Repository: sourish69/MSE643_CourseProject

# MSE643_CourseProject - Phase-Oriented Generative Design of High-Entropy Alloys

**A generative machine-learning pipeline that designs new alloy compositions to order - you specify the crystal phase you want, and the model proposes chemistries that should form it.**

---

## The idea in one paragraph

High-entropy alloys mix five or more principal elements in near-equal proportions, and their configurational entropy unlocks unusual combinations of strength and thermal stability. The problem is scale: the viable composition space runs to millions of candidates, far beyond what anyone can cast and characterize by hand. Most machine-learning work in this space runs *forward* - predict a phase from a composition - which only helps you rank alloys someone already thought of. This project runs the harder direction *backward*: given a target phase, generate brand-new compositions that should form it, then prove - using physics that no model can fake - that the generator actually learned real metallurgy rather than memorizing noise.

---

## Why this is hard, and what makes the result trustworthy

Small, noisy experimental datasets are exactly the conditions under which generative models quietly fail - either by copying the training set verbatim or by collapsing into producing the same handful of outputs regardless of what's asked for. Rather than take the generator's output on faith, this project is built around three independent checks that together make the results defensible:

- **A model-free physics check.** Two well-established metallurgical rules - the valence-electron-concentration rule for the solid-solution phases, and a thermodynamic mixing-energy signature for intermetallics - are computed directly from a proposed composition's chemistry. Neither rule involves a trained model, so they can't be gamed; they either hold or they don't.
- **A negative control.** A generator that ignores the requested phase entirely and proposes compositions at random is run through the same evaluation. If the "real" generator's phase-conditioned outputs don't look meaningfully different from this baseline, the conditioning isn't doing anything - this is the test that proves the separation is genuine signal, not an artifact of the chemistry itself.
- **A strong non-learning baseline.** A second baseline builds new compositions purely by blending real training alloys of the requested phase - no neural network involved. This sets a high bar: a learned generator only earns its place if it matches or exceeds what simple interpolation between known alloys already achieves.

---

## Workflow

### 1. Consolidating the data
Several independently compiled public datasets are combined into one training set - not by simple concatenation, but through a careful pipeline that standardizes each source's own composition notation and phase vocabulary into one common form, computes a consistent set of physics descriptors for every entry (recomputing from scratch wherever a source's own descriptors were missing, incompatible, or simply wrong), and then deduplicates aggressively across sources. The same alloy is often written differently by different authors - one dataset's shorthand equiatomic notation is another's explicit percentage listing - so before anything can be deduplicated, every composition is rewritten into one canonical, uniform form. Compositions that appear in multiple sources with disagreeing phase labels are resolved by majority vote rather than silently dropped. The result is roughly a tenfold increase in usable training data over any single source, with the most dramatic gain landing on the previously scarce dual-phase class - the exact class a small dataset would have starved.

### 3. The discriminative side: a physics-literate classifier
A gradient-boosted classifier is trained to predict phase from the physics descriptors, evaluated with a cross-validation scheme that deliberately keeps chemically-related alloy families together rather than scattering near-duplicates across the training and test sets - a much harder, more honest test than a naive random split. But the classifier's real job here isn't the headline accuracy number; it's interpretability. A feature-attribution analysis is used to confirm that the classifier's decisions line up with known metallurgy - that it separates the solid-solution phases along the same electronic-structure rule a materials scientist would use, and that it identifies intermetallics through the same thermodynamic signature theory predicts. A model can look accurate for the wrong reasons; this step checks that it isn't.

### 4. The generative side: a conditional generative model
A generative model conditioned on the desired phase learns to propose new compositions - the phase label is fed into the model deeply enough that it cannot simply learn to ignore the condition, and its output layer is constructed so that every generated composition is chemically valid by construction (non-negativ

File: Datasets/HEA_Phase_Dataset_v1d_raw.csv (part 1 of 4)
HEA Phase Dataset v1d,,,,,,,,,,,,,,,,
Alloy_ID,Alloy,Num_of_Elem,VEC,Atom.Size.Diff,Elect.Diff,dHmix,dSmix,,Sythesis_Route Hot-Cold_Working Homog_Temp,,Homog_Time,Anneal_Temp,Anneal_Time,Quench_Proc,Phases,References
Alloy 0000,Al0.5NbTaTiV,5,4.56,3.7375,0.0496,-8.3951,13.15,AC,-,-,-,-,-,-,BCC_SS,10.1016/j.proeng.2012.03.043
Alloy 0001,Al0.75MoNbTiV,5,4.68,3.8633,0.2328,-9.3518,13.33,AC,-,-,-,-,-,-,BCC_SS,10.3390/e16020870
Alloy 0002,Al0.25MoNbTiV,5,4.88,4.0034,0.2432,-4.0415,12.71,AC,-,-,-,-,-,-,BCC_SS,10.3390/e16020870
Alloy 0003,Al0.25NbTaTiV,5,4.65,3.8324,0.0502,-4.8166,12.71,AC,-,-,-,-,-,-,BCC_SS,10.1016/j.proeng.2012.03.043
Alloy 0004,Al0.2MoTaTiV,5,4.9,4.0178,0.2443,-3.356,12.57,AC,-,-,-,-,-,-,BCC_SS,10.4028/www.scientific.net/MSF.898.638
Alloy 0005,Al0.3NbTa0.8Ti1.4V0.2Zr1.3,6,4.34,4.5,0.11,-4.86,13.46,AC,-,1400,120,1400,1440,10 °C/min,BCC_SS,10.1007/s11837-014-1066-0
Alloy 0006,Al0.3NbTa0.8Ti1.4V0.2Zr1.3,6,4.34,4.5,0.11,-4.86,13.46,AC,-,1400,120,1400,1440,10 °C/min,BCC_SS,10.1007/s11837-014-1066-0
Alloy 0007,Al0.3NbTa0.8Ti1.4V0.2Zr1.3,6,4.34,4.5,0.11,-4.86,13.46,AC,-,1400,120,1400,1440,10 °C/min,BCC_SS,10.1007/s11837-014-1066-0
Alloy 0008,Al0.5CrNbTi2V0.5,5,4.6,6.0185,0.0469,-10.96,12.23,AC,-,-,-,-,-,-,BCC_SS,10.1016/j.matlet.2016.11.030
Alloy 0009,Al0.5MoNbTiV,5,4.78,3.9324,0.2378,-7.0123,13.15,AC,-,-,-,-,-,-,BCC_SS,10.3390/e16020870
Alloy 0010,Al0.6MoTaTiV,5,4.74,3.9045,0.2358,-8.0151,13.24,AC,-,-,-,-,-,-,BCC_SS,10.4028/www.scientific.net/MSF.898.638
Alloy 0011,Al1.5MoNbTiV,5,4.45,3.67,0.2192,-13.8182,13.25,AC,-,-,-,-,-,-,BCC_SS,10.3390/e16020870
Alloy 0012,AlCr0.5NbTiV,5,4.44,5.2325,0.0376,-15.4074,13.15,AC,-,1200,1440,-,-,-,BCC_SS,10.1016/j.jallcom.2015.08.224
Alloy 0013,AlCr0.5NbTiV,5,4.44,5.2325,0.0376,-15.4074,13.15,AC,-,1200,1440,-,-,-,BCC_SS,10.1016/j.jallcom.2015.08.224
Alloy 0014,AlCr0.5NbTiV,5,4.44,5.2325,0.0376,-15.4074,13.15,AC,-,1200,1440,-,-,-,Im,10.1016/j.jallcom.2015.08.224
Alloy 0015,AlCr0.5NbTiV,5,4.44,5.2325,0.0376,-15.4074,13.15,AC,-,1200,1440,-,-,-,Im,10.1016/j.jallcom.2015.08.224
Alloy 0016,AlCrMoNbTi,5,4.8,4.87,0.23,-13.6,13.38,AC,-,-,-,1300,1200,-,FCC_SS,10.1016/j.jallcom.2015.11.050
Alloy 0017,AlCrMoNbTi,5,4.8,4.87,0.23,-13.6,13.38,AC,-,-,-,1300,1200,-,FCC_SS,10.1016/j.jallcom.2015.11.050
Alloy 0018,AlCrMoNbTi,5,4.8,4.87,0.23,-13.6,13.38,AC,-,-,-,1300,1200,-,FCC_SS,10.1016/j.jallcom.2015.11.050
Alloy 0019,AlCrMoNbTi,5,4.8,4.87,0.23,-13.6,13.38,AC,-,-,-,1300,1200,-,FCC_SS,10.1016/j.jallcom.2015.11.050
Alloy 0020,AlCrMoNbTi,5,4.8,4.87,0.23,-13.6,13.38,AC,-,-,-,1300,1200,-,FCC_SS,10.1016/j.jallcom.2015.11.050
Alloy 0021,AlMoNbTiV,5,4.6,3.7965,0.228,-11.04,13.38,AC,-,-,-,-,-,-,BCC_SS,10.3390/e16020870
Alloy 0022,MoTaTiV,4,5,4.0868,0.2655,-2.75,11.53,AC,-,-,-,-,-,-,BCC_SS,10.4028/www.scientific.net/MSF.898.638
Alloy 0023,AlNb1.5Ta0.5Ti1.5Zr0.5,5,4.2,3.07,0.08,-15.12,12.51,AC,-,1200,120,1200,1440,10 °C/min,BCC_SS,10.1007/s11837-014-1066-0
Alloy 0024,AlNb1.5Ta0.5Ti1.5Zr0.5,5,4.2,3.07,0.08,-15.12,12.51,AC,-,1200,120,1200,1440,10 °C/min,BCC_SS,10.1007/s11837-014-1066-0
Alloy 0025,AlNb1.5Ta0.5Ti1.5Zr0.5,5,4.2,3.07,0.08,-15.12,12.51,AC,-,1200,120,1200,1440,10 °C/min,BCC_SS,10.1007/s11837-014-1066-0
Alloy 0026,AlNbTaTiV,5,4.4,3.16,0.05,-13.44,13.38,AC,-,-,-,-,-,-,BCC_SS,10.1016/j.proeng.2012.03.043
Alloy 0027,Hf0.4Nb1.54Ta1.54Ti0.89Zr0.64,5,4.61,4.4162,0.1012,0.8712,12.45,AC,-,-,-,-,-,-,BCC_SS,10.1080/14786435.2015.1028506
Alloy 0028,Hf0.4Nb1.54Ta1.54Ti0.89Zr0.64,5,4.61,4.4162,0.1012,0.8712,12.45,AC,-,-,-,-,-,-,BCC_SS,10.1080/14786435.2015.1028506
Alloy 0029,Hf0.4Nb1.54Ta1.54Ti0.89Zr0.64,5,4.61,4.4162,0.1012,0.8712,12.45,AC,-,-,-,-,-,-,BCC_SS,10.1080/14786435.2015.1028506
Alloy 0030,Hf0.4Nb1.54Ta1.54Ti0.89Zr0.64,5,4.61,4.4162,0.1012,0.8712,12.45,AC,-,-,-,-,-,-,BCC_SS,10.1080/14786435.2015.1028506
Alloy 0031,Hf0.5Mo0.5NbTiZr,5,4.5,5.7304,0.259,-0.25,12.97,AC,-,-,-,-,-,-,BCC_SS,10.1016/j.intermet.2015.09.011
Alloy 0032,Hf0.5Mo0.5NbTiZr,5,4.5,5.7304,0.259,-0.25,12.97,AC,-,-,-,-,-,-,BCC_SS,10.1016/j.jallcom.2015.11.091
Alloy 0033,Hf0.5Nb0.5Ta0.5Ti1.5Zr,5,4.4,4.9944,0.1183,2.72,13.38,AC,-,-,-,-,-,-,BCC_SS,10.1063/1.4966659
Alloy 0034,Hf0.75NbTa0.5Ti1.5Zr1.25,4,4.3,4.916,0.1186,2.36,12.84,AC,CW,-,-,1000,60,-,BCC_SS,10.1016/j.msea.2017.10.073
Alloy 0035,Hf0.75NbTa0.5Ti1.5Zr1.25,4,4.3,4.916,0.1186,2.36,12.84,AC,CW,-,-,-,-,-,BCC_SS,10.1016/j.msea.2017.10.073
Alloy 0036,Hf0.75NbTa0.5Ti1.5Zr1.25,4,4.3,4.916,0.1186,2.36,12.84,AC,CW,-,-,-,-,-,BCC_SS,10.1016/j.msea.2017.10.073
Alloy 0037,Hf0.75NbTa0.5Ti1.5Zr1.25,4,4.3,4.916,0.1186,2.36,12.84,AC,CW,-,-,1000,60,-,BCC_SS,10.1016/j.msea.2017.10.073
Alloy 0038,Hf0.75NbTa0.5Ti1.5Zr1.25,4,4.3,4.916,0.1186,2.36,12.84,AC,CW,-,-,-,-,-,BCC_SS,10.1016/j.msea.2017.10.073
Alloy 0039,Hf0.75NbTa0.5Ti1.5Zr1.25,4,4.3,4.916,0.1186,2.36,12.84,AC,CW,-,-,-,-,-,BCC_SS,10.1016/j.msea.2017.10.073
Alloy 0040,Hf0.75NbTa0.5Ti1.5Zr1.25,4,4.3,4.916,0.1186,2.36,12.84,AC,CW,-,-,-,-,-,BCC_SS,10.1016/j.msea.2017.10.073
Alloy 0041,Hf0.75NbTa0.5Ti1.5Zr1.25,4,4.3,4.916,0.1186,2.36,12.84,AC,CW,-,-,-,-,-,BCC_SS,10.1016/j.msea.2017.10.073
Alloy 0042,Hf0.75NbTa0.5Ti1.5Zr1.25,4,4.3,4.916,0.1186,2.36,12.84,AC,CW,-,-,-,-,-,BCC_SS,10.1016/j.msea.2017.10.073
Alloy 0043,Hf0.75NbTa0.5Ti1.5Zr1.25,4,4.3,4.916,0.1186,2.36,12.84,AC,CW,-,-,-,-,-,BCC_SS,10.1016/j.msea.2017.10.073
Alloy 0044,Hf0.75NbTa0.5Ti1.5Zr1.25,4,4.3,4.916,0.1186,2.36,12.84,AC,CW,-,-,1000,60,-,BCC_SS,10.1016/j.msea.2017.10.073
Alloy 0045,Hf0.75NbTa0.5Ti1.5Zr1.25,4,4.3,4.916,0.1186,2.36,12.84,AC,CW,-,-,1000,60,-,BCC_SS,10.1016/j.msea.2017.10.073
Alloy 0046,Hf0.75NbTa0.5Ti1.5Zr1.25,4,4.3,4.916,0.1186,2.36,12.84,AC,CW,-,-,-,-,-,BCC_SS,10.1016/j.msea.2017.10.073
Alloy 0047,Hf0.75NbTa0.5Ti1.5Zr1.25,4,4.3,4.916,0.1186,2.36,12.84,AC,CW,-,-,-,-,-,BCC_SS,10.1016/j.msea.2017.10.073
Alloy 0048,Hf0.75NbTa0.5Ti1.5Zr1.25,4,4.3,4.916,0.1186,2.36,12.84,AC,CW,-,-,-,-,-,BCC_SS,10.1016/j.msea.2017.10.073
Alloy 0049,Hf0.75NbTa0.5Ti1.5Zr1.25,4,4.3,4.916,0.1186,2.36,12.84,AC,CW,-,-,-,-,-,BCC_SS,10.1016/j.msea.2017.10.073
Alloy 0050,Hf0.75NbTa0.5Ti1.5Zr1.25,4,4.3,4.916,0.1186,2.36,12.84,AC,CW,-,-,-,-,-,BCC_SS,10.1016/j.msea.2017.10.073
Alloy 0051,Hf0.75NbTa0.5Ti1.5Zr1.25,4,4.3,4.916,0.1186,2.36,12.84,AC,CW,-,-,-,-,-,BCC_SS,10.1016/j.msea.2017.10.073
Alloy 0052,Hf0.75NbTa0.5Ti1.5Zr1.25,4,4.3,4.916,0.1186,2.36,12.84,AC,CW,-,-,1000,60,-,BCC_SS,10.1016/j.msea.2017.10.073
Alloy 0053,Hf0.75NbTa0.5Ti1.5Zr1.25,4,4.3,4.916,0.1186,2.36,12.84,AC,CW,-,-,1000,60,-,BCC_SS,10.1016/j.msea.2017.10.073
Alloy 0054,Hf0.75NbTa0.5Ti1.5Zr1.25,4,4.3,4.916,0.1186,2.36,12.84,AC,CW,-,-,1000,60,-,BCC_SS,10.1016/j.msea.2017.10.073
Alloy 0055,Hf1.375Nb0.25Ta0.25Ti1.75Zr1.375,5,4.1,4.4955,0.1147,0.98,11.45,AC,CW,-,-,900,30,-,BCC_SS,10.1080/21663831.2016.1221861
Alloy 0056,HfMo0.25NbTaTiZr,6,4.48,5.2727,0.1895,2.4671,14.34,AC,-,-,-,-,-,-,BCC_SS,10.1016/j.matlet.2016.03.133
Alloy 0057,HfMo0.5NbTaTiZr,6,4.55,5.4869,0.2322,2.2479,14.7,AC,-,-,-,-,-,-,BCC_SS,10.1016/j.matlet.2016.03.133
Alloy 0058,HfMo0.5NbTiV0.5,5,4.39,8.126,0.1654,-2.1884,12.65,AC,-,-,-,-,-,-,BCC_SS,10.1016/j.jallcom.2016.10.014
Alloy 0059,HfMo0.5NbTiV0.5,5,4.39,8.126,0.1654,-2.1884,12.65,AC,-,-,-,-,-,-,BCC_SS,10.1016/j.jallcom.2016.10.014
Alloy 0060,HfMo0.5NbTiV0.5,5,4.39,8.126,0.1654,-2.1884,12.65,AC,-,-,-,-,-,-,BCC_SS,10.1016/j.jallcom.2016.10.014
Alloy 0061,HfMo0.75NbTaTiZr,6,4.61,5.6534,0.2621,2.0567,14.86,AC,-,-,-,-,-,-,BCC_SS,10.1016/j.matlet.2016.03.133
Alloy 0062,HfMoNbTiZr,5,4.6,5.06,0.31,-1.6,13.38,AC,-,1100,600,-,-,FC,BCC_SS,10.1016/j.matdes.2015.05.019
Alloy 0063,HfMoNbTiZr,5,4.6,5.06,0.31,-1.6,13.38,AC,-,1100,600,-,-,FC,BCC_SS,10.1016/j.matdes.2015.05.019
Alloy 0064,HfMoNbTiZr,5,4.6,5.06,0.31,-1.6,13.38,AC,-,1100,600,-,-,FC,BCC_SS,10.1016/j.matdes.2015.05.019
Alloy 0065,HfMoNbTiZr,5,4.6,5.06,0.31,-1.6,13.38,AC,-,1100,600,-,-,FC,BCC_SS,10.1016/j.matdes.2015.05.019
Alloy 0066,HfNbTaTiZr,5,4.4,4.01,0.12,2.72,13.38,AC,CW,1100,300,-,-,-,BCC_SS,10.1016/j.actamat.2017.09.035
Alloy 0067,HfNbTaTiZr,5,4.4,4.01,0.12,2.72,13.38,AC,-,-,-,-,-,-,BCC_SS,10.1016/j.jallcom.2014.11.064
Alloy 0068,HfNbTaTiZr,5,4.4,4.01,0.12,2.72,13.38,AC,-,-,-,-,-,-,BCC_SS,10.1016/j.matlet.2016.03.133
Alloy 0069,HfNbTaTiZr,5,4.4,4.01,0.12,2.72,13.38,AC,-,-,-,-,-,-,BCC_SS,10.1016/j.matlet.2016.08.060
Alloy 0070,HfNbTaTiZr,5,4.4,4.01,0.12,2.72,13.38,AC,CW,-,-,-,-,-,BCC_SS,10.1016/j.matlet.2016.08.060
Alloy 0071,HfNbTaTiZr,5,4.4,4.01,0.12,2.72,13.38,AC,CW,1200,360,-,-,-,BCC_SS,10.1016/j.matlet.2016.08.060
Alloy 0072,HfNbTaTiZr,5,4.4,4.01,0.12,2.72,13.38,AC,CW,1050,120,1050,240,-,BCC_SS,10.1016/j.actamat.2017.09.062
Alloy 0073,HfNbTaTiZr,5,4.4,4.01,0.12,2.72,13.38,AC,-,-,-,-,-,-,BCC_SS,10.1016/j.msea.2015.08.024
Alloy 0074,HfNbTaTiZr,5,4.4,4.01,0.12,2.72,13.38,AC,-,-,-,-,-,-,BCC_SS,10.1016/j.matchar.2015.11.018
Alloy 0075,HfNbTaTiZr,5,4.4,4.01,0.12,2.72,13.38,AC,-,-,-,-,-,-,BCC_SS,10.1016/j.msea.2015.12.017
Alloy 0076,HfNbTaTiZr,5,4.4,4.01,0.12,2.72,13.38,AC,-,-,-,-,-,-,BCC_SS,10.1016/j.msea.2015.12.017
Alloy 0077,HfNbTaTiZr,5,4.4,4.01,0.12,2.72,13.38,AC,-,-,-,-,-,-,BCC_SS,10.1016/j.msea.2015.12.017
Alloy 0078,HfNbTaTiZr,5,4.4,4.01,0.12,2.72,13.38,AC,-,-,-,-,-,-,BCC_SS,10.1016/j.msea.2015.12.017
Alloy 0079,HfNbTaZr,4,4.5,3.95,0.12,3.5,11.53,AC,-,-,-,-,-,-,BCC_SS,10.1016/j.actamat.2016.01.018
Alloy 0080,HfTaTiZr,4,4.25,4.8518,0.104,1.75,11.53,AC,-,-,-,-,-,-,BCC_SS,10.1002/adma.201701678
Alloy 0081,Mo0.1NbTiV0.3Zr,5,4.44,6.0825,0.1604,0.7958,11.62,AC,-,-,-,-,-,-,BCC_SS,10.1016/j.matdes.2015.06.072
Alloy 0082,Mo0.3NbTiV0.3Zr,5,4.53,6.2007,0.2137,-0.2778,12.32,AC,-,-,-,-,-,-,BCC_SS,10.1016/j.matdes.2015.06.072
HEA Phase Dataset v1d,,,,,,,,,,,,,,,,
Alloy 0083,Mo0.3NbTiVZr,5,4.6,7.0071,0.1973,-1.2547,12.83,AC,-,-,-,-,-,-,BCC_SS,10.1016/j.matdes.2015.06.072
Alloy 0084,Mo0.5NbTiV0.3Zr,5,4.61,6.2806,0.2477,-1.1357,12.65,AC,-,-,-,-,-,-,BCC_SS,10.1016/j.matdes.2015.06.072
Alloy 0085,Mo0.5NbTiVZr,5,4.67,6.9694,0.2281,-1.7778,13.15,AC,-,-,-,-,-,-,BCC_SS,10.1016/j.matdes.2015.06.072
Alloy 0086,Mo0.7NbTiV0.3Zr,5,4.68,6.3319,0.2716,-1.825,12.8,AC,-,-,-,-,-,-,BCC_SS,10.1016/j.matdes.2015.06.072
Alloy 0087,Mo0.7NbTiVZr,5,4.72,6.926,0.2506,-2.2091,13.31,AC,-,-,-,-,-,-,BCC_SS,10.1016/j.matdes.2015.06.072
Alloy 0088,Mo1.3NbTiV0.3Zr,5,4.85,6.3755,0.3122,-3.1947,12.72,AC,-,-,-,-,-,-,BCC_SS,10.1016/j.matdes.2015.06.072
Alloy 0089,Mo1.3NbTiVZr,5,4.87,6.7749,0.2916,-3.1043,13.33,AC,-,-,-,-,-,-,BCC_SS,10.1016/j.matdes.2015.06.072
Alloy 0090,Mo1.5NbTiV0.3Zr,5,4.9,6.366,0.3198,-3.4896,12.61,AC,-,-,-,-,-,-,BCC_SS,10.1016/j.matdes.2015.06.072
Alloy 0091,MoNbTaTi0.25W,5,5.41,2.4858,0.3631,-6.1453,12.71,AC,-,-,-,-,-,-,BCC_SS,10.1016/j.msea.2017.12.004
Alloy 0092,MoNbTaTi0.5W,5,5.11,3.6874,0.2491,-2.8642,13.15,AC,-,-,-,-,-,-,BCC_SS,10.1016/j.msea.2017.12.004
Alloy 0093,MoNbTaTi0.75W,5,5.05,3.7453,0.2452,-2.7036,13.33,AC,-,-,-,-,-,-,BCC_SS,10.1016/j.msea.2017.12.004
Alloy 0094,MoNbTaTiW,5,5.25,3.49,0.34,-4.5,11.53,AC,-,-,-,-,-,-,BCC_SS,10.1016/j.msea.2017.12.004
Alloy 0095,MoNbTaV,4,5.25,3.4649,0.2571,-3.25,11.53,AC,-,-,-,-,-,-,BCC_SS,10.3390/e18050189
Alloy 0096,MoNbTaW,4,5.5,2.27,0.36,-6.5,11.53,AC,-,-,-,-,-,-,BCC_SS,10.1016/j.intermet.2011.01.004
Alloy 0097,MoNbTaW,4,5.5,2.27,0.36,-6.5,11.53,AC,-,-,-,-,-,-,BCC_SS,10.1016/j.msea.2017.12.004
Alloy 0098,MoNbTaW,4,5.5,2.27,0.36,-6.5,11.53,AC,-,-,-,-,-,-,BCC_SS,10.1016/j.intermet.2011.01.004
Alloy 0099,MoNbTaW,4,5.5,2.27,0.36,-6.5,11.53,AC,-,-,-,-,-,-,BCC_SS,10.1016/j.intermet.2011.01.004
Alloy 0100,MoNbTaW,4,5.5,2.27,0.36,-6.5,11.53,AC,-,-,-,-,-,-,BCC_SS,10.1016/j.intermet.2011.01.004
Alloy 0101,MoNbTaW,4,5.5,2.27,0.36,-6.5,11.53,AC,-,-,-,-,-,-,BCC_SS,10.1016/j.intermet.2011.01.004
Alloy 0102,MoNbTaW,4,5.5,2.27,0.36,-6.5,11.53,AC,-,-,-,-,-,-,BCC_SS,10.1016/j.intermet.2011.01.004
Alloy 0103,MoNbTaW,4,5.5,2.27,0.36,-6.5,11.53,AC,-,-,-,-,-,-,BCC_SS,10.1016/j.intermet.2011.01.004
Alloy 0104,MoNbTiV,4,5,4.0758,0.2489,-2.75,11.53,AC,-,-,-,-,-,-,BCC_SS,10.3390/e16020870
Alloy 0105,MoNbTiV0.3Zr,5,4.77,6.3701,0.2961,-2.6176,12.83,AC,-,-,-,-,-,-,BCC_SS,10.1016/j.matdes.2015.06.072
Alloy 0106,MoNbTiVZr,5,4.8,5.77,0.28,-2.72,13.38,AC,-,-,-,-,-,-,BCC_SS,10.1016/j.matdes.2015.06.072
Alloy 0107,NbTaTiV,4,4.75,3.53,0.05,-0.25,11.53,AC,-,-,-,-,-,-,BCC_SS,10.1016/j.proeng.2012.03.043
Alloy 0108,NbTiV0.3Zr,4,4.39,6.0049,0.1175,1.4325,10.84,AC,-,-,-,-,-,-,BCC_SS,10.1016/j.matdes.2015.06.072
Alloy 0109,CoFeNi,3,9,0.75,0.03,-1.33,9.13,AC,-,-,-,-,-,-,FCC_SS,10.1016/j.jmmm.2014.07.023
Alloy 0110,CoFeNiSi0.25,4,8.62,2.0253,0.0325,-11.8343,10.69,AC,-,-,-,-,-,-,FCC_SS,10.1016/j.jmmm.2014.07.023
Alloy 0111,CoFeNiSi0.5,4,8.29,2.6577,0.0319,-19.4286,11.24,AC,-,-,-,-,-,-,Im,10.1016/j.jmmm.2014.07.023
Alloy 0112,CoFeNiSi0.75,4,8,3.0454,0.0314,-24.96,11.47,AC,-,-,-,-,-,-,Im,10.1016/j.jmmm.2014.07.023
Alloy 0113,Al0.25CoFeNi,4,8.54,3.9449,0.077,-6.0592,10.69,AC,-,-,-,-,-,-,FCC_SS,10.1016/j.jmmm.2014.07.023
Alloy 0114,Al0.5CoFeNi,4,8.14,5.1232,0.0971,-9.4694,11.24,AC,-,-,-,-,-,-,FCC_PLUS_BCC,10.1016/j.jmmm.2014.07.023
Alloy 0115,Al0.75CoFeNi,4,7.8,5.805,0.1094,-11.9467,11.47,AC,-,-,-,-,-,-,FCC_PLUS_BCC,10.1016/j.jmmm.2014.07.023
Alloy 0116,CoCrFeNi,4,8.25,1.03,0.1,-3.75,11.53,AC,-,-,-,-,-,-,FCC_SS,10.1016/j.intermet.2015.01.004
Alloy 0117,CoCrFeNb0.103Ni,5,8.17,2.2978,0.1015,-5.473,12.21,AC,-,-,-,-,-,-,Im,10.1016/j.intermet.2015.01.004
Alloy 0118,CoCrFeNb0.155Ni,5,8.13,2.7709,0.1036,-6.2766,12.42,AC,-,-,-,-,-,-,Im,10.1016/j.intermet.2015.01.004
Alloy 0119,CoCrFeNb0.206Ni,5,8.09,3.1461,0.1056,-7.0248,12.59,AC,-,-,-,-,-,-,Im,10.1016/j.intermet.2015.01.004
Alloy 0120,CoCrFeNb0.309Ni,5,8.02,3.7284,0.109,-8.385,12.84,AC,-,-,-,-,-,-,Im,10.1016/j.intermet.2015.01.004
Alloy 0121,CoCrFeNb0.412Ni,5,7.95,4.2057,0.1121,-9.6859,13.03,AC,-,-,-,-,-,-,Im,10.1016/j.intermet.2015.01.004
Alloy 0122,AlCoCrFeNi,5,7.2,5.25,0.12,-12.32,13.38,AC,-,-,-,-,-,-,BCC_SS,10.1016/j.msea.2008.01.064
Alloy 0123,AlCoCrFeNi,5,7.2,5.25,0.12,-12.32,13.38,AC,-,-,-,-,-,-,BCC_SS,10.1016/j.msea.2010.07.028
Alloy 0124,AlCoCrFeNi,5,7.2,5.25,0.12,-12.32,13.38,AC,-,-,-,-,-,-,BCC_SS,10.1016/j.msea.2010.07.049
Alloy 0125,AlCoCrFeNi,5,7.2,5.25,0.12,-12.32,13.38,AC,-,-,-,-,-,-,BCC_SS,10.1016/j.jallcom.2010.10.047
Alloy 0126,AlC0.1CoCrFeNi,6,7.14,8.0099,0.1603,-15.3479,13.92,AC,-,-,-,-,-,-,Im,10.1016/j.jallcom.2010.10.047
Alloy 0127,AlC0.2CoCrFeNi,6,7.08,9.6688,0.1898,-18.1361,14.22,AC,-,-,-,-,-,-,Im,10.1016/j.jallcom.2010.10.047
Alloy 0128,AlC0.3CoCrFeNi,6,7.02,11.02,0.2134,-20.7049,14.43,AC,-,-,-,-,-,-,Im,10.1016/j.jallcom.2010.10.047
Alloy 0129,AlC0.4CoCrFeNi,6,6.96,12.1693,0.2331,-23.0727,14.59,AC,-,-,-,-,-,-,Im,10.1016/j.jallcom.2010.10.047
Alloy 0130,AlC0.5CoCrFeNi,6,6.91,13.1723,0.2499,-25.2562,14.7,AC,-,-,-,-,-,-,Im,10.1016/j.jallcom.2010.10.047
Alloy 0131,AlCCoCrFeNi,6,6.67,16.8561,0.308,-33.8889,14.9,AC,-,-,-,-,-,-,Im,10.1016/j.jallcom.2010.10.047
Alloy 0132,AlCoCrFeMo0.1Ni,6,7.18,5.3,0.13,-12.13,13.92,AC,-,-,-,-,-,-,BCC_SS,10.1016/j.msea.2010.07.028
Alloy 0133,AlCoCrFeMo0.2Ni,6,7.15,5.35,0.14,-11.95,14.22,AC,-,-,-,-,-,-,Im,10.1016/j.msea.2010.07.028
Alloy 0134,AlCoCrFeMo0.3Ni,6,7.13,5.7701,0.1466,-11.7764,14.43,AC,-,-,-,-,-,-,Im,10.1016/j.msea.2010.07.028
Alloy 0135,AlCoCrFeMo0.4Ni,6,7.11,5.44,0.15,-11.6,14.59,AC,-,-,-,-,-,-,Im,10.1016/j.msea.2010.07.028
Alloy 0136,AlCoCrFeMo0.5Ni,6,7.09,5.47,0.16,-11.44,14.7,AC,-,-,-,-,-,-,Im,10.1016/j.msea.2010.07.028
Alloy 0137,AlCoCrFeNi,5,7.2,5.25,0.12,-12.32,13.38,AC,-,-,-,-,-,-,BCC_SS,10.1016/j.msea.2011.10.110
Alloy 0138,AlCoCrFeNb0.1Ni,6,7.16,5.9189,0.1219,-13.318,13.92,AC,-,-,-,-,-,-,BCC_SS,10.1016/j.msea.2011.10.110
Alloy 0139,AlCoCrFeNb0.25Ni,6,7.1,6.0987,0.1236,-14.6576,14.34,AC,-,-,-,-,-,-,Im,10.1016/j.msea.2011.10.110
Alloy 0140,AlCoCrFeNb0.5Ni,6,7,6.3318,0.1258,-16.5289,14.7,AC,-,-,-,-,-,-,Im,10.1016/j.msea.2011.10.110
Alloy 0141,AlCoCrFeNiSi0.2,6,7.08,6.0185,0.1205,-16.3905,14.22,AC,-,-,-,-,-,-,BCC_SS,10.1016/j.msea.2010.07.049
Alloy 0142,AlCoCrFeNiSi0.4,6,6.96,6.2138,0.1203,-19.8354,14.59,AC,-,-,-,-,-,-,BCC_SS,10.1016/j.msea.2010.07.049
Alloy 0143,AlCoCrFeNiSi0.6,6,6.86,6.3733,0.12,-22.7551,14.78,AC,-,-,-,-,-,-,BCC_SS,10.1016/j.msea.2010.07.049
Alloy 0144,AlCoCrFeNiSi0.8,6,6.76,6.5041,0.1196,-25.2319,14.87,AC,-,-,-,-,-,-,Im,10.1016/j.msea.2010.07.049
Alloy 0145,AlCoCrFeNiSi,6,6.67,6.6113,0.1191,-27.3333,14.9,AC,-,-,-,-,-,-,Im,10.1016/j.msea.2010.07.049
Alloy 0146,CoCrCu1FeNiTi0.5,5,8.36,4.8222,0.1224,-17.0579,14.7,AC,-,-,-,-,-,-,FCC_SS,10.1016/j.jallcom.2008.11.059
Alloy 0148,Al0.5CoCrCu0.5FeNiTi0.5,7,7.64,5.968,0.1309,-10.843,15.75,AC,-,-,-,-,-,-,FCC_PLUS_BCC,10.1016/j.jallcom.2008.11.059
Alloy 0149,Al0.75CoCrCu0.25FeNiTi0.5,7,7.27,6.381,0.133,-14.3884,15.55,AC,-,-,-,-,-,-,BCC_SS,10.1016/j.jallcom.2008.11.059
Alloy 0150,AlCoCrFeNiTi0.5,6,6.91,6.12,0.13,-17.92,14.7,AC,-,-,-,-,-,-,BCC_SS,10.1016/j.jallcom.2008.11.059
Alloy 0151,AlCoCrFeNiTi,6,6.67,6.58,0.14,-21.56,14.9,AC,-,-,-,-,-,-,BCC_SS,10.1063/1.2734517
Alloy 0152,AlCoCrFeNiTi1.5,6,6.46,6.84,0.15,-23.91,14.79,AC,-,-,-,-,-,-,Im,10.1063/1.2734517
Alloy 0154,CoCrFeMnNi,5,8,0.92,0.14,-4.16,13.38,AC,-,1000,1440,-,-,AQ,FCC_SS,10.1016/j.jallcom.2014.12.157
Alloy 0155,CoCrFeMnNiV0.25,6,7.86,3.2875,0.1381,-5.2971,14.34,AC,-,1000,1440,-,-,AQ,FCC_SS,10.1016/j.jallcom.2014.12.157
Alloy 0156,CoCrFeMnNiV0.5,6,7.73,3.295,0.1376,-6.2149,14.7,AC,-,1000,1440,-,-,AQ,FCC_SS,10.1016/j.jallcom.2014.12.157
Alloy 0157,CoCrFeMnNiV0.75,6,7.61,3.2946,0.1369,-6.9565,14.86,AC,-,1000,1440,-,-,AQ,Im,10.1016/j.jallcom.2014.12.157
Alloy 0158,CoCrFeMnNiV1.0,6,7.5,3.2881,0.1361,-7.5556,14.9,AC,-,1000,1440,-,-,AQ,Im,10.1016/j.jallcom.2014.12.157
Alloy 0159,CoCrNi,3,8.33,1.12,0.11,-4.89,9.13,AC,CW,1000,1440,900,30,-,FCC_SS,10.1016/j.jallcom.2019.06.005
Alloy 0160,AlCrFeNi,4,7,5.9572,0.119,-13.25,11.53,AC,-,-,-,-,-,-,BCC_SS,10.1016/j.jallcom.2013.03.253
Alloy 0161,AlCrFeNiMo0.2,5,6.71,6.204,0.1474,-12.6531,12.57,AC,-,-,-,-,-,-,BCC_SS,10.1016/j.jallcom.2013.03.253
Alloy 0162,AlCrFeNiMo0.5,5,6.67,6.1122,0.1722,-11.8519,13.15,AC,-,-,-,-,-,-,BCC_SS,10.1016/j.jallcom.2013.03.253
Alloy 0163,AlCrFeNiMo0.8,5,6.63,6.0154,0.1884,-11.1458,13.35,AC,-,-,-,-,-,-,Im,10.1016/j.jallcom.2013.03.253
Alloy 0164,Al0.5CoCrCuFeNi,6,8.27,3.82,0.11,-1.52,14.7,AC,-,-,-,-,-,10 °C/min,FCC_SS,10.1007/s11661-005-0283-0
Alloy 0165,AlCoCrCuFeNi,6,7.83,4.82,0.12,-4.78,14.9,AC,-,-,-,-,-,10 °C/min,FCC_PLUS_BCC,10.1007/s11661-005-0283-0
Alloy 0166,Al2CoCrCuFeNi,6,7.14,5.71,0.13,-8.65,14.53,AC,-,-,-,-,-,10 °C/min,FCC_PLUS_BCC,10.1007/s11661-005-0283-0
Alloy 0167,AlCrCuFeNi0.6,5,7.39,5.7598,0.1233,-2.6843,13.24,AC,-,-,-,650,240,-,Im,10.1016/j.msea.2011.11.063
Alloy 0168,AlCrCuFeNi0.8,5,7.5,5.6936,0.1239,-3.4028,13.35,AC,-,-,-,650,240,-,Im,10.1016/j.msea.2011.11.063
HEA Phase Dataset v1d,,,,,,,,,,,,,,,,
Alloy 0169,AlCrCuFeNi,5,7.6,5.6281,0.1242,-4,13.38,AC,-,-,-,650,240,-,Im,10.1016/j.msea.2011.11.063
Alloy 0170,AlCrCuFeNi1.2,5,7.69,5.5635,0.1242,-4.497,13.36,AC,-,-,-,650,240,-,Im,10.1016/j.msea.2011.11.063
Alloy 0171,AlCrCuFeNi1.4,5,7.78,5.4999,0.1241,-4.9108,13.3,AC,-,-,-,650,240,-,Im,10.1016/j.msea.2011.11.063
Alloy 0172,AlCoCrCuFeNi,6,7.83,4.82,0.12,-4.78,14.9,AC,-,-,-,-,-,-,FCC_PLUS_BCC,10.1016/j.intermet.2008.08.012
Alloy 0173,HfNbTiZr,4,4.25,4.12,0.13,2.5,11.53,AC,-,-,1300,360,-,FC,BCC_SS,10.1016/j.matlet.2014.05.134
Alloy 0174,NbTiV2Zr,4,4.8,7.7461,0.2739,-3.52,11.08,AC,-,1200,120,1200,1400,-,BCC_SS,10.1016/j.actamat.2012.11.032
Alloy 0175,CoCrFeMnNi,5,8,0.92,0.14,-4.16,13.38,AC,CW,1100,360,800,60,-,FCC_SS,10.1016/j.intermet.2018.04.022
Alloy 0177,HfMoNbTiZr,5,4.6,5.06,0.31,-1.6,13.38,AC,-,-,-,-,-,-,Im,10.3390/e21010015
Alloy 0178,CoCrFeMnNi,5,8,0.92,0.14,-4.16,13.38,AC,-,1100,360,1150,60,WQ,FCC_SS,10.3390/e20120967
Alloy 0179,VCrFeTa0.1W0.1,5,6.28,3.5976,0.1475,-4.832,10.87,AC,-,-,-,800,1500,WQ,BCC_SS,10.3390/e20120951
Alloy 0180,VCrFeTa0.2W0.2,5,6.24,4.1684,0.1838,-5.1488,11.75,AC,-,-,-,800,1500,WQ,BCC_SS,10.3390/e20120951
Alloy 0181,VCrFeTa0.4W0.4,5,6.16,4.8208,0.231,-5.6288,12.7,AC,-,-,-,800,1500,WQ,Im,10.3390/e20120951
Alloy 0182,Al0.5CoCrFeNi,5,7.67,4.22,0.11,-9.09,13.15,AC,-,-,-,-,-,-,FCC_SS,10.3390/e20120917
Alloy 0183,Al0.5CoCrFeNi,5,7.67,4.22,0.11,-9.09,13.15,AC,CW,-,-,-,-,-,FCC_PLUS_BCC,10.3390/e20120917
Alloy 0184,Al65Cu5Fe5Mg5Si15Zn5,6,4.14,8.2222,0.1409,-11.2925,9.38,AC,-,-,-,-,-,-,Im,10.1038/s41598-019-43329-w
Alloy 0185,Al65Cu5Mg5Ni5Si15Zn5,6,4.24,8.1997,0.1463,-13.2245,9.38,AC,-,-,-,-,-,-,Im,10.1038/s41598-019-43329-w
Alloy 0186,Al70Cr5Cu5Mg5Si10Zn5,6,4.05,7.4162,0.1274,-8.69,8.97,AC,-,-,-,-,-,-,Im,10.1038/s41598-019-43329-w
Alloy 0187,Al70Cu5Mg5Mn5Si10Zn5,5,4.1,7.043,0.1289,-13.06,8.97,AC,-,-,-,-,-,-,Im,10.1038/s41598-019-43329-w
Alloy 0188,Al70Cu5Mg5Si10Zn5Zr5,6,3.95,7.6006,0.1444,-15.22,8.97,AC,-,-,-,-,-,-,Im,10.1038/s41598-019-43329-w
Alloy 0189,MoNbHfZrTi,5,4.6,6.0973,0.3096,-3.2,13.38,AC,-,-,-,-,-,-,BCC_SS,10.1016/j.intermet.2015.10.011
Alloy 0190,AlCoCrCuFeNi,6,7.83,4.82,0.12,-4.78,14.9,AC,-,-,-,-,-,-,Im,10.1016/j.triboint.2018.10.012
Alloy 0191,AlCoCrFeNiTi0.5,6,6.91,6.12,0.13,-17.92,14.7,AC,-,-,-,-,-,-,BCC_SS,10.1016/j.triboint.2018.10.012
Alloy 0192,NbCrMo0.5Ta0.5TiZr,6,4.9,7.13,0.22,-4.92,14.53,AC,-,-,-,-,-,-,Im,10.1016/j.msea.2017.12.021
Alloy 0193,AlCoCrFeNi,5,7.2,5.25,0.12,-12.32,13.38,AC,-,-,-,-,-,-,Im,10.1016/j.jallcom.2016.05.034
Alloy 0194,AlCoCrFeNi,5,7.2,5.25,0.12,-12.32,13.38,PM,-,-,-,-,-,-,Im,10.1016/j.matlet.2015.06.046
Alloy 0195,AlCoCrFeNi,5,7.2,5.25,0.12,-12.32,13.38,AC,-,-,-,-,-,-,Im,10.1007/s11665-015-1869-3
Alloy 0196,AlCoCrFeNi,5,7.2,5.25,0.12,-12.32,13.38,PM,-,-,-,-,-,-,Im,10.1016/j.matchar.2019.05.022
Alloy 0197,AlCoCrFeNi,5,7.2,5.25,0.12,-12.32,13.38,PM,-,-,-,-,-,-,Im,10.1016/j.matchar.2019.05.022
Alloy 0198,AlCoCrFeNi,5,7.2,5.25,0.12,-12.32,13.38,PM,-,-,-,-,-,-,Im,10.1016/j.matchar.2019.05.022
Alloy 0199,AlCoCrCuFeNi,6,7.83,4.82,0.12,-4.78,14.9,AC,-,-,-,500,300,-,FCC_PLUS_BCC,10.1016/j.intermet.2008.08.012
Alloy 0200,AlCoCrCuFeNi,6,7.83,4.82,0.12,-4.78,14.9,AC,-,-,-,600,300,-,FCC_PLUS_BCC,10.1016/j.intermet.2008.08.012
Alloy 0201,AlCoCrCuFeNi,6,7.83,4.82,0.12,-4.78,14.9,AC,-,-,-,645,300,-,FCC_PLUS_BCC,10.1016/j.intermet.2008.08.012
Alloy 0202,AlCoCrCuFeNi,6,7.83,4.82,0.12,-4.78,14.9,AC,-,-,-,700,300,-,FCC_PLUS_BCC,10.1016/j.intermet.2008.08.012
Alloy 0203,AlCoCrCuFeNi,6,7.83,4.82,0.12,-4.78,14.9,AC,-,-,-,800,300,-,FCC_PLUS_BCC,10.1016/j.intermet.2008.08.012
Alloy 0204,AlCoCrCuFeNi,6,7.83,4.82,0.12,-4.78,14.9,AC,-,-,-,900,300,-,FCC_PLUS_BCC,10.1016/j.intermet.2008.08.012
Alloy 0205,AlCoCrCuFeNi,6,7.83,4.82,0.12,-4.78,14.9,AC,-,-,-,1000,300,-,FCC_PLUS_BCC,10.1016/j.intermet.2008.08.012
Alloy 0206,MoNbTaVW,5,5.4,3.21,0.34,-4.64,13.38,AC,-,-,-,-,-,-,BCC_SS,10.1016/j.intermet.2011.01.004
Alloy 0207,Nb42Mo20Ti13Cr12V12Ta1,6,5.41,4.5918,0.2767,-4.2436,12.52,PM,-,-,-,-,-,-,Im,10.1016/j.ijrmhm.2019.02.009
Alloy 0208,HfMo0.5NbTiV0.5Si0.7,6,4.53,9.442,0.2566,-31.1182,14.54,AC,-,-,-,-,-,-,Im,10.1016/j.ijrmhm.2019.02.009
Alloy 0209,HfMo0.5NbTiV0.5Si0.3,6,4.58,7.8791,0.2541,-16.3656,14.17,AC,-,-,-,-,-,-,BCC_SS,10.1016/j.jallcom.2016.10.014
Alloy 0210,HfMo0.5NbTiV0.5Si0.5,6,4.53,9.442,0.2566,-31.1182,14.54,AC,-,-,-,-,-,-,BCC_SS,10.1016/j.jallcom.2016.10.014
Alloy 0211,HfMo0.5NbTiV0.5Si0.7,6,4.53,9.442,0.2566,-31.1182,14.54,AC,-,-,-,-,-,-,BCC_SS,10.1016/j.jallcom.2016.10.014
Alloy 0212,AlCoCrFeNi,5,7.2,5.25,0.12,-12.32,13.38,AC,-,-,-,-,-,-,BCC_SS,10.1063/1.2734517
Alloy 0213,AlCoCrFeNi,5,7.2,5.25,0.12,-12.32,13.38,AC,-,-,-,-,-,-,Im,10.1016/j.msea.2015.08.078
Alloy 0214,AlCoCrFeNi,5,7.2,5.25,0.12,-12.32,13.38,AC,-,1100,60,1150,3000,-,Im,10.1016/j.msea.2015.08.078
Alloy 0215,AlCoCrFeNi,5,7.2,5.25,0.12,-12.32,13.38,AC,-,850,180,-,-,-,Im,10.1016/j.jallcom.2016.05.034
Alloy 0216,AlCoCrFeNi,5,7.2,5.25,0.12,-12.32,13.38,AC,-,975,180,-,-,-,Im,10.1016/j.jallcom.2016.05.034
Alloy 0217,AlCoCrFeNi,5,7.2,5.25,0.12,-12.32,13.38,AC,-,1100,180,-,-,-,Im,10.1016/j.jallcom.2016.05.034
Alloy 0218,AlCoCrFeNi,5,7.2,5.25,0.12,-12.32,13.38,AC,-,1200,180,-,-,-,Im,10.1016/j.jallcom.2016.05.034
Alloy 0219,AlCoCrFeNi,5,7.2,5.25,0.12,-12.32,13.38,AC,-,-,-,-,-,-,BCC_SS,10.1007/s40195-012-0174-5
Alloy 0220,AlCoCrFeNi,5,7.2,5.25,0.12,-12.32,13.38,AC,-,-,-,500,120,-,BCC_SS,10.1007/s40195-012-0174-5
Alloy 0221,AlCoCrFeNi,5,7.2,5.25,0.12,-12.32,13.38,AC,-,-,-,700,120,-,BCC_SS,10.1007/s40195-012-0174-5
Alloy 0222,AlCoCrFeNi,5,7.2,5.25,0.12,-12.32,13.38,AC,-,-,-,900,120,-,BCC_SS,10.1007/s40195-012-0174-5
Alloy 0223,AlCoCrFeNiTi0.5,6,6.91,6.12,0.13,-17.92,14.7,AC,-,-,-,-,-,-,BCC_SS,10.1007/s40195-012-0174-5
Alloy 0224,AlCoCrFeNiTi0.5,6,6.91,6.12,0.13,-17.92,14.7,AC,-,-,-,500,120,-,BCC_SS,10.1007/s40195-012-0174-5
Alloy 0225,AlCoCrFeNiTi0.5,6,6.91,6.12,0.13,-17.92,14.7,AC,-,-,-,700,120,-,BCC_SS,10.1007/s40195-012-0174-5
Alloy 0226,AlCoCrFeNiTi0.5,6,6.91,6.12,0.13,-17.92,14.7,AC,-,-,-,900,120,-,BCC_SS,10.1007/s40195-012-0174-5
Alloy 0227,CrMoNbTiV,5,5.2,5.6187,0.2245,-4.32,13.38,AC,-,-,-,-,-,-,BCC_SS,10.1016/j.intermet.2018.11.001
Alloy 0228,CrMoNbTiZr,5,5,8.1946,0.2745,-6.4,13.38,AC,-,-,-,-,-,-,Im,10.1016/j.intermet.2018.11.001
Alloy 0229,CoCrFeMnNi,5,8,0.92,0.14,-4.16,13.38,AC,-,1000,1440,-,-,-,Im,10.1016/j.intermet.2019.106486
Alloy 0230,CoCrFeMnNi,5,8,0.92,0.14,-4.16,13.38,PM,-,-,-,-,-,-,FCC_SS,10.1016/j.msea.2018.12.005
Alloy 0231,CoCrFeMnNi,5,8,0.92,0.14,-4.16,13.38,PM,-,-,-,-,-,-,FCC_SS,10.1016/j.msea.2018.12.005
Alloy 0232,CoCrFeMnNi,5,8,0.92,0.14,-4.16,13.38,PM,-,-,-,-,-,-,FCC_SS,10.1016/j.msea.2018.12.005
Alloy 0233,CoCrFeMnNi,5,8,0.92,0.14,-4.16,13.38,PM,-,-,-,-,-,-,FCC_SS,10.1016/j.jallcom.2018.02.298
Alloy 0234,CoCrFeMnNi,5,8,0.92,0.14,-4.16,13.38,PM,HIP,1150,180,-,-,-,FCC_SS,10.1016/j.jallcom.2018.02.298
Alloy 0235,CoCrFeNi,4,8.25,1.03,0.1,-3.75,11.53,AC,-,-,-,-,-,-,FCC_SS,10.1016/j.intermet.2019.106550
Alloy 0236,CoCrFeNi,4,8.25,1.03,0.1,-3.75,11.53,AC,-,-,-,-,-,-,FCC_SS,10.1016/j.matchemphys.2017.05.056
Alloy 0237,CoCrFeNi,4,8.25,1.03,0.1,-3.75,11.53,AC,-,-,-,-,-,-,FCC_SS,10.1016/j.jallcom.2019.152479
Alloy 0238,CoCrFeNi,4,8.25,1.03,0.1,-3.75,11.53,PM,-,-,-,-,-,-,FCC_SS,10.1016/j.jallcom.2019.02.050
Alloy 0239,CoCrFeNi,4,8.25,1.03,0.1,-3.75,11.53,PM,-,-,-,-,-,-,FCC_SS,10.1016/j.jallcom.2019.02.050
Alloy 0240,CoCrFeNi,4,8.25,1.03,0.1,-3.75,11.53,AC,CW,1100,1440,550,0,-,FCC_SS,10.1016/j.msea.2019.138526
Alloy 0241,AlCoCrFeNiTi0.2,6,7.08,6.2298,0.1268,-14.8521,14.22,AC,-,-,-,-,-,-,Im,10.1007/s11665-015-1869-3
Alloy 0242,AlCoCrFeNiTi0.4,6,6.96,6.5751,0.1317,-16.9822,14.59,AC,-,-,-,-,-,-,Im,10.1007/s11665-015-1869-3
Alloy 0243,AlCoCrFeNiTi0.2,6,7.08,6.2298,0.1268,-14.8521,14.22,AC,-,-,-,-,-,-,BCC_SS,10.1007/s40195-012-0174-5
Alloy 0244,AlCoCrFeNiTi0.2,6,7.08,6.2298,0.1268,-14.8521,14.22,AC,-,-,-,500,120,-,BCC_SS,10.1007/s40195-012-0174-5
Alloy 0245,AlCoCrFeNiTi0.2,6,7.08,6.2298,0.1268,-14.8521,14.22,AC,-,-,-,700,120,-,BCC_SS,10.1007/s40195-012-0174-5
Alloy 0246,AlCoCrFeNiTi0.2,6,7.08,6.2298,0.1268,-14.8521,14.22,AC,-,-,-,900,120,-,BCC_SS,10.1007/s40195-012-0174-5
Alloy 0247,AlCoCrFeNiTi0.4,6,6.96,6.5751,0.1317,-16.9822,14.59,AC,-,-,-,500,120,-,BCC_SS,10.1007/s40195-012-0174-5
Alloy 0248,AlCoCrFeNiTi0.4,6,6.96,6.5751,0.1317,-16.9822,14.59,AC,-,-,-,700,120,-,BCC_SS,10.1007/s40195-012-0174-5
Alloy 0249,AlCoCrFeNiTi0.4,6,6.96,6.5751,0.1317,-16.9822,14.59,AC,-,-,-,900,120,-,BCC_SS,10.1007/s40195-012-0174-5
Alloy 0250,CoCrNi,3,8.33,1.12,0.11,-4.89,9.13,AC,CW,1200,1400,925,60,-,FCC_SS,10.1016/j.actamat.2017.04.033
Alloy 0251,CoCrNi,3,8.33,1.12,0.11,-4.89,9.13,AC,CW,1200,2880,950,60,AQ,FCC_SS,10.1016/j.actamat.2017.02.036
Alloy 0252,CoCrNi,3,8.33,1.12,0.11,-4.89,9.13,AC,CW,1200,120,800,120,WQ,FCC_SS,10.1016/j.actamat.2017.07.029
Alloy 0253,CoCrNi,3,8.33,1.12,0.11,-4.89,9.13,PM,-,-,-,-,-,-,FCC_SS,10.1016/j.jallcom.2019.05.208
HEA Phase Dataset v1d,,,,,,,,,,,,,,,,
Alloy 0254,CoCrNi,3,8.33,1.12,0.11,-4.89,9.13,AC,HW,-,-,600,60,-,FCC_SS,10.1016/j.scriptamat.2019.01.016
Alloy 0255,CoCrNi,3,8.33,1.12,0.11,-4.89,9.13,AC,HW,-,-,700,60,-,FCC_SS,10.1016/j.scriptamat.2019.01.016
Alloy 0256,CoCrNi,3,8.33,1.12,0.11,-4.89,9.13,AC,HW,-,-,900,60,-,FCC_SS,10.1016/j.scriptamat.2019.01.016
Alloy 0257,CoCrNi,3,8.33,1.12,0.11,-4.89,9.13,AC,CW,1200,1440,800,60,-,FCC_SS,10.1038/ncomms10602
Alloy 0258,MoNbTaTiV,5,5,3.34,0.24,-2.56,13.38,AC,-,-,-,-,-,-,BCC_SS,10.1016/j.jallcom.2016.11.188
Alloy 0259,CrNbTiZr,4,4.75,7.84,0.12,-5,11.53,AC,-,-,-,-,-,-,BCC_SS,10.3390/ma11020208
Alloy 0260,HfMoNbTiZr,5,4.6,5.06,0.31,-1.6,13.38,AC,-,-,-,-,-,-,BCC_SS,10.3390/ma11020208
Alloy 0261,HfNbTaTiZr,5,4.4,4.01,0.12,2.72,13.38,AC,-,-,-,-,-,-,BCC_SS,10.3390/ma11020208
Alloy 0262,ZrTiHfV0.5Nb0.5,5,4.25,6.4405,0.1345,0.4375,12.97,AC,-,-,-,-,-,-,BCC_SS,10.3390/ma11020208
Alloy 0263,Zr2.0TiHfVNb2.0,5,4.43,6.8022,0.1374,1.4694,12.89,AC,-,-,-,-,-,-,BCC_SS,10.3390/ma11020208
Alloy 0264,ZrTiHfNb0.5Mo0.5,5,4.38,5.7038,0.2705,-2.125,12.97,AC,-,-,-,-,-,-,BCC_SS,10.3390/ma11020208
Alloy 0265,ZrTiHfNb0.5Ta0.5,5,4.25,4.8621,0.1182,0.875,12.97,AC,-,-,-,-,-,-,BCC_SS,10.3390/ma11020208
Alloy 0266,NbTiZr,3,4.67,1.0641,0.0411,3.1111,9.13,AC,HIP,1400,120,1400,360,20 K/min,BCC_SS,10.1016/j.jallcom.2018.12.325
Alloy 0267,Ta10Nb30Ti30Zr30,4,4.4,4.9917,0.1099,2.64,10.92,AC,HIP,1400,120,1400,360,20 K/min,BCC_SS,10.1016/j.jallcom.2018.12.325
Alloy 0268,Cr10Nb30Ti30Zr30,4,4.5,7.0235,0.1211,-0.96,10.92,AC,HIP,1400,120,1400,360,20 K/min,BCC_SS,10.1016/j.jallcom.2018.12.325
Alloy 0269,AlCoCrFeNi,5,7.2,5.25,0.12,-12.32,13.38,PM,-,-,-,-,-,-,Im,10.1088/2053-1591/ab2517
Alloy 0270,AlCoCrFeNi,5,7.2,5.25,0.12,-12.32,13.38,PM,-,-,-,-,-,-,Im,10.1088/2053-1591/ab2517
Alloy 0271,AlCoCrFeNi,5,7.2,5.25,0.12,-12.32,13.38,PM,-,-,-,-,-,-,Im,10.1088/2053-1591/ab2517
Alloy 0272,AlCoCrFeNi,5,7.2,5.25,0.12,-12.32,13.38,PM,-,-,-,-,-,-,Im,10.1088/2053-1591/ab2517
Alloy 0273,AlCoCrFeNi,5,7.2,5.25,0.12,-12.32,13.38,PM,-,-,-,-,-,-,Im,10.1088/2053-1591/ab2517
Alloy 0274,AlCoCrFeNi,5,7.2,5.25,0.12,-12.32,13.38,PM,-,-,-,-,-,-,Im,10.1088/2053-1591/ab2517
Alloy 0275,Al0.3HfNbTaTiZr,6,4.4,4.7543,0.1013,-5.0406,12.83,AC,-,-,-,-,-,-,BCC_SS,10.1016/j.jallcom.2014.11.064
Alloy 0276,Al0.5HfNbTaTiZr,6,4.33,4.6972,0.1016,-8.9877,13.15,AC,-,-,-,-,-,-,BCC_SS,10.1016/j.jallcom.2014.11.064
Alloy 0277,Al0.75HfNbTaTiZr,6,4.22,4.23,0.12,-11.55,14.86,AC,-,-,-,-,-,-,BCC_SS,10.1016/j.jallcom.2014.11.064
Alloy 0278,NbTaTiZr,4,4.5,4.8397,0.1003,2.5,11.53,AC,-,-,-,-,-,-,BCC_SS,10.1016/j.msea.2018.11.054
Alloy 0279,NbTaTi30Zr,4,4.47,4.6906,0.0977,2.3644,11.47,AC,-,-,-,-,-,-,BCC_SS,10.1016/j.msea.2018.11.054
Alloy 0280,NbTaTi35Zr,4,4.43,4.5344,0.0948,2.2244,11.32,AC,-,-,-,-,-,-,BCC_SS,10.1016/j.msea.2018.11.054
Alloy 0281,NbTaTi40Zr,4,4.4,4.3703,0.0917,2.08,11.08,AC,-,-,-,-,-,-,BCC_SS,10.1016/j.msea.2018.11.054
Alloy 0282,NbTaTi45Zr,4,4.37,4.1975,0.0885,1.9311,10.75,AC,-,-,-,-,-,-,BCC_SS,10.1016/j.msea.2018.11.054
Alloy 0283,CrMoNbTiW,5,5,7.6539,0.3557,-7.04,13.38,PM,-,1400,8,-,-,-,Im,10.1007/s11837-019-03432-9
Alloy 0284,CrMoNbTaVW,6,5.5,4.78,0.32,-4.89,14.9,PM,-,1500,10,-,-,-,Im,10.1016/j.jallcom.2018.11.318
Alloy 0285,CrMoNbTaVW,6,5.5,4.78,0.32,-4.89,14.9,PM,-,1600,10,-,-,-,Im,10.1016/j.jallcom.2018.11.318
Alloy 0286,CrMoNbTaVW,6,5.5,4.78,0.32,-4.89,14.9,PM,-,1700,10,-,-,-,Im,10.1016/j.jallcom.2018.11.318
Alloy 0287,AlCoCuFeNi,5,8.2,5.6125,0.1115,-4.973,13.38,PM,-,-,-,-,-,-,BCC_SS,10.1016/j.msea.2018.11.118
Alloy 0288,AlCoCuFeNi,5,8.2,5.6125,0.1115,-4.973,13.38,PM,-,-,-,900,600,-,FCC_PLUS_BCC,10.1016/j.msea.2018.11.118
Alloy 0289,AlCoCuFeNi,5,8.2,5.6125,0.1115,-4.973,13.38,PM,-,-,-,1000,600,-,FCC_PLUS_BCC,10.1016/j.msea.2018.11.118
Alloy 0290,CoCrNi,3,8.33,1.12,0.11,-4.89,9.13,AC,-,-,-,-,-,-,FCC_SS,10.1016/j.matchemphys.2019.121841
Alloy 0291,NbTiVZr,4,4.5,6.03,0.12,-0.25,11.53,AC,-,1200,1440,-,-,AQ,BCC_SS,10.1179/1743284715Y.0000000032
Alloy 0292,AlNbTiVZr,5,4.2,5.53,0.11,-17.44,13.38,AC,-,-,-,1200,1440,-,BCC_SS,10.1016/j.msea.2017.08.019
Alloy 0293,AlNbTiVZr0.1,5,4.24,4.4204,0.0526,-16.7519,12.2,AC,-,-,-,1200,1440,-,Im,10.1016/j.msea.2017.08.019
Alloy 0294,AlNbTiVZr0.25,5,4.24,4.9666,0.0703,-17.3841,12.71,AC,-,-,-,1200,1440,-,Im,10.1016/j.msea.2017.08.019
Alloy 0295,AlNbTiVZr0.5,5,4.22,5.6073,0.0891,-18.1728,13.15,AC,-,-,-,1200,1440,-,Im,10.1016/j.msea.2017.08.019
Alloy 0296,AlNbTiVZr,5,4.2,5.53,0.11,-17.44,13.38,AC,-,-,-,1200,1440,-,Im,10.1016/j.msea.2017.08.019
Alloy 0297,AlNbTiVZr1.5,5,4.18,6.7203,0.1214,-19.3058,13.25,AC,-,-,-,1200,1440,-,Im,10.1016/j.msea.2017.08.019
Alloy 0298,CoCrFeMnNi,5,8,0.92,0.14,-4.16,13.38,AC,CW,1200,2880,1000,60,-,FCC_SS,10.1016/j.actamat.2013.06.018
Alloy 0299,CoCrFeNi,4,8.25,1.03,0.1,-3.75,11.53,AC,CW,1100,360,-,-,WQ,FCC_SS,10.1016/j.msea.2017.02.043
Alloy 0300,CoCrFeMnNi,5,8,0.92,0.14,-4.16,13.38,AC,CW,1100,360,-,-,WQ,FCC_SS,10.1016/j.msea.2017.02.043
Alloy 0301,CoCrFeMnNi,5,8,0.92,0.14,-4.16,13.38,AC,-,1200,2880,900,60,-,FCC_SS,10.1016/j.actamat.2016.07.038
Alloy 0302,CoCrFeNi,4,8.25,1.03,0.1,-3.75,11.53,AC,-,-,-,-,-,-,FCC_SS,10.1016/j.jallcom.2013.12.210
Alloy 0303,CoCrFeNi,4,8.25,1.03,0.1,-3.75,11.53,AC,-,1000,1440,-,-,-,FCC_SS,10.1016/j.jallcom.2013.12.210
Alloy 0304,CoCrFeNiMn,5,8,3.2695,0.1384,-4.16,13.38,AC,-,-,-,-,-,-,FCC_SS,10.1016/j.jallcom.2013.12.210
Alloy 0305,CoCrFeNiMn,5,8,3.2695,0.1384,-4.16,13.38,AC,-,1000,1440,-,-,-,FCC_SS,10.1016/j.jallcom.2013.12.210
Alloy 0306,HfNbTaTiZr,5,4.4,4.01,0.12,2.72,13.38,AC,HIP,1200,120,1200,120,-,BCC_SS,10.1016/j.msea.2018.11.054
Alloy 0307,HfNbTiZr,4,4.25,4.12,0.13,2.5,11.53,AC,-,-,-,1300,240,-,BCC_SS,10.1016/j.msea.2018.11.054
Alloy 0308,HfNbTiZr,4,4.25,4.12,0.13,2.5,11.53,AC,-,-,-,-,-,-,BCC_SS,10.1016/j.msea.2018.11.054
Alloy 0310,Ta0.6ZrHfTi,4,4.28,4.7527,0.1052,1.7901,11.36,AC,-,-,-,-,-,-,BCC_SS,10.1016/j.msea.2018.11.054
Alloy 0311,Ta0.5ZrHfTi,4,4.29,4.7083,0.1054,1.7959,11.24,AC,-,-,-,-,-,-,BCC_SS,10.1016/j.msea.2018.11.054
Alloy 0312,Ta0.4ZrHfTi,4,4.29,4.6529,0.1055,1.7993,11.07,AC,-,-,-,-,-,-,BCC_SS,10.1016/j.msea.2018.11.054
Alloy 0313,Ti40Zr25Nb25Ta10,4,4.35,4.6525,0.1018,2.26,10.73,AC,-,-,-,-,-,-,BCC_SS,10.1016/j.msea.2018.11.054
Alloy 0314,Ti45Zr25Nb25Ta5,4,4.3,4.5839,0.1022,2.14,10,AC,-,-,-,-,-,-,BCC_SS,10.1016/j.msea.2018.11.054
Alloy 0315,Ti35Zr25Nb25Ta15,4,4.4,4.7179,0.1014,2.36,11.18,AC,-,-,-,-,-,-,BCC_SS,10.1016/j.msea.2018.11.054
Alloy 0316,Ti30Zr25Nb25Ta20,4,4.45,4.7803,0.1009,2.44,11.44,AC,-,-,-,-,-,-,BCC_SS,10.1016/j.msea.2018.11.054
Alloy 0317,Ti25Zr25Nb25Ta25,4,4.5,4.8397,0.1003,2.5,11.53,AC,-,-,-,-,-,-,BCC_SS,10.1016/j.msea.2018.11.054
Alloy 0318,MoNbTaTiV,5,5,3.34,0.24,-2.56,13.38,PM,-,1500,10,-,-,-,BCC_SS,0.1016/j.jmst.2019.07.013
Alloy 0319,MoNbTaTiV,5,5,3.34,0.24,-2.56,13.38,PM,-,1600,10,-,-,-,BCC_SS,0.1016/j.jmst.2019.07.013
Alloy 0320,MoNbTaTiV,5,5,3.34,0.24,-2.56,13.38,PM,-,1700,10,-,-,-,Im,0.1016/j.jmst.2019.07.013
Alloy 0321,AlCoCrFeNi,5,7.2,5.25,0.12,-12.32,13.38,AC,-,-,-,-,-,-,BCC_SS,10.1016/j.matdes.2013.12.048
Alloy 0322,AlCoCrFeNiV0.2,6,7.12,5.6807,0.1216,-13.0769,14.22,AC,-,-,-,-,-,-,BCC_SS,10.1016/j.matdes.2013.12.048
Alloy 0323,AlCoCrFeNiV0.5,6,7,5.5433,0.1226,-13.9504,14.7,AC,-,-,-,-,-,-,BCC_SS,10.1016/j.matdes.2013.12.048
Alloy 0324,AlCoCrFeNiV0.8,6,6.9,5.4152,0.123,-14.5779,14.87,AC,-,-,-,-,-,-,BCC_SS,10.1016/j.matdes.2013.12.048
Alloy 0325,AlCoCrFeNiV1.0,6,6.83,5.3344,0.1231,-14.8889,14.9,AC,-,-,-,-,-,-,BCC_SS,10.1016/j.matdes.2013.12.048
Alloy 0326,Al2CoCrFeNi,5,6.5,6.678,0.1266,-15.4444,12.98,AC,-,-,-,-,-,-,Im,10.1016/j.jallcom.2019.07.100
Alloy 0327,Al1.8CoCrFeNiTi0.2,6,6.53,6.7924,0.1298,-17.2,13.88,AC,-,-,-,-,-,-,Im,10.1016/j.jallcom.2019.07.100
Alloy 0328,Al1.5CoCrFeNiTi0.5,6,6.58,6.9584,0.1343,-19.3333,14.53,AC,-,-,-,-,-,-,Im,10.1016/j.jallcom.2019.07.100
Alloy 0329,Al1.2CoCrFeNiTi0.8,6,6.63,7.1178,0.1386,-20.8667,14.84,AC,-,-,-,-,-,-,BCC_SS,10.1016/j.jallcom.2019.07.100
Alloy 0330,AlCoCrFeNiTi,6,6.67,6.58,0.14,-21.56,14.9,AC,-,-,-,-,-,-,Im,10.1016/j.jallcom.2019.07.100
Alloy 0331,Al0.8CoCrFeNiTi1.2,6,6.7,7.3212,0.144,-21.9778,14.84,AC,-,-,-,-,-,-,Im,10.1016/j.jallcom.2019.07.100
Alloy 0332,HfNbTiZr,4,4.25,4.12,0.13,2.5,11.53,AC,-,-,-,-,-,-,BCC_SS,10.1016/j.mtcomm.2018.06.004
Alloy 0333,Al0.5HfNbTiZr,5,4.11,4.9579,0.1331,-10.963,13.15,AC,-,-,-,-,-,-,BCC_SS,10.1016/j.mtcomm.2018.06.004
Alloy 0334,Al0.75HfNbTiZr,5,4.05,4.9698,0.1338,-15.6454,13.33,AC,-,-,-,-,-,-,BCC_SS,10.1016/j.mtcomm.2018.06.004
Alloy 0335,AlHfNbTiZr,5,4,4.9683,0.134,-19.36,13.38,AC,-,-,-,-,-,-,BCC_SS,10.1016/j.mtcomm.2018.06.004
Alloy 0336,Al1.25HfNbTiZr,5,3.95,4.9567,0.1338,-22.3129,13.35,AC,-,-,-,-,-,-,BCC_SS,10.1016/j.mtcomm.2018.06.004
Alloy 0337,Al1.5HfNbTiZr,5,3.91,4.9375,0.1334,-24.6612,13.25,AC,-,-,-,-,-,-,BCC_SS,10.1016/j.mtcomm.2018.06.004
Alloy 0338,Al0.5Cr0.9FeNi2.5V0.2,5,8.02,4.4447,0.1189,-10.9973,11.06,PM,-,-,-,-,-,-,Im,10.1016/j.jallcom.2019.152196
HEA Phase Dataset v1d,,,,,,,,,,,,,,,,
Alloy 0339,Al0.5Cr0.9FeNi2.5V0.2,5,8.02,4.4447,0.1189,-10.9973,11.06,AC,-,-,-,-,-,-,FCC_SS,10.1016/j.jallcom.2019.152196
Alloy 0340,Al0.5Cr0.9FeNi2.5V0.2,5,8.02,4.4447,0.1189,-10.9973,11.06,AC,CW,1200,1440,600,60,AQ,Im,10.1016/j.jallcom.2019.152196
Alloy 0341,Fe22Co20Ni19Cr20Mn12Al7,6,7.71,4.346,0.1302,-7.5184,14.41,AC,HW,1100,0,900,60,AQ,Im,10.1016/j.msea.2019.138555
Alloy 0345,Fe40Mn40Co10Cr10,4,7.5,4.045,0.1383,-0.96,9.92,AC,HW,1200,120,-,-,WQ,FCC_SS,10.1016/j.actamat.2015.04.014
Alloy 0346,FeMnNiCoCr,5,8,3.2695,0.1384,-4.16,13.38,AC,CW,1200,2880,1000,60,-,FCC_SS,10.1016/j.actamat.2013.06.018
Alloy 0347,FeMnNiCoCr,5,8,3.2695,0.1384,-4.16,13.38,AC,CW,1200,2880,1000,60,-,FCC_SS,10.1016/j.actamat.2013.06.018
Alloy 0351,CoCrFeMnNi,5,8,0.92,0.14,-4.16,13.38,AC,HW,1200,120,-,-,WQ,FCC_SS,10.1016/j.actamat.2017.07.023
Alloy 0352,Al5Nb24Ti40V5Zr26,5,4.24,5.2891,0.1093,-6.8576,11.3,AC,CW,-,-,-,-,-,BCC_SS,10.1016/j.intermet.2019.106652
Alloy 0353,Al5Nb24Ti40V5Zr26,5,4.24,5.2891,0.1093,-6.8576,11.3,AC,CW,-,-,800,60,-,Im,10.1016/j.intermet.2019.106652
Alloy 0354,Fe50Mn30Co10Cr10,4,7.6,3.8332,0.1321,-0.92,9.71,AC,-,-,-,-,-,-,Im,10.1038/nature17981
Alloy 0355,Fe37Mn45Co9Cr9,4,7.46,4.0921,0.1393,-0.882,9.65,AC,-,-,-,-,-,-,FCC_SS,10.1038/nature17981
Alloy 0356,Fe50Mn30Co10Cr10,4,7.6,3.8332,0.1321,-0.92,9.71,PM,-,900,5,-,-,-,FCC_SS,10.1007/s00339-017-1151-7
Alloy 0357,CoFeNi2V0.5Mo0.2,5,8.66,2.4622,0.1036,-6.8266,11.6,AC,-,-,-,-,-,-,FCC_SS,10.1016/j.scriptamat.2019.02.038
Alloy 0359,Al10Co25Cr8Fe15Ni36Ti6,6,8.07,5.6555,0.1224,-13.9748,13.3,AC,-,1220,1200,950,6000,-,Im,10.3390/e21020169
Alloy 0360,Al10Co25Cr8Fe15Ni36Ti6,6,8.07,5.6555,0.1224,-13.9748,13.3,AC,-,1220,1200,950,6000,-,Im,10.3390/e21020169
Alloy 0361,CoCrFeNiTi0.2,5,8.05,3.6584,0.1116,-7.3469,12.57,AC,-,1200,30,-,-,-,FCC_SS,10.3390/e21040389
Alloy 0362,Al0.3CoCrCu0.3FeNi,6,8.09,3.6472,0.1065,-4.3837,13.99,AC,-,1100,360,-,-,WQ,FCC_SS,10.3390/e20120967
Alloy 0363,Al0.3CoCrCu0.3FeNi,6,8.09,3.6472,0.1065,-4.3837,13.99,AC,-,1100,360,900,300,WQ,FCC_SS,10.3390/e20120967
Alloy 0364,CrCoFeNiMn,5,8,0.92,0.14,-4.16,13.38,AC,CW,1200,2880,900,120,-,FCC_SS,10.1016/j.ijplas.2019.07.017
Alloy 0365,CrCoFeNiMn,5,8,0.92,0.14,-4.16,13.38,AC,CW,1200,2880,900,120,-,FCC_SS,10.1016/j.ijplas.2019.07.017
Alloy 0366,CrCoFeNiMn,5,8,0.92,0.14,-4.16,13.38,AC,CW,1200,2880,900,120,-,FCC_SS,10.1016/j.ijplas.2019.07.017
Alloy 0367,CrCoFeNiMn,5,8,0.92,0.14,-4.16,13.38,AC,CW,1200,2880,900,120,-,FCC_SS,10.1016/j.ijplas.2019.07.017
Alloy 0368,TiZrHfCr0.2Mo,5,4.57,7.2547,0.3381,-4.4444,12.57,AC,-,-,-,-,-,-,BCC_SS,10.1016/j.msec.2019.110322
Alloy 0369,Cr26Mn20Fe20Co20Ni14,5,7.76,3.2621,0.1355,-3.7232,13.23,AC,HW,-,-,1000,480,-,FCC_SS,10.1016/j.mtla.2019.100485
Alloy 0370,Ti1.89CrNbV0.56,4,4.8,6.3194,0.0488,-4.0897,10.77,AC,-,-,-,-,-,-,BCC_SS,10.1016/j.matchar.2019.109980
Alloy 0371,Ti1.89CrNbV0.56,4,4.8,6.3194,0.0488,-4.0897,10.77,AC,CW,-,-,-,-,-,Im,10.1016/j.matchar.2019.109980
Alloy 0372,HfNbTaTiZr,5,4.4,4.01,0.12,2.72,13.38,AC,-,-,-,-,-,-,BCC_SS,10.1016/j.matlet.2019.07.027
Alloy 0373,HfNbTaTiZrW,6,4.67,5.7209,0.3545,-3.2222,14.9,AC,-,-,-,-,-,-,BCC_SS,10.1016/j.jallcom.2019.06.138
Alloy 0374,HfNbTaTiZrMoW,7,4.86,6.0241,0.3813,-2.9388,16.18,AC,-,-,-,-,-,-,BCC_SS,10.1016/j.jallcom.2019.06.138
Alloy 0377,Al0.5CoCrFeNi,5,7.67,4.22,0.11,-9.09,13.15,AC,-,-,-,-,-,-,FCC_PLUS_BCC,10.1007/s12598-016-0860-y
Alloy 0378,Al0.5CoCrFeNi,5,7.67,4.22,0.11,-9.09,13.15,AC,-,-,-,450,10,WQ,FCC_PLUS_BCC,10.1007/s12598-016-0860-y
