Repository: sourish69/MSE643_CourseProject

# MSE643_CourseProject - Phase-Oriented Generative Design of High-Entropy Alloys

**A generative machine-learning pipeline that designs new alloy compositions to order - you specify the crystal phase you want, and the model proposes chemistries that should form it.**

---

## The idea in one paragraph

High-entropy alloys mix five or more principal elements in near-equal proportions, and their configurational entropy unlocks unusual combinations of strength and thermal stability. The problem is scale: the viable composition space runs to millions of candidates, far beyond what anyone can cast and characterize by hand.

File: Datasets/HEA_Phase_Dataset_v1d_raw.csv (part 2 of 4)
HEA Phase Dataset v1d,,,,,,,,,,,,,,,,
Alloy_ID,Alloy,Num_of_Elem,VEC,Atom.Size.Diff,Elect.Diff,dHmix,dSmix,,Sythesis_Route Hot-Cold_Working Homog_Temp,,Homog_Time,Anneal_Temp,Anneal_Time,Quench_Proc,Phases,References
Alloy 0379,Al0.5CoCrFeNi,5,7.67,4.22,0.11,-9.09,13.15,AC,-,-,-,650,10,WQ,FCC_PLUS_BCC,10.1007/s12598-016-0860-y
Alloy 0380,Al0.5CoCrFeNi,5,7.67,4.22,0.11,-9.09,13.15,AC,-,-,-,850,10,WQ,FCC_PLUS_BCC,10.1007/s12598-016-0860-y
Alloy 0381,Ni46Co22Al12Cr8Fe8Ti3Mo1,7,8.24,5.4578,0.1181,-13.0317,12.47,PM,-,-,-,-,-,-,Im,10.1016/j.matchemphys.2019.121749
Alloy 0382,Ni45(FeCoCr)40(AlTi)15,6,8.09,5.6317,0.1291,-14.6367,12.92,AC,-,-,-,-,-,-,Im,10.1016/j.scriptamat.2017.12.001
Alloy 0383,Ni45(FeCoCr)40(AlTi)15,6,8.09,5.6317,0.1291,-14.6367,12.92,AC,-,-,-,-,-,-,Im,10.1016/j.scriptamat.2017.12.001
Alloy 0384,Ti2ZrHf0.5V,4,4.22,6.9566,0.1231,-1.7778,10.58,AC,-,-,-,-,-,-,BCC_SS,10.1007/s40195-019-00921-3
Alloy 0385,Ti2ZrHf0.5VNb0.25,5,4.26,6.8158,0.1225,-1.0194,11.74,AC,-,-,-,-,-,-,BCC_SS,10.1007/s40195-019-00921-3
Alloy 0386,Ti2ZrHf0.5VNb0.5,4,4.3,6.6825,0.1216,-0.4,12.23,AC,-,-,-,-,-,-,BCC_SS,10.1007/s40195-019-00921-3
Alloy 0387,Ti2ZrHf0.5VNb0.75,5,4.33,6.5562,0.1207,0.1088,12.48,AC,-,-,-,-,-,-,BCC_SS,10.1007/s40195-019-00921-3
Alloy 0388,Ti2ZrHf0.5VNb,5,4.36,6.4362,0.1196,0.5289,12.6,AC,-,-,-,-,-,-,BCC_SS,10.1007/s40195-019-00921-3
Alloy 0389,ZrTiHfCuNiFe,6,6.83,10.9241,0.2576,-24.7778,14.9,AC,-,-,-,-,-,-,BCC_SS,10.1016/j.intermet.2019.106515
Alloy 0390,AlCrFeCoNi,5,7.2,5.78,0.12,-12.32,13.38,AC,-,-,-,-,-,-,BCC_SS,10.1016/j.intermet.2019.106515
Alloy 0391,AlCoCrCuFeNi,6,7.83,4.82,0.12,-4.78,14.9,AC,-,-,-,-,-,-,BCC_SS,10.1016/j.intermet.2019.106515
Alloy 0392,AlCoCrFeMo0.05Ni2,6,7.65,5.4225,0.1244,-11.9445,13.27,AC,HW,1250,120,1200,0,-,Im,10.1016/j.msea.2019.05.058
Alloy 0393,FeCoNiCrMn,5,8,3.2695,0.1384,-4.16,13.38,AC,CW,1200,600,800,60,-,FCC_SS,10.1016/j.jallcom.2019.04.035
Alloy 0395,HfNbTiZr,4,4.25,4.12,0.13,2.5,11.53,AC,-,-,-,-,-,-,BCC_SS,10.3390/met9050485
Alloy 0398,CoCrFeNiMo0.2,5,8.14,2.51,0.12,-4.04,12.57,AC,CW,1200,60,-,-,WQ,FCC_SS,10.3390/e21090833
Alloy 0399,CoCrFeNiMo0.2,5,8.14,2.51,0.12,-4.04,12.57,AC,CW,1200,60,600,72,WQ,FCC_SS,10.3390/e21090833
Alloy 0400,CoCrFeNiMo0.2,5,8.14,2.51,0.12,-4.04,12.57,AC,CW,1200,60,700,72,WQ,FCC_SS,10.3390/e21090833
Alloy 0401,CoCrFeNiMo0.2,5,8.14,2.51,0.12,-4.04,12.57,AC,CW,1200,60,800,72,WQ,FCC_SS,10.3390/e21090833
Alloy 0402,CoCrFeNiMo0.2,5,8.14,2.51,0.12,-4.04,12.57,AC,CW,1200,60,900,72,WQ,Im,10.3390/e21090833
Alloy 0403,CoCrFeNiMo0.2,5,8.14,2.51,0.12,-4.04,12.57,AC,CW,1200,60,1000,72,WQ,Im,10.3390/e21090833
Alloy 0404,Ti40Zr10Ni40Co5Cu5,5,7,9.261,0.2126,-34.1,10.5,AC,-,900,1440,950,720,FC,Im,10.1007/s12540-019-00383-3
Alloy 0405,Ti30Zr20Ni30Co10Cu10,5,7,10.2093,0.2347,-33.2,12.51,AC,-,900,1440,950,720,FC,Im,10.1007/s12540-019-00383-3
Alloy 0406,Ti25Zr25Ni16.67Co16.67Cu16.67,5,7,10.4775,0.2426,-29.722,13.21,AC,-,900,1440,950,720,FC,Im,10.1007/s12540-019-00383-3
Alloy 0407,Ti30Zr10Hf10Ni30Co10Cu10,6,7,9.9613,0.2393,-31.88,13.66,AC,-,900,1440,950,720,FC,Im,10.1007/s12540-019-00383-3
Alloy 0408,Ti20Zr15Hf15Ni20Co15Cu15,6,7,10.6102,0.2588,-30.38,14.82,AC,-,900,1440,950,720,FC,Im,10.1007/s12540-019-00383-3
Alloy 0409,CoCuHfNiTiZr,6,6.4,10.21,0.26,-23.52,13.38,AC,-,900,1440,950,720,FC,Im,10.1007/s12540-019-00383-3
Alloy 0410,CrFeMnV,4,6.5,3.5454,0.1021,-2.25,11.53,AC,-,-,-,-,-,-,BCC_SS,10.1016/j.jmst.2018.02.026
Alloy 0411,CrMn0.3FeVCu0.06,5,6.48,3.0819,0.0983,2.1868,11.39,AC,-,-,-,-,-,-,FCC_PLUS_BCC,10.1016/j.jmst.2018.02.026
Alloy 0412,CrMn0.5FeVCu0.10,5,6.56,3.249,0.1032,2.3765,11.98,AC,-,-,-,-,-,-,FCC_PLUS_BCC,10.1016/j.jmst.2018.02.026
Alloy 0413,CrMn0.7FeVCu0.14,5,6.63,3.3616,0.1069,2.5206,12.32,AC,-,-,-,-,-,-,FCC_PLUS_BCC,10.1016/j.jmst.2018.02.026
Alloy 0414,CrMnFeVCu0.20,5,6.71,3.4661,0.1112,2.6757,12.57,AC,-,-,-,-,-,-,FCC_PLUS_BCC,10.1016/j.jmst.2018.02.026
Alloy 0415,NbMoTaWVTi,6,5.17,3.5756,0.3341,-4.2222,14.9,PM,-,-,-,-,-,-,FCC_PLUS_BCC,10.3390/ma11050669
Alloy 0416,CoCrCuFeNi,5,8.8,1.07,0.09,3.2,13.38,AC,-,-,-,-,-,-,FCC_SS,10.1016/j.jmst.2017.11.007
Alloy 0417,(CoCrCuFeNi)96Nb4,6,8.65,2.9164,0.1015,-14.2479,14.24,AC,-,-,-,-,-,-,FCC_SS,10.1016/j.jmst.2017.11.007
Alloy 0418,(CoCrCuFeNi)92Nb8,6,8.5,3.8937,0.1092,-15.3853,14.63,AC,-,-,-,-,-,-,Im,10.1016/j.jmst.2017.11.007
Alloy 0419,(CoCrCuFeNi)88Nb12,6,8.34,4.5889,0.1156,-16.3722,14.83,AC,-,-,-,-,-,-,Im,10.1016/j.jmst.2017.11.007
Alloy 0420,(CoCrCuFeNi)84Nb16,6,8.19,5.1207,0.121,-17.2086,14.9,AC,-,-,-,-,-,-,Im,10.1016/j.jmst.2017.11.007
Alloy 0421,Co28.2Cr5.92Mo0.62Mn0.50Si0.13N0.04C,7,8.28,6.6289,0.1551,-8.8986,6.18,AC,HW,1200,-,-,-,-,FCC_SS,10.1016/j.jmbbm.2018.10.038
Alloy 0422,Co28.2Cr5.92Mo0.62Mn0.50Si0.13N0.04C,7,8.28,6.6289,0.1551,-8.8986,6.18,AC,HW,-,-,1200,15,WQ,FCC_SS,10.1016/j.jmbbm.2018.10.038
Alloy 0426,Co–33Cr–9W–0.35N–0.01C,5,7.73,3.5964,0.202,-4.3813,7.66,AC,-,-,-,-,-,-,FCC_SS,10.1016/j.actbio.2015.12.011
Alloy 0427,Co–33Cr–9W–0.35N–0.06C,5,7.72,3.6991,0.2026,-4.4774,7.69,AC,-,-,-,-,-,-,FCC_SS,10.1016/j.actbio.2015.12.011
Alloy 0428,Co–33Cr–9W–0.35N–0.1C,5,7.72,3.7793,0.2031,-4.5542,7.71,AC,-,-,-,-,-,-,FCC_SS,10.1016/j.actbio.2015.12.011
Alloy 0429,Co–33Cr–9W–0.35N–0.25C,5,7.71,4.0658,0.2049,-4.8418,7.78,AC,-,-,-,-,-,-,FCC_SS,10.1016/j.actbio.2015.12.011
Alloy 0430,Co–33Cr–9W–0.35N–0.31C,5,7.71,4.1749,0.2056,-4.9567,7.81,AC,-,-,-,-,-,-,FCC_SS,10.1016/j.actbio.2015.12.011
Alloy 0431,Co–33Cr–9W–0.35N–0.01C,5,7.73,3.5964,0.202,-4.3813,7.66,AC,-,-,-,-,-,-,FCC_SS,10.1016/j.actbio.2015.12.011
Alloy 0432,Co–33Cr–9W–0.35N–0.06C,5,7.72,3.6991,0.2026,-4.4774,7.69,AC,-,-,-,-,-,-,FCC_SS,10.1016/j.actbio.2015.12.011
Alloy 0433,Co–33Cr–9W–0.35N–0.1C,5,7.72,3.7793,0.2031,-4.5542,7.71,AC,-,-,-,-,-,-,FCC_SS,10.1016/j.actbio.2015.12.011
Alloy 0434,Co–33Cr–9W–0.35N–0.25C,5,7.71,4.0658,0.2049,-4.8418,7.78,AC,-,-,-,-,-,-,FCC_SS,10.1016/j.actbio.2015.12.011
Alloy 0435,Co–33Cr–9W–0.35N–0.31C,5,7.71,4.1749,0.2056,-4.9567,7.81,AC,-,-,-,-,-,-,FCC_SS,10.1016/j.actbio.2015.12.011
Alloy 0437,MoNbTaTiZr,5,4.8,5.4625,0.2817,-1.76,13.38,AC,-,-,-,-,-,-,BCC_SS,10.1016/j.msec.2016.12.057
Alloy 0442,Al40Cu15Cr15Fe15Si15,5,5.55,8.0279,0.1289,-15.87,12.51,AC,-,-,-,-,-,-,Im,10.1016/j.jmrt.2018.06.010
HEA Phase Dataset v1d,,,,,,,,,,,,,,,,
Alloy 0443,Al60Cu10Fe10Cr5Mn5Ni5Mg5,7,4.95,6.7911,0.1414,-7.91,11.36,AC,-,-,-,-,-,-,Im,10.1016/j.jmrt.2018.06.010
Alloy 0444,Al65Cu5Cr5Si15Mn5Ti5,6,7.38,5.9756,0.1539,-10.9333,13.28,AC,-,-,-,-,-,-,Im,10.1016/j.jmrt.2018.06.010
Alloy 0445,Al80Mg14Zn2.7Cu2.7Si0.60,5,3.33,4.8116,0.1201,-1.4751,5.65,AC,-,-,-,-,-,-,Im,10.1007/s11665-018-3720-0
Alloy 0446,Al85Mg10.5Zn2.025Cu2.025Si0.45,4,3.25,4.1515,0.1033,-1.097,4.56,AC,-,-,-,-,-,-,Im,10.1007/s11665-018-3720-0
Alloy 0447,Al90Mg7.1Zn1.35Cu1.35Si0.3,4,3.16,3.4874,0.0868,-0.7691,3.47,AC,-,-,-,-,-,-,Im,10.1007/s11665-018-3720-0
Alloy 0448,Al0.5NbTiVZr,5,4.33,5.76,0.11,-10.86,13.15,AC,-,1200,1440,-,-,AQ,Im,10.1179/1743284715Y.0000000032
Alloy 0449,Al26.6Nb23.8Ti25.1V24.5,4,4.22,3.9208,0.0335,-16.9883,11.52,AC,-,1200,1440,-,-,AQ,BCC_SS,10.4236/msa.2018.913074
Alloy 0451,AlLiMgZnSn,5,4.4,5.16,0.33,-6.08,13.38,AC,-,-,-,-,-,-,Im,10.1007/s11837-014-1059-z
Alloy 0452,Al80Li5Mg5Zn5Sn5,5,3.35,3.36,0.17,-0.53,6.47,AC,-,-,-,-,-,-,Im,10.1007/s11837-014-1059-z
Alloy 0453,Al80Li5Mg5Zn5Cu5,5,3.7,3.85,0.17,-1.14,6.47,AC,-,-,-,-,-,-,Im,10.1007/s11837-014-1059-z
Alloy 0461,Al0.7Co0.3CrFeNi,5,7.2,5.54,0.12,-11.4,12.8,PM,-,1000,8,-,-,-,Im,10.1016/j.matdes.2013.04.061
Alloy 0466,CrMnFeCoNi,5,8,0.92,0.14,-4.16,13.38,AC,HW,-,-,1400,480,-,FCC_SS,10.1016/j.mtla.2019.100485
Alloy 0467,CrMnFeCoNi,5,8,0.92,0.14,-4.16,13.38,AC,HW,-,-,950,480,-,FCC_SS,10.1016/j.mtla.2019.100485
Alloy 0468,AlCrFeMnNi,5,6.8,5.8277,0.136,-12.48,13.38,AC,-,-,-,-,-,-,BCC_SS,10.1016/j.msea.2017.02.072
Alloy 0469,AlCrFeMnNi,5,6.8,5.8277,0.136,-12.48,13.38,AC,-,-,-,400,240,-,FCC_PLUS_BCC,10.1016/j.msea.2017.02.072
Alloy 0470,AlCrFeMnNi,5,6.8,5.8277,0.136,-12.48,13.38,AC,-,-,-,830,240,-,FCC_PLUS_BCC,10.1016/j.msea.2017.02.072
Alloy 0471,AlCrFeMnNi,5,6.8,5.8277,0.136,-12.48,13.38,AC,-,-,-,1040,240,-,Im,10.1016/j.msea.2017.02.072
Alloy 0472,AlCrFeMnNi,5,6.8,5.8277,0.136,-12.48,13.38,AC,-,-,-,1200,240,-,Im,10.1016/j.msea.2017.02.072
Alloy 0473,Al0.5CoCrFeNi,5,7.67,4.22,0.11,-9.09,13.15,AC,-,-,-,-,-,-,FCC_PLUS_BCC,10.1016/j.msea.2016.06.040
Alloy 0474,Al0.5CoCrFeNi,5,7.67,4.22,0.11,-9.09,13.15,AC,-,-,-,650,30,WQ,FCC_PLUS_BCC,10.1016/j.msea.2016.06.040
Alloy 0475,Al0.5CoCrFeNi,5,7.67,4.22,0.11,-9.09,13.15,AC,-,-,-,650,60,WQ,FCC_PLUS_BCC,10.1016/j.msea.2016.06.040
Alloy 0476,Al0.5CoCrFeNi,5,7.67,4.22,0.11,-9.09,13.15,AC,-,-,-,650,120,WQ,Im,10.1016/j.msea.2016.06.040
Alloy 0477,Al0.5CoCrFeNi,5,7.67,4.22,0.11,-9.09,13.15,AC,-,-,-,650,240,WQ,Im,10.1016/j.msea.2016.06.040
Alloy 0478,Al0.5CoCrFeNi,5,7.67,4.22,0.11,-9.09,13.15,AC,-,-,-,650,480,WQ,Im,10.1016/j.msea.2016.06.040
Alloy 0479,Al0.5CoCrFeNi,5,7.67,4.22,0.11,-9.09,13.15,AC,-,-,-,-,-,-,FCC_PLUS_BCC,10.1016/j.msea.2018.05.054
Alloy 0480,Al0.5CoCrFeNi,5,7.67,4.22,0.11,-9.09,13.15,AC,CW,-,-,-,-,-,FCC_PLUS_BCC,10.1016/j.msea.2018.05.054
Alloy 0481,Al8Co17Cr17Cu8Fe17Ni33,6,8.33,3.9854,0.1081,-5.1292,13.92,AC,-,-,-,-,-,-,FCC_SS,10.1007/s11837-013-0756-3
Alloy 0482,Al8Co17Cr17Cu8Fe17Ni33,6,8.33,3.9854,0.1081,-5.1292,13.92,AC,-,-,-,-,-,-,FCC_SS,10.1007/s11837-013-0756-3
Alloy 0483,Al0.5CoCrFeMnNi,6,8.08,4.4259,0.1389,-2.6509,16.01,AC,CW,1200,360,1000,15,WQ,FCC_PLUS_BCC,10.1016/j.msea.2018.05.041
Alloy 0484,Al0.5CoCrFeMnNi,6,8.08,4.4259,0.1389,-2.6509,16.01,AC,CW,1200,360,1100,10,WQ,Im,10.1016/j.msea.2018.05.041
Alloy 0485,Al0.5CoCrFeMnNi,6,8.08,4.4259,0.1389,-2.6509,16.01,AC,CW,1200,360,1200,5,WQ,FCC_SS,10.1016/j.msea.2018.05.041
Alloy 0486,CoCrFeNi,4,8.25,1.03,0.1,-3.75,11.53,AC,-,-,-,-,-,-,FCC_SS,10.3390/met9111172
Alloy 0487,CoCrFeNiV0.25,5,8.06,1.335,0.1039,-5.5917,12.71,AC,-,-,-,-,-,-,FCC_SS,10.3390/met9111172
Alloy 0488,CoCrFeNiV0.5,5,7.89,1.7578,0.109,-7.0123,13.15,AC,-,-,-,-,-,-,Im,10.3390/met9111172
Alloy 0489,CoCrFeNiV0.7,5,7.77,1.9807,0.112,-7.9131,13.31,AC,-,-,-,-,-,-,Im,10.3390/met9111172
Alloy 0490,CoCrFeNiV0.8,5,7.71,2.0692,0.1132,-8.2986,13.35,AC,-,-,-,-,-,-,Im,10.3390/met9111172
Alloy 0491,CoCrFeNiV0.9,5,7.65,2.1461,0.1142,-8.6464,13.37,AC,-,-,-,-,-,-,Im,10.3390/met9111172
Alloy 0492,CoCrFeNiV,5,7.6,2.2136,0.1151,-8.96,13.38,AC,-,-,-,-,-,-,Im,10.3390/met9111172
Alloy 0493,(CoCrFeMnNi)99C1,6,7.96,5.0842,0.1582,-6.1206,13.71,AC,-,-,-,-,-,-,FCC_SS,10.1080/21663831.2019.1638844
Alloy 0494,(CoCrFeMnNi)99C1,6,7.96,5.0842,0.1582,-6.1206,13.71,PM,-,-,-,-,-,-,FCC_SS,10.1080/21663831.2019.1638844
Alloy 0495,(CoCrFeMnNi)99C1,6,7.96,5.0842,0.1582,-6.1206,13.71,PM,-,-,-,-,-,-,FCC_SS,10.1080/21663831.2019.1638844
Alloy 0496,Fe19.96Mn19.96Ni19.96Co19.96Cr19.96C0.2,6,7.99,3.705,0.1426,-4.5554,13.47,AC,-,-,-,-,-,-,FCC_SS,10.1016/j.actamat.2018.10.050
Alloy 0497,Fe19.96Mn19.96Ni19.96Co19.96Cr19.96C0.2,6,7.99,3.705,0.1426,-4.5554,13.47,AC,HW,1200,180,-,-,-,FCC_SS,10.1016/j.actamat.2018.10.050
Alloy 0498,Fe19.96Mn19.96Ni19.96Co19.96Cr19.96C0.2,6,7.99,3.705,0.1426,-4.5554,13.47,AC,HW,1200,180,900,3,-,FCC_SS,10.1016/j.actamat.2018.10.050
Alloy 0499,Fe19.96Mn19.96Ni19.96Co19.96Cr19.96C0.2,6,7.99,3.705,0.1426,-4.5554,13.47,AC,HW,1200,180,900,3,-,FCC_SS,10.1016/j.actamat.2018.10.050
Alloy 0500,Fe19.96Mn19.96Ni19.96Co19.96Cr19.96C0.5,6,7.98,4.2726,0.1487,-5.1424,13.58,AC,-,-,-,-,-,-,FCC_SS,10.1016/j.actamat.2018.10.050
Alloy 0501,Fe19.96Mn19.96Ni19.96Co19.96Cr19.96C0.5,6,7.98,4.2726,0.1487,-5.1424,13.58,AC,HW,1200,180,-,-,-,FCC_SS,10.1016/j.actamat.2018.10.050
Alloy 0502,Fe19.96Mn19.96Ni19.96Co19.96Cr19.96C0.5,6,7.98,4.2726,0.1487,-5.1424,13.58,AC,HW,1200,180,900,3,-,FCC_SS,10.1016/j.actamat.2018.10.050
Alloy 0503,Fe19.96Mn19.96Ni19.96Co19.96Cr19.96C0.5,6,7.98,4.2726,0.1487,-5.1424,13.58,AC,CW,-,-,900,3,-,Im,10.1016/j.actamat.2018.10.050
Alloy 0504,Fe19.96Mn19.96Ni19.96Co19.96Cr19.96C0.8,6,7.97,4.7697,0.1544,-5.7224,13.66,AC,-,-,-,-,-,-,FCC_SS,10.1016/j.actamat.2018.10.050
Alloy 0505,Fe19.96Mn19.96Ni19.96Co19.96Cr19.96C0.8,6,7.97,4.7697,0.1544,-5.7224,13.66,AC,HW,1200,180,-,-,-,FCC_SS,10.1016/j.actamat.2018.10.050
Alloy 0506,Fe19.96Mn19.96Ni19.96Co19.96Cr19.96C0.8,6,7.97,4.7697,0.1544,-5.7224,13.66,AC,HW,1200,180,900,3,-,Im,10.1016/j.actamat.2018.10.050
Alloy 0507,Fe19.96Mn19.96Ni19.96Co19.96Cr19.96C0.8,6,7.97,4.7697,0.1544,-5.7224,13.66,AC,CW,-,-,900,3,-,Im,10.1016/j.actamat.2018.10.050
Alloy 0508,Al0.1CoCrFeNi,5,8.12,2.3,0.1,-5.04,12.2,AC,CW,-,-,-,-,-,FCC_SS,10.1016/j.actamat.2018.12.012
Alloy 0509,Al0.1CoCrFeNi,5,8.12,2.3,0.1,-5.04,12.2,AC,CW,-,-,400,60,-,FCC_SS,10.1016/j.actamat.2018.12.012
Alloy 0510,Al0.1CoCrFeNi,5,8.12,2.3,0.1,-5.04,12.2,AC,CW,-,-,600,60,-,FCC_SS,10.1016/j.actamat.2018.12.012
Alloy 0511,Al0.1CoCrFeNi,5,8.12,2.3,0.1,-5.04,12.2,AC,CW,-,-,800,60,-,FCC_SS,10.1016/j.actamat.2018.12.012
Alloy 0512,CoCrFeMnNi,5,8,0.92,0.14,-4.16,13.38,AC,-,-,-,-,-,-,FCC_SS,10.1016/j.msea.2019.04.025
Alloy 0513,CoCrFeMnNi,5,8,0.92,0.14,-4.16,13.38,AC,CW,1000,120,500,60,-,Im,10.1016/j.msea.2019.04.025
Alloy 0514,CoCrFeMnNi,5,8,0.92,0.14,-4.16,13.38,AC,CW,1000,120,600,60,-,Im,10.1016/j.msea.2019.04.025
Alloy 0515,CoCrFeMnNi,5,8,0.92,0.14,-4.16,13.38,AC,CW,1000,120,650,60,-,FCC_SS,10.1016/j.msea.2019.04.025
Alloy 0516,CoCrFeMnNi,5,8,0.92,0.14,-4.16,13.38,AC,CW,1000,120,700,60,-,FCC_SS,10.1016/j.msea.2019.04.025
Alloy 0517,CoCrFeMnNi,5,8,0.92,0.14,-4.16,13.38,AC,CW,1000,120,750,60,-,FCC_SS,10.1016/j.msea.2019.04.025
Alloy 0518,CoCrFeMnNi,5,8,0.92,0.14,-4.16,13.38,AC,CW,1000,120,800,60,-,FCC_SS,10.1016/j.msea.2019.04.025
Alloy 0519,AlCoCrFeNi2.1,5,7.7,5.38,0.12,-11.94,12.91,AC,-,-,-,-,-,-,FCC_PLUS_BCC,10.1016/j.intermet.2019.106601
Alloy 0520,AlCoCrFeNi2.1,5,7.7,5.38,0.12,-11.94,12.91,AC,HW,-,-,400,20,-,FCC_PLUS_BCC,10.1016/j.intermet.2019.106601
Alloy 0521,AlCoCrFeNi2.1,5,7.7,5.38,0.12,-11.94,12.91,AC,HW,-,-,800,60,WQ,FCC_PLUS_BCC,10.1016/j.intermet.2019.106601
Alloy 0522,AlCoCrFeNi2.1,5,7.7,5.38,0.12,-11.94,12.91,AC,HW,-,-,1000,60,WQ,FCC_PLUS_BCC,10.1016/j.intermet.2019.106601
Alloy 0523,AlCoCrFeNi2.1,5,7.7,5.38,0.12,-11.94,12.91,AC,HW,-,-,1200,60,WQ,FCC_PLUS_BCC,10.1016/j.intermet.2019.106601
Alloy 0524,AlCoCrFeNi2.1,5,7.7,5.38,0.12,-11.94,12.91,AC,HW,-,-,600,20,-,FCC_PLUS_BCC,10.1016/j.msea.2019.138226
Alloy 0525,AlCoCrFeNi2.1,5,7.7,5.38,0.12,-11.94,12.91,AC,HW,-,-,800,60,WQ,FCC_PLUS_BCC,10.1016/j.intermet.2019.106601
Alloy 0526,AlCoCrFeNi2.1,5,7.7,5.38,0.12,-11.94,12.91,AC,HW,-,-,1000,60,WQ,FCC_PLUS_BCC,10.1016/j.intermet.2019.106601
Alloy 0527,AlCoCrFeNi2.1,5,7.7,5.38,0.12,-11.94,12.91,AC,HW,-,-,1200,60,WQ,FCC_PLUS_BCC,10.1016/j.intermet.2019.106601
Alloy 0528,AlCoCrFeNi2.1,5,7.7,5.38,0.12,-11.94,12.91,AC,HW,-,-,750,20,-,FCC_PLUS_BCC,10.1016/j.msea.2019.138226
Alloy 0529,AlCoCrFeNi2.1,5,7.7,5.38,0.12,-11.94,12.91,AC,HW,-,-,800,60,WQ,FCC_PLUS_BCC,10.1016/j.intermet.2019.106601
Alloy 0530,AlCoCrFeNi2.1,5,7.7,5.38,0.12,-11.94,12.91,AC,HW,-,-,1000,60,WQ,FCC_PLUS_BCC,10.1016/j.intermet.2019.106601
Alloy 0531,AlCoCrFeNi2.1,5,7.7,5.38,0.12,-11.94,12.91,AC,HW,-,-,1200,60,WQ,FCC_PLUS_BCC,10.1016/j.intermet.2019.106601
Alloy 0532,Fe45Cr10V10Co10Ni25,5,8.1,1.7393,0.0927,-5.82,11.61,AC,CW,1100,360,900,10,WQ,FCC_SS,10.1038/s41598-019-39570-y
Alloy 0533,Fe45Cr10V10Co20Ni15,5,8,1.7325,0.0901,-5.36,11.86,AC,CW,1100,360,900,10,WQ,FCC_SS,10.1038/s41598-019-39570-y
Alloy 0534,Fe45Cr10V10Co30Ni5,5,7.9,1.7248,0.0874,-4.9,11.07,AC,CW,1100,360,900,10,WQ,Im,10.1038/s41598-019-39570-y
Alloy 0535,Fe45Cr10V10Co35,4,7.85,1.7206,0.0859,-4.67,9.87,AC,CW,1100,360,900,10,WQ,Im,10.1038/s41598-019-39570-y
Alloy 0536,AlCoCrFeNi,5,7.2,5.25,0.12,-12.32,13.38,PM,-,1100,10,-,-,-,Im,10.1016/j.intermet.2018.09.011
Alloy 0537,Al19Co19Cr19Fe19Ni19Fe5,5,7.24,5.6878,0.1181,-11.6888,13.34,PM,-,1100,10,-,-,-,Im,10.1016/j.intermet.2018.09.011
Alloy 0538,Al17Co17Cr17Fe17Ni17Fe15,5,7.32,5.4858,0.1127,-10.4312,13.05,PM,-,1100,10,-,-,-,Im,10.1016/j.intermet.2018.09.011
HEA Phase Dataset v1d,,,,,,,,,,,,,,,,
Alloy 0539,Al16Co16Cr16Fe16Ni16Fe20,5,7.36,5.373,0.1098,-9.8048,12.81,PM,-,1100,10,-,-,-,Im,10.1016/j.intermet.2018.09.011
Alloy 0540,AlCoCrFeNi,5,7.2,5.25,0.12,-12.32,13.38,AC,-,-,-,-,-,-,BCC_SS,10.1007/s11837-012-0366-5
Alloy 0541,AlCoCrFeNiTi0.5,6,6.91,6.12,0.13,-17.92,14.7,AC,-,-,-,-,-,-,BCC_SS,10.1007/s11837-012-0366-5
Alloy 0542,Fe34Cr34Ni14Al14Co4,5,7.65,4.4299,0.1031,-7.5744,12.63,AC,-,-,-,-,-,-,Im,10.1016/j.msea.2018.01.034
Alloy 0545,Al0.5CoCrFeMnNi,6,8.08,4.4259,0.1389,-2.6509,16.01,AC,CW,1200,360,1200,360,-,FCC_PLUS_BCC,10.1016/j.msea.2019.01.041
Alloy 0546,Cr20Fe6Co34Ni34Mo6,5,8.5,2.1847,0.1202,-4.2928,11.58,AC,CW,-,-,-,-,-,FCC_SS,10.1016/j.ijplas.2018.10.005
Alloy 0547,Cr20Fe6Co34Ni34Mo6,5,8.5,2.1847,0.1202,-4.2928,11.58,AC,HW,1200,2880,675,60,AQ,FCC_SS,10.1016/j.ijplas.2018.10.005
Alloy 0548,Cr20Fe6Co34Ni34Mo6,5,8.5,2.1847,0.1202,-4.2928,11.58,AC,HW,1200,2880,675,300,AQ,FCC_SS,10.1016/j.ijplas.2018.10.005
Alloy 0549,Cr20Fe6Co34Ni34Mo6,5,8.5,2.1847,0.1202,-4.2928,11.58,AC,HW,1200,2880,675,600,AQ,FCC_SS,10.1016/j.ijplas.2018.10.005
Alloy 0550,Cr20Fe6Co34Ni34Mo6,5,8.5,2.1847,0.1202,-4.2928,11.58,AC,HW,1200,2880,700,30,AQ,FCC_SS,10.1016/j.ijplas.2018.10.005
Alloy 0551,Cr20Fe6Co34Ni34Mo6,5,8.5,2.1847,0.1202,-4.2928,11.58,AC,HW,1200,2880,700,60,AQ,FCC_SS,10.1016/j.ijplas.2018.10.005
Alloy 0552,CoCrFeMnNi,5,8,0.92,0.14,-4.16,13.38,AC,CW,1200,3600,1000,600,-,FCC_SS,10.1016/j.jallcom.2019.04.296
Alloy 0553,AlCoCrNi,4,7,6.1341,0.1316,-15.5,11.53,AC,-,-,-,-,-,-,Im,10.1016/j.jallcom.2018.11.057
Alloy 0554,AlCoCrFeNi,5,7.2,5.25,0.12,-12.32,13.38,AC,-,-,-,-,-,-,Im,10.1016/j.jallcom.2018.11.057
Alloy 0555,CoCrNi,3,8.33,1.12,0.11,-4.89,9.13,AC,-,1100,360,-,-,WQ,FCC_SS,10.1016/j.msea.2018.08.079
Alloy 0556,CoCrNi,3,8.33,1.12,0.11,-4.89,9.13,AC,-,1100,360,900,60,WQ,FCC_SS,10.1016/j.msea.2018.08.079
Alloy 0557,V10Cr15Mn5Fe35Co10Ni25,6,7.95,2.4036,0.1136,-6.26,13.38,AC,CW,1100,360,900,60,-,FCC_SS,10.1016/j.msea.2019.138604
Alloy 0558,V10Cr15Mn5Fe35Co10Ni25,6,7.95,2.4036,0.1136,-6.26,13.38,AC,CW,1100,360,800,60,-,Im,10.1016/j.msea.2019.138604
Alloy 0559,V10Cr15Mn5Fe35Co10Ni25,6,7.95,2.4036,0.1136,-6.26,13.38,AC,CW,1100,360,700,60,-,Im,10.1016/j.msea.2019.138604
Alloy 0560,V10Cr15Mn5Fe35Co10Ni25,6,7.95,2.4036,0.1136,-6.26,13.38,AC,CW,1100,360,700,10,-,Im,10.1016/j.msea.2019.138604
Alloy 0561,V10Cr15Mn5Fe35Co10Ni25,6,7.95,2.4036,0.1136,-6.26,13.38,AC,CW,1100,360,700,2,-,Im,10.1016/j.msea.2019.138604
Alloy 0562,V10Cr15Mn5Fe35Co10Ni25,6,7.95,2.4036,0.1136,-6.26,13.38,AC,CW,1100,360,600,10,-,Im,10.1016/j.msea.2019.138604
Alloy 0563,Co17.5Cr12.5Fe55Ni10Mo5,5,8.03,2.0929,0.1,-2.335,10.59,AC,CW,1200,360,900,60,WQ,Im,10.1016/j.jallcom.2018.12.040
Alloy 0564,Co17.5Cr12.5Fe55Ni10Mo5,5,8.03,2.0929,0.1,-2.335,10.59,AC,CW,1200,360,1000,60,WQ,FCC_SS,10.1016/j.jallcom.2018.12.040
Alloy 0565,Co17.5Cr12.5Fe55Ni10Mo5,5,8.03,2.0929,0.1,-2.335,10.59,AC,CW,1200,360,1100,60,WQ,FCC_SS,10.1016/j.jallcom.2018.12.040
Alloy 0566,Co17.5Cr12.5Fe55Ni10Mo5,5,8.03,2.0929,0.1,-2.335,10.59,AC,CW,1200,360,1200,60,WQ,FCC_SS,10.1016/j.jallcom.2018.12.040
Alloy 0567,Co18Cr12.5Fe55Ni7Mo7.5,5,7.92,2.514,0.1111,-2.331,10.62,AC,CW,1200,360,900,60,WQ,Im,10.1016/j.jallcom.2018.12.040
Alloy 0568,Co18Cr12.5Fe55Ni7Mo7.5,5,7.92,2.514,0.1111,-2.331,10.62,AC,CW,1200,360,1000,60,WQ,Im,10.1016/j.jallcom.2018.12.040
Alloy 0569,Co18Cr12.5Fe55Ni7Mo7.5,5,7.92,2.514,0.1111,-2.331,10.62,AC,CW,1200,360,1100,60,WQ,FCC_SS,10.1016/j.jallcom.2018.12.040
Alloy 0570,Co18Cr12.5Fe55Ni7Mo7.5,5,7.92,2.514,0.1111,-2.331,10.62,AC,CW,1200,360,1200,60,WQ,FCC_SS,10.1016/j.jallcom.2018.12.040
Alloy 0571,AlCoCrCuFeNi,6,7.83,4.82,0.12,-4.78,14.9,AC,HW,960,3000,-,-,WQ,FCC_PLUS_BCC,10.1016/j.msea.2011.11.045
Alloy 0572,AlCoCrCuFeNi,6,7.83,4.82,0.12,-4.78,14.9,AC,HW,960,3000,-,-,WQ,FCC_PLUS_BCC,10.1016/j.msea.2011.11.045
Alloy 0573,AlCoCrCuFeNi,6,7.83,4.82,0.12,-4.78,14.9,AC,HW,960,3000,-,-,WQ,FCC_PLUS_BCC,10.1016/j.msea.2011.11.045
Alloy 0574,AlCoCrCuFeNi,6,7.83,4.82,0.12,-4.78,14.9,AC,HW,960,3000,-,-,WQ,FCC_PLUS_BCC,10.1016/j.msea.2011.11.045
Alloy 0575,AlCoCrCuFeNi,6,7.83,4.82,0.12,-4.78,14.9,AC,HW,960,3000,-,-,WQ,FCC_PLUS_BCC,10.1016/j.msea.2011.11.045
Alloy 0576,AlCoCrCuFeNi,6,7.83,4.82,0.12,-4.78,14.9,AC,HW,960,3000,-,-,WQ,FCC_PLUS_BCC,10.1016/j.msea.2011.11.045
Alloy 0577,AlCoCrCuFeNi,6,7.83,4.82,0.12,-4.78,14.9,AC,HW,960,3000,-,-,WQ,FCC_PLUS_BCC,10.1016/j.msea.2011.11.045
Alloy 0578,AlCoCrCuFeNi,6,7.83,4.82,0.12,-4.78,14.9,AC,HW,960,3000,-,-,WQ,FCC_PLUS_BCC,10.1016/j.msea.2011.11.045
Alloy 0579,AlCoCrCuFeNi,6,7.83,4.82,0.12,-4.78,14.9,AC,HW,960,3000,-,-,WQ,FCC_PLUS_BCC,10.1016/j.msea.2011.11.045
Alloy 0580,AlCoCrCuFeNi,6,7.83,4.82,0.12,-4.78,14.9,AC,HW,960,3000,-,-,WQ,FCC_PLUS_BCC,10.1016/j.msea.2011.11.045
Alloy 0581,AlCoCrCuFeNi,6,7.83,4.82,0.12,-4.78,14.9,AC,HW,960,3000,-,-,WQ,FCC_PLUS_BCC,10.1016/j.msea.2011.11.045
Alloy 0582,AlCoCrCuFeNi,6,7.83,4.82,0.12,-4.78,14.9,AC,HW,960,3000,-,-,WQ,FCC_PLUS_BCC,10.1016/j.msea.2011.11.045
Alloy 0583,AlCoCrCuFeNi,6,7.83,4.82,0.12,-4.78,14.9,AC,HW,960,3000,-,-,WQ,FCC_PLUS_BCC,10.1016/j.msea.2011.11.045
Alloy 0584,AlMo0.5NbTa0.5TiZr,5,4.3,4.34,0.22,-16.84,14.53,AC,-,1400,120,1200,1440,10 K min−1,BCC_SS,10.1016/j.actamat.2014.01.029
Alloy 0585,AlMo0.5NbTa0.5TiZr,5,4.3,4.34,0.22,-16.84,14.53,AC,-,1400,120,1200,1440,10 K min−1,BCC_SS,10.1016/j.actamat.2014.01.029
Alloy 0586,AlMo0.5NbTa0.5TiZr,5,4.3,4.34,0.22,-16.84,14.53,AC,-,1400,120,1200,1440,10 K min−1,BCC_SS,10.1016/j.actamat.2014.01.029
Alloy 0587,Al0.4Hf0.6NbTaTiZr,6,4.32,4.11,0.12,-6.33,14.5,AC,-,1400,120,1200,1440,10 K min−1,BCC_SS,10.1016/j.actamat.2014.01.029
Alloy 0588,Al0.4Hf0.6NbTaTiZr,6,4.32,4.11,0.12,-6.33,14.5,AC,-,1400,120,1200,1440,10 K min−1,BCC_SS,10.1016/j.actamat.2014.01.029
Alloy 0589,Al0.4Hf0.6NbTaTiZr,6,4.32,4.11,0.12,-6.33,14.5,AC,-,1400,120,1200,1440,10 K min−1,BCC_SS,10.1016/j.actamat.2014.01.029
Alloy 0590,Al0.4Hf0.6NbTaTiZr,6,4.32,4.11,0.12,-6.33,14.5,AC,-,1400,120,1200,1440,10 K min−1,BCC_SS,10.1016/j.actamat.2014.01.029
Alloy 0591,HfNbTaTiZr,5,4.4,4.01,0.12,2.72,13.38,AC,-,1200,180,-,-,-,BCC_SS,10.1016/j.jallcom.2011.02.171
Alloy 0592,AlMo0.5NbTa0.5TiZr,5,4.3,4.34,0.22,-16.84,14.53,AC,-,1400,120,1400,1440,10 °C/min,Im,10.1007/s11837-014-1066-0
Alloy 0593,AlNb1.5Ta0.5Ti1.5Zr0.5,5,4.2,3.07,0.08,-15.12,12.51,AC,-,1400,120,1400,1440,10 °C/min,BCC_SS,10.1007/s11837-014-1066-0
Alloy 0594,AlNb1.5Ta0.5Ti1.5Zr0.5,5,4.2,3.07,0.08,-15.12,12.51,AC,-,1400,120,1400,1440,10 °C/min,BCC_SS,10.1007/s11837-014-1066-0
Alloy 0595,AlNb1.5Ta0.5Ti1.5Zr0.5,5,4.2,3.07,0.08,-15.12,12.51,AC,-,1400,120,1400,1440,10 °C/min,BCC_SS,10.1007/s11837-014-1066-0
Alloy 0596,Al0.4Hf0.6NbTaTiZr,6,4.32,4.11,0.12,-6.33,14.5,AC,-,1200,120,1200,1440,10 °C/min,BCC_SS,10.1007/s11837-014-1066-0
Alloy 0597,Al0.4Hf0.6NbTaTiZr,6,4.32,4.11,0.12,-6.33,14.5,AC,-,1200,120,1200,1440,10 °C/min,BCC_SS,10.1007/s11837-014-1066-0
Alloy 0598,Al0.4Hf0.6NbTaTiZr,6,4.32,4.11,0.12,-6.33,14.5,AC,-,1200,120,1200,1440,10 °C/min,BCC_SS,10.1007/s11837-014-1066-0
Alloy 0599,Al0.3NbTaTi1.4Zr1.3,5,4.4,4.7543,0.1013,-5.0406,12.83,AC,-,1200,120,1200,1440,10 °C/min,BCC_SS,10.1007/s11837-014-1066-0
Alloy 0600,Al0.3NbTaTi1.4Zr1.3,5,4.4,4.7543,0.1013,-5.0406,12.83,AC,-,1200,120,1200,1440,10 °C/min,BCC_SS,10.1007/s11837-014-1066-0
Alloy 0601,Al0.3NbTaTi1.4Zr1.3,5,4.4,4.7543,0.1013,-5.0406,12.83,AC,-,1200,120,1200,1440,10 °C/min,BCC_SS,10.1007/s11837-014-1066-0
Alloy 0602,Al0.3NbTa0.8Ti1.4V0.2Zr1.3,6,4.34,4.5,0.11,-4.86,13.46,AC,-,1200,120,1200,1440,10 °C/min,BCC_SS,10.1007/s11837-014-1066-0
Alloy 0603,Al0.3NbTa0.8Ti1.4V0.2Zr1.3,6,4.34,4.5,0.11,-4.86,13.46,AC,-,1200,120,1200,1440,10 °C/min,BCC_SS,10.1007/s11837-014-1066-0
Alloy 0604,Al0.3NbTa0.8Ti1.4V0.2Zr1.3,6,4.34,4.5,0.11,-4.86,13.46,AC,-,1200,120,1200,1440,10 °C/min,BCC_SS,10.1007/s11837-014-1066-0
Alloy 0605,Al0.5NbTa0.8Ti1.5V0.2Zr,6,4.3,4.23,0.1,-8.62,13.78,AC,-,1200,120,1200,1440,10 °C/min,BCC_SS,10.1007/s11837-014-1066-0
Alloy 0606,Al0.5NbTa0.8Ti1.5V0.2Zr,6,4.3,4.23,0.1,-8.62,13.78,AC,-,1200,120,1200,1440,10 °C/min,BCC_SS,10.1007/s11837-014-1066-0
Alloy 0607,Al0.5NbTa0.8Ti1.5V0.2Zr,6,4.3,4.23,0.1,-8.62,13.78,AC,-,1200,120,1200,1440,10 °C/min,BCC_SS,10.1007/s11837-014-1066-0
Alloy 0608,AlNbTiV,4,4.25,3.3,0.03,-16.25,11.53,AC,-,1200,1440,-,-,-,BCC_SS,10.1016/j.matlet.2014.11.162
Alloy 0609,AlNbTiV,4,4.25,3.3,0.03,-16.25,11.53,AC,-,1200,1440,-,-,-,BCC_SS,10.1016/j.matlet.2014.11.162
Alloy 0610,AlNbTiV,4,4.25,3.3,0.03,-16.25,11.53,AC,-,1200,1440,-,-,-,BCC_SS,10.1016/j.matlet.2014.11.162
Alloy 0611,AlNbTiV,4,4.25,3.3,0.03,-16.25,11.53,AC,-,1200,1440,-,-,-,BCC_SS,10.1016/j.matlet.2014.11.162
Alloy 0612,HfNbTiVZr,5,4.4,6.08,0.14,0.16,13.38,AC,-,-,-,-,-,-,Im,10.1016/j.ijrmhm.2014.07.009
Alloy 0613,HfNbTiVZr,5,4.4,6.08,0.14,0.16,13.38,AC,-,-,-,300,600,-,BCC_SS,10.1016/j.ijrmhm.2014.07.009
Alloy 0614,HfNbTiVZr,5,4.4,6.08,0.14,0.16,13.38,AC,-,-,-,500,600,-,BCC_SS,10.1016/j.ijrmhm.2014.07.009
Alloy 0615,HfNbTiVZr,5,4.4,6.08,0.14,0.16,13.38,AC,-,-,-,700,600,-,BCC_SS,10.1016/j.ijrmhm.2014.07.009
Alloy 0616,HfNbTiVZr,5,4.4,6.08,0.14,0.16,13.38,AC,-,-,-,900,600,-,Im,10.1016/j.ijrmhm.2014.07.009
Alloy 0617,CrHfNbTiZr,5,4.6,8.6265,0.145,-4,13.38,AC,-,-,-,-,-,-,Im,10.1016/j.ijrmhm.2014.07.009
Alloy 0618,CrHfNbTiZr,5,4.6,8.6265,0.145,-4,13.38,AC,-,-,-,300,600,-,Im,10.1016/j.ijrmhm.2014.07.009
Alloy 0619,CrHfNbTiZr,5,4.6,8.6265,0.145,-4,13.38,AC,-,-,-,500,600,-,Im,10.1016/j.ijrmhm.2014.07.009
Alloy 0620,CrHfNbTiZr,5,4.6,8.6265,0.145,-4,13.38,AC,-,-,-,700,600,-,Im,10.1016/j.ijrmhm.2014.07.009
Alloy 0621,CrHfNbTiZr,5,4.6,8.6265,0.145,-4,13.38,AC,-,-,-,900,600,-,Im,10.1016/j.ijrmhm.2014.07.009
Alloy 0622,NbCrMo0.5Ta0.5TiZr,6,4.9,7.13,0.22,-4.92,14.53,AC,-,1450,180,-,-,20 K/min,Im,10.1016/j.msea.2011.09.033
Alloy 0623,NbCrMo0.5Ta0.5TiZr,6,4.9,7.13,0.22,-4.92,14.53,AC,-,1450,180,-,-,20 K/min,Im,10.1016/j.msea.2011.09.033
Alloy 0624,NbCrMo0.5Ta0.5TiZr,6,4.9,7.13,0.22,-4.92,14.53,AC,-,1450,180,-,-,20 K/min,Im,10.1016/j.msea.2011.09.033
HEA Phase Dataset v1d,,,,,,,,,,,,,,,,
Alloy 0625,NbCrMo0.5Ta0.5TiZr,6,4.9,7.13,0.22,-4.92,14.53,AC,-,1450,180,-,-,20 K/min,Im,10.1016/j.msea.2011.09.033
Alloy 0626,NbTiVZr,4,4.5,6.03,0.12,-0.25,11.53,AC,-,1200,120,1200,1440,-,BCC_SS,10.1016/j.msea.2012.12.018
Alloy 0627,NbTiVZr,4,4.5,6.03,0.12,-0.25,11.53,AC,-,1200,120,1200,1440,-,BCC_SS,10.1016/j.msea.2012.12.018
Alloy 0628,NbTiVZr,4,4.5,6.03,0.12,-0.25,11.53,AC,-,1200,120,1200,1440,-,BCC_SS,10.1016/j.msea.2012.12.018
Alloy 0629,NbTiVZr,4,4.5,6.03,0.12,-0.25,11.53,AC,-,1200,120,1200,1440,-,BCC_SS,10.1016/j.msea.2012.12.018
Alloy 0630,NbTiV2Zr,4,4.6,7.4805,0.1129,-0.96,11.08,AC,-,1200,120,1200,1440,-,BCC_SS,10.1016/j.msea.2012.12.018
Alloy 0631,NbTiV3Zr,4,4.67,7.4975,0.1077,-1.4444,10.33,AC,-,1200,120,1200,1440,-,BCC_SS,10.1016/j.msea.2012.12.018
Alloy 0632,NbTiV4Zr,4,4.71,7.369,0.1027,-1.6327,9.59,AC,-,1200,120,1200,1440,-,BCC_SS,10.1016/j.msea.2012.12.018
Alloy 0633,NbTiV5Zr,4,4.75,7.1874,0.0981,-1.6875,8.93,AC,-,1200,120,1200,1440,-,BCC_SS,10.1016/j.msea.2012.12.018
Alloy 0634,CrNbTiZr,4,4.75,7.84,0.12,-5,11.53,AC,-,1200,120,1200,1440,-,Im,10.1016/j.msea.2012.12.018
Alloy 0635,CrNbTiZr,4,4.75,7.84,0.12,-5,11.53,AC,-,1200,120,1200,1440,-,Im,10.1016/j.msea.2012.12.018
Alloy 0636,CrNbTiZr,4,4.75,7.84,0.12,-5,11.53,AC,-,1200,120,1200,1440,-,Im,10.1016/j.msea.2012.12.018
Alloy 0637,CrNbTiZr,4,4.75,7.84,0.12,-5,11.53,AC,-,1200,120,1200,1440,-,Im,10.1016/j.msea.2012.12.018
Alloy 0638,CrNbTiVZr,5,4.8,7.67,0.12,-4.64,13.38,AC,-,1200,120,1200,1440,-,Im,10.1016/j.msea.2012.12.018
Alloy 0639,CrNbTiVZr,5,4.8,7.67,0.12,-4.64,13.38,AC,-,1200,120,1200,1440,-,Im,10.1016/j.msea.2012.12.018
Alloy 0640,CrNbTiVZr,5,4.8,7.67,0.12,-4.64,13.38,AC,-,1200,120,1200,1440,-,Im,10.1016/j.msea.2012.12.018
Alloy 0641,CrNbTiVZr,5,4.8,7.67,0.12,-4.64,13.38,AC,-,1200,120,1200,1440,-,Im,10.1016/j.msea.2012.12.018
Alloy 0642,MoNbHfZrTi,5,4.6,6.0973,0.3096,-3.2,13.38,AC,-,1100,600,-,-,FC,BCC_SS,10.1016/j.matdes.2015.05.019
Alloy 0643,MoNbHfZrTi,5,4.6,6.0973,0.3096,-3.2,13.38,AC,-,1100,600,-,-,FC,BCC_SS,10.1016/j.matdes.2015.05.019
Alloy 0644,MoNbHfZrTi,5,4.6,6.0973,0.3096,-3.2,13.38,AC,-,1100,600,-,-,FC,BCC_SS,10.1016/j.matdes.2015.05.019
Alloy 0645,HfNbTaTiZr,5,4.4,4.01,0.12,2.72,13.38,AC,-,1200,60,1200,1440,-,BCC_SS,10.1007/s10853-012-6260-2
Alloy 0646,HfNbTaTiZr,5,4.4,4.01,0.12,2.72,13.38,AC,-,1200,60,1200,1440,-,BCC_SS,10.1007/s10853-012-6260-2
Alloy 0647,HfNbTaTiZr,5,4.4,4.01,0.12,2.72,13.38,AC,-,1200,60,1200,1440,-,BCC_SS,10.1007/s10853-012-6260-2
Alloy 0648,HfNbTaTiZr,5,4.4,4.01,0.12,2.72,13.38,AC,-,1200,60,1200,1440,-,BCC_SS,10.1007/s10853-012-6260-2
Alloy 0649,HfNbTaTiZr,5,4.4,4.01,0.12,2.72,13.38,AC,-,1200,60,1200,1440,-,BCC_SS,10.1007/s10853-012-6260-2
Alloy 0650,HfNbTaTiZr,5,4.4,4.01,0.12,2.72,13.38,AC,-,1200,60,1200,1440,-,BCC_SS,10.1007/s10853-012-6260-2
Alloy 0651,HfNbTaTiZr,5,4.4,4.01,0.12,2.72,13.38,AC,CW,1200,120,-,-,-,BCC_SS,10.1016/j.jallcom.2015.07.209
Alloy 0652,HfNbTaTiZr,5,4.4,4.01,0.12,2.72,13.38,AC,CW,1200,120,800,120,15 °C/min,BCC_SS,10.1016/j.jallcom.2015.07.209
Alloy 0653,HfNbTaTiZr,5,4.4,4.01,0.12,2.72,13.38,AC,CW,1200,120,1000,120,15 °C/min,BCC_SS,10.1016/j.jallcom.2015.07.209
Alloy 0654,HfNbTaTiZr,5,4.4,4.01,0.12,2.72,13.38,AC,CW,1200,120,1200,1440,15 °C/min,BCC_SS,10.1016/j.jallcom.2015.07.209
Alloy 0655,MoNbTaVW,5,5.4,3.21,0.34,-4.64,13.38,AC,-,-,-,1400,1140,-,BCC_SS,10.1016/j.intermet.2011.01.004
Alloy 0656,MoNbTaVW,5,5.4,3.21,0.34,-4.64,13.38,AC,-,-,-,1400,1140,-,BCC_SS,10.1016/j.intermet.2011.01.004
Alloy 0657,MoNbTaVW,5,5.4,3.21,0.34,-4.64,13.38,AC,-,-,-,1400,1140,-,BCC_SS,10.1016/j.intermet.2011.01.004
Alloy 0658,MoNbTaVW,5,5.4,3.21,0.34,-4.64,13.38,AC,-,-,-,1400,1140,-,BCC_SS,10.1016/j.intermet.2011.01.004
Alloy 0659,MoNbTaVW,5,5.4,3.21,0.34,-4.64,13.38,AC,-,-,-,1400,1140,-,BCC_SS,10.1016/j.intermet.2011.01.004
Alloy 0660,MoNbTaVW,5,5.4,3.21,0.34,-4.64,13.38,AC,-,-,-,1400,1140,-,BCC_SS,10.1016/j.intermet.2011.01.004
Alloy 0661,NbMoTaW,4,5.5,2.27,0.36,-6.5,11.53,AC,-,-,-,1200,1440,-,BCC_SS,10.1016/j.intermet.2017.01.007
Alloy 0662,NbMoTaW,4,5.5,2.27,0.36,-6.5,11.53,AC,-,-,-,1200,1440,-,BCC_SS,10.1016/j.intermet.2017.01.007
Alloy 0663,NbMoTaW,4,5.5,2.27,0.36,-6.5,11.53,AC,-,-,-,1200,1440,-,BCC_SS,10.1016/j.intermet.2017.01.007
Alloy 0664,NbMoTaW,4,5.5,2.27,0.36,-6.5,11.53,AC,-,-,-,1200,1440,-,BCC_SS,10.1016/j.intermet.2017.01.007
Alloy 0665,NbMoTaW,4,5.5,2.27,0.36,-6.5,11.53,AC,-,-,-,1200,1440,-,BCC_SS,10.1016/j.intermet.2017.01.007
Alloy 0666,VNbMoTaW,5,5.4,3.21,0.34,-4.64,13.38,AC,-,-,-,1200,1440,-,BCC_SS,10.1016/j.intermet.2017.01.007
Alloy 0667,VNbMoTaW,5,5.4,3.21,0.34,-4.64,13.38,AC,-,-,-,1200,1440,-,BCC_SS,10.1016/j.intermet.2017.01.007
Alloy 0668,VNbMoTaW,5,5.4,3.21,0.34,-4.64,13.38,AC,-,-,-,1200,1440,-,BCC_SS,10.1016/j.intermet.2017.01.007
Alloy 0669,VNbMoTaW,5,5.4,3.21,0.34,-4.64,13.38,AC,-,-,-,1200,1440,-,BCC_SS,10.1016/j.intermet.2017.01.007
Alloy 0670,VNbMoTaW,5,5.4,3.21,0.34,-4.64,13.38,AC,-,-,-,1200,1440,-,BCC_SS,10.1016/j.intermet.2017.01.007
Alloy 0671,Al7.5CoCrNi,4,4.52,6.0037,0.1108,-14.2766,7.58,AC,CW,1000,1440,900,30,-,Im,10.1016/j.jallcom.2019.06.005
Alloy 0672,CrMnFeCoNi,5,8,0.92,0.14,-4.16,13.38,AC,CW,1200,2880,950,60,AQ,FCC_SS,10.1016/j.actamat.2017.02.036
Alloy 0673,(CoCrNi)94Al3Ti3,5,8.04,3.7512,0.1227,-8.9774,10.82,AC,CW,1200,120,800,120,WQ,Im,10.1016/j.actamat.2017.07.029
Alloy 0674,FeCoNiCr,4,8.25,0.3,0.1,-3.75,11.53,AC,-,1200,240,-,-,-,Im,10.1016/j.actamat.2015.08.076
Alloy 0675,(FeCoNiCr)94Ti2Al4,6,7.96,3.7062,0.1092,-7.3763,13.04,AC,-,1200,240,-,-,-,Im,10.1016/j.actamat.2015.08.076
Alloy 0676,(FeCoNiCr)94Ti2Al4,6,7.96,3.7062,0.1092,-7.3763,13.04,AC,CW,1200,240,750,1080,WQ,Im,10.1016/j.actamat.2015.08.076
Alloy 0677,(FeCoNiCr)94Ti2Al4,6,7.96,3.7062,0.1092,-7.3763,13.04,AC,CW,1200,240,650,240,WQ,Im,10.1016/j.actamat.2015.08.076
Alloy 0678,Al0.5CoCrCuFeNi,6,8.27,3.82,0.11,-1.52,14.7,AC,CW,-,-,-,-,-,Im,10.1016/j.jallcom.2009.10.088
Alloy 0679,Al0.5CoCrCuFeNi,6,8.27,3.82,0.11,-1.52,14.7,AC,CW,-,-,-,-,-,Im,10.1016/j.jallcom.2009.10.088
Alloy 0680,Al0.5CoCrCuFeNi,6,8.27,3.82,0.11,-1.52,14.7,AC,CW,-,-,-,-,-,Im,10.1016/j.jallcom.2009.10.088
Alloy 0681,Al0.5CoCrCuFeNi,6,8.27,3.82,0.11,-1.52,14.7,AC,CW,-,-,-,-,-,Im,10.1016/j.jallcom.2009.10.088
Alloy 0682,Al0.5CoCrCuFeNi,6,8.27,3.82,0.11,-1.52,14.7,AC,CW,-,-,-,-,-,Im,10.1016/j.jallcom.2009.10.088
Alloy 0683,Al0.5CoCrCuFeNi,6,8.27,3.82,0.11,-1.52,14.7,AC,CW,-,-,-,-,-,Im,10.1016/j.jallcom.2009.10.088
Alloy 0684,Al0.5CoCrCuFeNi,6,8.27,3.82,0.11,-1.52,14.7,AC,CW,-,-,-,-,-,Im,10.1016/j.jallcom.2009.10.088
Alloy 0685,Al0.5CoCrCuFeNi,6,8.27,3.82,0.11,-1.52,14.7,AC,CW,-,-,-,-,-,Im,10.1016/j.jallcom.2009.10.088
Alloy 0686,Al0.5CoCrCuFeNi,6,8.27,3.82,0.11,-1.52,14.7,AC,CW,1000,360,900,300,-,Im,10.1016/j.jallcom.2009.10.088
Alloy 0687,Al0.5CoCrCuFeNi,6,8.27,3.82,0.11,-1.52,14.7,AC,CW,1000,360,900,300,-,Im,10.1016/j.jallcom.2009.10.088
Alloy 0688,Al0.5CoCrCuFeNi,6,8.27,3.82,0.11,-1.52,14.7,AC,CW,1000,360,900,300,-,Im,10.1016/j.jallcom.2009.10.088
Alloy 0689,Al0.5CoCrCuFeNi,6,8.27,3.82,0.11,-1.52,14.7,AC,CW,1000,360,900,300,-,Im,10.1016/j.jallcom.2009.10.088
Alloy 0690,Al0.5CoCrCuFeNi,6,8.27,3.82,0.11,-1.52,14.7,AC,CW,1000,360,900,300,-,Im,10.1016/j.jallcom.2009.10.088
Alloy 0691,Al0.5CoCrCuFeNi,6,8.27,3.82,0.11,-1.52,14.7,AC,CW,1000,360,900,300,-,Im,10.1016/j.jallcom.2009.10.088
Alloy 0692,Al0.5CoCrCuFeNi,6,8.27,3.82,0.11,-1.52,14.7,AC,CW,1000,360,900,300,-,Im,10.1016/j.jallcom.2009.10.088
Alloy 0693,CoCrNi,3,8.33,1.12,0.11,-4.89,9.13,AC,CW,1200,1440,1000,60,-,FCC_SS,10.1016/j.actamat.2014.08.026
Alloy 0694,CoCrNi,3,8.33,1.12,0.11,-4.89,9.13,AC,CW,1200,1440,1000,60,-,FCC_SS,10.1016/j.actamat.2014.08.026
Alloy 0695,CoCrNi,3,8.33,1.12,0.11,-4.89,9.13,AC,CW,1200,1440,1000,60,-,FCC_SS,10.1016/j.actamat.2014.08.026
Alloy 0696,CoCrNi,3,8.33,1.12,0.11,-4.89,9.13,AC,CW,1200,1440,1000,60,-,FCC_SS,10.1016/j.actamat.2014.08.026
Alloy 0697,CoCrNi,3,8.33,1.12,0.11,-4.89,9.13,AC,CW,1200,1440,1000,60,-,FCC_SS,10.1016/j.actamat.2014.08.026
Alloy 0698,CoMnNi,3,8.67,3.7347,0.1631,-5.7778,9.13,AC,CW,1100,1440,1000,60,-,FCC_SS,10.1016/j.actamat.2014.08.026
Alloy 0699,CoMnNi,3,8.67,3.7347,0.1631,-5.7778,9.13,AC,CW,1100,1440,1000,60,-,FCC_SS,10.1016/j.actamat.2014.08.026
Alloy 0700,CoMnNi,3,8.67,3.7347,0.1631,-5.7778,9.13,AC,CW,1100,1440,1000,60,-,FCC_SS,10.1016/j.actamat.2014.08.026
Alloy 0701,CoMnNi,3,8.67,3.7347,0.1631,-5.7778,9.13,AC,CW,1100,1440,1000,60,-,FCC_SS,10.1016/j.actamat.2014.08.026
Alloy 0702,CoMnNi,3,8.67,3.7347,0.1631,-5.7778,9.13,AC,CW,1100,1440,1000,60,-,FCC_SS,10.1016/j.actamat.2014.08.026
Alloy 0703,CoFeNi,3,9,0.75,0.03,-1.33,9.13,AC,CW,1200,1440,1000,60,-,FCC_SS,10.1016/j.actamat.2014.08.026
Alloy 0704,CoFeNi,3,9,0.75,0.03,-1.33,9.13,AC,CW,1200,1440,1000,60,-,FCC_SS,10.1016/j.actamat.2014.08.026
Alloy 0705,CoFeNi,3,9,0.75,0.03,-1.33,9.13,AC,CW,1200,1440,1000,60,-,FCC_SS,10.1016/j.actamat.2014.08.026
Alloy 0706,CoFeNi,3,9,0.75,0.03,-1.33,9.13,AC,CW,1200,1440,1000,60,-,FCC_SS,10.1016/j.actamat.2014.08.026
Alloy 0707,CoFeNi,3,9,0.75,0.03,-1.33,9.13,AC,CW,1200,1440,1000,60,-,FCC_SS,10.1016/j.actamat.2014.08.026
Alloy 0708,FeMnNi,3,8.33,3.9285,0.1543,-4.4444,9.13,AC,CW,1100,1440,1000,60,-,FCC_SS,10.1016/j.actamat.2014.08.026
HEA Phase Dataset v1d,,,,,,,,,,,,,,,,
Alloy 0709,FeMnNi,3,8.33,3.9285,0.1543,-4.4444,9.13,AC,CW,1100,1440,1000,60,-,FCC_SS,10.1016/j.actamat.2014.08.026
Alloy 0710,FeMnNi,3,8.33,3.9285,0.1543,-4.4444,9.13,AC,CW,1100,1440,1000,60,-,FCC_SS,10.1016/j.actamat.2014.08.026
Alloy 0711,FeMnNi,3,8.33,3.9285,0.1543,-4.4444,9.13,AC,CW,1100,1440,1000,60,-,FCC_SS,10.1016/j.actamat.2014.08.026
Alloy 0712,FeMnNi,3,8.33,3.9285,0.1543,-4.4444,9.13,AC,CW,1100,1440,1000,60,-,FCC_SS,10.1016/j.actamat.2014.08.026
Alloy 0713,CoCrFeNi,4,8.25,1.03,0.1,-3.75,11.53,AC,CW,1200,1440,1000,60,-,FCC_SS,10.1016/j.actamat.2014.08.026
Alloy 0714,CoCrFeNi,4,8.25,1.03,0.1,-3.75,11.53,AC,CW,1200,1440,1000,60,-,FCC_SS,10.1016/j.actamat.2014.08.026
Alloy 0715,CoCrFeNi,4,8.25,1.03,0.1,-3.75,11.53,AC,CW,1200,1440,1000,60,-,FCC_SS,10.1016/j.actamat.2014.08.026
Alloy 0716,CoCrFeNi,4,8.25,1.03,0.1,-3.75,11.53,AC,CW,1200,1440,1000,60,-,FCC_SS,10.1016/j.actamat.2014.08.026
Alloy 0717,CoCrFeNi,4,8.25,1.03,0.1,-3.75,11.53,AC,CW,1200,1440,1000,60,-,FCC_SS,10.1016/j.actamat.2014.08.026
Alloy 0718,CoFeMnNi,4,8.5,0.66,0.14,-4,11.53,AC,CW,1100,1440,1000,60,-,FCC_SS,10.1016/j.actamat.2014.08.026
Alloy 0719,CoFeMnNi,4,8.5,0.66,0.14,-4,11.53,AC,CW,1100,1440,1000,60,-,FCC_SS,10.1016/j.actamat.2014.08.026
Alloy 0720,CoFeMnNi,4,8.5,0.66,0.14,-4,11.53,AC,CW,1100,1440,1000,60,-,FCC_SS,10.1016/j.actamat.2014.08.026
Alloy 0721,CoFeMnNi,4,8.5,0.66,0.14,-4,11.53,AC,CW,1100,1440,1000,60,-,FCC_SS,10.1016/j.actamat.2014.08.026
Alloy 0722,CoFeMnNi,4,8.5,0.66,0.14,-4,11.53,AC,CW,1100,1440,1000,60,-,FCC_SS,10.1016/j.actamat.2014.08.026
Alloy 0723,CoCrMnNi,4,8,3.447,0.1505,-5.5,11.53,AC,CW,1100,1440,1000,60,-,FCC_SS,10.1016/j.actamat.2014.08.026
Alloy 0724,CoCrMnNi,4,8,3.447,0.1505,-5.5,11.53,AC,CW,1100,1440,1000,60,-,FCC_SS,10.1016/j.actamat.2014.08.026
Alloy 0725,CoCrMnNi,4,8,3.447,0.1505,-5.5,11.53,AC,CW,1100,1440,1000,60,-,FCC_SS,10.1016/j.actamat.2014.08.026
Alloy 0726,CoCrMnNi,4,8,3.447,0.1505,-5.5,11.53,AC,CW,1100,1440,1000,60,-,FCC_SS,10.1016/j.actamat.2014.08.026
Alloy 0727,CoCrMnNi,4,8,3.447,0.1505,-5.5,11.53,AC,CW,1100,1440,1000,60,-,FCC_SS,10.1016/j.actamat.2014.08.026
Alloy 0728,CoCrMoNbTi0.4,5,6.27,6.2358,0.2249,-12.7686,13.01,AC,-,-,-,-,-,-,BCC_SS,10.1007/s11661-018-4472-z
Alloy 0729,CoCrMoNbTi0.4,5,6.27,6.2358,0.2249,-12.7686,13.01,AC,-,-,-,800,1200,-,Im,10.1007/s11661-018-4472-z
Alloy 0730,CoCrMoNbTi0.4,5,6.27,6.2358,0.2249,-12.7686,13.01,AC,-,-,-,1000,1200,-,Im,10.1007/s11661-018-4472-z
Alloy 0731,CoCrMoNbTi0.4,5,6.27,6.2358,0.2249,-12.7686,13.01,AC,-,-,-,1200,1200,-,Im,10.1007/s11661-018-4472-z
Alloy 0732,CoCrFeMnNi,5,8,0.92,0.14,-4.16,13.38,AC,-,-,-,-,-,-,FCC_SS,10.1016/j.msea.2019.03.057
Alloy 0733,CoCrFeMnNiNbC,7,7,15.8992,0.3124,-38.2041,16.18,AC,-,1200,1440,-,-,-,FCC_SS,10.1016/j.msea.2019.03.057
Alloy 0734,CoCrFeMnNi,5,8,0.92,0.14,-4.16,13.38,AC,-,-,-,-,-,-,FCC_SS,10.1016/j.msea.2019.03.057
Alloy 0735,CoCrFeMnNiNbC,7,7,15.8992,0.3124,-38.2041,16.18,AC,-,1200,1440,-,-,-,FCC_SS,10.1016/j.msea.2019.03.057
Alloy 0736,CoCrFeNiNb0.25,5,8.06,3.4226,0.1071,-7.6401,12.71,AC,-,-,-,-,-,-,Im,10.1016/j.jallcom.2016.01.153
Alloy 0737,CoCrFeNiNb0.25,5,8.06,3.4226,0.1071,-7.6401,12.71,AC,-,-,-,750,10080,AQ,Im,10.1016/j.jallcom.2016.01.153
Alloy 0738,CoCrCuFeNi,5,8.8,1.07,0.09,3.2,13.38,AC,-,-,-,-,-,-,FCC_SS,10.1016/j.intermet.2006.08.005
Alloy 0739,CoCrMoNbTi,5,6,6.5342,0.2272,-13.44,13.38,AC,-,-,-,-,-,-,Im,10.1007/s11665-017-2799-z
Alloy 0740,CoCrMoNbTi0.2,5,6.38,6.0498,0.2228,-12.3356,12.57,AC,-,-,-,-,-,-,Im,10.1007/s11665-017-2799-z
Alloy 0741,CoCrMoNbTi0.4,5,6.27,6.2358,0.2249,-12.7686,13.01,AC,-,-,-,-,-,-,BCC_SS,10.1007/s11665-017-2799-z
Alloy 0742,CoCrMoNbTi0.5,5,6.22,6.3086,0.2257,-12.9383,13.15,AC,-,-,-,-,-,-,Im,10.1007/s11665-017-2799-z
Alloy 0743,CoCrMoNbTi1.0,5,6,6.5342,0.2272,-13.44,13.38,AC,-,-,-,-,-,-,Im,10.1007/s11665-017-2799-z
Alloy 0744,AlCoCrFeNiC1.5,6,6.69,5.1468,0.1228,-15.3846,14.79,AC,-,-,-,-,-,-,Im,10.1016/j.jallcom.2010.10.047
Alloy 0745,Fe36Ni18Mn33Al13,4,7.38,5.352,0.1482,-9.798,10.87,AC,-,-,-,-,-,-,Im,10.1016/j.intermet.2016.06.001
Alloy 0746,Fe36Ni18Mn33Al13Ti2,5,7.31,5.5505,0.1489,-10.8754,11.46,AC,-,-,-,-,-,-,Im,10.1016/j.intermet.2016.06.001
Alloy 0747,Fe36Ni18Mn33Al13Ti2,5,7.31,5.5505,0.1489,-10.8754,11.46,AC,-,-,-,550,1440,AQ,Im,10.1016/j.intermet.2016.06.001
Alloy 0748,Fe36Ni18Mn33Al13Ti4,5,7.25,5.7239,0.1495,-11.8635,11.81,AC,-,-,-,-,-,-,Im,10.1016/j.intermet.2016.06.001
Alloy 0749,Fe36Ni18Mn33Al13Ti4,5,7.25,5.7239,0.1495,-11.8635,11.81,AC,-,-,-,550,1440,AQ,Im,10.1016/j.intermet.2016.06.001
Alloy 0750,Fe36Ni18Mn33Al13Ti4,5,7.25,5.7239,0.1495,-11.8635,11.81,AC,-,-,-,900,1200,AQ,Im,10.1016/j.intermet.2016.06.001
Alloy 0751,Fe36Ni18Mn33Al13Ti6,5,7.19,5.876,0.15,-12.77,12.06,AC,-,-,-,-,-,-,Im,10.1016/j.intermet.2016.06.001
Alloy 0752,Fe36Ni18Mn33Al13Ti6,5,7.19,5.876,0.15,-12.77,12.06,AC,-,-,-,-,-,-,Im,10.1016/j.intermet.2016.06.001
Alloy 0753,Fe36Ni18Mn33Al13Ti2,5,7.31,5.5505,0.1489,-10.8754,11.46,AC,-,-,-,-,-,-,Im,10.1016/j.intermet.2016.06.001
Alloy 0754,Fe30Ni20Mn35Al15,4,7.3,5.4236,0.1508,-11.33,11.1,AC,-,-,-,-,-,-,Im,10.1007/s10853-013-7884-6
