Repository: sourish69/MSE643_CourseProject

# MSE643_CourseProject - Phase-Oriented Generative Design of High-Entropy Alloys

**A generative machine-learning pipeline that designs new alloy compositions to order - you specify the crystal phase you want, and the model proposes chemistries that should form it.**

---

## The idea in one paragraph

High-entropy alloys mix five or more principal elements in near-equal proportions, and their configurational entropy unlocks unusual combinations of strength and thermal stability. The problem is scale: the viable composition space runs to millions of candidates, far beyond what anyone can cast and characterize by hand.

File: Datasets/Vladimir_HEA_database.csv (part 2 of 88)
id,Paper,Name,Alloy,Nb of phase,Phase,Experimental or theoretical,Experimental details,Theoretical details,Special conditions,Type of solution
60,10.1016-j.matlet.2019.126513.txt,10.1016-j.matlet.2019.126513.txt,TaMoNbVW,1,BCC,experimental,"vacuum arc melting, Re-melts: 5",N/A,None,Single Solid Solution
62,10.1016-j.actamat.2021.117371.txt,10.1016-j.actamat.2021.117371.txt,CrFeCoNi,1,FCC,experimental,"arc melting, Temperature: 1200, Time: 24 hours",N/A,None,Single Solid Solution
63,10.1016-j.intermet.2019.106583.txt,10.1016-j.intermet.2019.106583.txt,CoFeNi,2,FCC + Fe,experimental,"mechanical alloying, Constituent metals: 40 at.% Co, 30 at.% Fe, and 30 at.% Ni, Milling media: SPEX 8001 milling media (cylindrical vial and spherical balls made of hardened steel), Mill: SPEX SamplePrep® 8000 Dual Mill (high-energy shaker ball mill), Charge: Metal powders, hardened-steel balls, and process control agent (approx. 3 to 4 wt% stearic acid), Ball to powder ratio: Approximately 8:1, Duration: 12 hours, Stoppages: In-between stoppages for ~½ h after each 3 hours of milling, Atmosphere: Argon atmosphere to eliminate oxidation of the metal powders",N/A,None,Mixed Solution
65,10.1016-j.jallcom.2022.166404.txt,10.1016-j.jallcom.2022.166404.txt,(CrCoNi)97W1Mo2,1,FCC,experimental,"electromagnetic levitation melting, Temperature: 1200, Time: 12 hours, Cooling rate: quenched in water, Reduction ratio: 70",N/A,None,Single Solid Solution
65,10.1016-j.jallcom.2022.166404.txt,10.1016-j.jallcom.2022.166404.txt,(CrCoNi)97Mo3,1,FCC,experimental,"electromagnetic levitation melting, Temperature: 1200, Time: 12 hours, Cooling rate: quenched in water, Reduction ratio: 70",N/A,None,Single Solid Solution
65,10.1016-j.jallcom.2022.166404.txt,10.1016-j.jallcom.2022.166404.txt,(CrCoNi)97W3,1,FCC,experimental,"electromagnetic levitation melting, Temperature: 1200, Time: 12 hours, Cooling rate: quenched in water, Reduction ratio: 70",N/A,None,Single Solid Solution
65,10.1016-j.jallcom.2022.166404.txt,10.1016-j.jallcom.2022.166404.txt,CrCoNi,1,FCC,experimental,"electromagnetic levitation melting, Temperature: 1200, Time: 12 hours, Cooling rate: quenched in water, Reduction ratio: 70",N/A,None,Single Solid Solution
65,10.1016-j.jallcom.2022.166404.txt,10.1016-j.jallcom.2022.166404.txt,CrCoNiMo,1,FCC,experimental,"electromagnetic levitation melting, Temperature: 1200, Time: 12 hours, Cooling rate: quenched in water, Reduction ratio: 70",N/A,None,Single Solid Solution
65,10.1016-j.jallcom.2022.166404.txt,10.1016-j.jallcom.2022.166404.txt,CrCoNiW,1,FCC,experimental,"electromagnetic levitation melting, Temperature: 1200, Time: 12 hours, Cooling rate: quenched in water, Reduction ratio: 70",N/A,None,Single Solid Solution
66,10.1016-j.jmst.2021.07.054.txt,10.1016-j.jmst.2021.07.054.txt,CoCrNi,1,FCC,experimental,"arc melting, Atmosphere: high-purity argon, Remelting: at least three times",N/A,None,Mixed Solution
67,10.1016-j.matlet.2020.127891.txt,10.1016-j.matlet.2020.127891.txt,SnBiIn,1,unknown,experimental,"vacuum induction furnace, Temperature: 140, Time: 20 minutes, Atmosphere: Ar",N/A,None,Intermetallic
67,10.1016-j.matlet.2020.127891.txt,10.1016-j.matlet.2020.127891.txt,SnBiInAg,1,unknown,experimental,"vacuum induction furnace, Temperature: 140, Time: 20 minutes, Atmosphere: Ar",N/A,None,Intermetallic
68,10.1016-j.msea.2020.139591.txt,10.1016-j.msea.2020.139591.txt,CoCrNi,1,FCC,experimental,"vacuum induction melting, Temperature: 1200, Time: 6 hours, Post-homogenization: hot swaged into a square bar with side lengths of 20 mm using a four-die rotary swaging machine, Recrystallization: 1 hour at 850 °C followed by air-cooling",N/A,None,Mixed Solution
69,10.1016-j.dib.2022.108567.txt,10.1016-j.dib.2022.108567.txt,CoCrCu1.5MnNi,3,FCC + Co-Cr + Cu-Mn,experimental,"induction melting, Temperature: High enough to melt the constituent elements, Atmosphere: High-purity Argon (Ar), Cooling rate: Controlled",N/A,Dual FCC phase structure with micro-/nanoscale precipitation,Mixed Solution
70,10.1016-j.corsci.2023.111231.txt,10.1016-j.corsci.2023.111231.txt,FeCrNiAl,3,BCC + BCC B2 + NiAl,experimental,"ingot casting, Homogenization heat treatment: 1300°C for 6 hours under AC conditions",N/A,Partially ordered B2 Ni-Al precipitates,Mixed Solution
71,10.1016-j.scriptamat.2020.07.004.txt,10.1016-j.scriptamat.2020.07.004.txt,CrMnFeCoNi,1,FCC,experimental,"not specified in the provided text, Temperature: not specified, Time: not specified",N/A,None,Single Solid Solution
72,10.1016-j.ceramint.2022.03.120.txt,10.1016-j.ceramint.2022.03.120.txt,AlCoCrFeNi,2,BCC + FCC,Experimental,"HVOF thermal spraying, Substrate: 316 stainless steel, Spraying powders: {'AlCoCrFeNi HEA Powder': 'prepared via vacuum water atomization', 'WC-10Co Powder': 'commercial powder with 10 wt% Co as binder'}, Mixing: mechanical mixer for 7 hours",N/A,None,Mixed Solution
72,10.1016-j.ceramint.2022.03.120.txt,10.1016-j.ceramint.2022.03.120.txt,AlCoCrFeNiWC,3,BCC + FCC + HCP,Experimental,"HVOF thermal spraying, Substrate: 316 stainless steel, Spraying powders: {'AlCoCrFeNi HEA Powder': 'prepared via vacuum water atomization', 'WC-10Co Powder': 'commercial powder with 10 wt% Co as binder'}, Mixing: mechanical mixer for 7 hours",N/A,None,Mixed Solution
72,10.1016-j.ceramint.2022.03.120.txt,10.1016-j.ceramint.2022.03.120.txt,AlCoCrFeNiWC,3,BCC + FCC + HCP,Experimental,"HVOF thermal spraying, Substrate: 316 stainless steel, Spraying powders: {'AlCoCrFeNi HEA Powder': 'prepared via vacuum water atomization', 'WC-10Co Powder': 'commercial powder with 10 wt% Co as binder'}, Mixing: mechanical mixer for 7 hours",N/A,None,Mixed Solution
73,10.1016-j.corsci.2023.111812.txt,10.1016-j.corsci.2023.111812.txt,CoCrFeNiMo,1,FCC,experimental,"arc melting, Temperature: 1200, Time: 48 hours, Cooling rate: water-quenched",N/A,None,Single Solid Solution
73,10.1016-j.corsci.2023.111812.txt,10.1016-j.corsci.2023.111812.txt,CoCrFeNiMo0.1,1,FCC,experimental,"arc melting, Temperature: 1200, Time: 48 hours, Cooling rate: water-quenched",N/A,None,Single Solid Solution
73,10.1016-j.corsci.2023.111812.txt,10.1016-j.corsci.2023.111812.txt,CoCrFeNiMo0.2,1,FCC,experimental,"arc melting, Temperature: 1200, Time: 48 hours, Cooling rate: water-quenched",N/A,None,Single Solid Solution
73,10.1016-j.corsci.2023.111812.txt,10.1016-j.corsci.2023.111812.txt,CoCrFeNiMo0.3,3,FCC + tetragonal (Intermetallic) + σ phase,experimental,"arc melting, Temperature: 1200, Time: 48 hours, Cooling rate: water-quenched",N/A,"σ phase present in as-cast state, dissolved after homogenization",Mixed Solution
74,10.1016-j.jmst.2021.08.069.txt,10.1016-j.jmst.2021.08.069.txt,FeCrNiCoNb,2,FCC + HCP C14 Laves,experimental,"arc melting, Constituent metals: pure Fe, Cr, Ni, Co, and Nb (>99.9% purity), Atmosphere: argon atmosphere, Process: fully re-melted at least five times in a Ti-gettered argon atmosphere, Cast dimensions: plates with dimensions of 50 × 10 × 5 mm3",N/A,No partial ordering or initial state before oxidation mentioned,Mixed Solution
75,10.1016-j.msea.2023.145606.txt,10.1016-j.msea.2023.145606.txt,AlCoCrFeNi,3,BCC B2 + FCC + AlCoCrFeNi,experimental,"vacuum induction melting, Temperature: 1100, Time: 6 hours",N/A,No additional thermo-mechanical post-processing mentioned,Mixed Solution
76,10.1016-j.ijhydene.2023.07.146.txt,10.1016-j.ijhydene.2023.07.146.txt,AlCoCrFeNi,1,BCC,experimental,"arc melting, Temperature: 1600, Time: 30 minutes",N/A,None,Single Solid Solution
76,10.1016-j.ijhydene.2023.07.146.txt,10.1016-j.ijhydene.2023.07.146.txt,CoCrFeMnNi,1,FCC,experimental,"arc melting, Temperature: 1600, Time: 30 minutes",N/A,None,Single Solid Solution
76,10.1016-j.ijhydene.2023.07.146.txt,10.1016-j.ijhydene.2023.07.146.txt,CrFeMnTiVZr,1,C14 Laves,experimental,"arc melting, Temperature: 1600, Time: 30 minutes",N/A,None,Intermetallic
76,10.1016-j.ijhydene.2023.07.146.txt,10.1016-j.ijhydene.2023.07.146.txt,MgAlTiFeNi,1,BCC,experimental,"arc melting, Temperature: 1600, Time: 30 minutes",N/A,None,Single Solid Solution
76,10.1016-j.ijhydene.2023.07.146.txt,10.1016-j.ijhydene.2023.07.146.txt,TiVZrNbHf,1,BCC,experimental,"arc melting, Temperature: 1600, Time: 30 minutes",N/A,None,Single Solid Solution
76,10.1016-j.ijhydene.2023.07.146.txt,10.1016-j.ijhydene.2023.07.146.txt,TiVZrNi,1,BCC,experimental,"arc melting, Temperature: 1600, Time: 30 minutes",N/A,None,Single Solid Solution
76,10.1016-j.ijhydene.2023.07.146.txt,10.1016-j.ijhydene.2023.07.146.txt,TiZrCrMnFeNi,1,C14 Laves,experimental,"arc melting, Temperature: 1600, Time: 30 minutes",N/A,None,Intermetallic
76,10.1016-j.ijhydene.2023.07.146.txt,10.1016-j.ijhydene.2023.07.146.txt,TiZrHfMoNb,2,BCC + FCC,experimental,"arc melting, Temperature: 1600, Time: 30 minutes",N/A,None,Mixed Solution
76,10.1016-j.ijhydene.2023.07.146.txt,10.1016-j.ijhydene.2023.07.146.txt,TiZrNbHfTa,1,BCC O-phase,experimental,"arc melting, Temperature: 1600, Time: 30 minutes",N/A,None,Single Solid Solution
76,10.1016-j.ijhydene.2023.07.146.txt,10.1016-j.ijhydene.2023.07.146.txt,TiZrNbTa,1,BCC,experimental,"arc melting, Temperature: 1600, Time: 30 minutes",N/A,None,Single Solid Solution
76,10.1016-j.ijhydene.2023.07.146.txt,10.1016-j.ijhydene.2023.07.146.txt,TiZrVMoNb,1,BCC,experimental,"arc melting, Temperature: 1600, Time: 30 minutes",N/A,None,Single Solid Solution
76,10.1016-j.ijhydene.2023.07.146.txt,10.1016-j.ijhydene.2023.07.146.txt,V0.3Ti0.3Cr0.25Mn0.1Nb0.05,1,BCC,experimental,"arc melting, Temperature: 1600, Time: 30 minutes",N/A,None,Single Solid Solution
78,10.1016-j.surfcoat.2022.128830.txt,10.1016-j.surfcoat.2022.128830.txt,AlCrFeCoNi,3,BCC + orthorhombic + tetragonal,experimental,"laser cladding, Laser power output: 5000, Laser spot diameter: 1.8, Relative velocity: 0.42, Trace offset: 0.3, Overlap: 83, Shielding gas: high-purity argon (12 L/min flow rate)",N/A,None,Mixed Solution
79,10.1016-j.actamat.2021.116843.txt,10.1016-j.actamat.2021.116843.txt,FeNiCoCr,1,FCC,experimental,"arc melting, Purity: >99.99 wt.%, Homogenization temperature: 1373, Homogenization duration: 5, Quenching method: water quenching, Mechanical polishing: mirror-like surface",N/A,Helium ion implantation,Single Solid Solution
80,10.1016-j.matdes.2021.110071.txt,10.1016-j.matdes.2021.110071.txt,CoCrFeNi,1,FCC,combination,"arc melting, Temperature: ~1500-2000 °C, Cooling rate: rapid solidification",Density Functional Theory,None,Single Solid Solution
80,10.1016-j.matdes.2021.110071.txt,10.1016-j.matdes.2021.110071.txt,CoCrFeNiMn,1,FCC,combination,"arc melting, Temperature: ~1500-2000 °C, Cooling rate: rapid solidification",Density Functional Theory,None,Single Solid Solution
80,10.1016-j.matdes.2021.110071.txt,10.1016-j.matdes.2021.110071.txt,CoCrFeNiCu,2,FCC + Cu-rich nano-precipitates,combination,"arc melting, Temperature: ~1500-2000 °C, Cooling rate: rapid solidification",Density Functional Theory,Formation of Cu-rich nano-precipitates after aging at 500 °C for 10 hours,Mixed Solution
80,10.1016-j.matdes.2021.110071.txt,10.1016-j.matdes.2021.110071.txt,CoCrFeNiPd,1,FCC,combination,"arc melting, Temperature: ~1500-2000 °C, Cooling rate: rapid solidification",Density Functional Theory,Presence of a concentration wave indicating a non-uniform distribution of Pd,Single Solid Solution
81,10.1016-j.mattod.2023.02.014.txt,10.1016-j.mattod.2023.02.014.txt,AlCoCrCu0.5Fe,2,FCC + partially ordered (Intermetallic),Experimental,"arc melting, Temperature: 1300, Time: several minutes, Pressure: atmospheric",N/A,Partially ordered intermetallic phase,Mixed Solution
81,10.1016-j.mattod.2023.02.014.txt,10.1016-j.mattod.2023.02.014.txt,CoCrFeMnNi,1,FCC,Experimental,"arc melting, Temperature: 1300, Time: several minutes, Pressure: atmospheric",N/A,None,Single Solid Solution
81,10.1016-j.mattod.2023.02.014.txt,10.1016-j.mattod.2023.02.014.txt,Al0.5CoCrCuFeNi,1,FCC,Experimental,"Spark Plasma Sintering (SPS), Temperature: 900, Pressure: 50, Time: 5",N/A,None,Single Solid Solution
81,10.1016-j.mattod.2023.02.014.txt,10.1016-j.mattod.2023.02.014.txt,FeMnNiCoCr,2,FCC + partially ordered (Intermetallic),Experimental,"Mechanical Alloying (MA) followed by Hot Pressing, Ma time: 20, Hot pressing temperature: 1100, Pressure: 50",N/A,Partially ordered intermetallic phase,Mixed Solution
81,10.1016-j.mattod.2023.02.014.txt,10.1016-j.mattod.2023.02.014.txt,ZrSnTiO,1,Varies,Experimental,"Sol-gel method, Gelation temperature: 80, Drying temperature: 120, Calcination temperature: 500",N/A,None,Intermetallic
81,10.1016-j.mattod.2023.02.014.txt,10.1016-j.mattod.2023.02.014.txt,Nb0.155CoCrFeNi,1,FCC,Experimental,"arc melting, Temperature: 1300, Time: several minutes, Pressure: atmospheric",N/A,None,Single Solid Solution
81,10.1016-j.mattod.2023.02.014.txt,10.1016-j.mattod.2023.02.014.txt,Nb0.206CoCrFeNi,1,FCC,Experimental,"arc melting, Temperature: 1300, Time: several minutes, Pressure: atmospheric",N/A,None,Single Solid Solution
81,10.1016-j.mattod.2023.02.014.txt,10.1016-j.mattod.2023.02.014.txt,Nb0.309CoCrFeNi,1,FCC,Experimental,"arc melting, Temperature: 1300, Time: several minutes, Pressure: atmospheric",N/A,None,Single Solid Solution
81,10.1016-j.mattod.2023.02.014.txt,10.1016-j.mattod.2023.02.014.txt,Nb0.412CoCrFeNi,1,FCC,Experimental,"arc melting, Temperature: 1300, Time: several minutes, Pressure: atmospheric",N/A,None,Single Solid Solution
81,10.1016-j.mattod.2023.02.014.txt,10.1016-j.mattod.2023.02.014.txt,Nb0.103CoCrFeNi,1,FCC,Experimental,"arc melting, Temperature: 1300, Time: several minutes, Pressure: atmospheric",N/A,None,Single Solid Solution
81,10.1016-j.mattod.2023.02.014.txt,10.1016-j.mattod.2023.02.014.txt,Nb0CoCrFeNi,1,FCC,Experimental,"arc melting, Temperature: 1300, Time: several minutes, Pressure: atmospheric",N/A,None,Single Solid Solution
81,10.1016-j.mattod.2023.02.014.txt,10.1016-j.mattod.2023.02.014.txt,Nb0.257CoCrFeNi,1,FCC,Experimental,"arc melting, Temperature: 1300, Time: several minutes, Pressure: atmospheric",N/A,None,Single Solid Solution
82,10.1016-j.jallcom.2020.157848.txt,10.1016-j.jallcom.2020.157848.txt,FeCoNi1.5CuY0.2B0,2,FCC + cubic,Experimental,"microwave sintering, Temperature: 1000, Time: 30 minutes, Pre-sintering: 15 minutes at 600°C",N/A,None,Mixed Solution
82,10.1016-j.jallcom.2020.157848.txt,10.1016-j.jallcom.2020.157848.txt,FeCoNi1.5CuY0.2B0.2,2,FCC + HCP,Experimental,"microwave sintering, Temperature: 1000, Time: 30 minutes, Pre-sintering: 15 minutes at 600°C",N/A,None,Mixed Solution
82,10.1016-j.jallcom.2020.157848.txt,10.1016-j.jallcom.2020.157848.txt,FeCoNi1.5CuY0.2B0.4,2,FCC + HCP,Experimental,"microwave sintering, Temperature: 1000, Time: 30 minutes, Pre-sintering: 15 minutes at 600°C",N/A,None,Mixed Solution
82,10.1016-j.jallcom.2020.157848.txt,10.1016-j.jallcom.2020.157848.txt,FeCoNi1.5CuY0.2B0.6,3,BCC (Intermetallic) + FCC + HCP,Experimental,"microwave sintering, Temperature: 1000, Time: 30 minutes, Pre-sintering: 15 minutes at 600°C",N/A,None,Mixed Solution
82,10.1016-j.jallcom.2020.157848.txt,10.1016-j.jallcom.2020.157848.txt,FeCoNi1.5CuY0.2B0.8,3,BCC (Intermetallic) + FCC + HCP,Experimental,"microwave sintering, Temperature: 1000, Time: 30 minutes, Pre-sintering: 15 minutes at 600°C",N/A,None,Mixed Solution
82,10.1016-j.jallcom.2020.157848.txt,10.1016-j.jallcom.2020.157848.txt,FeCoNi1.5CuY0.2B1.0,4,BCC (Intermetallic) + FCC + HCP + cubic,Experimental,"microwave sintering, Temperature: 1000, Time: 30 minutes, Pre-sintering: 15 minutes at 600°C",N/A,None,Mixed Solution
83,10.1016-j.matchar.2020.110505.txt,10.1016-j.matchar.2020.110505.txt,AlCrMoNbTa,3,BCC + FCC (Intermetallic) + HCP C14 Laves,experimental,"arc melting and electron beam melting, Temperature: 1000, Time: 24 hours",N/A,Significant Al evaporation during production processes,Mixed Solution
84,10.1016-j.jmrt.2023.03.146.txt,10.1016-j.jmrt.2023.03.146.txt,(CoCrFeMnNi)100-xNx,2,FCC + Not specified,experimental,"melting route, Cold rolling reduction: up to 91%, Annealing temperature: 850 °C",N/A,Nitrogen doping enhances strength through solid solution strengthening,Mixed Solution
85,10.1016-j.cej.2021.132883.txt,10.1016-j.cej.2021.132883.txt,CoNiCuMgZn,1,FCC,experimental,"anchoring and alloying strategy, Temperature: 900, Atmosphere: N2, Time: 2 hours, Ramp rate: 0.5 °C min−1, Metal precursors: equimolar (0.01 mmol) Co(OAc)2·4H2O, Ni(OAc)2·4H2O, Cu(OAc)2·H2O, Mg(OAc)2·4H2O, and Zn(OAc)2·2H2O, Solvent: ethylene glycol (EG), Graphene oxide: 60 mg",N/A,None,Single Solid Solution
86,10.1016-j.scriptamat.2022.114511.txt,10.1016-j.scriptamat.2022.114511.txt,"Not explicitly stated, but it is a ferrous medium-entropy alloy",2,BCC martensite + FCC,experimental,"Not explicitly stated, Pre-straining: yields fine BCC martensites, Heat treatment: causes reverse martensitic transformation from BCC to FCC, Temperature: 77, Duration: Not specified, Cooling rate: Not specified, Reduction ratio: Not specified",N/A,None,Mixed Solution
87,10.1016-j.jnucmat.2019.151859.txt,10.1016-j.jnucmat.2019.151859.txt,CoCrFeMnNi,1,FCC,experimental,"vacuum induction melting, Temperature: above 1907 °C, Time: not explicitly stated",N/A,No additional thermo-mechanical processing mentioned,Single Solid Solution
88,10.1016-j.intermet.2023.108072.txt,10.1016-j.intermet.2023.108072.txt,CoCrNi,1,FCC,experimental,"high-vacuum arc melting, Atmosphere: argon, Temperature: 1000, Time: 24, Cooling: water quenching",N/A,None,Single Solid Solution
88,10.1016-j.intermet.2023.108072.txt,10.1016-j.intermet.2023.108072.txt,CoCrNiTi,1,FCC,experimental,"high-vacuum arc melting, Atmosphere: argon, Temperature: 1000, Time: 24, Cooling: water quenching",N/A,None,Single Solid Solution
88,10.1016-j.intermet.2023.108072.txt,10.1016-j.intermet.2023.108072.txt,CoCrNiTi2,1,FCC,experimental,"high-vacuum arc melting, Atmosphere: argon, Temperature: 1000, Time: 24, Cooling: water quenching",N/A,None,Single Solid Solution
88,10.1016-j.intermet.2023.108072.txt,10.1016-j.intermet.2023.108072.txt,CoCrNiTi3,2,"FCC + Ti(Ni, Co)3",experimental,"high-vacuum arc melting, Atmosphere: argon, Temperature: 1000, Time: 24, Cooling: water quenching",N/A,None,Mixed Solution
88,10.1016-j.intermet.2023.108072.txt,10.1016-j.intermet.2023.108072.txt,CoCrNiTi4,2,"FCC + Ti(Ni, Co)3",experimental,"high-vacuum arc melting, Atmosphere: argon, Temperature: 1000, Time: 24, Cooling: water quenching",N/A,None,Mixed Solution
89,10.1016-j.matdes.2022.111579.txt,10.1016-j.matdes.2022.111579.txt,CoCrNi,2,FCC + Cr2O3,experimental,"laser-directed energy deposition (l-DED) additive manufacturing, Laser power: 2500, Laser spot diameter: 4.5, Overlapping rate: 50, Scanning velocity: 10",N/A,Argon-filled environment used to control oxygen content,Single Solid Solution
90,10.1016-j.ijplas.2022.103417.txt,10.1016-j.ijplas.2022.103417.txt,CoCrFeMnNi,1,FCC,experimental,"high-frequency induction melting and vacuum casting, Temperature: 1473, Time: 5 hours, Atmosphere: high-purity Ar, Cooling method: water quenching",N/A,None,Single Solid Solution
90,10.1016-j.ijplas.2022.103417.txt,10.1016-j.ijplas.2022.103417.txt,Co35Cr20Mn15Ni15Fe15,1,FCC,experimental,"high-frequency induction melting and vacuum casting, Temperature: 1473, Time: 5 hours, Atmosphere: high-purity Ar, Cooling method: water quenching",N/A,None,Single Solid Solution
90,10.1016-j.ijplas.2022.103417.txt,10.1016-j.ijplas.2022.103417.txt,Co35Cr25Mn15Ni15Fe10,2,FCC + HCP,experimental,"high-frequency induction melting and vacuum casting, Temperature: 1473, Time: 5 hours, Atmosphere: high-purity Ar, Cooling method: water quenching",N/A,None,Mixed Solution
92,10.1016-j.ijmecsci.2022.108026.txt,10.1016-j.ijmecsci.2022.108026.txt,AlCrCoFeNi,1,FCC,experimental,"molecular dynamics (MD) simulations, Temperature: 77, Time: 100 ps",N/A,None,Single Solid Solution
92,10.1016-j.ijmecsci.2022.108026.txt,10.1016-j.ijmecsci.2022.108026.txt,CrCoFeMnNi,2,FCC + intermetallic compound (Intermetallic),experimental,Not specified in the provided text,N/A,Partially ordered structure,Mixed Solution
92,10.1016-j.ijmecsci.2022.108026.txt,10.1016-j.ijmecsci.2022.108026.txt,CrCoFeMnNi,2,FCC + intermetallic compound (Intermetallic),experimental,Not specified in the provided text,N/A,Partially ordered structure,Mixed Solution
92,10.1016-j.ijmecsci.2022.108026.txt,10.1016-j.ijmecsci.2022.108026.txt,AlCrCoFeNi,1,FCC,experimental,Not specified in the provided text,N/A,None,Single Solid Solution
92,10.1016-j.ijmecsci.2022.108026.txt,10.1016-j.ijmecsci.2022.108026.txt,AlCrFeNiV,1,FCC,experimental,Not specified in the provided text,N/A,None,Single Solid Solution
92,10.1016-j.ijmecsci.2022.108026.txt,10.1016-j.ijmecsci.2022.108026.txt,HfNbTaTiZr,1,BCC,experimental,Not specified in the provided text,N/A,None,Single Solid Solution
92,10.1016-j.ijmecsci.2022.108026.txt,10.1016-j.ijmecsci.2022.108026.txt,CrCoFeNi,1,FCC,experimental,Not specified in the provided text,N/A,None,Single Solid Solution
92,10.1016-j.ijmecsci.2022.108026.txt,10.1016-j.ijmecsci.2022.108026.txt,AlCrCoFeNi,1,FCC,experimental,Not specified in the provided text,N/A,None,Single Solid Solution
92,10.1016-j.ijmecsci.2022.108026.txt,10.1016-j.ijmecsci.2022.108026.txt,CrCoFeMnNi,1,FCC,experimental,Not specified in the provided text,N/A,None,Single Solid Solution
92,10.1016-j.ijmecsci.2022.108026.txt,10.1016-j.ijmecsci.2022.108026.txt,CoCrFeNiNb,1,FCC,experimental,Not specified in the provided text,N/A,None,Single Solid Solution
93,10.1016-j.jallcom.2022.166141.txt,10.1016-j.jallcom.2022.166141.txt,AlCoCrFeNiSi0.25,4,"BCC + CsCl-type (B2) (Intermetallic) + FCC + (Al,Ni)CoCrFeSi0.25",experimental,"vacuum induction melting, Temperature: not explicitly stated, Time: not explicitly stated",N/A,No partial ordering or oxidation considered,Mixed Solution
94,10.1016-j.corsci.2021.109858.txt,10.1016-j.corsci.2021.109858.txt,NiCoCr,1,FCC,Experimental,"arc melting, Purity of elements: >99.95%, Ingot weight: 100, Atmosphere: titanium-gettered high-purity argon (99.999 vol%), Melting process: samples were flipped over and re-melted six times",N/A,None,Single Solid Solution
94,10.1016-j.corsci.2021.109858.txt,10.1016-j.corsci.2021.109858.txt,NiCoCrAl0.1,3,FCC + Al2O3 + AlN,Experimental,"arc melting, Purity of elements: >99.95%, Ingot weight: 80, Atmosphere: titanium-gettered high-purity argon (99.999 vol%), Melting process: samples were flipped over and re-melted six times",N/A,None,Mixed Solution
94,10.1016-j.corsci.2021.109858.txt,10.1016-j.corsci.2021.109858.txt,NiCoCrAl0.3,4,FCC + Simple Cubic B2 + Al2O3 + AlN,Experimental,"arc melting, Purity of elements: >99.95%, Ingot weight: 80, Atmosphere: titanium-gettered high-purity argon (99.999 vol%), Melting process: samples were flipped over and re-melted six times",N/A,Partially ordered structure,Mixed Solution
94,10.1016-j.corsci.2021.109858.txt,10.1016-j.corsci.2021.109858.txt,NiCoCrAl0.5,1,FCC,Experimental,"arc melting, Purity of elements: >99.95%, Ingot weight: 80, Atmosphere: titanium-gettered high-purity argon (99.999 vol%), Melting process: samples were flipped over and re-melted six times",N/A,None,Single Solid Solution
95,10.1016-j.msea.2021.141674.txt,10.1016-j.msea.2021.141674.txt,AlCoCrNiMo,3,FCC + L12 + μ-phase,Experimental,"arc melting, Temperature: Not specified, Time: Repeated at least five times",N/A,Partially ordered structure (HNPs with L12 structure),Mixed Solution
95,10.1016-j.msea.2021.141674.txt,10.1016-j.msea.2021.141674.txt,CoCrMoNi,2,FCC + L12,Experimental,"arc melting, Temperature: Not specified, Time: Repeated at least five times",N/A,"Partially ordered structure (L12-(Ni, Co, Cr)3(Ti, Al)-type particles)",Mixed Solution
95,10.1016-j.msea.2021.141674.txt,10.1016-j.msea.2021.141674.txt,CoCrNi,1,FCC,Experimental,"arc melting, Temperature: Not specified, Time: Repeated at least five times",N/A,No partially ordered structure,Single Solid Solution
95,10.1016-j.msea.2021.141674.txt,10.1016-j.msea.2021.141674.txt,CoCrFeMnNi,1,FCC,Experimental,"arc melting, Temperature: Not specified, Time: Repeated at least five times",N/A,No partially ordered structure,Single Solid Solution
95,10.1016-j.msea.2021.141674.txt,10.1016-j.msea.2021.141674.txt,Not provided,2,FCC + L12,Experimental,"arc melting, Temperature: Not specified, Time: Repeated at least five times",N/A,Partially ordered structure (ordered L12 phases),Mixed Solution
95,10.1016-j.msea.2021.141674.txt,10.1016-j.msea.2021.141674.txt,Not provided,2,FCC + L12,Experimental,"arc melting, Temperature: Not specified, Time: Repeated at least five times",N/A,Partially ordered structure (nanoprecipitates with L12 structure),Mixed Solution
95,10.1016-j.msea.2021.141674.txt,10.1016-j.msea.2021.141674.txt,Not provided,1,FCC,Experimental,"arc melting, Temperature: Not specified, Time: Repeated at least five times",N/A,No partially ordered structure,Single Solid Solution
95,10.1016-j.msea.2021.141674.txt,10.1016-j.msea.2021.141674.txt,Cu,1,FCC,Experimental,"arc melting, Temperature: Not specified, Time: Repeated at least five times",N/A,No partially ordered structure,Single Solid Solution
95,10.1016-j.msea.2021.141674.txt,10.1016-j.msea.2021.141674.txt,Not provided,1,FCC,Experimental,"arc melting, Temperature: Not specified, Time: Repeated at least five times",N/A,No partially ordered structure,Single Solid Solution
95,10.1016-j.msea.2021.141674.txt,10.1016-j.msea.2021.141674.txt,CoCrNi,1,FCC,Experimental,"arc melting, Temperature: Not specified, Time: Repeated at least five times",N/A,No partially ordered structure,Single Solid Solution
95,10.1016-j.msea.2021.141674.txt,10.1016-j.msea.2021.141674.txt,CoCrNi,1,FCC,Experimental,"arc melting, Temperature: Not specified, Time: Repeated at least five times",N/A,No partially ordered structure,Single Solid Solution
95,10.1016-j.msea.2021.141674.txt,10.1016-j.msea.2021.141674.txt,CoCrNi,2,FCC + μ-phase,Experimental,"arc melting, Temperature: Not specified, Time: Repeated at least five times",N/A,Partially ordered structure (μ-nanoprecipitates),Mixed Solution
96,10.1016-j.scriptamat.2020.04.036.txt,10.1016-j.scriptamat.2020.04.036.txt,Ti2NiCoSn1-xSb1+x,1,half-Heusler,experimental,"vacuum arc melting, ball milling, spark plasma sintering, Vacuum arc melting: {'temperature': 'not explicitly stated', 'pressure': 'vacuum'}, Ball milling: {'duration': '1 hour'}, Spark plasma sintering: {'temperature': 'not explicitly stated', 'pressure': 'not explicitly stated', 'time': 'not explicitly stated'}",N/A,None,Intermetallic
97,10.1016-j.jmst.2022.02.041.txt,10.1016-j.jmst.2022.02.041.txt,CrCoNi,1,FCC,experimental,"magnetron sputtering, Substrate: Si (001), Power: 100 W, Deposition time: 3 hours, Work pressure: 0.8 Pa, Substrate bias voltage: -150 V, Annealing temperature: 473 K, Annealing duration: 20 hours, Annealing atmosphere: vacuum tube furnace with ultralow base vacuum and Ar protective atmosphere",N/A,None,Single Solid Solution
98,10.1016-j.ceramint.2021.06.042.txt,10.1016-j.ceramint.2021.06.042.txt,FeMnNi,1,FCC,experimental,"induction melting, Temperature: Not specified in the text, Time: Not specified in the text",N/A,None,Single Solid Solution
98,10.1016-j.ceramint.2021.06.042.txt,10.1016-j.ceramint.2021.06.042.txt,FeMnNi,1,FCC,experimental,"induction melting, Temperature: Not specified in the text, Time: Not specified in the text",N/A,None,Single Solid Solution
98,10.1016-j.ceramint.2021.06.042.txt,10.1016-j.ceramint.2021.06.042.txt,FeMnNi,1,FCC,experimental,"induction melting, Temperature: Not specified in the text, Time: Not specified in the text",N/A,None,Single Solid Solution
98,10.1016-j.ceramint.2021.06.042.txt,10.1016-j.ceramint.2021.06.042.txt,FeMnNi,1,FCC,experimental,"induction melting, Temperature: Not specified in the text, Time: Not specified in the text",N/A,None,Single Solid Solution
98,10.1016-j.ceramint.2021.06.042.txt,10.1016-j.ceramint.2021.06.042.txt,FeMnNi,1,FCC,experimental,"induction melting, Temperature: Not specified in the text, Time: Not specified in the text",N/A,None,Single Solid Solution
98,10.1016-j.ceramint.2021.06.042.txt,10.1016-j.ceramint.2021.06.042.txt,FeMnNiTiC,2,FCC + NaCl-type,experimental,"induction melting, Temperature: Not specified in the text, Time: Not specified in the text",N/A,None,Mixed Solution
98,10.1016-j.ceramint.2021.06.042.txt,10.1016-j.ceramint.2021.06.042.txt,FeMnNiTiC,2,FCC + NaCl-type,experimental,"induction melting, Temperature: Not specified in the text, Time: Not specified in the text",N/A,None,Mixed Solution
98,10.1016-j.ceramint.2021.06.042.txt,10.1016-j.ceramint.2021.06.042.txt,FeMnNiTiC,2,FCC + NaCl-type,experimental,"induction melting, Temperature: Not specified in the text, Time: Not specified in the text",N/A,None,Mixed Solution
99,10.1016-j.surfcoat.2023.129352.txt,10.1016-j.surfcoat.2023.129352.txt,AlCoCrFeNiMo(TiC),5,BCC + BCT (Intermetallic) + FCC (Intermetallic) + cubic + TiC,Experimental,"laser cladding, Spot diameter: 0.2, Wavelength: 1070, Pulse frequencies: [0.5, 5, 50, 500, 5000], Raw material: equal molar proportions of Al, Co, Cr, Ni, Mo, Ti, and graphite (99.5% purity; 75–150 μm), Substrate: Q235 steel, Powder application: 1 mm thickness applied using water glass",N/A,Partially ordered Mo-rich phases (FCC and σ) present,Mixed Solution
99,10.1016-j.surfcoat.2023.129352.txt,10.1016-j.surfcoat.2023.129352.txt,CoCrFeNiNbx,1,BCC,Experimental,Not specified in the provided text,N/A,Not applicable,Single Solid Solution
99,10.1016-j.surfcoat.2023.129352.txt,10.1016-j.surfcoat.2023.129352.txt,FeCoNiCu2(TiC)x,2,BCC + TiC,Experimental,Not specified in the provided text,N/A,Not applicable,Mixed Solution
99,10.1016-j.surfcoat.2023.129352.txt,10.1016-j.surfcoat.2023.129352.txt,Fe50Mn30Co10Cr10,1,BCC,Experimental,Not specified in the provided text,N/A,Not applicable,Single Solid Solution
99,10.1016-j.surfcoat.2023.129352.txt,10.1016-j.surfcoat.2023.129352.txt,(CoCrFeNi)100-xMox,1,BCC,Experimental,Not specified in the provided text,N/A,Not applicable,Single Solid Solution
99,10.1016-j.surfcoat.2023.129352.txt,10.1016-j.surfcoat.2023.129352.txt,(CoCrFeNi)95Nb5,1,BCC,Experimental,Not specified in the provided text,N/A,Not applicable,Single Solid Solution
99,10.1016-j.surfcoat.2023.129352.txt,10.1016-j.surfcoat.2023.129352.txt,CoCrFeNiAl0.5,1,BCC,Experimental,Not specified in the provided text,N/A,Not applicable,Single Solid Solution
99,10.1016-j.surfcoat.2023.129352.txt,10.1016-j.surfcoat.2023.129352.txt,AlxCoCrFe2-x,1,BCC,Experimental,Not specified in the provided text,N/A,Not applicable,Single Solid Solution
99,10.1016-j.surfcoat.2023.129352.txt,10.1016-j.surfcoat.2023.129352.txt,Not specified,1,N/A,Experimental,Not specified in the provided text,N/A,Not applicable,Intermetallic
99,10.1016-j.surfcoat.2023.129352.txt,10.1016-j.surfcoat.2023.129352.txt,Not specified,1,N/A,Experimental,Not specified in the provided text,N/A,Not applicable,Intermetallic
99,10.1016-j.surfcoat.2023.129352.txt,10.1016-j.surfcoat.2023.129352.txt,Not specified,1,N/A,Experimental,Not specified in the provided text,N/A,Not applicable,Intermetallic
99,10.1016-j.surfcoat.2023.129352.txt,10.1016-j.surfcoat.2023.129352.txt,Not specified,1,N/A,Experimental,Not specified in the provided text,N/A,Not applicable,Intermetallic
100,10.1016-j.jmst.2021.05.023.txt,10.1016-j.jmst.2021.05.023.txt,Al4Cr23Fe23Ni46Ti4,2,FCC + L12,Experimental,"arc melting and drop casting, Temperature: 1523, Time: 6 hours, Cooling rate: water quenching",N/A,Partially ordered L12 precipitates,Mixed Solution
100,10.1016-j.jmst.2021.05.023.txt,10.1016-j.jmst.2021.05.023.txt,Cr25Fe25Ni50,1,FCC,Experimental,"arc melting and drop casting, Temperature: 1473, Time: 1 hour, Cooling rate: water quenching",N/A,Deformation twins present,Single Solid Solution
101,10.1016-j.jallcom.2023.171870.txt,10.1016-j.jallcom.2023.171870.txt,Fe68Ni10Mn10Co10Ti1.5Si0.5,6,BCC + BCC (Intermetallic) + FCC + HCP (Intermetallic) + (NiMn)3-xTix + ƞ-Ni3Ti,experimental,"vacuum-induction melting (VIM), Temperature: N/A, Pressure: vacuum conditions, Time: N/A",N/A,None,Mixed Solution
102,10.1016-j.ceramint.2020.11.217.txt,10.1016-j.ceramint.2020.11.217.txt,AlCoCrCuFeNi,1,FCC,experimental,"spark plasma sintering, Temperature: 1250, Pressure: 30, Holding time: 5, Atmosphere: vacuum",N/A,None,Single Solid Solution
102,10.1016-j.ceramint.2020.11.217.txt,10.1016-j.ceramint.2020.11.217.txt,Al0.5CoCrCuFeNi,1,FCC,experimental,"spark plasma sintering, Temperature: 1250, Pressure: 30, Holding time: 5, Atmosphere: vacuum",N/A,None,Single Solid Solution
102,10.1016-j.ceramint.2020.11.217.txt,10.1016-j.ceramint.2020.11.217.txt,Al1.0CoCrCuFeNi,1,FCC,experimental,"spark plasma sintering, Temperature: 1250, Pressure: 30, Holding time: 5, Atmosphere: vacuum",N/A,None,Single Solid Solution
102,10.1016-j.ceramint.2020.11.217.txt,10.1016-j.ceramint.2020.11.217.txt,Al1.5CoCrCuFeNi,1,FCC,experimental,"spark plasma sintering, Temperature: 1250, Pressure: 30, Holding time: 5, Atmosphere: vacuum",N/A,None,Single Solid Solution
103,10.1016-j.intermet.2020.106921.txt,10.1016-j.intermet.2020.106921.txt,HfMoNbTiZr,1,BCC,experimental,"vacuum arc melting, Raw materials purity: >99.9 wt%, Sample shape: cylinders (Φ6 × 9 mm), Compression tests: {'temperatures': [1100, 1150, 1200, 1250], 'strain_rates': [0.001, 0.01, 0.1, 0.5], 'reduction_ratio': 60}, Heating rate: 10, Holding time: 180, Quenching method: water quenching, Environment: pressurized argon",N/A,None,Single Solid Solution
104,10.1016-j.jallcom.2019.06.247.txt,10.1016-j.jallcom.2019.06.247.txt,CoCrFeMn,4,BCC + FCC + complex + spinel,Experimental,"Mechanical Alloying (MA) and Spark Plasma Sintering (SPS), Ma milling time: 50, Ma milling speed: 300, Ma atmosphere: Argon, Ma process control agent: Stearic acid, Sps temperature: 1273, Sps pressure: 40, Sps time: 8, Sps vacuum: 1 × 10−3 Pa",N/A,Partially ordered σ phase present,Mixed Solution
105,10.1016-j.scriptamat.2022.115099.txt,10.1016-j.scriptamat.2022.115099.txt,C20Cr5Mo35-xRe35Ru13W12,1,noncentrosymmetric cubic β-Mn type,experimental,"arc melting, Temperature: not explicitly stated, Time: not explicitly stated",N/A,No additional precipitates or secondary phases mentioned,Intermetallic
107,10.1016-j.jmst.2020.10.052.txt,10.1016-j.jmst.2020.10.052.txt,CoCrFeMnNi,1,FCC,experimental,"laser melting deposition (LMD), Laser beam diameter: 3, Laser power: 1400, Scanning rate: 600, Atmosphere: inert argon, Oxygen concentration: < 10 ppm, Feeding rate: 10",N/A,No significant precipitates or post-processing mentioned,Single Solid Solution
108,10.1016-j.intermet.2021.107265.txt,10.1016-j.intermet.2021.107265.txt,CoCrFeNi,2,BCC + FCC,Experimental,"arc melting, Temperature: 1600, Time: 30 minutes",N/A,None,Mixed Solution
108,10.1016-j.intermet.2021.107265.txt,10.1016-j.intermet.2021.107265.txt,CoCrFeNi,2,BCC + FCC,Experimental,"arc melting, Temperature: 1600, Time: 30 minutes",N/A,None,Mixed Solution
109,10.1016-j.intermet.2023.108131.txt,10.1016-j.intermet.2023.108131.txt,Fe7(CoNi)78B15,2,BCC + FCC,Experimental,"Vacuum frequency induction melting furnace and melt-spinning method, Temperature: Not specified, Time: Not specified, Atmosphere: Argon (99.5 vol%), Cooling rate: Not specified",N/A,None,Mixed Solution
109,10.1016-j.intermet.2023.108131.txt,10.1016-j.intermet.2023.108131.txt,Fe7(CoNi)75B18,2,BCC + FCC,Experimental,"Vacuum frequency induction melting furnace and melt-spinning method, Temperature: Not specified, Time: Not specified, Atmosphere: Argon (99.5 vol%), Cooling rate: Not specified",N/A,None,Mixed Solution
109,10.1016-j.intermet.2023.108131.txt,10.1016-j.intermet.2023.108131.txt,Fe7(CoNi)72B21,2,BCC + FCC,Experimental,"Vacuum frequency induction melting furnace and melt-spinning method, Temperature: Not specified, Time: Not specified, Atmosphere: Argon (99.5 vol%), Cooling rate: Not specified",N/A,None,Mixed Solution
109,10.1016-j.intermet.2023.108131.txt,10.1016-j.intermet.2023.108131.txt,Fe83B17,1,FCC,Experimental,"Vacuum frequency induction melting furnace, Temperature: Not specified, Time: Not specified, Atmosphere: Argon (99.5 vol%), Cooling rate: Not specified",N/A,None,Single Solid Solution
109,10.1016-j.intermet.2023.108131.txt,10.1016-j.intermet.2023.108131.txt,Co82B18,1,FCC,Experimental,"Vacuum frequency induction melting furnace, Temperature: Not specified, Time: Not specified, Atmosphere: Argon (99.5 vol%), Cooling rate: Not specified",N/A,None,Single Solid Solution
109,10.1016-j.intermet.2023.108131.txt,10.1016-j.intermet.2023.108131.txt,Ni83B17,1,FCC,Experimental,"Vacuum frequency induction melting furnace, Temperature: Not specified, Time: Not specified, Atmosphere: Argon (99.5 vol%), Cooling rate: Not specified",N/A,None,Single Solid Solution
109,10.1016-j.intermet.2023.108131.txt,10.1016-j.intermet.2023.108131.txt,Fe7(CoNi)78.5B14.5,2,BCC + FCC,Experimental,"Vacuum frequency induction melting furnace and melt-spinning method, Temperature: Not specified, Time: Not specified, Atmosphere: Argon (99.5 vol%), Cooling rate: Not specified",N/A,None,Mixed Solution
109,10.1016-j.intermet.2023.108131.txt,10.1016-j.intermet.2023.108131.txt,Fe7(CoNi)75.5B17.5,2,BCC + FCC,Experimental,"Vacuum frequency induction melting furnace and melt-spinning method, Temperature: Not specified, Time: Not specified, Atmosphere: Argon (99.5 vol%), Cooling rate: Not specified",N/A,None,Mixed Solution
109,10.1016-j.intermet.2023.108131.txt,10.1016-j.intermet.2023.108131.txt,Fe7(CoNi)72.5B20.5,2,BCC + FCC,Experimental,"Vacuum frequency induction melting furnace and melt-spinning method, Temperature: Not specified, Time: Not specified, Atmosphere: Argon (99.5 vol%), Cooling rate: Not specified",N/A,None,Mixed Solution
110,10.1016-j.jmrt.2023.10.274.txt,10.1016-j.jmrt.2023.10.274.txt,CoCrFeNi,1,FCC,experimental,"cold spray additive manufacturing, Powders: near-equiatomic CoCrFeNi and Ti, Powder size: CoCrFeNi (15–45 μm), Ti (15–53 μm), Propulsive gas: nitrogen, Inlet pressure: 5, Temperature: 850, Powder feeding rate: 8, Robot speed: 300, Step size: 1, Substrate: aluminum",N/A,None,Single Solid Solution
110,10.1016-j.jmrt.2023.10.274.txt,10.1016-j.jmrt.2023.10.274.txt,CoCrFeNiTi4,8,FCC + complex intermetallic (Intermetallic) + Fe2Ti + Co2Ti + CrFe + TiBCC + Ni3Ti + CoTi2,experimental,"cold spray additive manufacturing, Powders: near-equiatomic CoCrFeNi and Ti, Powder size: CoCrFeNi (15–45 μm), Ti (15–53 μm), Propulsive gas: nitrogen, Inlet pressure: 5, Temperature: 850, Powder feeding rate: 8, Robot speed: 300, Step size: 1, Substrate: aluminum",N/A,None,Mixed Solution
110,10.1016-j.jmrt.2023.10.274.txt,10.1016-j.jmrt.2023.10.274.txt,CoCrFeNiTi7,8,FCC + complex intermetallic (Intermetallic) + Fe2Ti + Co2Ti + CrFe + TiBCC + Ni3Ti + CoTi2,experimental,"cold spray additive manufacturing, Powders: near-equiatomic CoCrFeNi and Ti, Powder size: CoCrFeNi (15–45 μm), Ti (15–53 μm), Propulsive gas: nitrogen, Inlet pressure: 5, Temperature: 850, Powder feeding rate: 8, Robot speed: 300, Step size: 1, Substrate: aluminum",N/A,None,Mixed Solution
111,10.1016-j.intermet.2023.107994.txt,10.1016-j.intermet.2023.107994.txt,AlCoCrFeNi,1,FCC,Experimental,"arc melting, Temperature: above 1400°C, Pressure: atmospheric, Time: multiple remelting cycles",N/A,None,Single Solid Solution
111,10.1016-j.intermet.2023.107994.txt,10.1016-j.intermet.2023.107994.txt,AlCoCrFeNi,1,FCC,Experimental,"arc melting, Temperature: above 1400°C, Pressure: atmospheric, Time: multiple remelting cycles",N/A,None,Single Solid Solution
111,10.1016-j.intermet.2023.107994.txt,10.1016-j.intermet.2023.107994.txt,AlCoCrFeNi,2,BCC + FCC,Experimental,"arc melting, Temperature: above 1400°C, Pressure: atmospheric, Time: multiple remelting cycles",N/A,None,Mixed Solution
111,10.1016-j.intermet.2023.107994.txt,10.1016-j.intermet.2023.107994.txt,AlCoCrFeNi,2,BCC + FCC,Experimental,"arc melting, Temperature: above 1400°C, Pressure: atmospheric, Time: multiple remelting cycles",N/A,None,Mixed Solution
111,10.1016-j.intermet.2023.107994.txt,10.1016-j.intermet.2023.107994.txt,AlCoCrFeNi,1,BCC,Experimental,"arc melting, Temperature: above 1400°C, Pressure: atmospheric, Time: multiple remelting cycles",N/A,None,Single Solid Solution
