Repository: sourish69/MSE643_CourseProject

# MSE643_CourseProject - Phase-Oriented Generative Design of High-Entropy Alloys

**A generative machine-learning pipeline that designs new alloy compositions to order - you specify the crystal phase you want, and the model proposes chemistries that should form it.**

---

## The idea in one paragraph

High-entropy alloys mix five or more principal elements in near-equal proportions, and their configurational entropy unlocks unusual combinations of strength and thermal stability. The problem is scale: the viable composition space runs to millions of candidates, far beyond what anyone can cast and characterize by hand.

File: Datasets/Vladimir_HEA_database.csv (part 3 of 88)
id,Paper,Name,Alloy,Nb of phase,Phase,Experimental or theoretical,Experimental details,Theoretical details,Special conditions,Type of solution
112,10.1016-j.corsci.2022.110607.txt,10.1016-j.corsci.2022.110607.txt,HfNbMoTaTi,1,BCC,experimental,"arc melting, Temperature: Not specified in the provided text, Time: Not specified in the provided text",N/A,None,Single Solid Solution
113,10.1016-j.jallcom.2022.168515.txt,10.1016-j.jallcom.2022.168515.txt,AlCoCrFeNi2.1,2,BCC + FCC,experimental,"electrochemical boronizing, Molten salt electrolyte: 80 wt% borax, 18.5 wt% sodium carbonate, 1.5 wt% sodium chloride, Applied current: 5 A - 20 A, Boronizing time: 15 - 45 minutes, Temperature: 1173, Atmosphere: inert argon",N/A,No post-processing treatment mentioned,Mixed Solution
114,10.1016-j.jallcom.2023.170431.txt,10.1016-j.jallcom.2023.170431.txt,FeCrVTiMo$_x$,1,BCC,combination,N/A,N/A,No post-processing mentioned,Single Solid Solution
115,10.1016-j.matchemphys.2022.126365.txt,10.1016-j.matchemphys.2022.126365.txt,(TiZrVNbTa),1,BCC,experimental,"arc melting, Temperature: 1600, Time: 1 hour",N/A,None,Single Solid Solution
115,10.1016-j.matchemphys.2022.126365.txt,10.1016-j.matchemphys.2022.126365.txt,(TiZrVNbTa)N,2,FCC + Oxides,experimental,"heat treatment, Temperature: 1600, Time: 1 hour, Atmosphere: 0.1 MPa N2",N/A,None,Single Solid Solution
115,10.1016-j.matchemphys.2022.126365.txt,10.1016-j.matchemphys.2022.126365.txt,(TiZrVNbTa)O2,2,tetragonal + ZrO2,experimental,"heat treatment, Temperature: 1500, Time: 1 hour, Atmosphere: air",N/A,None,Intermetallic
116,10.1016-j.jmrt.2022.06.160.txt,10.1016-j.jmrt.2022.06.160.txt,TiTaNbZr,1,BCC,experimental,"arc melting, Temperature: 1100, Time: 5 minutes, Cooling rate: water quenching",N/A,None,Single Solid Solution
116,10.1016-j.jmrt.2022.06.160.txt,10.1016-j.jmrt.2022.06.160.txt,TiTaNbZr,1,BCC,experimental,"arc melting, Temperature: 1100, Time: 5 minutes, Cooling rate: water quenching",N/A,None,Single Solid Solution
116,10.1016-j.jmrt.2022.06.160.txt,10.1016-j.jmrt.2022.06.160.txt,TiTaNbZr,1,BCC,experimental,"arc melting, Temperature: 1100, Time: 5 minutes, Cooling rate: water quenching",N/A,None,Single Solid Solution
116,10.1016-j.jmrt.2022.06.160.txt,10.1016-j.jmrt.2022.06.160.txt,TiTaNbZr,1,BCC,experimental,"arc melting, Temperature: 1100, Time: 5 minutes, Cooling rate: water quenching",N/A,None,Single Solid Solution
116,10.1016-j.jmrt.2022.06.160.txt,10.1016-j.jmrt.2022.06.160.txt,TiTaNbZr,1,BCC,experimental,"arc melting, Temperature: 1100, Time: 5 minutes, Cooling rate: water quenching",N/A,None,Single Solid Solution
116,10.1016-j.jmrt.2022.06.160.txt,10.1016-j.jmrt.2022.06.160.txt,NbTaTiVZr,1,BCC,experimental,"arc melting, Temperature: 1100, Time: 5 minutes, Cooling rate: water quenching",N/A,None,Single Solid Solution
117,10.1016-j.ijmecsci.2023.108331.txt,10.1016-j.ijmecsci.2023.108331.txt,CrCoNi,1,FCC,experimental,"as-cast, Density: 8.32, Longitudinal sound velocity: 6190, Transverse sound velocity: 3180, Bulk sound velocity: 4980, Poisson ratio: 0.32",N/A,None,Single Solid Solution
118,10.1016-j.ijimpeng.2021.104008.txt,10.1016-j.ijimpeng.2021.104008.txt,CrMnFeCoNi,1,FCC,experimental,"arc melting, Metal mixture purity: > 99.9 wt%, Environment: high-purity argon, Initial ingot thickness: 7, Cold rolling reduction: 70, Final sheet thickness: 2.1, Annealing temperature: 820, Annealing duration: 90 minutes heating, 60 minutes holding, Cooling method: natural cooling to room temperature in the furnace, Resulting grain size: 6.83",N/A,None,Mixed Solution
120,10.1016-j.intermet.2021.107239.txt,10.1016-j.intermet.2021.107239.txt,(CoCrMnNi)100-xFe_x,1,FCC,experimental,"arc melting, Purity: > 99.98 at.%, Mold: water-cooled copper mold, Melting process: alloys were flipped and re-melted at least five times, Compensation for mn evaporation: 1% Mn added",N/A,No precipitates observed in the initial state before oxidation,Single Solid Solution
120,10.1016-j.intermet.2021.107239.txt,10.1016-j.intermet.2021.107239.txt,CoCrFeMnNi,1,FCC,experimental,"arc melting, Purity: > 99.98 at.%, Mold: water-cooled copper mold, Melting process: alloys were flipped and re-melted at least five times, Compensation for mn evaporation: 1% Mn added",N/A,No precipitates observed in the initial state before oxidation,Single Solid Solution
121,10.1016-j.mtcomm.2020.101776.txt,10.1016-j.mtcomm.2020.101776.txt,CrCoNi,1,FCC,experimental,"vacuum induction melting, Temperature: Not explicitly stated, Time: Not explicitly stated",N/A,None,Single Solid Solution
122,10.1016-j.jallcom.2023.171881.txt,10.1016-j.jallcom.2023.171881.txt,Fe40Mn20Cr20Ni20,1,FCC,Experimental,"vacuum arc melting, Elements: ['Fe', 'Mn', 'Cr', 'Ni', 'Ce'], Purity: > 99.9 wt%, Atmosphere: pure argon, Melting process: repeated at least seven times, Homogenization treatment: 1473 K for 2 hours, Cold rolling: reduced thickness by 70%, Annealing: 1273 K for 1 hour, Quenching: water quenched",N/A,None,Single Solid Solution
122,10.1016-j.jallcom.2023.171881.txt,10.1016-j.jallcom.2023.171881.txt,Fe39.6Mn19.8Cr19.8Ni19.8Ce0.1,5,FCC + MnCr2O4 + Ce2O3 + Ce2O2S + CeAlO3,Experimental,"vacuum arc melting, Elements: ['Fe', 'Mn', 'Cr', 'Ni', 'Ce'], Purity: > 99.9 wt%, Atmosphere: pure argon, Melting process: repeated at least seven times, Homogenization treatment: 1473 K for 2 hours, Cold rolling: reduced thickness by 70%, Annealing: 1273 K for 1 hour, Quenching: water quenched",N/A,"Presence of inclusions (MnCr2O4, Ce composite inclusion)",Single Solid Solution
123,10.1016-j.msea.2021.142495.txt,10.1016-j.msea.2021.142495.txt,AlFeMnNiCrCu,1,FCC,experimental,"vacuum arc melting, Temperature: Not specified, Time: Not specified",N/A,None,Single Solid Solution
123,10.1016-j.msea.2021.142495.txt,10.1016-j.msea.2021.142495.txt,AlFeMnNiCrCu,2,BCC + FCC,experimental,"vacuum arc melting, Temperature: Not specified, Time: Not specified",N/A,None,Mixed Solution
123,10.1016-j.msea.2021.142495.txt,10.1016-j.msea.2021.142495.txt,AlFeMnNiCrCu,2,BCC + FCC,experimental,"vacuum arc melting, Temperature: Not specified, Time: Not specified",N/A,None,Mixed Solution
123,10.1016-j.msea.2021.142495.txt,10.1016-j.msea.2021.142495.txt,AlFeMnNiCrCu,1,BCC,experimental,"vacuum arc melting, Temperature: Not specified, Time: Not specified",N/A,None,Single Solid Solution
126,10.1016-j.intermet.2022.107529.txt,10.1016-j.intermet.2022.107529.txt,CoCrFeNi,1,FCC,experimental,"arc melting, Temperature: not explicitly stated, sufficient to melt the constituent elements, Atmosphere: Ti-getter argon atmosphere, Purity of elements: >99.9 wt %, Number of melts: at least four times, Mold: copper mold with dimensions 85 × 10 × 2 mm",N/A,No partially ordered structure mentioned,Single Solid Solution
127,10.1016-j.nimb.2023.03.010.txt,10.1016-j.nimb.2023.03.010.txt,CrNbTaVW,1,BCC,experimental,"ball milling and U-FAST, Ball milling speed: 380, Ball to powder ratio: 10, Milling duration: 2, Consolidation temperature: 1873, Consolidation pressure: 90, Consolidation duration: 10",N/A,None,Single Solid Solution
127,10.1016-j.nimb.2023.03.010.txt,10.1016-j.nimb.2023.03.010.txt,CrNbTaVW1.7,1,BCC,experimental,"ball milling and U-FAST, Ball milling speed: 380, Ball to powder ratio: 10, Milling duration: 2, Consolidation temperature: 1873, Consolidation pressure: 90, Consolidation duration: 10",N/A,None,Single Solid Solution
128,10.1016-j.surfcoat.2022.128978.txt,10.1016-j.surfcoat.2022.128978.txt,CoCrFeNiMo,4,"FCC + amorphous + tetragonal + (Cr,Mo)-rich phase",experimental,"laser cladding, Laser power: 800-2000 W, Scanning speed: varied, Beam diameter: not specified, Argon atmosphere: used",N/A,No partial ordering or High Entropy Intermetallic structure identified,Mixed Solution
129,10.1016-j.matlet.2023.134562.txt,10.1016-j.matlet.2023.134562.txt,(Hf0.25Ti0.25Cr0.25(FeV)0.25)N,1,FCC,experimental,"self-propagating high-temperature synthesis (SHS), Mechanical activation: 120 minutes in argon at 14 Hz, Cold uniaxial pressing: 35 MPa, High-pressure reaction: 6.0 MPa nitrogen, Synthesis temperature: 1699",N/A,None,Single Solid Solution
130,10.1016-j.matdes.2021.109532.txt,10.1016-j.matdes.2021.109532.txt,AlCrFeMnNi,1,BCC,theoretical,"CALPHAD and Machine Learning, Elements: ['Al', 'Cr', 'Fe', 'Mn', 'Ni'], Temperature range: 300 K to 1700 K, Composition step: 10 at.%",N/A,None,Single Solid Solution
130,10.1016-j.matdes.2021.109532.txt,10.1016-j.matdes.2021.109532.txt,AlCoCrFeNiTi,1,FCC,theoretical,"CALPHAD and Machine Learning, Elements: ['Al', 'Co', 'Cr', 'Fe', 'Ni', 'Ti'], Temperature range: 300 K to 1700 K, Composition step: 10 at.%",N/A,None,Single Solid Solution
131,10.1016-j.intermet.2021.107402.txt,10.1016-j.intermet.2021.107402.txt,FeCoNiCrMnTi,3,FCC + Laves phase + cubic,experimental,"laser cladding, Laser power: 2000, Laser beam radius: 2.5, Scanning speed: 10, Coaxial powder feeding rate: 12, Overlap rate: 30, Nitrogen gas purity: 99.99, Nitrogen gas flow rate: 20",N/A,"Partially ordered Ti(Fe,Co,Ni,Cr)2 Laves phase for x >= 1.0",Mixed Solution
132,10.1016-j.msea.2022.144271.txt,10.1016-j.msea.2022.144271.txt,AuCuNiPdPt,1,FCC,experimental,"arc melting, Temperature: 1000°C to 1200°C, Time: 20h, Cooling rate: water-quenching",N/A,None,Single Solid Solution
132,10.1016-j.msea.2022.144271.txt,10.1016-j.msea.2022.144271.txt,AuCuNiPdPt,1,FCC,experimental,"arc melting, Temperature: 1000°C to 1200°C, Time: 20h, Cooling rate: water-quenching",N/A,None,Single Solid Solution
132,10.1016-j.msea.2022.144271.txt,10.1016-j.msea.2022.144271.txt,AuCuNiPdPt,1,FCC,experimental,"arc melting, Temperature: 1000°C to 1200°C, Time: 20h, Cooling rate: water-quenching",N/A,None,Single Solid Solution
132,10.1016-j.msea.2022.144271.txt,10.1016-j.msea.2022.144271.txt,AuCuNiPdPt,1,FCC,experimental,"arc melting, Temperature: 1000°C to 1200°C, Time: 20h, Cooling rate: water-quenching",N/A,None,Single Solid Solution
133,10.1016-j.jmst.2021.08.057.txt,10.1016-j.jmst.2021.08.057.txt,CrCoNi,1,FCC,experimental,"Electromagnetic levitation and melting, Temperature: 1473, Time: 12 hours",N/A,None,Single Solid Solution
134,10.1016-j.jallcom.2021.161526.txt,10.1016-j.jallcom.2021.161526.txt,AlCrFeNi,2,BCC + Cr-rich,experimental,"arc-melting, SPS, HPS, Arc-melting: {'temperature': 'high-temperature arc', 'pressure': 'atmospheric (under Ar)', 'time': 'multiple melting cycles'}, Sps: {'temperature': 1150, 'pressure': 40, 'time': 10}, Hps: {'temperature': 1150, 'pressure': 40, 'time': 120}",N/A,Partially ordered structure (B2 phase),Mixed Solution
134,10.1016-j.jallcom.2021.161526.txt,10.1016-j.jallcom.2021.161526.txt,CoCrFeNiNb,1,BCC,experimental,"arc-melting or powder metallurgy, Details: Not specified",N/A,None,Single Solid Solution
134,10.1016-j.jallcom.2021.161526.txt,10.1016-j.jallcom.2021.161526.txt,CoCrFeNiNb0.103,1,BCC,experimental,"arc-melting or powder metallurgy, Details: Not specified",N/A,None,Single Solid Solution
134,10.1016-j.jallcom.2021.161526.txt,10.1016-j.jallcom.2021.161526.txt,CoCrFeNiNb0.155,1,BCC,experimental,"arc-melting or powder metallurgy, Details: Not specified",N/A,None,Single Solid Solution
134,10.1016-j.jallcom.2021.161526.txt,10.1016-j.jallcom.2021.161526.txt,CoCrFeNiNb0.206,1,BCC,experimental,"arc-melting or powder metallurgy, Details: Not specified",N/A,None,Single Solid Solution
134,10.1016-j.jallcom.2021.161526.txt,10.1016-j.jallcom.2021.161526.txt,CoCrFeNiNb0.309,1,BCC,experimental,"arc-melting or powder metallurgy, Details: Not specified",N/A,None,Single Solid Solution
134,10.1016-j.jallcom.2021.161526.txt,10.1016-j.jallcom.2021.161526.txt,CoCrFeNiNb0.412,1,BCC,experimental,"arc-melting or powder metallurgy, Details: Not specified",N/A,None,Single Solid Solution
135,10.1016-j.apsusc.2022.153318.txt,10.1016-j.apsusc.2022.153318.txt,AlCrNiTiV,2,amorphous matrix with embedded short-range ordered nanocrystalline regions + disordered dense packing arrangement,experimental,"Co-filter cathode vacuum arc deposition (Co-FCVAD), Pressure: Lower than 2 × 10−3 Pa, Substrates: p-type (100) silicon wafer (20 × 5 × 0.5 mm) and 304 stainless steel (30 × 30 × 2 mm), Cathodic sources: Ti-Al (50 at. % Ti; 50 at. % Al; 99.99% purity), Ni-Cr (80 at. % Ni; 20 at. % Cr; 99.99% purity), and V (99.99% purity), Substrate cleaning: Sputtering with biases of −900, −700, and −500 V for 40 s before deposition, Negative bias voltage: 0 V, −50 V, −100 V, −150 V, and −200 V",N/A,No partially ordered structure or high entropy intermetallic compound mentioned in the initial state before oxidation.,Amorphous
136,10.1016-j.jmst.2021.02.034.txt,10.1016-j.jmst.2021.02.034.txt,VCoNi,1,FCC,experimental,"vacuum induction melting, Temperature: 1473, Time: 24 hours, Cooling rate: water quenching, Reduction ratio: 80",N/A,None,Single Solid Solution
137,10.1016-j.matlet.2021.130907.txt,10.1016-j.matlet.2021.130907.txt,AlCoCrFeMo0.05Ni2,3,"BCC + FCC + (Ni, Al)-rich phase",combination,"vacuum induction melting, Elements: Al, Co, Cr, Fe, Mo, Ni, Purity: 99.9, Furnace: vacuum induction melting","Kinetic Monte Carlo (KMC) simulation, Interatomic and interatom-vacancy interaction potential: adopted to study atomic diffusion behavior, Grid size: 10 × 10 × 10 grid with FCC structure (3995 atoms and 5 vacancies), Vacancy concentration: high, due to preferred nucleation at boundaries, Temperature: 973, Time: 1 × 109 Monte Carlo steps (MCS)",High vacancy concentration used in KMC simulation due to preferred nucleation at boundaries,Mixed Solution
138,10.1016-j.msea.2020.140440.txt,10.1016-j.msea.2020.140440.txt,CoCrFeMn,2,FCC + HCP,experimental,"smelting and cooling, Smelting atmosphere: argon gas, Cooling method: air cooling",N/A,None,Mixed Solution
139,10.1016-j.mtcomm.2023.107586.txt,10.1016-j.mtcomm.2023.107586.txt,Fe45Mn20Cr15Co20,2,FCC + HCP,experimental,"arc melting, Temperature: not specified, Time: not specified",N/A,None,Mixed Solution
140,10.1016-j.matdes.2016.01.112.txt,10.1016-j.matdes.2016.01.112.txt,CoCrFeNi,3,BCC + FCC + CoCrFeNi (BCC),Experimental,"arc melting, supercooling, Temperature: 1687, Time: Not specified, Cooling rate: Rapid",N/A,Supercooled state achieved with large undercooling of 300K,Mixed Solution
140,10.1016-j.matdes.2016.01.112.txt,10.1016-j.matdes.2016.01.112.txt,Al0.5CoCrFeNiCu,2,BCC + FCC,Experimental,Not specified,N/A,Not specified,Mixed Solution
140,10.1016-j.matdes.2016.01.112.txt,10.1016-j.matdes.2016.01.112.txt,CoCrFeNiMo0.3,2,BCC + FCC,Experimental,Not specified,N/A,Not specified,Mixed Solution
140,10.1016-j.matdes.2016.01.112.txt,10.1016-j.matdes.2016.01.112.txt,CoCrFeNiMo0.5,2,BCC + FCC,Experimental,Not specified,N/A,Not specified,Mixed Solution
140,10.1016-j.matdes.2016.01.112.txt,10.1016-j.matdes.2016.01.112.txt,CoCrFeNiTi0.5,2,BCC + FCC,Experimental,Not specified,N/A,Not specified,Mixed Solution
141,10.1016-j.ijhydene.2023.02.004.txt,10.1016-j.ijhydene.2023.02.004.txt,CoCrMnFeNi,1,FCC,experimental,"levitation melting, Elemental ingredients purity: above 99.9 at.%, Remelting: four times, Sample dimensions: disks with a diameter of 20 mm and a thickness of 1 mm, Mechanical polishing: to obtain a mirror-like surface, Vibration polishing: for 3 hours to eliminate residual stress",N/A,None,Single Solid Solution
141,10.1016-j.ijhydene.2023.02.004.txt,10.1016-j.ijhydene.2023.02.004.txt,AlCoCrFeNi,1,BCC,experimental,"levitation melting, Elemental ingredients purity: above 99.9 at.%, Remelting: four times, Sample dimensions: disks with a diameter of 20 mm and a thickness of 1 mm, Mechanical polishing: to obtain a mirror-like surface, Vibration polishing: for 3 hours to eliminate residual stress",N/A,None,Single Solid Solution
142,10.1016-j.jallcom.2021.161289.txt,10.1016-j.jallcom.2021.161289.txt,AlNbTiVZr,1,BCC B2,Experimental,Not specified,N/A,Partially ordered structure (B2 phase),Mixed Solution
143,10.1016-j.matchar.2021.111287.txt,10.1016-j.matchar.2021.111287.txt,Ti2ZrHf0.5VNb0.5Al0,1,BCC,experimental,"vacuum arc melting, Temperature: Not specified, Time: Not specified",N/A,None,Single Solid Solution
143,10.1016-j.matchar.2021.111287.txt,10.1016-j.matchar.2021.111287.txt,Ti2ZrHf0.5VNb0.5Al0.25,1,BCC,experimental,"vacuum arc melting, Temperature: Not specified, Time: Not specified",N/A,None,Single Solid Solution
143,10.1016-j.matchar.2021.111287.txt,10.1016-j.matchar.2021.111287.txt,Ti2ZrHf0.5VNb0.5Al0.5,2,B2 + BCC,experimental,"vacuum arc melting, Temperature: Not specified, Time: Not specified",N/A,Partially ordered structure,Mixed Solution
143,10.1016-j.matchar.2021.111287.txt,10.1016-j.matchar.2021.111287.txt,Ti2ZrHf0.5VNb0.5Al0.75,2,B2 + BCC,experimental,"vacuum arc melting, Temperature: Not specified, Time: Not specified",N/A,Partially ordered structure,Mixed Solution
143,10.1016-j.matchar.2021.111287.txt,10.1016-j.matchar.2021.111287.txt,Ti2ZrHf0.5VNb0.5Al1,1,B2,experimental,"vacuum arc melting, Temperature: Not specified, Time: Not specified",N/A,Fully ordered structure,Intermetallic
143,10.1016-j.matchar.2021.111287.txt,10.1016-j.matchar.2021.111287.txt,Ti2ZrHf0.5VNb0.5,1,BCC,experimental,"vacuum arc melting, Temperature: Not specified, Time: Not specified",N/A,None,Single Solid Solution
144,10.1016-j.intermet.2021.107394.txt,10.1016-j.intermet.2021.107394.txt,TiZrHfNb,1,BCC,experimental,"arc melting, Temperature: Not specified, Time: Not specified",N/A,None,Single Solid Solution
145,10.1016-j.matlet.2022.133610.txt,10.1016-j.matlet.2022.133610.txt,CoCrFeMnNi,4,BCC + BCC B2 + FCC + sigma phase,experimental,"vacuum induction melting, Nominal composition: 30Fe25Cr25Ni15Mn5Co",N/A,No partial ordering or initial state before oxidation discussed,Mixed Solution
146,10.1016-j.jmrt.2023.10.058.txt,10.1016-j.jmrt.2023.10.058.txt,CoCrFeNi,1,FCC,experimental,"vacuum arc melting, Temperature: not specified, Time: not specified, Atmosphere: high-purity argon",N/A,None,Single Solid Solution
146,10.1016-j.jmrt.2023.10.058.txt,10.1016-j.jmrt.2023.10.058.txt,CoCrFeNiMo0.2,1,FCC,experimental,"vacuum arc melting, Temperature: not specified, Time: not specified, Atmosphere: high-purity argon",N/A,None,Single Solid Solution
146,10.1016-j.jmrt.2023.10.058.txt,10.1016-j.jmrt.2023.10.058.txt,CoCrFeNiMo0.2Nb0.1,3,FCC + HCP Laves + CoCrFeNiMo0.2Nb0.1,experimental,"vacuum arc melting, Temperature: not specified, Time: not specified, Atmosphere: high-purity argon",N/A,None,Mixed Solution
146,10.1016-j.jmrt.2023.10.058.txt,10.1016-j.jmrt.2023.10.058.txt,CoCrFeNiMo0.2Nb0.2,3,FCC + HCP Laves + CoCrFeNiMo0.2Nb0.2,experimental,"vacuum arc melting, Temperature: not specified, Time: not specified, Atmosphere: high-purity argon",N/A,None,Mixed Solution
147,10.1016-j.matdes.2023.111820.txt,10.1016-j.matdes.2023.111820.txt,Mo15Nb20Ta10Ti35V20,1,BCC,experimental,"vacuum arc melting, Furnace: EbmundBüehler MAM-1, Vacuum level: 5 × 10−3 Pa, Material: 6 g pure metal powders at 99.5% purity, Preparation: Mixed and cold pressed into a slice in a Φ20 mm graphite die, Procedure: Cleaned the sample chamber and water-cooled copper plate with anhydrous alcohol, evacuated and introduced argon gas for washing three times, melted low melting point Ti particles first to consume remaining oxygen, melted the slice repeatedly into ingots under pure argon atmosphere",N/A,None,Single Solid Solution
148,10.1016-j.pnsc.2020.01.012.txt,10.1016-j.pnsc.2020.01.012.txt,Cr0.8FeNiCu,1,FCC,experimental,"vacuum induction melting, Temperature: not specified, Time: not specified",N/A,None,Single Solid Solution
148,10.1016-j.pnsc.2020.01.012.txt,10.1016-j.pnsc.2020.01.012.txt,CrFeNiCu,1,FCC,experimental,"vacuum induction melting, Temperature: not specified, Time: not specified",N/A,None,Single Solid Solution
148,10.1016-j.pnsc.2020.01.012.txt,10.1016-j.pnsc.2020.01.012.txt,Cr1.5FeNiCu,2,BCC + FCC,experimental,"vacuum induction melting, Temperature: not specified, Time: not specified",N/A,None,Mixed Solution
148,10.1016-j.pnsc.2020.01.012.txt,10.1016-j.pnsc.2020.01.012.txt,Cr2FeNiCu,2,BCC + FCC,experimental,"vacuum induction melting, Temperature: not specified, Time: not specified",N/A,None,Mixed Solution
149,10.1016-j.scriptamat.2021.114364.txt,10.1016-j.scriptamat.2021.114364.txt,CoCrNi,1,FCC,theoretical,"Molecular Dynamics (MD) simulations, Temperature: [70, 300, 800], Sro parameters: Quantified",N/A,Chemical short-range order (SRO) present,Single Solid Solution
150,10.1016-j.matpr.2020.01.556.txt,10.1016-j.matpr.2020.01.556.txt,(NbZr)x,1,BCC,Experimental,"arc melting, Temperature: Not explicitly stated, Time: Not explicitly stated",N/A,None,Single Solid Solution
150,10.1016-j.matpr.2020.01.556.txt,10.1016-j.matpr.2020.01.556.txt,(NbZrTi)x,1,BCC,Experimental,"arc melting, Temperature: Not explicitly stated, Time: Not explicitly stated",N/A,None,Single Solid Solution
150,10.1016-j.matpr.2020.01.556.txt,10.1016-j.matpr.2020.01.556.txt,(NbZrTiHfTa)x,1,BCC,Experimental,"arc melting, Temperature: Not explicitly stated, Time: Not explicitly stated",N/A,None,Single Solid Solution
150,10.1016-j.matpr.2020.01.556.txt,10.1016-j.matpr.2020.01.556.txt,(NbZrTiVHf)x,1,BCC,Experimental,"arc melting, Temperature: Not explicitly stated, Time: Not explicitly stated",N/A,None,Single Solid Solution
150,10.1016-j.matpr.2020.01.556.txt,10.1016-j.matpr.2020.01.556.txt,(NbZrTiVHfTa)x,1,FCC,Experimental,"vacuum-arc coating, Temperature: Not explicitly stated, Time: Not explicitly stated, Deposition rate: 1.5 nm/s",N/A,Formation of nitrides changes lattice structure,Single Solid Solution
151,10.1016-j.msea.2022.143361.txt,10.1016-j.msea.2022.143361.txt,CoCrNi,2,FCC + HCP,experimental,"vacuum induction melting, hot-rolling, annealing, Temperature: 1200, Time: 24 hours",N/A,None,Mixed Solution
152,10.1016-j.jallcom.2022.167110.txt,10.1016-j.jallcom.2022.167110.txt,FeCoNiCr,2,FCC + TiB2,experimental,"laser powder bed fusion (LPBF), Layer thickness: 30, Laser power: 200, Scanning speed: 1000, Hatch spacing: 0.1, Rotation angle: 45",N/A,TiB2 nanoparticles added as reinforcement,Single Solid Solution
153,10.1016-j.msea.2021.141297.txt,10.1016-j.msea.2021.141297.txt,CoFeNi,1,FCC,experimental,"arc melting, Temperature: 1100, Time: 24 hours, Cooling rate: water quenching",N/A,None,Single Solid Solution
153,10.1016-j.msea.2021.141297.txt,10.1016-j.msea.2021.141297.txt,CoFeNiAlx,3,BCC (Intermetallic) + FCC + B2,experimental,"arc melting, Temperature: 1100, Time: 24 hours, Cooling rate: water quenching",N/A,None,Mixed Solution
153,10.1016-j.msea.2021.141297.txt,10.1016-j.msea.2021.141297.txt,CoFeNiTi0.4,2,BCC + FCC,experimental,"arc melting, Temperature: 1100, Time: 24 hours, Cooling rate: water quenching",N/A,None,Mixed Solution
153,10.1016-j.msea.2021.141297.txt,10.1016-j.msea.2021.141297.txt,CoFeNiAlxTiy,3,BCC + FCC + FCC-based ordered structure L12 (Intermetallic),experimental,"arc melting, Temperature: 1100, Time: 24 hours, Cooling rate: water quenching",N/A,Partially ordered L12 structure,Mixed Solution
155,10.1016-j.actamat.2023.118706.txt,10.1016-j.actamat.2023.118706.txt,Fe20Co20Cr20Ni20B10Si10,1,disordered atomic arrangement,Experimental,"magnetron sputtering, Base pressure: 0.0004, Ar pressure: 1, Temperature: room temperature, Substrate: HF-etched (111)-Si wafers, Layer thickness: 5 to 150 nm",N/A,None,Intermetallic
155,10.1016-j.actamat.2023.118706.txt,10.1016-j.actamat.2023.118706.txt,Cu/Fe20Co20Cr20Ni20B10Si10,2,columnar grains + disordered atomic arrangement,Experimental,"magnetron sputtering, Base pressure: 0.0004, Ar pressure: 1, Temperature: room temperature, Substrate: HF-etched (111)-Si wafers, Layer thickness: 5 to 150 nm",N/A,None,Intermetallic
155,10.1016-j.actamat.2023.118706.txt,10.1016-j.actamat.2023.118706.txt,Ni/Fe20Co20Cr20Ni20B10Si10,2,columnar grains + disordered atomic arrangement,Experimental,"magnetron sputtering, Base pressure: 0.0004, Ar pressure: 1, Temperature: room temperature, Substrate: HF-etched (111)-Si wafers, Layer thickness: 5 to 150 nm",N/A,None,Intermetallic
156,10.1016-j.intermet.2023.108031.txt,10.1016-j.intermet.2023.108031.txt,AlCoCrFeNi,3,"FCC + L12 (ordered FCC) + (Ni, Fe, Cr)3(Al, Ti, Cr)",experimental,"arc melting, drop casting, homogenization, cold rolling, recrystallization, thermal aging, Temperature: 1200, Time: 10 hours for homogenization, 10 minutes for recrystallization, Cooling rate: rapid water quenching, Reduction ratio: 80% thickness reduction",N/A,Partially ordered structure due to L12 phase,Mixed Solution
157,10.1016-j.addma.2023.103791.txt,10.1016-j.addma.2023.103791.txt,C0.5CrCoFeMn,5,FCC + HCP + complex cubic + complex orthorhombic + various,Experimental,"laser powder-bed fusion (LPBF), Preheating temperature: 180, Laser power: 300, Scanning speed: 700, Hatch distance: 120, Layer thickness: 30, Volumetric energy density: 119, Scanning strategy: 90° limitation angle and a 33° rotation angle between successive layers",N/A,None,Mixed Solution
158,10.1016-j.ijhydene.2021.06.137.txt,10.1016-j.ijhydene.2021.06.137.txt,V35Ti30Cr25Fe10,2,BCC + Laves phase,experimental,"arc melting, Elements: ['Ti', 'V', 'Cr', 'Fe', 'Mn', 'Nb'], Atmosphere: argon, Procedure: Each pellet was turned over and remelted four times",N/A,None,Mixed Solution
158,10.1016-j.ijhydene.2021.06.137.txt,10.1016-j.ijhydene.2021.06.137.txt,V35Ti30Cr25Mn10,1,BCC,experimental,"arc melting, Elements: ['Ti', 'V', 'Cr', 'Mn', 'Fe', 'Nb'], Atmosphere: argon, Procedure: Each pellet was turned over and remelted four times",N/A,None,Mixed Solution
158,10.1016-j.ijhydene.2021.06.137.txt,10.1016-j.ijhydene.2021.06.137.txt,V30Ti30Cr25Fe10Nb5,2,BCC + Laves phase,experimental,"arc melting, Elements: ['Ti', 'V', 'Cr', 'Fe', 'Mn', 'Nb'], Atmosphere: argon, Procedure: Each pellet was turned over and remelted four times",N/A,None,Mixed Solution
158,10.1016-j.ijhydene.2021.06.137.txt,10.1016-j.ijhydene.2021.06.137.txt,V35Ti30Cr25Fe5Mn5,1,BCC,experimental,"arc melting, Elements: ['Ti', 'V', 'Cr', 'Fe', 'Mn', 'Nb'], Atmosphere: argon, Procedure: Each pellet was turned over and remelted four times",N/A,None,Mixed Solution
159,10.1016-j.msea.2021.142140.txt,10.1016-j.msea.2021.142140.txt,AlCoCrNiW,2,FCC + tetragonal,experimental,"vacuum arc melting, Temperature: approximately 1400°C–1500°C, Time: not explicitly stated",N/A,Partially ordered σ phase forms at higher annealing temperatures,Mixed Solution
160,10.1016-j.jallcom.2023.171224.txt,10.1016-j.jallcom.2023.171224.txt,C0.46Cr28.9Cu4.17Fe36.29Ni26.15Ti1.67V2.48,3,FCC + FCC (Intermetallic) + complex tetragonal (Intermetallic),Experimental,"casting, Atmosphere: argon, Mechanical vacuum: 1 × 10–3 Torr, Argon flow rate: 2 to 5 L/min, Raw material preparation: dried at 80 °C for 24 h",N/A,None,Mixed Solution
160,10.1016-j.jallcom.2023.171224.txt,10.1016-j.jallcom.2023.171224.txt,C3.63Cr26.38Cu6.41Fe37.37Mn17.59Nb1.17Ni7.44,3,B2 (Ordered BCC) (Intermetallic) + FCC + HCP Laves,Experimental,"casting, Atmosphere: argon, Mechanical vacuum: 1 × 10–3 Torr, Argon flow rate: 2 to 5 L/min, Raw material preparation: dried at 80 °C for 24 h",N/A,Initial state before oxidation includes a High Entropy Intermetallic (B2 phase),Mixed Solution
161,10.1016-j.scriptamat.2020.09.039.txt,10.1016-j.scriptamat.2020.09.039.txt,CrMnFeCoNi,1,FCC,experimental,"arc melting, Temperature: 1500, Time: several minutes",N/A,No partial ordering observed,Single Solid Solution
162,10.1016-j.matlet.2020.127832.txt,10.1016-j.matlet.2020.127832.txt,HfNbTaTiZr,1,BCC,experimental,"vacuum-arc melting, Temperature: 1200, Time: 15 minutes, Repeats: 5",N/A,"Cold-rolled by 70%, homogenized in a vacuum quartz tube at 1200 °C for 15 minutes, followed by water quenching",Single Solid Solution
163,10.1016-j.vacuum.2023.112213.txt,10.1016-j.vacuum.2023.112213.txt,FeCoCrNi,1,FCC,theoretical,"theoretical calculation, Elements: ['W', 'Fe', 'Co', 'Cr', 'Ni'], Percentage: certain percentage",N/A,Forms reliable interfacial bonding through atom diffusion between substrates and interlayer,Single Solid Solution
164,10.1016-j.corsci.2020.108973.txt,10.1016-j.corsci.2020.108973.txt,CoCrNi,1,FCC,experimental,"high-pressure nitrogen gas atomization and spark plasma sintering, Temperature: 1943, Pressure: 1.8, Sintering temperature: 1473, Sintering time: 15",N/A,None,Single Solid Solution
164,10.1016-j.corsci.2020.108973.txt,10.1016-j.corsci.2020.108973.txt,CoCrFeMnNi,1,FCC,experimental,"arc melting and casting, Temperature: 1600, Cooling rate: rapid quenching",N/A,None,Single Solid Solution
164,10.1016-j.corsci.2020.108973.txt,10.1016-j.corsci.2020.108973.txt,AlxCoCrFeNi,2,FCC + varies (Intermetallic),experimental,"arc melting and casting, Temperature: 1600, Cooling rate: rapid quenching",N/A,Partially ordered structure (High Entropy Intermetallic at higher x),Mixed Solution
164,10.1016-j.corsci.2020.108973.txt,10.1016-j.corsci.2020.108973.txt,Al0.5FeCoCrNiCu,1,FCC,experimental,"arc melting and casting, Temperature: 1600, Cooling rate: rapid quenching",N/A,None,Single Solid Solution
164,10.1016-j.corsci.2020.108973.txt,10.1016-j.corsci.2020.108973.txt,CrCoNiN,1,FCC,experimental,"high-pressure nitrogen gas atomization and spark plasma sintering, Temperature: 1943, Pressure: 1.8, Sintering temperature: 1473, Sintering time: 15",N/A,None,Single Solid Solution
164,10.1016-j.corsci.2020.108973.txt,10.1016-j.corsci.2020.108973.txt,CoCrFeNi,1,FCC,experimental,"arc melting and casting, Temperature: 1600, Cooling rate: rapid quenching",N/A,None,Single Solid Solution
164,10.1016-j.corsci.2020.108973.txt,10.1016-j.corsci.2020.108973.txt,CoCrFeNiCux,2,FCC + varies (Intermetallic),experimental,"arc melting and casting, Temperature: 1600, Cooling rate: rapid quenching",N/A,Partially ordered structure (High Entropy Intermetallic if secondary phases are intermetallics),Mixed Solution
164,10.1016-j.corsci.2020.108973.txt,10.1016-j.corsci.2020.108973.txt,CrCoNiN,1,FCC,experimental,"high-pressure nitrogen gas atomization and spark plasma sintering, Temperature: 1943, Pressure: 1.8, Sintering temperature: 1473, Sintering time: 15",N/A,None,Single Solid Solution
164,10.1016-j.corsci.2020.108973.txt,10.1016-j.corsci.2020.108973.txt,TiZrNbTa,1,BCC,experimental,"arc melting and casting, Temperature: 1600, Cooling rate: rapid quenching",N/A,None,Single Solid Solution
165,10.1016-j.mtla.2024.102039.txt,10.1016-j.mtla.2024.102039.txt,AlCoCrFeNiTi,5,"BCC B2 + FCC + FCC L12 + NiAl + Ni3(Al, Ti)",experimental,"vacuum arc melting, Temperature: 1150, Time: 6 hours, Environment: vacuum-sealed quartz tubes at ∼ 10−6 mbar vacuum level",N/A,Partially ordered structure in the L12 (γ′) phase,Mixed Solution
166,10.1016-j.surfcoat.2022.128144.txt,10.1016-j.surfcoat.2022.128144.txt,NbTiZrSi,2,BCC + bcc nanocrystals in amorphous matrix,experimental,"magnetron co-sputtering, Temperature: 25, Pressure: 1.0, Time: 3, Power: 0 to ~40 W for Si target",N/A,None,Mixed Solution
167,10.1016-j.msea.2021.140983.txt,10.1016-j.msea.2021.140983.txt,HfNbTaTiZr,4,BCC + HCP + omega phase + HfNbTaTiZr,experimental,"plasma arc furnace melting, Temperature: just below melting point, Time: 14 hours, Atmosphere: Ar",N/A,"Microstructure varies with annealing temperature, phase separation into two BCC phases and precipitation of HCP and ω phases observed",Mixed Solution
168,10.1016-j.mtla.2022.101392.txt,10.1016-j.mtla.2022.101392.txt,AlCoCrFeNi2.1,2,BCC B2 (Intermetallic) + FCC L12 (Intermetallic),experimental,"arc melting, Temperature: above 1500°C, Atmosphere: argon, Time: few minutes",N/A,Partially ordered structure,Mixed Solution
169,10.1016-j.matchar.2023.113232.txt,10.1016-j.matchar.2023.113232.txt,C0.5CrCoFeMn,5,FCC + HCP martensite + dislocation network + twin + Cr- and C-rich,experimental,"vacuum induction furnace casting, Temperature: 1200, Time: 2 hours, Cooling rate: water quenching",N/A,None,Mixed Solution
170,10.1016-j.corsci.2021.109524.txt,10.1016-j.corsci.2021.109524.txt,AlCrFeMoTi,2,nano-crystals embedded in an amorphous matrix + random arrangement of atoms Amorphous,experimental,"magnetron co-sputtering technology, Base pressure: 2 × 10−3 Pa, Deposition temperature: 300°C, Target-substrates distance: 10 cm, Ar gas flow rate: 52 sccm, Sputtering pressure: 0.53 Pa, Sputtering power: 200 W, Bias voltage: -100 V, Coating thickness: 3.6 μm",N/A,No partially ordered structure or intermetallic compound in the initial state,Amorphous
171,10.1016-j.scriptamat.2021.114066.txt,10.1016-j.scriptamat.2021.114066.txt,Ni46.23Co23Cr10Fe5Al8.5Ti4W2Mo1C0.15B0.1Zr0.02,2,FCC + Complex intermetallics,experimental,"Not explicitly stated, Temperature: 1000, Details: Tested at high temperatures",N/A,Serrated grain boundaries present,Mixed Solution
172,10.1016-j.msea.2018.09.028.txt,10.1016-j.msea.2018.09.028.txt,CrFeCoNiMn,1,FCC,experimental,"arc melting, Temperature: 1300, Time: sufficient for complete melting",N/A,None,Single Solid Solution
172,10.1016-j.msea.2018.09.028.txt,10.1016-j.msea.2018.09.028.txt,CrFeCoNiMnX,1,FCC,experimental,"arc melting, Temperature: 1300, Time: sufficient for complete melting",N/A,None,Single Solid Solution
173,10.1016-j.intermet.2023.107942.txt,10.1016-j.intermet.2023.107942.txt,AlCrNbTiV,3,BCC + HCP + TiAl,Experimental,"vacuum arc melting, Temperature: high temperature suitable for refractory metals, Pressure: vacuum, Time: re-melted at least 5 times, Cooling: water-cooled copper suction casting",N/A,Partially ordered structure with ordered B2 phase,Mixed Solution
173,10.1016-j.intermet.2023.107942.txt,10.1016-j.intermet.2023.107942.txt,AlCrNbTiV,3,BCC + HCP + TiAl,Experimental,"vacuum arc melting, Temperature: high temperature suitable for refractory metals, Pressure: vacuum, Time: re-melted at least 5 times, Cooling: water-cooled copper suction casting",N/A,Partially ordered structure with ordered B2 phase,Mixed Solution
173,10.1016-j.intermet.2023.107942.txt,10.1016-j.intermet.2023.107942.txt,AlCrNbTiV,3,BCC + HCP + TiAl,Experimental,"vacuum arc melting, Temperature: high temperature suitable for refractory metals, Pressure: vacuum, Time: re-melted at least 5 times, Cooling: water-cooled copper suction casting",N/A,Partially ordered structure with ordered B2 phase,Mixed Solution
174,10.1016-j.matchemphys.2017.09.014.txt,10.1016-j.matchemphys.2017.09.014.txt,AlCoCrCuFeNi,1,FCC,experimental,"gas atomization, Temperature: 1700, Pressure: 2.2, Cooling rate: high",N/A,None,Single Solid Solution
174,10.1016-j.matchemphys.2017.09.014.txt,10.1016-j.matchemphys.2017.09.014.txt,Al0.5CoCrCuFeNi,1,FCC,experimental,"gas atomization, Temperature: 1700, Pressure: 2.2, Cooling rate: high",N/A,None,Single Solid Solution
174,10.1016-j.matchemphys.2017.09.014.txt,10.1016-j.matchemphys.2017.09.014.txt,Al0.5CoCrCuFeNiSi1.2,2,BCC + FCC,experimental,"gas atomization, Temperature: 1700, Pressure: 2.2, Cooling rate: high",N/A,Phase transformation due to Si addition,Mixed Solution
174,10.1016-j.matchemphys.2017.09.014.txt,10.1016-j.matchemphys.2017.09.014.txt,Al0.5CoCrCuFeNiSi2.0,2,BCC + FCC,experimental,"gas atomization, Temperature: 1700, Pressure: 2.2, Cooling rate: high",N/A,Mixed FCC and BCC phases due to high Si content,Mixed Solution
175,10.1016-j.jelechem.2023.117883.txt,10.1016-j.jelechem.2023.117883.txt,AlCoCrFeNi2.1,2,BCC B2 + FCC,Experimental,"vacuum induction furnace, Material purity: high-purity, Remelting: 5",N/A,None,Mixed Solution
175,10.1016-j.jelechem.2023.117883.txt,10.1016-j.jelechem.2023.117883.txt,AlCoCrFeNiCe0.01,3,BCC B2 + FCC + not specified,Experimental,"vacuum induction furnace, Material purity: high-purity, Remelting: 5",N/A,Ce-containing precipitates present,Mixed Solution
175,10.1016-j.jelechem.2023.117883.txt,10.1016-j.jelechem.2023.117883.txt,AlCoCrFeNiCe0.02,3,BCC B2 + FCC + not specified,Experimental,"vacuum induction furnace, Material purity: high-purity, Remelting: 5",N/A,Ce-containing precipitates present,Mixed Solution
176,10.1016-j.intermet.2022.107722.txt,10.1016-j.intermet.2022.107722.txt,AlCrFeCoNi,2,BCC + FCC,Experimental,"arc melting, Temperature: 1600, Pressure: atmospheric, Time: 10",N/A,None,Mixed Solution
176,10.1016-j.intermet.2022.107722.txt,10.1016-j.intermet.2022.107722.txt,AlCrFeNiV,2,BCC + FCC,Experimental,"arc melting, Temperature: 1600, Pressure: atmospheric, Time: 10",N/A,None,Mixed Solution
176,10.1016-j.intermet.2022.107722.txt,10.1016-j.intermet.2022.107722.txt,AlCrFeNiTi,2,BCC + FCC,Experimental,"arc melting, Temperature: 1600, Pressure: atmospheric, Time: 10",N/A,None,Mixed Solution
176,10.1016-j.intermet.2022.107722.txt,10.1016-j.intermet.2022.107722.txt,AlCrCuFeNi,2,BCC + FCC,Experimental,"arc melting, Temperature: 1600, Pressure: atmospheric, Time: 10",N/A,None,Mixed Solution
176,10.1016-j.intermet.2022.107722.txt,10.1016-j.intermet.2022.107722.txt,AlFeCoNiTi,2,BCC + FCC,Experimental,"arc melting, Temperature: 1600, Pressure: atmospheric, Time: 10",N/A,None,Mixed Solution
176,10.1016-j.intermet.2022.107722.txt,10.1016-j.intermet.2022.107722.txt,AlFeCrNiV,2,BCC + FCC,Experimental,"arc melting, Temperature: 1600, Pressure: atmospheric, Time: 10",N/A,None,Mixed Solution
176,10.1016-j.intermet.2022.107722.txt,10.1016-j.intermet.2022.107722.txt,AlFeCrNiTi,2,BCC + FCC,Experimental,"arc melting, Temperature: 1600, Pressure: atmospheric, Time: 10",N/A,None,Mixed Solution
176,10.1016-j.intermet.2022.107722.txt,10.1016-j.intermet.2022.107722.txt,AlFeCrCuNi,2,BCC + FCC,Experimental,"arc melting, Temperature: 1600, Pressure: atmospheric, Time: 10",N/A,None,Mixed Solution
176,10.1016-j.intermet.2022.107722.txt,10.1016-j.intermet.2022.107722.txt,AlCrCuFeCo,2,BCC + FCC,Experimental,"arc melting, Temperature: 1600, Pressure: atmospheric, Time: 10",N/A,None,Mixed Solution
176,10.1016-j.intermet.2022.107722.txt,10.1016-j.intermet.2022.107722.txt,AlCrCuFeNiTi,2,BCC + FCC,Experimental,"arc melting, Temperature: 1600, Pressure: atmospheric, Time: 10",N/A,None,Mixed Solution
176,10.1016-j.intermet.2022.107722.txt,10.1016-j.intermet.2022.107722.txt,AlCrCuFeVTi,2,BCC + FCC,Experimental,"arc melting, Temperature: 1600, Pressure: atmospheric, Time: 10",N/A,None,Mixed Solution
176,10.1016-j.intermet.2022.107722.txt,10.1016-j.intermet.2022.107722.txt,AlCrFeNiMo,2,BCC + FCC,Experimental,"arc melting, Temperature: 1600, Pressure: atmospheric, Time: 10",N/A,None,Mixed Solution
177,10.1016-j.mtnano.2021.100139.txt,10.1016-j.mtnano.2021.100139.txt,CoCrFeMn,2,FCC + HCP,experimental,"arc melting, Purity of elements: >99.9%, Atmosphere: argon, Ingot dimensions: 150 mm diameter, Homogenization: re-melted five times and flipped multiple times, Hot forging and hot rolling: at 1150 °C to plates with dimensions of 12 × 80 × 800 mm3, Vacuum heat treatment: at 1150 °C for 24 hours, followed by rapid quenching in water, Hot rolling: 85% thickness reduction, Cold rolling: 30% thickness reduction, Final thickness: 1 mm",N/A,Presence of CSRO regions in the FCC phase,Mixed Solution
178,10.1016-j.msea.2023.145164.txt,10.1016-j.msea.2023.145164.txt,AlCoCrNiTi,3,"FCC + L12 (Intermetallic) + Ni3(Al, Ti)",experimental,"selective laser melting (SLM), Laser power: 300, Scan speed: 700, Hatch spacing: 100, Layer thickness: 50, Scanning direction rotation: 67",N/A,Partially ordered high entropy intermetallic (L12 phase),Mixed Solution
179,10.1016-j.corsci.2021.109633.txt,10.1016-j.corsci.2021.109633.txt,AlCoCrFeNi,1,BCC,experimental,"vacuum arc melting, Temperature: 1100, Time: 200 hours",N/A,None,Single Solid Solution
179,10.1016-j.corsci.2021.109633.txt,10.1016-j.corsci.2021.109633.txt,AlCoCrFeNiSi0.2,2,BCC + Si-rich precipitates,experimental,"vacuum arc melting, Temperature: 1100, Time: 200 hours",N/A,None,Mixed Solution
179,10.1016-j.corsci.2021.109633.txt,10.1016-j.corsci.2021.109633.txt,AlCoCrFeNiSi0.5,2,BCC + BCC (Intermetallic),experimental,"vacuum arc melting, Temperature: 1100, Time: 200 hours",N/A,None,Mixed Solution
179,10.1016-j.corsci.2021.109633.txt,10.1016-j.corsci.2021.109633.txt,AlCoCrFeNiSi0.8,2,BCC + BCC (Intermetallic),experimental,"vacuum arc melting, Temperature: 1100, Time: 200 hours",N/A,None,Mixed Solution
179,10.1016-j.corsci.2021.109633.txt,10.1016-j.corsci.2021.109633.txt,AlCoCrFeNiSi,2,BCC + BCC (Intermetallic),experimental,"vacuum arc melting, Temperature: 1100, Time: 200 hours",N/A,None,Mixed Solution
