Repository: sourish69/MSE643_CourseProject

# MSE643_CourseProject - Phase-Oriented Generative Design of High-Entropy Alloys

**A generative machine-learning pipeline that designs new alloy compositions to order - you specify the crystal phase you want, and the model proposes chemistries that should form it.**

---

## The idea in one paragraph

High-entropy alloys mix five or more principal elements in near-equal proportions, and their configurational entropy unlocks unusual combinations of strength and thermal stability. The problem is scale: the viable composition space runs to millions of candidates, far beyond what anyone can cast and characterize by hand.

File: Datasets/HEA_Phase_Dataset_v1d_raw.csv (part 4 of 4)
HEA Phase Dataset v1d,,,,,,,,,,,,,,,,
Alloy_ID,Alloy,Num_of_Elem,VEC,Atom.Size.Diff,Elect.Diff,dHmix,dSmix,,Sythesis_Route Hot-Cold_Working Homog_Temp,,Homog_Time,Anneal_Temp,Anneal_Time,Quench_Proc,Phases,References
Alloy 1117,CoCrNi,3,8.33,1.12,0.11,-4.89,9.13,PM,HW,1180,10,-,-,-,FCC_PLUS_BCC,10.1016/j.msea.2017.06.086
Alloy 1118,CoCrNiMo0.05,4,8.33,0.168,0.1113,-4.8741,9.29,PM,-,-,-,-,-,-,FCC_SS,10.1016/j.jallcom.2019.05.208
Alloy 1119,CoCrNi,3,8.33,1.12,0.11,-4.89,9.13,AC,CW,1200,2880,950,60,AQ,FCC_SS,10.1016/j.actamat.2017.02.036
Alloy 1120,CrMnFeCoNi,5,8,0.92,0.14,-4.16,13.38,AC,CW,1200,2880,950,60,AQ,FCC_SS,10.1016/j.actamat.2017.02.036
Alloy 1121,CoCrNi,3,8.33,1.12,0.11,-4.89,9.13,AC,CW,1200,1400,925,60,-,FCC_SS,10.1016/j.actamat.2017.04.033
Alloy 1122,CoCrFeMnNi,5,8,0.92,0.14,-4.16,13.38,AC,CW,1200,1400,925,60,-,FCC_SS,10.1016/j.actamat.2017.04.033
Alloy 1123,CoCrFeMnNi,5,8,0.92,0.14,-4.16,13.38,AC,CW,1200,1400,925,60,-,FCC_SS,10.1016/j.actamat.2017.04.033
Alloy 1124,NbCrMo0.5Ta0.5TiZr,6,4.9,7.13,0.22,-4.92,14.53,AC,-,-,-,-,-,-,Im,10.1016/j.msea.2017.12.021
Alloy 1125,NbCrMo0.5Ta0.5TiZr,6,4.9,7.13,0.22,-4.92,14.53,AC,-,-,-,-,-,-,Im,10.1016/j.msea.2017.12.021
Alloy 1126,NbCrMo0.5Ta0.5TiZr,6,4.9,7.13,0.22,-4.92,14.53,AC,-,-,-,-,-,-,Im,10.1016/j.msea.2017.12.021
Alloy 1127,AlMo0.5NbTa0.5TiZr,5,4.3,4.34,0.22,-16.84,14.53,AC,-,1400,120,1200,1440,10 K min−1,BCC_SS,10.1016/j.actamat.2014.01.029
Alloy 1128,NbTaTi,3,4.67,1.0641,0.0411,1.3333,9.13,AC,-,-,-,-,-,-,BCC_SS,10.3390/e21020114
Alloy 1129,Nb1.5TaTiZr0.5,4,4.63,3.8412,0.0841,2.125,10.98,AC,-,-,-,-,-,-,BCC_SS,10.3390/e21020114
Alloy 1130,Fe22Co20Ni19Cr20Mn12Al7,6,7.71,4.346,0.1302,-7.5184,14.41,AC,HW,1100,-,950,60,AQ,Im,10.1016/j.msea.2019.138555
Alloy 1131,Fe22Co20Ni19Cr20Mn12Al7,6,7.71,4.346,0.1302,-7.5184,14.41,AC,HW,1100,-,1000,60,AQ,Im,10.1016/j.msea.2019.138555
Alloy 1132,Fe22Co20Ni19Cr20Mn12Al7,6,7.71,4.346,0.1302,-7.5184,14.41,AC,HW,1100,-,1100,60,AQ,Im,10.1016/j.msea.2019.138555
Alloy 1133,CoCrFeNiTi0.2,5,8.05,3.6584,0.1116,-7.3469,12.57,AC,CW,1200,30,800,180,WQ,Im,10.3390/e21040389
Alloy 1134,CoCrFeNiTi0.2,5,8.05,3.6584,0.1116,-7.3469,12.57,AC,CW,1200,30,800,300,WQ,Im,10.3390/e21040389
Alloy 1135,CoCrFeNiTi0.2,5,8.05,3.6584,0.1116,-7.3469,12.57,AC,CW,1200,30,800,480,WQ,Im,10.3390/e21040389
Alloy 1136,CoCrFeNiTi0.2,5,8.05,3.6584,0.1116,-7.3469,12.57,AC,CW,1200,30,800,600,WQ,Im,10.3390/e21040389
Alloy 1137,CoCrFeNiTi0.2,5,8.05,3.6584,0.1116,-7.3469,12.57,AC,CW,1200,30,800,1440,WQ,Im,10.3390/e21040389
Alloy 1138,CoCrFeNiTi0.2,5,8.05,3.6584,0.1116,-7.3469,12.57,AC,CW,1200,30,800,2880,WQ,Im,10.3390/e21040389
HEA Phase Dataset v1d,,,,,,,,,,,,,,,,
Alloy 1139,Al0.5CoCrFeNi,5,7.67,4.22,0.11,-9.09,13.15,AC,-,-,-,1150,10,WQ,FCC_PLUS_BCC,10.1007/s12598-016-0860-y
Alloy 1140,Fe20Co27Ni13Cr20Mn20,5,7.93,3.2558,0.1364,-3.768,13.17,AC,CW,1200,600,800,60,-,FCC_SS,10.1016/j.jallcom.2019.04.035
Alloy 1141,Fe20Co23Ni17Cr20Mn20,5,8.08,2.59,0.1237,-3.8864,13.1,AC,CW,1200,600,800,60,-,FCC_SS,10.1016/j.jallcom.2019.04.035
Alloy 1144,AlCoCrFeMo0.05Ni2,6,7.65,5.4225,0.1244,-11.9445,13.27,AC,HW,1250,120,1200,120,-,Im,10.1016/j.msea.2019.05.058
Alloy 1145,AlCoCrFeMo0.05Ni2,6,7.65,5.4225,0.1244,-11.9445,13.27,AC,HW,1250,120,1200,480,-,Im,10.1016/j.msea.2019.05.058
Alloy 1146,AlCoCrFeMo0.05Ni2,6,7.65,5.4225,0.1244,-11.9445,13.27,AC,HW,1250,120,1200,4320,-,Im,10.1016/j.msea.2019.05.058
Alloy 1147,AlCoCrFeMo0.05Ni2,6,7.65,5.4225,0.1244,-11.9445,13.27,AC,HW,1250,120,1200,18000,-,Im,10.1016/j.msea.2019.05.058
Alloy 1148,AlCoCrFeMo0.05Ni2,6,7.65,5.4225,0.1244,-11.9445,13.27,AC,HW,1250,120,700,9000,-,Im,10.1016/j.msea.2019.05.058
Alloy 1149,AlCoCrFeMo0.05Ni2,6,7.65,5.4225,0.1244,-11.9445,13.27,AC,HW,1250,120,700,9000,-,Im,10.1016/j.msea.2019.05.058
Alloy 1150,Ti2ZrHf0.5V,4,4.22,6.9566,0.1231,-1.7778,10.58,AC,-,-,-,-,-,-,BCC_SS,10.1007/s40195-019-00921-3
Alloy 1151,Ti2ZrHf0.5VNb0.5,4,4.3,6.6825,0.1216,-0.4,12.23,AC,-,-,-,-,-,-,BCC_SS,10.1007/s40195-019-00921-3
Alloy 1152,Ti2ZrHf0.5VNb,5,4.36,6.4362,0.1196,0.5289,12.6,AC,-,-,-,-,-,-,BCC_SS,10.1007/s40195-019-00921-3
Alloy 1153,Ti2ZrHf0.5V,4,4.22,6.9566,0.1231,-1.7778,10.58,AC,-,-,-,-,-,-,BCC_SS,10.1007/s40195-019-00921-3
Alloy 1154,Ti2ZrHf0.5VNb0.5,4,4.3,6.6825,0.1216,-0.4,12.23,AC,-,-,-,-,-,-,BCC_SS,10.1007/s40195-019-00921-3
Alloy 1155,Ti2ZrHf0.5VNb,5,4.36,6.4362,0.1196,0.5289,12.6,AC,-,-,-,-,-,-,BCC_SS,10.1007/s40195-019-00921-3
Alloy 1156,AlCr1.5NbTiV,5,4.73,6.2882,0.0407,-13.7521,13.25,AC,-,1200,1440,-,-,-,Im,10.1016/j.jallcom.2015.08.224
Alloy 1157,AlCr1.5NbTiV,5,4.73,6.2882,0.0407,-13.7521,13.25,AC,-,1200,1440,-,-,-,Im,10.1016/j.jallcom.2015.08.224
Alloy 1158,AlCr1.5NbTiV,5,4.73,6.2882,0.0407,-13.7521,13.25,AC,-,1200,1440,-,-,-,Im,10.1016/j.jallcom.2015.08.224
Alloy 1159,AlCr1.5NbTiV,5,4.73,6.2882,0.0407,-13.7521,13.25,AC,-,1200,1440,-,-,-,Im,10.1016/j.jallcom.2015.08.224
Alloy 1160,CoFeNi2V0.5Mo0.2,5,8.66,2.4622,0.1036,-6.8266,11.6,AC,-,-,-,-,-,-,FCC_SS,10.1016/j.scriptamat.2019.02.038
Alloy 1161,CoFeNi2V0.5Mo0.2,5,8.66,2.4622,0.1036,-6.8266,11.6,AC,-,-,-,-,-,-,FCC_SS,10.1016/j.scriptamat.2019.02.038
Alloy 1162,CoFeNi2V0.5Mo0.2,5,8.66,2.4622,0.1036,-6.8266,11.6,AC,-,-,-,-,-,-,FCC_SS,10.1016/j.scriptamat.2019.02.038
Alloy 1163,CoFeNi2V0.5Mo0.2,5,8.66,2.4622,0.1036,-6.8266,11.6,AC,-,-,-,-,-,-,FCC_SS,10.1016/j.scriptamat.2019.02.038
Alloy 1164,CoFeNi2V0.5Mo0.2,5,8.66,2.4622,0.1036,-6.8266,11.6,AC,-,-,-,-,-,-,FCC_SS,10.1016/j.scriptamat.2019.02.038
Alloy 1165,Ni45(FeCoCr)40(AlTi)15,6,8.09,5.6317,0.1291,-14.6367,12.92,AC,-,-,-,-,-,-,Im,10.1016/j.scriptamat.2017.12.001
Alloy 1166,Ni45(FeCoCr)40(AlTi)15,6,8.09,5.6317,0.1291,-14.6367,12.92,AC,-,-,-,-,-,-,Im,10.1016/j.scriptamat.2017.12.001
Alloy 1167,Ni45(FeCoCr)40(AlTi)15,6,8.09,5.6317,0.1291,-14.6367,12.92,AC,-,-,-,-,-,-,Im,10.1016/j.scriptamat.2017.12.001
Alloy 1168,Ni45(FeCoCr)40(AlTi)15,6,8.09,5.6317,0.1291,-14.6367,12.92,AC,-,-,-,-,-,-,Im,10.1016/j.scriptamat.2017.12.001
Alloy 1169,Ni45(FeCoCr)40(AlTi)15,6,8.09,5.6317,0.1291,-14.6367,12.92,AC,-,-,-,-,-,-,Im,10.1016/j.scriptamat.2017.12.001
Alloy 1170,HfNb0.18Ta0.18Ti1.27Zr,5,4.1,4.4918,0.1146,0.9807,11.45,AC,CW,-,-,900,30,-,BCC_SS,10.1080/21663831.2016.1221861
Alloy 1171,Fe37Mn45Co9Cr9,4,7.46,4.0921,0.1393,-0.882,9.65,AC,HW,1200,120,-,-,-,FCC_SS,10.1007/s11837-014-1133-6
Alloy 1172,Fe34Cr34Ni14Al14Co4,5,7.65,4.4299,0.1031,-7.5744,12.63,AC,-,-,-,-,-,-,Im,10.1016/j.msea.2018.01.034
Alloy 1173,Fe34Cr34Ni14Al14Co4,5,7.65,4.4299,0.1031,-7.5744,12.63,AC,-,-,-,-,-,-,Im,10.1016/j.msea.2018.01.034
Alloy 1174,Fe34Cr34Ni14Al14Co4,5,7.65,4.4299,0.1031,-7.5744,12.63,AC,-,-,-,-,-,-,Im,10.1016/j.msea.2018.01.034
Alloy 1175,Fe34Cr34Ni14Al14Co4,5,7.65,4.4299,0.1031,-7.5744,12.63,AC,-,-,-,-,-,-,Im,10.1016/j.msea.2018.01.034
Alloy 1176,Fe34Cr34Ni14Al14Co4,5,7.65,4.4299,0.1031,-7.5744,12.63,AC,-,-,-,-,-,-,Im,10.1016/j.msea.2018.01.034
Alloy 1181,CoCrFeNiMo0.3,5,8.09,2.3777,0.1273,-4.1536,12.83,AC,CW,900,300,700,300,AQ,Im,10.1016/j.actamat.2016.06.063
Alloy 1182,Al0.3CoCrFeNi,5,7.88,3.49,0.11,-7.27,12.83,AC,-,-,-,-,-,-,Im,10.1016/j.jallcom.2008.12.088
Alloy 1183,Fe36Co21Cr18Ni15Al10,5,7.65,4.4299,0.1031,-7.5744,12.63,AC,-,-,-,-,-,-,Im,10.1016/j.jallcom.2017.02.211
Alloy 1184,Fe36Co21Cr18Ni15Al10,5,7.65,4.4299,0.1031,-7.5744,12.63,AC,-,-,-,-,-,-,Im,10.1016/j.jallcom.2017.02.211
Alloy 1185,Fe36Co21Cr18Ni15Al10,5,7.65,4.4299,0.1031,-7.5744,12.63,AC,-,-,-,-,-,-,Im,10.1016/j.jallcom.2017.02.211
Alloy 1186,Fe36Co21Cr18Ni15Al10,5,7.65,4.4299,0.1031,-7.5744,12.63,AC,-,-,-,-,-,-,Im,10.1016/j.jallcom.2017.02.211
Alloy 1187,Fe36Co21Cr18Ni15Al10,5,7.65,4.4299,0.1031,-7.5744,12.63,AC,-,-,-,-,-,-,Im,10.1016/j.jallcom.2017.02.211
Alloy 1188,Fe36Co21Cr18Ni15Al10,5,7.65,4.4299,0.1031,-7.5744,12.63,AC,-,-,-,-,-,-,Im,10.1016/j.jallcom.2017.02.211
Alloy 1189,Fe36Co21Cr18Ni15Al10,5,7.65,4.4299,0.1031,-7.5744,12.63,AC,-,-,-,-,-,-,Im,10.1016/j.jallcom.2017.02.211
Alloy 1190,Fe36Co21Cr18Ni15Al10,5,7.65,4.4299,0.1031,-7.5744,12.63,AC,-,-,-,-,-,-,Im,10.1016/j.jallcom.2017.02.211
Alloy 1191,Fe36Co21Cr18Ni15Al10,5,7.65,4.4299,0.1031,-7.5744,12.63,AC,-,-,-,-,-,-,Im,10.1016/j.jallcom.2017.02.211
Alloy 1192,TiZrNbMo,4,4.6,6.0973,0.3096,-3.2,13.38,AC,-,-,-,-,-,-,BCC_SS,10.1007/s11837-012-0366-5
Alloy 1193,TiZrNbMoV0.25,5,4.76,6.3163,0.2979,-2.6021,12.71,AC,-,-,-,-,-,-,BCC_SS,10.1007/s11837-012-0366-5
Alloy 1194,TiZrNbMoV0.5,5,4.78,6.5542,0.2895,-2.6667,13.15,AC,-,-,-,-,-,-,BCC_SS,10.1007/s11837-012-0366-5
Alloy 1195,TiZrNbMoV0.75,5,4.79,6.7276,0.2819,-2.7036,13.33,AC,-,-,-,-,-,-,BCC_SS,10.1007/s11837-012-0366-5
Alloy 1196,TiZrNbMoV,5,4.8,6.8534,0.2748,-2.72,13.38,AC,-,-,-,-,-,-,BCC_SS,10.1007/s11837-012-0366-5
Alloy 1197,TiZrNbMoV1.5,5,4.82,7.0059,0.2621,-2.7107,13.25,AC,-,-,-,-,-,-,BCC_SS,10.1007/s11837-012-0366-5
Alloy 1198,TiZrNbMoV2,5,4.83,7.0712,0.251,-2.6667,12.98,AC,-,-,-,-,-,-,BCC_SS,10.1007/s11837-012-0366-5
Alloy 1199,TiZrNbMoV3,5,4.75,5.988,0.307,-2.5,11.53,AC,-,-,-,-,-,-,BCC_SS,10.1007/s11837-012-0366-5
Alloy 1200,Al0.3CoCrFeNi,5,7.88,3.49,0.11,-7.27,12.83,AC,-,-,-,-,-,-,Im,10.1016/j.matchar.2018.06.036
Alloy 1201,Al0.3CoCrFeNi,5,7.88,3.49,0.11,-7.27,12.83,AC,-,-,-,700,4320,-,Im,10.1016/j.matchar.2018.06.036
Alloy 1202,Al0.3CoCrFeNi,5,7.88,3.49,0.11,-7.27,12.83,AC,-,-,-,900,4320,-,Im,10.1016/j.matchar.2018.06.036
Alloy 1203,Al0.3CoCrFeNi,5,7.88,3.49,0.11,-7.27,12.83,AC,CW,1200,2880,800,60,-,Im,10.1016/j.matchar.2018.06.036
Alloy 1204,Co10Cr10Fe50Mn30,4,7.6,3.8332,0.1321,-0.92,9.71,AC,-,1200,120,-,-,-,FCC_PLUS_BCC,10.1016/j.matchar.2018.06.036
Alloy 1205,Co10Cr10Fe50Mn30,4,7.6,3.8332,0.1321,-0.92,9.71,AC,CW,1200,120,900,3,-,FCC_PLUS_BCC,10.1016/j.matchar.2018.06.036
Alloy 1206,Co10Cr10Fe50Mn30,4,7.6,3.8332,0.1321,-0.92,9.71,AC,CW,1200,120,900,5,-,FCC_PLUS_BCC,10.1016/j.matchar.2018.06.036
Alloy 1207,Co10Cr10Fe50Mn30,4,7.6,3.8332,0.1321,-0.92,9.71,AC,CW,1200,120,900,30,-,FCC_PLUS_BCC,10.1016/j.matchar.2018.06.036
Alloy 1208,Co10Cr10Fe50Mn30,4,7.6,3.8332,0.1321,-0.92,9.71,AC,HW,1200,300,-,-,-,FCC_PLUS_BCC,10.1016/j.matchar.2018.06.036
Alloy 1209,Co10Cr10Fe50Mn30,4,7.6,3.8332,0.1321,-0.92,9.71,AC,HW,1200,300,-,-,-,FCC_PLUS_BCC,10.1016/j.matchar.2018.06.036
Alloy 1210,Al0.3CoCrFeNi,5,7.88,3.49,0.11,-7.27,12.83,AC,CW,1100,2880,800,60,-,Im,10.1016/j.matchar.2018.06.036
Alloy 1211,Al0.3CoCrFeNi,5,7.88,3.49,0.11,-7.27,12.83,AC,CW,1100,2880,900,60,-,Im,10.1016/j.matchar.2018.06.036
Alloy 1212,Al0.3CoCrFeNi,5,7.88,3.49,0.11,-7.27,12.83,AC,CW,1100,2880,1000,60,-,Im,10.1016/j.matchar.2018.06.036
Alloy 1213,Al0.3CoCrFeNi,5,7.88,3.49,0.11,-7.27,12.83,AC,CW,1100,2880,1100,60,-,FCC_SS,10.1016/j.matchar.2018.06.036
Alloy 1214,Al0.3CoCrFeNi,5,7.88,3.49,0.11,-7.27,12.83,AC,CW,1100,2880,800,60,-,FCC_SS,10.1016/j.matchar.2018.06.036
Alloy 1215,Al0.3CoCrFeNi,5,7.88,3.49,0.11,-7.27,12.83,AC,CW,1100,2880,800,60,-,Im,10.1016/j.matchar.2018.06.036
Alloy 1216,Al0.3CoCrFeNi,5,7.88,3.49,0.11,-7.27,12.83,AC,CW,1100,2880,800,60,-,Im,10.1016/j.matchar.2018.06.036
Alloy 1217,Al0.3CoCrFeNi,5,7.88,3.49,0.11,-7.27,12.83,AC,CW,1100,2880,800,60,-,FCC_SS,10.1016/j.matchar.2018.06.036
Alloy 1218,Al0.3CoCrFeNi,5,7.88,3.49,0.11,-7.27,12.83,AC,CW,1100,2880,800,60,-,Im,10.1016/j.matchar.2018.06.036
Alloy 1219,HfMoNbTaTiZr,6,3.67,19.0595,0.2462,1.8889,12.41,AC,-,-,-,-,-,-,BCC_SS,10.1016/j.matlet.2016.03.133
Alloy 1220,AlCoFeNi,4,7.5,6.2374,0.1176,-13.75,11.53,AC,-,-,-,-,-,-,BCC_SS,10.1016/j.jmmm.2014.07.023
Alloy 1221,Nb0.5TaTiZr1.5,4,4.38,5.2342,0.1039,2.375,10.98,AC,-,-,-,-,-,-,BCC_SS,10.3390/e21020114
Alloy 1222,NbTa0.8Ti1.2Zr,4,4.45,4.7803,0.1009,2.44,11.44,AC,-,-,-,-,-,-,BCC_SS,10.1016/j.msea.2018.11.054
Alloy 1223,NbTa0.6Ti1.4Zr,4,4.4,4.7179,0.1014,2.36,11.18,AC,-,-,-,-,-,-,BCC_SS,10.1016/j.msea.2018.11.054
Alloy 1224,NbTa0.4Ti1.6Zr,4,4.35,4.6525,0.1018,2.26,10.73,AC,-,-,-,-,-,-,BCC_SS,10.1016/j.msea.2018.11.054
Alloy 1225,NbTa0.2Ti1.8Zr,4,4.3,4.5839,0.1022,2.14,10,AC,-,-,-,-,-,-,BCC_SS,10.1016/j.msea.2018.11.054
Alloy 1226,AlNbTiVZr,5,4.2,5.53,0.11,-17.44,13.38,AC,-,-,-,1200,1440,-,BCC_SS,10.1016/j.msea.2017.08.019
Alloy 1227,AlNbTiVZr0.1,5,4.24,4.4204,0.0526,-16.7519,12.2,AC,-,-,-,1200,1440,-,Im,10.1016/j.msea.2017.08.019
Alloy 1228,AlNbTiVZr0.25,5,4.24,4.9666,0.0703,-17.3841,12.71,AC,-,-,-,1200,1440,-,Im,10.1016/j.msea.2017.08.019
HEA Phase Dataset v1d,,,,,,,,,,,,,,,,
Alloy 1229,AlNbTiVZr0.5,5,4.22,5.6073,0.0891,-18.1728,13.15,AC,-,-,-,1200,1440,-,Im,10.1016/j.msea.2017.08.019
Alloy 1230,AlNbTiVZr,5,4.2,5.53,0.11,-17.44,13.38,AC,-,-,-,1200,1440,-,Im,10.1016/j.msea.2017.08.019
Alloy 1231,AlNbTiVZr1.5,5,4.18,6.7203,0.1214,-19.3058,13.25,AC,-,-,-,1200,1440,-,Im,10.1016/j.msea.2017.08.019
Alloy 1232,AlNbTiVZr,5,4.2,5.53,0.11,-17.44,13.38,AC,-,-,-,1200,1440,-,BCC_SS,10.1016/j.msea.2017.08.019
Alloy 1233,AlNbTiVZr0.1,5,4.24,4.4204,0.0526,-16.7519,12.2,AC,-,-,-,1200,1440,-,Im,10.1016/j.msea.2017.08.019
Alloy 1234,AlNbTiVZr0.25,5,4.24,4.9666,0.0703,-17.3841,12.71,AC,-,-,-,1200,1440,-,Im,10.1016/j.msea.2017.08.019
Alloy 1235,AlNbTiVZr0.5,5,4.22,5.6073,0.0891,-18.1728,13.15,AC,-,-,-,1200,1440,-,Im,10.1016/j.msea.2017.08.019
Alloy 1236,AlNbTiVZr,5,4.2,5.53,0.11,-17.44,13.38,AC,-,-,-,1200,1440,-,Im,10.1016/j.msea.2017.08.019
Alloy 1237,AlNbTiVZr1.5,5,4.18,6.7203,0.1214,-19.3058,13.25,AC,-,-,-,1200,1440,-,Im,10.1016/j.msea.2017.08.019
Alloy 1238,AlCoCrFeNi,5,7.2,5.25,0.12,-12.32,13.38,PM,-,-,-,1000,120,-,Im,10.1016/j.addma.2019.02.010
Alloy 1239,AlCoCrFeNi,5,7.2,5.25,0.12,-12.32,13.38,PM,-,-,-,1200,120,-,BCC_SS,10.1016/j.addma.2019.02.010
Alloy 1240,AlCoCrFeNi,5,7.2,5.25,0.12,-12.32,13.38,PM,-,-,-,-,-,-,Im,10.1016/j.matlet.2015.06.046
Alloy 1241,AlCoCrFeNi,5,7.2,5.25,0.12,-12.32,13.38,AC,-,-,-,-,-,-,Im,10.1016/j.matlet.2015.06.046
Alloy 1242,Ni1.5Co1.5CrFeTi0.5,5,8.09,4.885,0.1219,-10.7438,12.86,AC,-,-,-,-,-,-,BCC_SS,10.1016/j.matdes.2017.01.036
Alloy 1243,AlCoCrFe,4,6.5,6.2,0.11,-11.5,11.53,PM,-,-,-,-,-,-,FCC_SS,10.1007/s12540-018-00236-5
Alloy 1244,AlCoCrFeNi,5,7.2,5.25,0.12,-12.32,13.38,PM,-,-,-,-,-,-,FCC_PLUS_BCC,10.1007/s12540-018-00236-5
Alloy 1245,Al10Co30Cr20Fe35Ni5,5,7.5,4.41,0.1,-7.14,11.89,PM,-,-,-,-,-,-,FCC_PLUS_BCC,10.1007/s12540-018-00236-5
Alloy 1246,Al15Co30Cr15Fe40Ni5,5,7.38,5.13,0.1,-8.55,11.86,PM,-,-,-,-,-,-,FCC_PLUS_BCC,10.1007/s12540-018-00236-5
Alloy 1247,V10Cr15Mn5Fe35Co10Ni25,6,7.95,2.4036,0.1136,-6.26,13.38,AC,CW,1100,360,1100,360,-,FCC_SS,10.1016/j.msea.2018.12.077
Alloy 1248,CoCrNi,3,8.33,1.12,0.11,-4.89,9.13,AC,-,1200,280,-,-,-,FCC_SS,10.1016/j.msea.2018.11.143
Alloy 1249,CoCrNi,3,8.33,1.12,0.11,-4.89,9.13,AC,CW,1200,280,1000,60,-,FCC_SS,10.1016/j.msea.2018.11.143
Alloy 1250,CoCrNi,3,8.33,1.12,0.11,-4.89,9.13,AC,CW,1200,280,1000,60,-,FCC_SS,10.1016/j.msea.2018.11.143
Alloy 1251,CoCrNi,3,8.33,1.12,0.11,-4.89,9.13,AC,CW,1200,280,1000,60,-,FCC_SS,10.1016/j.msea.2018.11.143
Alloy 1256,CoCrFeMnNi,5,8,0.92,0.14,-4.16,13.38,AC,CW,1200,2880,800,60,-,FCC_SS,10.1016/j.actamat.2013.06.018
Alloy 1257,CoCrFeMnNi,5,8,0.92,0.14,-4.16,13.38,AC,CW,1200,2880,800,60,-,FCC_SS,10.1016/j.actamat.2013.06.018
Alloy 1258,CoCrFeMnNi,5,8,0.92,0.14,-4.16,13.38,AC,CW,1200,2880,800,60,-,FCC_SS,10.1016/j.actamat.2013.06.018
Alloy 1259,CoCrFeMnNi,5,8,0.92,0.14,-4.16,13.38,AC,CW,1200,2880,800,60,-,FCC_SS,10.1016/j.actamat.2013.06.018
Alloy 1260,CoCrFeMnNi,5,8,0.92,0.14,-4.16,13.38,AC,CW,1200,2880,800,60,-,FCC_SS,10.1016/j.actamat.2013.06.018
Alloy 1261,CoCrFeMnNi,5,8,0.92,0.14,-4.16,13.38,AC,CW,1200,2880,800,60,-,FCC_SS,10.1016/j.actamat.2013.06.018
Alloy 1262,CoCrFeMnNi,5,8,0.92,0.14,-4.16,13.38,AC,CW,1200,2880,1000,60,-,FCC_SS,10.1016/j.actamat.2013.06.018
Alloy 1263,CoCrFeMnNi,5,8,0.92,0.14,-4.16,13.38,AC,CW,1200,2880,1000,60,-,FCC_SS,10.1016/j.actamat.2013.06.018
Alloy 1264,CoCrFeMnNi,5,8,0.92,0.14,-4.16,13.38,AC,CW,1200,2880,1000,60,-,FCC_SS,10.1016/j.actamat.2013.06.018
Alloy 1265,CoCrFeMnNi,5,8,0.92,0.14,-4.16,13.38,AC,CW,1200,2880,1000,60,-,FCC_SS,10.1016/j.actamat.2013.06.018
Alloy 1266,CoCrFeMnNi,5,8,0.92,0.14,-4.16,13.38,AC,CW,1200,2880,1000,60,-,FCC_SS,10.1016/j.actamat.2013.06.018
Alloy 1267,CoCrFeMnNi,5,8,0.92,0.14,-4.16,13.38,AC,CW,1200,2880,1000,60,-,FCC_SS,10.1016/j.actamat.2013.06.018
Alloy 1268,CoCrFeMnNi,5,8,0.92,0.14,-4.16,13.38,AC,CW,1200,2880,1200,60,-,FCC_SS,10.1016/j.actamat.2013.06.018
Alloy 1269,CoCrFeMnNi,5,8,0.92,0.14,-4.16,13.38,AC,CW,1200,2880,1200,60,-,FCC_SS,10.1016/j.actamat.2013.06.018
Alloy 1270,CoCrFeMnNi,5,8,0.92,0.14,-4.16,13.38,AC,CW,1200,2880,1200,60,-,FCC_SS,10.1016/j.actamat.2013.06.018
Alloy 1271,CoCrFeMnNi,5,8,0.92,0.14,-4.16,13.38,AC,CW,1200,2880,1200,60,-,FCC_SS,10.1016/j.actamat.2013.06.018
Alloy 1272,CoCrFeMnNi,5,8,0.92,0.14,-4.16,13.38,AC,CW,1200,2880,1200,60,-,FCC_SS,10.1016/j.actamat.2013.06.018
Alloy 1273,CoCrFeMnNi,5,8,0.92,0.14,-4.16,13.38,AC,CW,1200,2880,1200,60,-,FCC_SS,10.1016/j.actamat.2013.06.018
Alloy 1274,CoCrFeMnNi,5,8,0.92,0.14,-4.16,13.38,AC,-,-,-,-,-,-,FCC_SS,10.1016/j.scriptamat.2018.05.015
Alloy 1275,CoCrFeMnNi,5,8,0.92,0.14,-4.16,13.38,AC,-,-,-,-,-,-,FCC_SS,10.1016/j.scriptamat.2018.05.015
Alloy 1276,CoCrFeMnNi,5,8,0.92,0.14,-4.16,13.38,PM,-,-,-,-,-,-,FCC_SS,10.1016/j.scriptamat.2018.05.015
Alloy 1277,CoCrFeMnNi,5,8,0.92,0.14,-4.16,13.38,PM,-,-,-,900,60,FC,FCC_SS,10.1016/j.scriptamat.2018.05.015
Alloy 1278,CoCrFeMnNi,5,8,0.92,0.14,-4.16,13.38,PM,-,-,-,-,-,-,FCC_SS,10.1016/j.scriptamat.2018.05.015
Alloy 1279,CoCrFeMnNi,5,8,0.92,0.14,-4.16,13.38,PM,-,-,-,900,60,FC,FCC_SS,10.1016/j.scriptamat.2018.05.015
Alloy 1280,CoCrFeMnNi,5,8,0.92,0.14,-4.16,13.38,PM,-,-,-,-,-,-,FCC_SS,10.1016/j.jallcom.2018.02.298
Alloy 1281,CoCrFeMnNi,5,8,0.92,0.14,-4.16,13.38,PM,HIP,1150,180,-,-,-,FCC_SS,10.1016/j.jallcom.2018.02.298
Alloy 1282,NbTiVTa,4,4.75,3.9347,0.0507,-0.25,11.53,AC,-,-,-,-,-,-,BCC_SS,10.3390/met6090199
Alloy 1283,HfNbTaTiZr,5,4.4,4.01,0.12,2.72,13.38,AC,-,-,-,-,-,-,BCC_SS,10.3390/met6090199
Alloy 1284,NbTiVZr,4,4.5,6.03,0.12,-0.25,11.53,AC,-,-,-,-,-,-,BCC_SS,10.3390/met6090199
Alloy 1285,AlNbTiVZr,5,4.2,5.53,0.11,-17.44,13.38,AC,-,-,-,-,-,-,BCC_SS,10.3390/met6090199
Alloy 1287,Mg50(AlCuMnZn)50,5,5.13,8.4577,0.2065,-1,11.53,PM,-,-,-,-,-,-,FCC_SS,10.3390/met6090199
Alloy 1288,CoCrFeMnNi,5,8,0.92,0.14,-4.16,13.38,PM,-,-,-,-,-,-,FCC_SS,10.1007/s11431-017-9122-5
Alloy 1289,CoCrFeMnNi,5,8,0.92,0.14,-4.16,13.38,PM,CW,-,-,-,-,-,FCC_SS,10.1007/s11431-017-9122-5
Alloy 1290,CoCrFeMnNi,5,8,0.92,0.14,-4.16,13.38,PM,CW,-,-,700,60,-,Im,10.1007/s11431-017-9122-5
Alloy 1291,Al86Mg10Zn2Cu2,4,3.24,3.9064,0.1008,-0.7424,4.29,AC,-,-,-,-,-,-,Im,10.33142/msra.v1i1.666
Alloy 1292,Al85.7Mg10Zn2Cu2Si0.3,4,3.24,4.0619,0.1023,-0.9755,4.46,AC,-,-,-,-,-,-,Im,10.33142/msra.v1i1.666
Alloy 1293,Al85.4Mg10Zn2Cu2Si0.6,4,3.25,4.2052,0.1035,-1.2037,4.58,AC,-,-,-,-,-,-,Im,10.33142/msra.v1i1.666
Alloy 1294,Al85.1Mg10Zn2Cu2Si0.9,4,3.25,4.3425,0.1048,-1.4292,4.69,AC,-,-,-,-,-,-,Im,10.33142/msra.v1i1.666
Alloy 1295,Al84.8Mg10Zn2Cu2Si1.2,5,3.25,4.4742,0.106,-1.652,4.79,AC,-,-,-,-,-,-,Im,10.33142/msra.v1i1.666
Alloy 1296,Co25Ni25Fe25Al7.5Cu17.5,5,8.9,3.8744,0.0769,0.8225,12.8,PM,-,-,-,-,-,-,FCC_SS,10.1016/j.actamat.2016.01.050
Alloy 1299,CoCrFeNi,4,8.25,1.03,0.1,-3.75,11.53,AC,-,-,-,-,-,-,FCC_SS,10.1016/j.actamat.2016.01.050
Alloy 1300,Co23.25Ni23.25Fe23.25Cr23.25Mo7.00,5,8.09,3.8818,0.1427,-4.457,12.83,AC,-,-,-,-,-,-,FCC_SS,10.1016/j.actamat.2016.01.050
Alloy 1303,HfNbTaTiZrMoW,7,4.86,6.0241,0.3813,-2.9388,16.18,AC,-,-,-,-,-,-,BCC_SS,10.1016/j.jallcom.2019.06.138
Alloy 1304,HfNbTaTiZrMoW,7,4.86,6.0241,0.3813,-2.9388,16.18,AC,-,-,-,-,-,-,BCC_SS,10.1016/j.jallcom.2019.06.138
Alloy 1305,HfNbTaTiZrMoW,7,4.86,6.0241,0.3813,-2.9388,16.18,AC,-,-,-,-,-,-,BCC_SS,10.1016/j.jallcom.2019.06.138
Alloy 1306,HfNbTaTiZr,5,4.4,4.01,0.12,2.72,13.38,AC,-,-,-,-,-,-,BCC_SS,10.1016/j.jallcom.2019.06.138
Alloy 1307,HfNbTaTiZr,5,4.4,4.01,0.12,2.72,13.38,AC,-,-,-,-,-,-,BCC_SS,10.1016/j.jallcom.2019.06.138
Alloy 1308,HfNbTaTiZr,5,4.4,4.01,0.12,2.72,13.38,AC,-,-,-,-,-,-,BCC_SS,10.1016/j.jallcom.2019.06.138
Alloy 1309,HfNbTaTiZr,5,4.4,4.01,0.12,2.72,13.38,AC,-,-,-,-,-,-,BCC_SS,10.1016/j.jallcom.2019.06.138
Alloy 1310,HfNbTaTiZrW,6,4.67,5.7209,0.3545,-3.2222,14.9,AC,-,-,-,-,-,-,BCC_SS,10.1016/j.jallcom.2019.06.138
Alloy 1311,HfNbTaTiZrW,6,4.67,5.7209,0.3545,-3.2222,14.9,AC,-,-,-,-,-,-,BCC_SS,10.1016/j.jallcom.2019.06.138
Alloy 1312,HfNbTaTiZrW,6,4.67,5.7209,0.3545,-3.2222,14.9,AC,-,-,-,-,-,-,BCC_SS,10.1016/j.jallcom.2019.06.138
Alloy 1314,MoNbTaTiV,5,5,3.34,0.24,-2.56,13.38,AC,-,-,-,-,-,-,Im,10.1007/s12540-019-00283-6
Alloy 1315,CoCrCuFeNi,5,8.8,1.07,0.09,3.2,13.38,AC,-,1200,2880,-,-,-,FCC_SS,10.1016/j.actamat.2015.06.025
Alloy 1316,CoCrCuFeNi,5,8.8,1.07,0.09,3.2,13.38,AC,-,1200,2880,450,60,-,FCC_SS,10.1016/j.actamat.2015.06.025
Alloy 1317,CoCrCuFeNi,5,8.8,1.07,0.09,3.2,13.38,AC,-,1200,2880,450,900,-,FCC_SS,10.1016/j.actamat.2015.06.025
Alloy 1318,CoCrCuFeNi,5,8.8,1.07,0.09,3.2,13.38,AC,-,1200,2880,600,60,-,FCC_SS,10.1016/j.actamat.2015.06.025
Alloy 1319,CoCrCuFeNi,5,8.8,1.07,0.09,3.2,13.38,AC,-,1200,2880,700,60,-,FCC_SS,10.1016/j.actamat.2015.06.025
Alloy 1320,CoCrCuFeNi,5,8.8,1.07,0.09,3.2,13.38,AC,-,1200,2880,800,60,-,FCC_SS,10.1016/j.actamat.2015.06.025
Alloy 1321,Cr2MnFeNi,4,7.4,3.2836,0.1298,-3.52,11.08,AC,-,-,-,-,-,-,FCC_PLUS_BCC,https://pdfs.semanticscholar.org/ed41/eea027857bd579d3f666ddd9f10db97adf01.pdf
Alloy 1322,Cr1.75Cu0.25MnFeNi,5,7.65,3.2682,0.1346,-1.6,12.33,AC,-,-,-,-,-,-,FCC_PLUS_BCC,https://pdfs.semanticscholar.org/ed41/eea027857bd579d3f666ddd9f10db97adf01.pdf
HEA Phase Dataset v1d,,,,,,,,,,,,,,,,
Alloy 1323,Cr1.5Cu0.5MnFeNi,5,7.9,3.2488,0.1381,0.08,12.95,AC,-,-,-,-,-,-,FCC_PLUS_BCC,https://pdfs.semanticscholar.org/ed41/eea027857bd579d3f666ddd9f10db97adf01.pdf
Alloy 1324,Cr1.25Cu0.75MnFeNi,5,8.15,3.2253,0.1405,1.52,13.28,AC,-,-,-,-,-,-,FCC_PLUS_BCC,https://pdfs.semanticscholar.org/ed41/eea027857bd579d3f666ddd9f10db97adf01.pdf
Alloy 1325,CrCuFeMnNi,5,8.4,0.92,0.14,2.72,13.38,AC,-,-,-,-,-,-,FCC_PLUS_BCC,https://pdfs.semanticscholar.org/ed41/eea027857bd579d3f666ddd9f10db97adf01.pdf
Alloy 1326,CrCuFeMnNi,5,8.4,0.92,0.14,2.72,13.38,AC,-,1000,240,-,-,-,FCC_PLUS_BCC,10.1007/s11665-019-04003-4
Alloy 1327,CrCoCuFeNi,5,8.8,1.0332,0.0922,3.2,13.38,AC,-,-,-,-,-,-,FCC_SS,10.1016/j.matchemphys.2017.09.010
Alloy 1328,CrCuFeMnNi,5,8.4,0.92,0.14,2.72,13.38,AC,-,-,-,-,-,-,Im,10.1016/j.matchemphys.2017.09.010
Alloy 1329,CoCrCuFeMn,5,8.2,3.147,0.1363,4.16,13.38,AC,-,-,-,-,-,-,FCC_PLUS_BCC,10.1016/j.matchemphys.2017.09.010
Alloy 1330,AlCoCrFeNiTi0.5,6,6.91,6.12,0.13,-17.92,14.7,AC,-,-,-,-,-,-,BCC_SS,10.1016/j.jallcom.2007.11.110
Alloy 1331,CoCrFeNiW0.2,5,8.14,2.0656,0.1488,-3.5374,12.57,AC,-,-,-,-,-,-,FCC_SS,10.1016/j.intermet.2019.106550
Alloy 1332,CoCrFeNiW0.5,5,8,3.0122,0.1926,-3.2593,13.15,AC,-,-,-,-,-,-,Im,10.1016/j.intermet.2019.106550
Alloy 1333,TiZrNbTa,4,4.5,3.75,3.92,2.5,11.53,AC,-,-,-,-,-,-,BCC_SS,10.1016/j.intermet.2018.01.017
Alloy 1334,(TiZrNbTa)95Mo5,5,4.58,3.96,3.81,1.26,12.6,AC,-,-,-,-,-,-,BCC_SS,10.1016/j.intermet.2018.01.017
Alloy 1335,(TiZrNbTa)90Mo10,5,4.65,4.13,3.7,0.135,13.08,AC,-,-,-,-,-,-,BCC_SS,10.1016/j.intermet.2018.01.017
Alloy 1336,(TiZrNbTa)85Mo15,5,4.73,4.27,3.57,-0.87,13.31,AC,-,-,-,-,-,-,BCC_SS,10.1016/j.intermet.2018.01.017
Alloy 1337,MoNbTaTiZr,5,4.8,4.38,3.44,-1.76,13.38,AC,-,-,-,-,-,-,BCC_SS,10.1016/j.intermet.2018.01.017
Alloy 1338,AlCoCrFeNi,5,7.2,5.25,0.12,-12.32,13.38,AC,-,-,-,-,-,-,BCC_SS,10.1016/j.jallcom.2017.09.089
Alloy 1339,AlCoCrFeNi,5,7.2,5.25,0.12,-12.32,13.38,AC,-,500,360,-,-,-,BCC_SS,10.1016/j.jallcom.2017.09.089
Alloy 1340,AlCoCrFeNi,5,7.2,5.25,0.12,-12.32,13.38,AC,-,600,360,-,-,-,Im,10.1016/j.jallcom.2017.09.089
Alloy 1341,AlCoCrFeNi,5,7.2,5.25,0.12,-12.32,13.38,AC,-,700,360,-,-,-,Im,10.1016/j.jallcom.2017.09.089
Alloy 1342,AlCoCrFeNi,5,7.2,5.25,0.12,-12.32,13.38,AC,-,800,360,-,-,-,Im,10.1016/j.jallcom.2017.09.089
Alloy 1343,AlCoCrFeNi,5,7.2,5.25,0.12,-12.32,13.38,AC,-,900,360,-,-,-,Im,10.1016/j.jallcom.2017.09.089
Alloy 1344,CoCrNi,3,8.33,1.12,0.11,-4.89,9.13,AC,HW,-,-,-,-,-,FCC_SS,10.3390/e20110849
Alloy 1347,Al0.5CoCrFeMnNi,6,8.08,4.4259,0.1389,-2.6509,16.01,AC,CW,1200,360,1200,360,-,FCC_PLUS_BCC,10.1016/j.msea.2019.01.041
Alloy 1348,NbTiZr,3,4.67,1.0641,0.0411,3.1111,9.13,AC,-,-,-,-,-,-,BCC_SS,10.1080/21663831.2019.1610105
Alloy 1349,HfNbTi,3,4.33,4.2894,0.1296,2.6667,9.13,AC,-,-,-,-,-,-,BCC_SS,10.1080/21663831.2019.1610105
Alloy 1350,HfNbTaZr,4,4.5,3.95,0.12,3.5,11.53,AC,-,-,-,-,-,-,BCC_SS,10.1080/21663831.2019.1610105
Alloy 1351,HfNbTaZr,4,4.5,3.95,0.12,3.5,11.53,AC,-,-,-,-,-,-,BCC_SS,10.1080/21663831.2019.1610105
Alloy 1352,HfNbTaZr,4,4.5,3.95,0.12,3.5,11.53,AC,-,-,-,-,-,-,BCC_SS,10.1080/21663831.2019.1610105
Alloy 1353,HfNbTaZr,4,4.5,3.95,0.12,3.5,11.53,AC,-,-,-,-,-,-,BCC_SS,10.1080/21663831.2019.1610105
Alloy 1354,HfNbTaZr,4,4.5,3.95,0.12,3.5,11.53,AC,-,-,-,-,-,-,BCC_SS,10.1080/21663831.2019.1610105
Alloy 1355,HfNbTaTiZr,5,4.4,4.01,0.12,2.72,13.38,AC,-,-,-,-,-,-,BCC_SS,10.1080/21663831.2019.1610105
Alloy 1356,HfNbTaTiZr,5,4.4,4.01,0.12,2.72,13.38,AC,CW,1000,120,-,-,-,BCC_SS,10.1080/21663831.2019.1610105
Alloy 1357,HfNbTaTiZr,5,4.4,4.01,0.12,2.72,13.38,AC,CW,1100,120,-,-,-,BCC_SS,10.1080/21663831.2019.1610105
Alloy 1358,HfNbTaTiZr,5,4.4,4.01,0.12,2.72,13.38,AC,CW,1250,360,-,-,-,BCC_SS,10.1080/21663831.2019.1610105
Alloy 1359,CoCrNi,3,8.33,1.12,0.11,-4.89,9.13,AC,HW,600,60,-,-,-,FCC_SS,10.3390/e20110849
Alloy 1360,CoCrNi,3,8.33,1.12,0.11,-4.89,9.13,AC,HW,700,2,-,-,-,FCC_SS,10.3390/e20110849
Alloy 1361,CoCrNi,3,8.33,1.12,0.11,-4.89,9.13,AC,HW,700,15,-,-,-,FCC_SS,10.3390/e20110849
Alloy 1362,CoCrNi,3,8.33,1.12,0.11,-4.89,9.13,AC,HW,700,30,-,-,-,FCC_SS,10.3390/e20110849
Alloy 1363,CoCrNi,3,8.33,1.12,0.11,-4.89,9.13,AC,HW,700,60,-,-,-,FCC_SS,10.3390/e20110849
Alloy 1364,CoCrNi,3,8.33,1.12,0.11,-4.89,9.13,AC,HW,800,60,-,-,-,FCC_SS,10.3390/e20110849
Alloy 1365,CoCrNi,3,8.33,1.12,0.11,-4.89,9.13,AC,CW,1100,360,-,-,WQ,FCC_SS,10.1016/j.msea.2018.08.079
Alloy 1366,CoCrNi,3,8.33,1.12,0.11,-4.89,9.13,AC,CW,1100,360,900,60,WQ,FCC_SS,10.1016/j.msea.2018.08.079
Alloy 1367,CoCrFeMnNi,5,8,0.92,0.14,-4.16,13.38,AC,CW,1200,3600,1000,600,-,FCC_SS,10.1016/j.jallcom.2019.04.296
Alloy 1369,CrMoNbTiW,5,5,7.6539,0.3557,-7.04,13.38,PM,-,1400,8,-,-,-,Im,10.1007/s11837-019-03432-9
Alloy 1370,CrMoNbTiW,5,5,7.6539,0.3557,-7.04,13.38,PM,-,1400,8,-,-,-,Im,10.1007/s11837-019-03432-9
Alloy 1371,CrMoNbTiW,5,5,7.6539,0.3557,-7.04,13.38,PM,-,1400,8,-,-,-,Im,10.1007/s11837-019-03432-9
Alloy 1372,CrMoNbTiW,5,5,7.6539,0.3557,-7.04,13.38,PM,-,1400,8,-,-,-,Im,10.1007/s11837-019-03432-9
Alloy 1373,Al10Co25Cr8Fe15Ni36Ti6,6,8.07,5.6555,0.1224,-13.9748,13.3,AC,-,1220,1200,950,6000,-,Im,10.3390/e21020169
Alloy 1374,Al10Co25Cr8Fe15Ni36Ti6,6,8.07,5.6555,0.1224,-13.9748,13.3,AC,-,1220,1200,950,6000,-,Im,10.3390/e21020169
Alloy 1375,Al10Co25Cr8Fe15Ni36Ti6,6,8.07,5.6555,0.1224,-13.9748,13.3,AC,-,1220,1200,950,6000,-,Im,10.3390/e21020169
Alloy 1376,Al10Co25Cr8Fe15Ni36Ti6,6,8.07,5.6555,0.1224,-13.9748,13.3,AC,-,1220,1200,950,6000,-,Im,10.3390/e21020169
Alloy 1377,Al10Co25Cr8Fe15Ni36Ti6,6,8.07,5.6555,0.1224,-13.9748,13.3,AC,-,1220,1200,950,6000,-,Im,10.3390/e21020169
Alloy 1378,Al10Co25Cr8Fe15Ni36Ti6,6,8.07,5.6555,0.1224,-13.9748,13.3,AC,-,1220,1200,950,6000,-,Im,10.3390/e21020169
Alloy 1379,Al10Co25Cr8Fe15Ni36Ti6,6,8.07,5.6555,0.1224,-13.9748,13.3,AC,-,1220,1200,950,6000,-,Im,10.3390/e21020169
Alloy 1380,Al10Co25Cr8Fe15Ni36Ti6,6,8.07,5.6555,0.1224,-13.9748,13.3,AC,-,1220,1200,950,6000,-,Im,10.3390/e21020169
Alloy 1381,Al9.5Co25Cr8Fe15Ni36Ti6Hf0.5,7,8.08,5.8282,0.1269,-14.2653,13.47,AC,-,1140,1200,950,6000,-,Im,10.3390/e21020169
Alloy 1382,Al9.5Co25Cr8Fe15Ni36Ti6Hf0.5,7,8.08,5.8282,0.1269,-14.2653,13.47,AC,-,1140,1200,950,6000,-,Im,10.3390/e21020169
Alloy 1383,Al9.5Co25Cr8Fe15Ni36Ti6Hf0.5,7,8.08,5.8282,0.1269,-14.2653,13.47,AC,-,1140,1200,950,6000,-,Im,10.3390/e21020169
Alloy 1384,Al9.5Co25Cr8Fe15Ni36Ti6Hf0.5,7,8.08,5.8282,0.1269,-14.2653,13.47,AC,-,1140,1200,950,6000,-,Im,10.3390/e21020169
Alloy 1385,Al9.5Co25Cr8Fe15Ni36Ti6Hf0.5,7,8.08,5.8282,0.1269,-14.2653,13.47,AC,-,1140,1200,950,6000,-,Im,10.3390/e21020169
Alloy 1386,AlNbTiVZr,5,4.2,5.53,0.11,-17.44,13.38,AC,-,1200,1440,-,-,AQ,Im,10.1179/1743284715Y.0000000032
Alloy 1387,AlCoCrFeNi,5,7.2,5.25,0.12,-12.32,13.38,AC,-,-,-,-,-,-,Im,10.1088/2053-1591/ab2517
Alloy 1388,MoNbTaVW,5,5.4,3.21,0.34,-4.64,13.38,PM,-,1500,5,-,-,-,Im,10.1016/j.msea.2017.12.021
Alloy 1389,MoNbTaVW,5,5.4,3.21,0.34,-4.64,13.38,PM,-,1600,5,-,-,-,Im,10.1016/j.msea.2017.12.021
Alloy 1390,MoNbTaVW,5,5.4,3.21,0.34,-4.64,13.38,PM,-,1700,5,-,-,-,Im,10.1016/j.msea.2017.12.021
Alloy 1391,CoCrFeMnNi,5,8,0.92,0.14,-4.16,13.38,AC,-,1000,1440,-,-,-,Im,10.1016/j.intermet.2019.106486
Alloy 1392,AlCoCrFeNiTi0.5,6,6.91,6.12,0.13,-17.92,14.7,AC,-,-,-,-,-,-,Im,10.1016/j.triboint.2018.10.012
Alloy 1393,Co20Cr20Fe20Mn20Ni20,5,8,3.2695,0.1384,-4.16,13.38,AC,CW,1100,360,800,10,WQ,FCC_SS,10.1038/s41524-017-0060-9
Alloy 1394,Co10Cr25Fe20Mn5Ni40,5,8.35,1.8237,0.1165,-4.76,11.77,AC,CW,1100,360,900,10,WQ,FCC_SS,10.1038/s41524-017-0060-9
Alloy 1395,Co10Cr25Fe20Mn5Ni40,5,8.35,1.8237,0.1165,-4.76,11.77,AC,CW,1100,360,1000,10,WQ,FCC_SS,10.1038/s41524-017-0060-9
Alloy 1396,Co20Cr25Fe10Mn5Ni40,5,8.45,1.8013,0.1183,-4.84,11.77,AC,CW,1100,360,900,10,WQ,FCC_SS,10.1038/s41524-017-0060-9
Alloy 1397,Fe37.5Ni37.5Cr15Mn10,4,8.35,2.5346,0.1184,-4.005,10.4,AC,CW,1150,120,800,60,-,BCC_SS,10.1016/j.scriptamat.2018.01.028
Alloy 1398,Fe33.5Ni33.5Cr15Mn10Al5Ti3,6,7.67,5.3061,0.1329,-11.2787,12.94,AC,CW,1150,120,800,60,-,Im,10.1016/j.scriptamat.2018.01.028
Alloy 1399,Fe33.5Ni33.5Cr15Mn10Al4Ti4,6,7.91,4.7872,0.1319,-9.7426,12.51,AC,CW,1150,120,800,60,-,Im,10.1016/j.scriptamat.2018.01.028
Alloy 1400,Fe33.5Ni33.5Cr15Mn10Al3Ti5,6,7.92,4.8536,0.133,-10.0974,12.49,AC,CW,1150,120,800,60,-,Im,10.1016/j.scriptamat.2018.01.028
Alloy 1401,(FeCoNi)86-Al7Ti7,5,7.66,5.4115,0.1337,-13.9161,12.03,AC,CW,1150,120,780,280,WQ,Im,10.1126/science.aas8815
Alloy 1402,(FeCoNi)86-Al8Ti6,5,7.65,5.3543,0.1326,-13.6862,12.02,AC,CW,1150,120,780,280,WQ,Im,10.1126/science.aas8815
Alloy 1403,Fe40Mn40Co10Cr10,4,7.5,4.045,0.1383,-0.96,9.92,AC,-,-,-,-,-,-,FCC_SS,10.1016/j.matlet.2018.10.144
Alloy 1404,Fe40Mn40Co10Cr10,4,7.5,4.045,0.1383,-0.96,9.92,AC,-,-,-,-,-,-,FCC_SS,10.1016/j.matlet.2018.10.144
Alloy 1405,Fe40Mn40Co10Cr10,4,7.5,4.045,0.1383,-0.96,9.92,AC,-,-,-,-,-,-,FCC_SS,10.1016/j.matlet.2018.10.144
Alloy 1406,(Fe40Mn40Co10Cr10)98C2.2,5,7.91,7.1006,0.1899,-2.7167,10.58,AC,-,-,-,-,-,-,FCC_SS,10.1016/j.matlet.2018.10.144
Alloy 1407,(Fe40Mn40Co10Cr10)98C2.2,5,7.91,7.1006,0.1899,-2.7167,10.58,AC,-,-,-,-,-,-,FCC_SS,10.1016/j.matlet.2018.10.144
Alloy 1408,(Fe40Mn40Co10Cr10)98C2.2,5,7.91,7.1006,0.1899,-2.7167,10.58,AC,-,-,-,-,-,-,FCC_SS,10.1016/j.matlet.2018.10.144
Alloy 1409,(Fe40Mn40Co10Cr10)96.7C3.3,5,7.87,8.2392,0.2069,-5.0098,10.8,AC,-,-,-,-,-,-,FCC_SS,10.1016/j.matlet.2018.10.144
HEA Phase Dataset v1d,,,,,,,,,,,,,,,,
Alloy 1410,(Fe40Mn40Co10Cr10)96.7C3.3,5,7.87,8.2392,0.2069,-5.0098,10.8,AC,-,-,-,-,-,-,FCC_SS,10.1016/j.matlet.2018.10.144
Alloy 1411,(Fe40Mn40Co10Cr10)96.7C3.3,5,7.87,8.2392,0.2069,-5.0098,10.8,AC,-,-,-,-,-,-,FCC_SS,10.1016/j.matlet.2018.10.144
Alloy 1412,CrCuFeMnNi,5,8.4,0.92,0.14,2.72,13.38,AC,CW,-,-,0,-,-,FCC_PLUS_BCC,10.1016/j.matchar.2019.05.043
Alloy 1413,CrCuFeMnNi,5,8.4,0.92,0.14,2.72,13.38,AC,CW,1000,240,600,-,-,FCC_PLUS_BCC,10.1016/j.matchar.2019.05.043
Alloy 1414,CrCuFeMnNi,5,8.4,0.92,0.14,2.72,13.38,AC,CW,1000,240,700,-,-,FCC_PLUS_BCC,10.1016/j.matchar.2019.05.043
Alloy 1415,CrCuFeMnNi,5,8.4,0.92,0.14,2.72,13.38,AC,CW,1000,240,800,-,-,FCC_PLUS_BCC,10.1016/j.matchar.2019.05.043
Alloy 1416,CrCuFeMnNi,5,8.4,0.92,0.14,2.72,13.38,AC,CW,1000,240,900,-,-,FCC_PLUS_BCC,10.1016/j.matchar.2019.05.043
Alloy 1417,CrCuFeMnNi,5,8.4,0.92,0.14,2.72,13.38,AC,CW,1000,240,1000,-,-,FCC_PLUS_BCC,10.1016/j.matchar.2019.05.043
Alloy 1418,Al0.5CrFeNiCo0.3C0.2,6,7.25,10.0029,0.2022,-17.9925,13.67,PM,-,1000,8,-,-,-,Im,10.1016/j.matdes.2013.08.099
Alloy 1419,AlCoCrCuMnTi,7,6.67,6.3641,0.147,-12.8889,14.9,AC,-,-,-,-,-,-,Im,10.1016/j.msea.2015.01.002
Alloy 1420,AlCoCrCuMnFe,7,7.33,5.3371,0.137,-3.7778,14.9,AC,-,-,-,-,-,-,FCC_PLUS_BCC,10.1016/j.msea.2015.01.002
Alloy 1421,Al58.5Mg31.5Zn4.5Cu4.5Si1,5,3.46,6.19,0.16,-2.7,8.34,AC,-,-,-,-,-,-,Im,10.1007/s11665-018-3720-0
Alloy 1422,Al63Mg27Zn4.5Cu4.5Si1,5,3.51,5.96,0.16,-2.52,8.06,AC,-,-,-,-,-,-,Im,10.1007/s11665-018-3720-0
Alloy 1423,Al66.7Mg23.3Zn4.5Cu4.5Si1,5,3.55,5.67,0.15,-2.3,7.7,AC,-,-,-,-,-,-,Im,10.1007/s11665-018-3720-0
Alloy 1421,Al13.00Co21.74Cr21.74Fe21.74Ni21.74,5,7.57,4.9109,0.1146,-9.85,13.24,AC,-,-,-,-,-,-,FCC_PLUS_BCC,10.1016/j.matdes.2019.108201
Alloy 1422,Al13.00Co21.69Cr21.69Fe21.69Ni21.69C0.25,6,7.56,5.2894,0.1205,-10.2768,13.35,AC,-,-,-,-,-,-,FCC_PLUS_BCC,10.1016/j.matdes.2019.108201
Alloy 1423,Al16.00Co21.00Cr21.00Fe21.00Ni21.00,5,7.41,5.3276,0.1174,-10.98,13.34,AC,-,-,-,-,-,-,FCC_PLUS_BCC,10.1016/j.matdes.2019.108201
Alloy 1424,Al13.00Co21.00Cr21.00Fe21.00Ni21.00Ti3.00,6,7.44,5.4974,0.1211,-12.0768,13.98,AC,-,-,-,-,-,-,FCC_PLUS_BCC,10.1016/j.matdes.2019.108201
Alloy 1425,Al13.00Co20.94Cr20.94Fe20.94Ni20.94Ti3.00C0.25,7,7.43,5.8443,0.1269,-12.5151,14.09,AC,-,-,-,-,-,-,FCC_PLUS_BCC,10.1016/j.matdes.2019.108201
Alloy 1426,Al9.38Ni22.66Co22.66Fe22.66Cr22.66,5,7.76,4.2815,0.1105,-8.35,13.03,AC,-,-,-,-,-,-,FCC_PLUS_BCC,10.3390/met7020057
Alloy 1427,Al12.5Ni21.88Co21.88Fe21.88Cr21.88,5,7.59,4.832,0.114,-9.65,13.22,AC,-,-,-,-,-,-,FCC_PLUS_BCC,10.3390/met7020057
Alloy 1428,Al15.63Ni21.09Co21.09Fe21.09Cr21.09,5,7.43,5.2805,0.1171,-10.85,13.33,AC,-,-,-,-,-,-,FCC_PLUS_BCC,10.3390/met7020057
Alloy 1430,Al21.88Ni19.53Co19.53Fe19.53Cr19.53,5,7.1,5.9552,0.1218,-12.89,13.37,AC,-,-,-,-,-,-,BCC_SS,10.3390/met7020057
Alloy 1431,Al25.00Ni18.75Co18.75Fe18.75Cr18.75,5,6.94,6.2087,0.1236,-13.73,13.32,AC,-,-,-,-,-,-,BCC_SS,10.3390/met7020057
Alloy 1436,CoCrHf0.1FeNi,5,8.146341463,4.082869477,0.124724563,-6.12,12.2,AC,-,-,-,-,-,-,Im,10.1016/j.msea.2020.139820
Alloy 1437,CoCrHf0.2FeNi,5,7.863636364,7.46324,0.175633,-11.94,13.01,AC,-,-,-,-,-,-,Im,10.1016/j.msea.2020.139820
Alloy 1438,CoCrHf0.3FeNi,5,7.953488372,6.651569212,0.162008086,-10.19,12.83,AC,-,-,-,-,-,-,Im,10.1016/j.msea.2020.139820
Alloy 1439,CoCrHf0.4FeNi,5,7.863636364,7.4632383,0.175633446,-11.94,13.01,AC,-,-,-,-,-,-,Im,10.1016/j.msea.2020.139820
Alloy 1440,CoCrHf0.5FeNi,5,7.777777778,8.115144268,0.187129057,-13.53,13.15,AC,-,-,-,-,-,-,Im,10.1016/j.msea.2020.139820
Alloy 1441,CoCrHf0.6FeNi,5,7.695652174,8.652542732,0.196976196,-14.97,13.24,AC,-,-,-,-,-,-,Im,10.1016/j.msea.2020.139820
Alloy 1442,CoCrHf0.1FeNi,5,8.146341463,4.082869477,0.124724563,-6.12,12.2,AC,-,-,-,-,-,-,Im,10.1016/j.msea.2020.139820
Alloy 1443,CoCrHf0.2FeNi,5,7.863636364,7.4632383,0.175633446,-11.94,13.01,AC,-,-,-,-,-,-,Im,10.1016/j.msea.2020.139820
Alloy 1444,CoCrHf0.3FeNi,5,7.953488372,6.651569212,0.162008086,-10.19,12.83,AC,-,-,-,-,-,-,Im,10.1016/j.msea.2020.139820
Alloy 1445,CoCrHf0.4FeNi,5,7.863636364,7.4632383,0.175633446,-11.94,13.01,AC,-,-,-,-,-,-,Im,10.1016/j.msea.2020.139820
Alloy 1446,CoCrHf0.5FeNi,5,7.777777778,8.115144268,0.187129057,-13.53,13.15,AC,-,-,-,-,-,-,Im,10.1016/j.msea.2020.139820
Alloy 1447,CoCrHf0.6FeNi,5,7.695652174,8.652542732,0.196976196,-14.97,13.24,AC,-,-,-,-,-,-,Im,10.1016/j.msea.2020.139820
Alloy 1448,CoCrHf0.1FeNi,5,8.146341463,4.082869477,0.124724563,-6.12,12.2,AC,-,-,-,-,-,-,Im,10.1016/j.msea.2020.139820
Alloy 1449,CoCrHf0.2FeNi,5,7.863636364,7.4632383,0.175633446,-11.94,13.01,AC,-,-,-,-,-,-,Im,10.1016/j.msea.2020.139820
Alloy 1450,CoCrHf0.3FeNi,5,7.953488372,6.651569212,0.162008086,-10.19,12.83,AC,-,-,-,-,-,-,Im,10.1016/j.msea.2020.139820
Alloy 1451,CoCrHf0.4FeNi,5,7.863636364,7.4632383,0.175633446,-11.94,13.01,AC,-,-,-,-,-,-,Im,10.1016/j.msea.2020.139820
Alloy 1452,CoCrHf0.5FeNi,5,7.777777778,8.115144268,0.187129057,-13.53,13.15,AC,-,-,-,-,-,-,Im,10.1016/j.msea.2020.139820
Alloy 1453,CoCrHf0.6FeNi,5,7.695652174,8.652542732,0.196976196,-14.97,13.24,AC,-,-,-,-,-,-,Im,10.1016/j.msea.2020.139820
Alloy 1454,AlCoCrFeNi2.1,5,7.7,5.38,0.12,-11.94,12.91,AC,-,-,-,-,-,-,FCC_PLUS_BCC,10.1016/j.actamat.2016.11.016
Alloy 1455,AlCoCrFeNi2.1,5,7.7,5.38,0.12,-11.94,12.91,AC,-,-,-,-,-,-,FCC_PLUS_BCC,10.1080/21663831.2016.1160451
Alloy 1456,CoCrFeNiNb0.1,5,8.170731707,2.266514835,0.101358999,-5.425342058,12.198543,AC,-,-,-,-,-,-,Im,10.1016/j.jallcom.2015.09.153
Alloy 1457,CoCrFeNiNb0.25,5,8.058823529,3.422566258,0.107142824,-7.640138408,12.70837022,AC,-,-,-,-,-,-,Im,10.1016/j.jallcom.2015.09.153
Alloy 1458,CoCrFeNiNb0.5,5,7.888888889,4.529252964,0.114417473,-10.66666667,13.14594406,AC,-,-,-,-,-,-,Im,10.1016/j.jallcom.2015.09.153
Alloy 1459,CoCrFeNiNb0.8,5,7.708333333,5.325049937,0.120473602,-13.4375,13.35141737,AC,-,-,-,-,-,-,Im,10.1016/j.jallcom.2015.09.153
Alloy 1460,CoCrFeMnNi)100Mo0,5,8,3.2695,0.1384,-4.16,13.38,AC,-,-,-,-,-,-,FCC_SS,10.1016/j.jmst.2018.10.009
Alloy 1464,(CoCrFeMnNi)96Mo4,6,7.92,3.5174,0.156,-4.11,14.24,AC,-,-,-,-,-,-,FCC_SS,10.1016/j.jmst.2018.10.009
Alloy 1465,AlCoCr0.3FeNi,5,7.4,6.0909,0.1194,-13.33,12.83,AC,-,-,-,-,-,-,FCC_PLUS_BCC,10.1155/2018/5826467
Alloy 1466,AlCoCr0.5FeNi,5,7.33,5.9974,0.1201,-13.04,13.15,AC,-,-,-,-,-,-,FCC_PLUS_BCC,10.1155/2018/5826467
Alloy 1467,AlCoCr0.7FeNi,5,7.28,5.9072,0.1205,-12.75,13.31,AC,-,-,-,-,-,-,FCC_PLUS_BCC,10.1155/2018/5826467
Alloy 1468,AlCoCrFeNi,5,7.2,5.7779,0.1206,-12.32,13.38,AC,-,-,-,-,-,-,BCC_SS,10.1155/2018/5826467
Alloy 1469,FeCoCrAlCuNi,6,7.83,5.2811,0.1191,-4.78,14.9,Coating,-,-,-,-,-,-,FCC_PLUS_BCC,10.1016/j.matlet.2014.11.017
Alloy 1470,FeCoCrAlCuV0.2Ni,7,7.74,5.211,0.1209,-5.56,15.6,Coating,-,-,-,-,-,-,FCC_PLUS_BCC,10.1016/j.matlet.2014.11.017
Alloy 1471,FeCoCrAlCuV0.5Ni,7,7.62,5.1103,0.1229,-6.53,16.01,Coating,-,-,-,-,-,-,FCC_PLUS_BCC,10.1016/j.matlet.2014.11.017
Alloy 1472,FeCoCrAlCuVNi,7,7.43,4.9541,0.125,-7.76,16.18,Coating,-,-,-,-,-,-,FCC_SS,10.1016/j.matlet.2014.11.017
Alloy 1473,[TaNb]0.67[ZrHfTi]0.33,5,4.67,4.4824,0.1053,2.51,12.15,AC,-,-,-,-,-,-,BCC_SS,10.1103/PhysRevMaterials.2.034801
Alloy 1474,[(TaNb)0.67(ZrHfTi)0.33]0.9Al0.1,6,4.5,4.328,0.1055,-6.91,13.64,AC,-,-,-,-,-,-,BCC_SS,10.1103/PhysRevMaterials.2.034801
Alloy 1475,[(TaNb)0.67(ZrHfTi)0.33]0.8Al0.2,6,4.34,4.1512,0.1045,-14.28,13.88,AC,-,-,-,-,-,-,BCC_SS,10.1103/PhysRevMaterials.2.034801
Alloy 1476,[(TaNb)0.67(ZrHfTi)0.33]0.7Al0.3,6,4.17,3.9488,0.1022,-19.63,13.58,AC,-,-,-,-,-,-,BCC_SS,10.1103/PhysRevMaterials.2.034801
Alloy 1477,[(TaNb)0.67(ZrHfTi)0.33]0.6Al0.4,6,4,3.7163,0.0985,-22.93,12.88,AC,-,-,-,-,-,-,BCC_SS,10.1103/PhysRevMaterials.2.034801
Alloy 1478,[(TaNb)0.67(ZrHfTi)0.33]0.5Al0.5,6,3.84,3.4472,0.0934,-24.2,11.84,AC,-,-,-,-,-,-,BCC_SS,10.1103/PhysRevMaterials.2.034801
Alloy 1480,NiCoFeCrAl0.59,5,7.58,4.8877,0.1144,-9.793,13.23,AC,-,-,-,-,-,-,FCC_SS,10.1103/PhysRevB.88.085128
Alloy 1481,NiCoFeCrAl0.70,5,7.47,5.1827,0.1164,-10.5749,13.31,AC,-,-,-,-,-,-,FCC_PLUS_BCC,10.1103/PhysRevB.88.085128
Alloy 1482,NiCoFeCrAl0.75,5,7.42,5.3008,0.1172,-10.903,13.33,AC,-,-,-,-,-,-,FCC_PLUS_BCC,10.1016/j.msea.2015.09.034
Alloy 1483,NiCoFeCrAl1.0,5,7.2,5.7779,0.1206,-12.32,13.38,AC,-,-,-,-,-,-,FCC_PLUS_BCC,10.1103/PhysRevB.88.085128
Alloy 1484,NiCoFeCrAl1.21,5,7.03,6.0704,0.1226,-13.2655,13.36,AC,-,-,-,-,-,-,FCC_PLUS_BCC,10.1103/PhysRevB.88.085128
Alloy 1486,NiCoFeCrAl1.5,5,6.82,6.3646,0.1247,-14.281,13.25,AC,-,-,-,-,-,-,BCC_SS,10.1016/j.msea.2015.09.034
Alloy 1501,AlCoCrFeNi2.1,5,7.7,5.38,0.12,-11.94,12.91,AC,-,-,-,-,-,-,FCC_PLUS_BCC,10.1016/j.actamat.2016.11.016
Alloy 1503,AlCoCrFeNi2.1,5,7.7,5.38,0.12,-11.94,12.91,AC,-,-,-,-,-,-,FCC_PLUS_BCC,10.1080/21663831.2016.1160451
Alloy 1504,CoCrFeNiNb0.1,5,8.17,2.2665,0.1014,-5.4253,12.2,AC,-,-,-,-,-,-,Im,10.1016/j.jallcom.2015.09.153
Alloy 1505,CoCrFeNiNb0.25,5,8.06,3.4226,0.1071,-7.6401,12.71,AC,-,-,-,-,-,-,Im,10.1016/j.jallcom.2015.09.153
Alloy 1506,CoCrFeNiNb0.5,5,7.89,4.5293,0.1144,-10.6667,13.15,AC,-,-,-,-,-,-,Im,10.1016/j.jallcom.2015.09.153
Alloy 1507,CoCrFeNiNb0.8,5,7.71,5.325,0.1205,-13.4375,13.35,AC,-,-,-,-,-,-,Im,10.1016/j.jallcom.2015.09.153
Alloy 1508,AlCoCrFeNi2.1,5,7.7,5.38,0.12,-11.94,12.91,AC,-,-,-,-,-,-,FCC_PLUS_BCC,10.1016/j.jallcom.2015.09.153
