Repository: sourish69/MSE643_CourseProject

# MSE643_CourseProject - Phase-Oriented Generative Design of High-Entropy Alloys

**A generative machine-learning pipeline that designs new alloy compositions to order - you specify the crystal phase you want, and the model proposes chemistries that should form it.**

---

## The idea in one paragraph

High-entropy alloys mix five or more principal elements in near-equal proportions, and their configurational entropy unlocks unusual combinations of strength and thermal stability. The problem is scale: the viable composition space runs to millions of candidates, far beyond what anyone can cast and characterize by hand.

File: Datasets/Vladimir_HEA_database.csv (part 4 of 88)
id,Paper,Name,Alloy,Nb of phase,Phase,Experimental or theoretical,Experimental details,Theoretical details,Special conditions,Type of solution
180,10.1016-j.surfcoat.2022.128349.txt,10.1016-j.surfcoat.2022.128349.txt,AlCoCrFeNiTi1-x,2,FCC + cubic (Intermetallic),experimental,"laser cladding, Laser power: 2.0, Scanning speed: 11, Spot diameter: 4, Powder mass flow: 6, Lapping rate: 50",N/A,Partially ordered structure with L21 and BCC phases,Mixed Solution
180,10.1016-j.surfcoat.2022.128349.txt,10.1016-j.surfcoat.2022.128349.txt,AlxCoCrFeNiTi1-x/SiC,4,FCC + cubic (Intermetallic) + cubic B2 (Intermetallic) + tetragonal,experimental,"laser cladding, Laser power: 2.0, Scanning speed: 11, Spot diameter: 4, Powder mass flow: 6, Lapping rate: 50",N/A,"Partially ordered structure with L21, B2 phases, and SiC reinforcement",Mixed Solution
181,10.1016-j.msea.2023.144923.txt,10.1016-j.msea.2023.144923.txt,MoNbTaTiVZr,1,BCC,experimental,"arc melting, Temperature: Not specified, Time: Not specified",N/A,None,Mixed Solution
182,10.1016-j.scriptamat.2020.08.045.txt,10.1016-j.scriptamat.2020.08.045.txt,CrFeCoNiCu,2,BCC + FCC,experimental,"likely arc melting or similar method, Temperature: not specified, Time: not specified",N/A,Irradiation-induced recrystallization and polygonization observed,Mixed Solution
183,10.1016-j.jallcom.2022.166152.txt,10.1016-j.jallcom.2022.166152.txt,AlZnMgCuLi,4,FCC + HCP (Intermetallic) + complex intermetallic (Intermetallic) + tetragonal (Intermetallic),experimental,"droplet ejection, Temperature: 380, Time: 13 minutes",N/A,None,Mixed Solution
183,10.1016-j.jallcom.2022.166152.txt,10.1016-j.jallcom.2022.166152.txt,Al78Zn13Mg5Li2Cu2,5,FCC + HCP (Intermetallic) + complex intermetallic (Intermetallic) + tetragonal (Intermetallic) + Mg2Zn,experimental,"droplet ejection, Temperature: 380, Time: 13 minutes",N/A,Partially ordered structure in θ-Al2Cu and η′-MgZn2 phases,Mixed Solution
184,10.1016-j.vacuum.2022.111039.txt,10.1016-j.vacuum.2022.111039.txt,AlCoCrFeNiSiYHf,5,BCC + FCC + cubic + unknown + Cr3Si,Experimental,"vacuum levitation melting, Temperature: 1200, Time: 1 hour, Cooling: natural cooling in air, Atmosphere: laboratory air (101 kPa)",N/A,No partial ordering observed,Mixed Solution
185,10.1016-j.apsusc.2020.146214.txt,10.1016-j.apsusc.2020.146214.txt,CoCrFeNiNbx,3,BCC + C15-type cubic Laves + HCP Laves,experimental,"pulsed laser cladding, Laser device: pulsed 600 W Nd: YAG laser, Scanning: along the rolling direction (RD) with a 50% overlap between neighboring tracks, Argon gas flow: continuous flow at 5 L min−1, Raw powders: Co-Cr-Fe-Ni-Nbx alloy powders (99.9% purity) with particle sizes between 45 and 75 μm, Pre placed thickness: 500–600 μm using polyvinyl alcohol (PVA) solvent as a binder, Drying: 120 °C for 5 hours, Substrate: pure titanium sheet (99.99% purity)",N/A,None,Mixed Solution
186,10.1016-j.matchar.2021.111717.txt,10.1016-j.matchar.2021.111717.txt,AlCoCrFeNi,1,FCC,experimental,"vacuum arc melting, Melting current: 400, Melting time: at least 2 minutes, Atmosphere: high-purity argon, vacuum below 5 Pa",N/A,None,Single Solid Solution
186,10.1016-j.matchar.2021.111717.txt,10.1016-j.matchar.2021.111717.txt,AlCoCrFeNi,2,FCC + FeCr,experimental,"vacuum arc melting, Melting current: 400, Melting time: at least 2 minutes, Atmosphere: high-purity argon, vacuum below 5 Pa",N/A,None,Mixed Solution
186,10.1016-j.matchar.2021.111717.txt,10.1016-j.matchar.2021.111717.txt,AlCoCrFeNi,3,B2 + BCC + FeCr,experimental,"vacuum arc melting, Melting current: 400, Melting time: at least 2 minutes, Atmosphere: high-purity argon, vacuum below 5 Pa",N/A,None,Mixed Solution
187,10.1016-j.apmt.2021.101037.txt,10.1016-j.apmt.2021.101037.txt,AlCoCrNiTi,3,FCC + L12 (ordered FCC) (Intermetallic) + Ni3(AlTi),experimental,"arc melting, casting, homogenization, rolling, annealing, Temperature: 973, Time: 2 hours, Cooling rate: water quenching, Thickness reduction: 85%",N/A,None,Mixed Solution
188,10.1016-j.corsci.2023.111043.txt,10.1016-j.corsci.2023.111043.txt,AlCoCrFeNiTi,2,FCC + L21 (Intermetallic),experimental,"vacuum induction furnace, Melting temperature: high temperature, Atmosphere: high-purity argon, Cooling: water-quenching",N/A,Partially ordered L21 phase,Mixed Solution
188,10.1016-j.corsci.2023.111043.txt,10.1016-j.corsci.2023.111043.txt,CrFeNi,1,FCC,experimental,"conventional metallurgical processes, Melting temperature: high temperature, Atmosphere: inert, Cooling: controlled cooling",N/A,None,Single Solid Solution
189,10.1016-j.mtcomm.2022.103155.txt,10.1016-j.mtcomm.2022.103155.txt,AlCoCrFeMnSi,2,FCC + HCP martensite,experimental,"vacuum arc casting, Crucible size: 300 × 100 × 6 mm3, Atmosphere: Ar",N/A,Limited grain growth observed after annealing at 650 °C for 30 min,Mixed Solution
190,10.1016-j.msea.2020.139239.txt,10.1016-j.msea.2020.139239.txt,CoCrFeNiMoW,1,FCC,experimental,"vacuum induction melting and electro-slag re-melting, Temperature: 1100, Time: 20 minutes",N/A,No secondary phases detected,Single Solid Solution
191,10.1016-j.jeurceramsoc.2023.01.019.txt,10.1016-j.jeurceramsoc.2023.01.019.txt,TiZrHfNbTa,1,solid solution,experimental,"in-situ reactive melt infiltration (RMI), High-entropy alloy: TiZrHfNbTa, Carbon source: Cf/C preforms, Vacuum level: 0.05, Argon pressure: 0.1, Melting time: 10, Cooling rate: 100",N/A,No partial ordering or high entropy intermetallic phase mentioned,Intermetallic
192,10.1016-j.scriptamat.2021.114013.txt,10.1016-j.scriptamat.2021.114013.txt,FeNiCoMnTiSi,3,BCC + Fe2SiTi + Ni3Ti,experimental,"Not specified (likely arc melting or induction melting), Temperature: Not specified, Time: Not specified",N/A,None,Mixed Solution
193,10.1016-j.matlet.2021.129753.txt,10.1016-j.matlet.2021.129753.txt,MoNbTaTiW,1,BCC,experimental,"vacuum arc melting, Re-melted: 5, Molar ratio: x = 1.1",N/A,None,Single Solid Solution
193,10.1016-j.matlet.2021.129753.txt,10.1016-j.matlet.2021.129753.txt,MoNbTaTiW,1,BCC,experimental,"vacuum arc melting, Re-melted: 5, Molar ratio: x = 1.3",N/A,None,Single Solid Solution
193,10.1016-j.matlet.2021.129753.txt,10.1016-j.matlet.2021.129753.txt,MoNbTaTiW,1,BCC,experimental,"vacuum arc melting, Re-melted: 5, Molar ratio: x = 1.5",N/A,None,Single Solid Solution
194,10.1016-j.vacuum.2019.01.053.txt,10.1016-j.vacuum.2019.01.053.txt,AlCoCrFeNiTi0.5,3,BCC + FCC + tetragonal (Intermetallic),Experimental,"arc melting, Raw materials: ['Al', 'Co', 'Cr', 'Fe', 'Ni', 'Ti'], Atmosphere: vacuum arc-melting under a Ti-gettered pure argon atmosphere, Repeated melting: at least six times",N/A,None,Mixed Solution
194,10.1016-j.vacuum.2019.01.053.txt,10.1016-j.vacuum.2019.01.053.txt,AlCoCrFeNiTi0.5,2,BCC + tetragonal (Intermetallic),Experimental,"arc melting, Raw materials: ['Al', 'Co', 'Cr', 'Fe', 'Ni', 'Ti'], Atmosphere: vacuum arc-melting under a Ti-gettered pure argon atmosphere, Repeated melting: at least six times",N/A,None,Mixed Solution
194,10.1016-j.vacuum.2019.01.053.txt,10.1016-j.vacuum.2019.01.053.txt,AlCoCrFeNiTi0.5,1,BCC,Experimental,"arc melting, Raw materials: ['Al', 'Co', 'Cr', 'Fe', 'Ni', 'Ti'], Atmosphere: vacuum arc-melting under a Ti-gettered pure argon atmosphere, Repeated melting: at least six times",N/A,None,Mixed Solution
195,10.1016-j.jallcom.2021.160201.txt,10.1016-j.jallcom.2021.160201.txt,AlCrFeMnMo,1,BCC B2,theoretical,"Monte-Carlo simulations, Energy model: ab initio energy parameters",N/A,Partially ordered structure,Mixed Solution
195,10.1016-j.jallcom.2021.160201.txt,10.1016-j.jallcom.2021.160201.txt,AlCrFeMnNi,1,BCC A2 B2,theoretical,"Monte-Carlo simulations, Energy model: ab initio energy parameters",N/A,Partially ordered structure,Mixed Solution
195,10.1016-j.jallcom.2021.160201.txt,10.1016-j.jallcom.2021.160201.txt,AlCoCrFeNi,1,BCC A2 B2,theoretical,"Monte-Carlo simulations, Energy model: ab initio energy parameters",N/A,Partially ordered structure,Mixed Solution
195,10.1016-j.jallcom.2021.160201.txt,10.1016-j.jallcom.2021.160201.txt,Al22Cr22Fe29Mn20Mo7,1,BCC B2,theoretical,"Monte-Carlo simulations, Energy model: ab initio energy parameters",N/A,Partially ordered structure,Mixed Solution
196,10.1016-j.jallcom.2022.163736.txt,10.1016-j.jallcom.2022.163736.txt,CuCoNi,1,infinite solid solution,experimental,"electroless plating and thermal diffusion, Electroless plating: {'substrate': 'highly conductive copper sheet with 99.9% purity', 'deposition sequence': 'Ni, Co, Cu, Co, Ni', 'total deposition times': 'Ni coating (10 h), Cu coating (4.5 h), Co coating (12 h)', 'temperature': 'room temperature'}, Thermal diffusion: {'temperature': 800, 'diffusion times': '2 h, 4 h, 6 h, 8 h, and 10 h', 'atmosphere': 'nitrogen', 'heating rate': '10°C/min'}",N/A,None,Intermetallic
197,10.1016-j.msea.2020.139661.txt,10.1016-j.msea.2020.139661.txt,CoCrFeMnNi,2,FCC + MnOx,experimental,"vacuum induction melting, Homogenization temperature: 1000, Homogenization duration: 24 hours, Hot rolling temperature: 1000, Final thickness: 4, Heat treatment temperature: 1000, Heat treatment duration: 1 hour",N/A,None,Single Solid Solution
198,10.1016-j.jallcom.2023.168800.txt,10.1016-j.jallcom.2023.168800.txt,CrFeMnNi,1,FCC,experimental,"arc melting, Temperature: melting point of metals, Atmosphere: high-purity argon, Re-melting: at least four times",N/A,None,Single Solid Solution
198,10.1016-j.jallcom.2023.168800.txt,10.1016-j.jallcom.2023.168800.txt,CoCrFeNi,1,FCC,experimental,"arc melting, Temperature: melting point of metals, Atmosphere: high-purity argon, Re-melting: at least four times",N/A,None,Single Solid Solution
199,10.1016-j.jmst.2022.12.065.txt,10.1016-j.jmst.2022.12.065.txt,(CrFeNi)83(AlTi)17,3,BCC + FCC + L21 (Heusler),Experimental,"Spark Plasma Sintering (SPS), Temperature: 1050, Pressure: 35, Time: Average heating rate of 80 °C/min",N/A,Partially ordered structure (High Entropy Intermetallic),Mixed Solution
199,10.1016-j.jmst.2022.12.065.txt,10.1016-j.jmst.2022.12.065.txt,(BCC + FCC + L21) with near-equal volume fraction,3,BCC + FCC + L21 (Heusler),Experimental,"Spark Plasma Sintering (SPS), Temperature: 1050, Pressure: 35, Time: Average heating rate of 80 °C/min",N/A,Partially ordered structure (High Entropy Intermetallic),Mixed Solution
199,10.1016-j.jmst.2022.12.065.txt,10.1016-j.jmst.2022.12.065.txt,(CrFeNi)83(AlTi)17,3,BCC + FCC + L21 (Heusler),Experimental,"Spark Plasma Sintering (SPS), Temperature: 1050, Pressure: 35, Time: Average heating rate of 80 °C/min",N/A,Partially ordered structure (High Entropy Intermetallic),Mixed Solution
199,10.1016-j.jmst.2022.12.065.txt,10.1016-j.jmst.2022.12.065.txt,(HEAM)76(Ag)12(BaF2/CaF2)12,4,BCC + FCC + Fluorite (for BaF2) / Rutile (for CaF2) + L21 (Heusler),Experimental,"Spark Plasma Sintering (SPS), Temperature: 1050, Pressure: 35, Time: Average heating rate of 80 °C/min",N/A,Partially ordered structure (High Entropy Intermetallic),Mixed Solution
199,10.1016-j.jmst.2022.12.065.txt,10.1016-j.jmst.2022.12.065.txt,(HEAM)88(Ag)6(BaF2/CaF2)6,4,BCC + FCC + Fluorite (for BaF2) / Rutile (for CaF2) + L21 (Heusler),Experimental,"Spark Plasma Sintering (SPS), Temperature: 1050, Pressure: 35, Time: Average heating rate of 80 °C/min",N/A,Partially ordered structure (High Entropy Intermetallic),Mixed Solution
200,10.1016-j.jallcom.2021.160995.txt,10.1016-j.jallcom.2021.160995.txt,CoCrFeNiMo,1,FCC,experimental,"microwave sintering, Temperature: 950, Time: not specified",N/A,None,Single Solid Solution
201,10.1016-j.surfcoat.2022.129214.txt,10.1016-j.surfcoat.2022.129214.txt,ZrNbTiMo,1,BCC,experimental,"direct current magnetron sputtering, Substrate biases: 0 to −200 V, Dc power: 150, Working pressure: 0.8, Argon gas: introduced, Deposition time: controlled to maintain film thickness around 1.1 μm, Substrate: single-crystal Si (100) wafers and ASTM304 sheets",N/A,No specific thermo-mechanical post-processing mentioned,Single Solid Solution
202,10.1016-j.jmapro.2022.02.006.txt,10.1016-j.jmapro.2022.02.006.txt,AlCoCrFeNiTi,2,BCC + FCC,Experimental,"arc melting, Temperature: 1800, Time: 10 minutes, Pressure: argon atmosphere",N/A,"No significant changes in phases, improved homogeneity and grain refinement after annealing",Mixed Solution
202,10.1016-j.jmapro.2022.02.006.txt,10.1016-j.jmapro.2022.02.006.txt,AlCrFeCuCo,2,BCC + FCC,Experimental,"Spark Plasma Sintering (SPS), Temperature: 1100, Time: 5 minutes, Pressure: 50",N/A,Retained phases with enhanced mechanical properties due to rapid cooling,Mixed Solution
202,10.1016-j.jmapro.2022.02.006.txt,10.1016-j.jmapro.2022.02.006.txt,AlCrFeNiCuCo,2,BCC + FCC,Experimental,"Laser Cladding, Laser power: 2, Scanning speed: 5, Layer thickness: 1.0",N/A,Improved phase stability and uniformity after annealing,Mixed Solution
202,10.1016-j.jmapro.2022.02.006.txt,10.1016-j.jmapro.2022.02.006.txt,Al2CrFeNiCoCuTi,4,BCC + C14 or C15 Laves + FCC + Ti-rich Laves phase,Experimental,"High-Energy Ball Milling followed by Hot Pressing, Milling time: 10, Hot pressing temperature: 1200, Pressure: 50, Time: 2",N/A,Enhanced phase stability and reduced residual stresses after annealing,Mixed Solution
202,10.1016-j.jmapro.2022.02.006.txt,10.1016-j.jmapro.2022.02.006.txt,CoCrBFeNiSi,6,BCC + C32 + FCC + M3Si + Borides + Carbides,Experimental,"Electrochemical Deposition, Current density: 20, Temperature: 60, Time: 30",N/A,Improved phase distribution and mechanical properties after annealing,Mixed Solution
202,10.1016-j.jmapro.2022.02.006.txt,10.1016-j.jmapro.2022.02.006.txt,CoCrFeNb,4,BCC + C14 or C15 Laves + FCC + Laves phase,Experimental,"Pulsed Laser Deposition (PLD), Laser power: 1, Pulse duration: 10, Repetition rate: 10",N/A,Enhanced phase purity and mechanical properties after annealing,Mixed Solution
202,10.1016-j.jmapro.2022.02.006.txt,10.1016-j.jmapro.2022.02.006.txt,CoCrFeNi,2,BCC + FCC,Experimental,"Vacuum Arc Melting, Temperature: 1600, Time: 5 minutes, Pressure: argon atmosphere",N/A,Retained phases with minimal grain growth after quenching,Mixed Solution
202,10.1016-j.jmapro.2022.02.006.txt,10.1016-j.jmapro.2022.02.006.txt,CoCrFeNiTi,3,BCC + FCC + P4/mmm Ti2Ni,Experimental,"Electron Beam Melting (EBM), Laser power: 500, Scanning speed: 10, Layer thickness: 0.1",N/A,Improved phase uniformity and reduced porosity after annealing,Mixed Solution
202,10.1016-j.jmapro.2022.02.006.txt,10.1016-j.jmapro.2022.02.006.txt,FeCoCrAlNiTi,3,BCC + FCC + P4/mmm Ti2Ni,Experimental,"Laser Cladding, Laser power: 3, Scanning speed: 4, Layer thickness: 1.5",N/A,Enhanced phase stability and mechanical properties after annealing,Mixed Solution
202,10.1016-j.jmapro.2022.02.006.txt,10.1016-j.jmapro.2022.02.006.txt,FeCoCrAlCuNi,2,BCC + FCC,Experimental,"Solution Precipitation, Temperature: 900, Time: 2 hours, Pressure: 1",N/A,Retained phases with enhanced hardness after quenching,Mixed Solution
202,10.1016-j.jmapro.2022.02.006.txt,10.1016-j.jmapro.2022.02.006.txt,FeCoCrBNiSi,4,BCC + C32 + FCC + Borides,Experimental,"Chemical Vapor Deposition (CVD), Temperature: 800, Time: 1 hour, Pressure: 10",N/A,Improved phase distribution and mechanical properties after annealing,Mixed Solution
202,10.1016-j.jmapro.2022.02.006.txt,10.1016-j.jmapro.2022.02.006.txt,FeCoCrNi,2,BCC + FCC,Experimental,"High-Frequency Induction Melting, Temperature: 1700, Time: 3 minutes, Pressure: argon atmosphere",N/A,Retained phases with minimal grain growth and enhanced hardness after quenching,Mixed Solution
203,10.1016-j.jelechem.2021.115693.txt,10.1016-j.jelechem.2021.115693.txt,CoCrNiZr,2,FCC + HCP,experimental,"arc melting, Temperature: Not specified in the provided text, Time: Not specified in the provided text",N/A,No partial ordering or high entropy intermetallics mentioned in the initial state before oxidation,Mixed Solution
204,10.1016-j.jallcom.2021.161314.txt,10.1016-j.jallcom.2021.161314.txt,CuNiCoFe,1,FCC,experimental,"mechanical alloying, Details: High-energy milling of elemental powders",N/A,Post-processing via spark plasma sintering leads to Cu segregation and formation of a second Cu-rich FCC phase,Single Solid Solution
205,10.1016-j.jallcom.2022.165206.txt,10.1016-j.jallcom.2022.165206.txt,CoCrNi,1,FCC,Experimental,"vacuum induction melting, Temperature: 1100, Time: 2 hours",N/A,No secondary phase precipitated in the γ matrix,Single Solid Solution
205,10.1016-j.jallcom.2022.165206.txt,10.1016-j.jallcom.2022.165206.txt,CoCrNiAl₂Ti₂,1,FCC,Experimental,"vacuum induction melting, Temperature: 1100, Time: 2 hours",N/A,Nanoparticles of γ′ phase dispersed in the matrix,Mixed Solution
205,10.1016-j.jallcom.2022.165206.txt,10.1016-j.jallcom.2022.165206.txt,CoCrNiAlTiTa,2,FCC + HCP,Experimental,"vacuum induction melting, Temperature: 1100, Time: 2 hours",N/A,"Acicular and blocky η-Ni3(Ti,Ta) phases precipitated",Mixed Solution
205,10.1016-j.jallcom.2022.165206.txt,10.1016-j.jallcom.2022.165206.txt,CoCrNiAl₂Ti₂Ta₁,2,FCC + HCP,Experimental,"vacuum induction melting, Temperature: 1100, Time: 2 hours",N/A,"Dispersed γ′ phase nanoparticles, acicular and blocky η-Ni3(Ti,Ta) phases precipitated",Mixed Solution
207,10.1016-j.matlet.2024.135906.txt,10.1016-j.matlet.2024.135906.txt,Fe49Mn21Cr15Ni10.5Cu4C0.5,3,"FCC + complex cubic + (Fe, Mn, Cr)23C6",experimental,"spark plasma sintering (SPS), Temperature: 1000, Pressure: 40, Time: 10 minutes",N/A,None,Mixed Solution
208,10.1016-j.intermet.2020.106746.txt,10.1016-j.intermet.2020.106746.txt,AlCoCrCuFeNi,3,BCC + FCC + CuNi,experimental,"selective laser melting (SLM), Laser power: 500, Laser spot size: 9, Layer thickness: 40, Hatch spacing: 90, Scanning strategy: 67° rotation per layer, Preheating temperature: 100, Atmosphere: Argon with <0.1% oxygen",N/A,"High crack sensitivity, rapid solidification restrains BCC phase formation",Mixed Solution
209,10.1016-j.jmrt.2020.09.034.txt,10.1016-j.jmrt.2020.09.034.txt,CoNiFeCrAl0.6Ti0.4,2,FCC + Al2Cu,Experimental,"ball milling, hot pressing, hot extrusion, Ball milling: {'duration': '60 hours', 'speed': '320 rpm', 'process control agent': 'cyclohexane'}, Hot pressing: {'temperature': 480, 'pressure': 150, 'duration': '0.5 hours'}, Hot extrusion: {'temperature': 450, 'extrusion ratio': 10}",N/A,No partial ordering observed,Mixed Solution
210,10.1016-j.msea.2022.142901.txt,10.1016-j.msea.2022.142901.txt,AlCoCrCuFeNiSiTi,1,FCC,experimental,"vacuum induction furnace, Constituents: small pieces of pure metals (purity higher than 99.8 wt%), Temperature: not specified, Atmosphere: vacuum",N/A,No visible second-phase precipitates or elemental segregation,Single Solid Solution
211,10.1016-j.nme.2022.101148.txt,10.1016-j.nme.2022.101148.txt,Cr35Fe35V16.5Mo6Ti7.5,4,- + BCC + tetragonal + tetragonal closed packed,Experimental,"arc melting, Temperature: 2054, Time: multiple melting cycles, Pressure: low-pressure helium atmosphere",N/A,None,Mixed Solution
212,10.1016-j.mtla.2022.101424.txt,10.1016-j.mtla.2022.101424.txt,NiCoCr,2,"FCC + (Ni,Co,Cr)Al",Experimental,"vacuum arc melting, Temperature: above melting points of constituent elements, Pressure: argon atmosphere, Time: 5 to 6 remelting cycles",N/A,None,Mixed Solution
212,10.1016-j.mtla.2022.101424.txt,10.1016-j.mtla.2022.101424.txt,NiCoCrAl,3,"FCC + (Ni,Co,Cr)Al + (Ni,Co,Cr)3Al",Experimental,"vacuum arc melting, Temperature: above melting points of constituent elements, Pressure: argon atmosphere, Time: 5 to 6 remelting cycles",N/A,Partially ordered L12 structure,Mixed Solution
213,10.1016-j.jmapro.2023.12.022.txt,10.1016-j.jmapro.2023.12.022.txt,AlCoCrNiTi,2,BCC + FCC,experimental,"mechanical alloying, Milling duration: 12 hours, Break duration: 30 minutes after 90 minutes of milling, Ball mill speed: 150, Grinding media: tempered steel spheres, Ball to powder weight ratio: 10",N/A,No partially ordered structure or high entropy intermetallic mentioned,Mixed Solution
214,10.1016-j.corsci.2022.110504.txt,10.1016-j.corsci.2022.110504.txt,TiNbMoAlSi,3,BCC + HCP (Intermetallic) + tetragonal (Intermetallic),experimental,"non-consumable vacuum melting, Temperature: not specified, Time: 3 minutes per remelt, Atmosphere: argon",N/A,Partially ordered structures present in the as-cast state,Mixed Solution
215,10.1016-j.scriptamat.2021.114225.txt,10.1016-j.scriptamat.2021.114225.txt,Hf20Nb10Ti35Zr35,2,BCC + Not specified,experimental,"arc melting, Temperature: Not specified, Pressure: Not specified, Time: Not specified",N/A,Aged to achieve combinations of strength and ductility,Mixed Solution
216,10.1016-j.jmrt.2023.12.166.txt,10.1016-j.jmrt.2023.12.166.txt,CuNiFeCoCrMo,2,FCC + Mo-rich phase,Experimental,"Powder Plasma Arc Additive Manufacturing (PPA-AM), Milling time: 12 hours, Drying time: 2 hours, Preheating temperature: not specified",N/A,None,Mixed Solution
216,10.1016-j.jmrt.2023.12.166.txt,10.1016-j.jmrt.2023.12.166.txt,AlCoCrFeNi,1,FCC B2,Experimental,"Powder Plasma Arc Additive Manufacturing (PPA-AM), Milling time: not specified, Drying time: not specified, Preheating temperature: not specified",N/A,None,Mixed Solution
216,10.1016-j.jmrt.2023.12.166.txt,10.1016-j.jmrt.2023.12.166.txt,TaAlCoCrFeNi,1,L12 B2,Experimental,"Powder Plasma Arc Additive Manufacturing (PPA-AM), Milling time: not specified, Drying time: not specified, Preheating temperature: not specified",N/A,Partially ordered structure,Intermetallic
216,10.1016-j.jmrt.2023.12.166.txt,10.1016-j.jmrt.2023.12.166.txt,TaAlCoCrFeNi,1,L12 B2,Experimental,"Powder Plasma Arc Additive Manufacturing (PPA-AM), Milling time: not specified, Drying time: not specified, Preheating temperature: not specified",N/A,Partially ordered structure,Intermetallic
216,10.1016-j.jmrt.2023.12.166.txt,10.1016-j.jmrt.2023.12.166.txt,TaAlCoCrFeNi,1,L12 B2,Experimental,"Powder Plasma Arc Additive Manufacturing (PPA-AM), Milling time: not specified, Drying time: not specified, Preheating temperature: not specified",N/A,Partially ordered structure,Intermetallic
216,10.1016-j.jmrt.2023.12.166.txt,10.1016-j.jmrt.2023.12.166.txt,TaAlCoCrFeNi,1,L12 B2,Experimental,"Powder Plasma Arc Additive Manufacturing (PPA-AM), Milling time: not specified, Drying time: not specified, Preheating temperature: not specified",N/A,Partially ordered structure,Intermetallic
216,10.1016-j.jmrt.2023.12.166.txt,10.1016-j.jmrt.2023.12.166.txt,AlCoCrFeNi,2,BCC + FCC,Experimental,"Powder Plasma Arc Additive Manufacturing (PPA-AM), Milling time: not specified, Drying time: not specified, Preheating temperature: not specified",N/A,None,Mixed Solution
216,10.1016-j.jmrt.2023.12.166.txt,10.1016-j.jmrt.2023.12.166.txt,CoCrFeNiNb,2,FCC Laves + HCP Laves,Experimental,"Powder Plasma Arc Additive Manufacturing (PPA-AM), Milling time: not specified, Drying time: not specified, Preheating temperature: not specified",N/A,Partially ordered structure,High Entropy Intermetallic
216,10.1016-j.jmrt.2023.12.166.txt,10.1016-j.jmrt.2023.12.166.txt,CoCrFeNiNb,2,FCC Laves + HCP Laves,Experimental,"Powder Plasma Arc Additive Manufacturing (PPA-AM), Milling time: not specified, Drying time: not specified, Preheating temperature: not specified",N/A,Partially ordered structure,High Entropy Intermetallic
216,10.1016-j.jmrt.2023.12.166.txt,10.1016-j.jmrt.2023.12.166.txt,CoCrFeNiNb,2,FCC Laves + HCP Laves,Experimental,"Powder Plasma Arc Additive Manufacturing (PPA-AM), Milling time: not specified, Drying time: not specified, Preheating temperature: not specified",N/A,Partially ordered structure,High Entropy Intermetallic
216,10.1016-j.jmrt.2023.12.166.txt,10.1016-j.jmrt.2023.12.166.txt,CoCrFeNiNb,2,FCC Laves + HCP Laves,Experimental,"Powder Plasma Arc Additive Manufacturing (PPA-AM), Milling time: not specified, Drying time: not specified, Preheating temperature: not specified",N/A,Partially ordered structure,High Entropy Intermetallic
216,10.1016-j.jmrt.2023.12.166.txt,10.1016-j.jmrt.2023.12.166.txt,CoCrFeNiNb,2,FCC Laves + HCP Laves,Experimental,"Powder Plasma Arc Additive Manufacturing (PPA-AM), Milling time: not specified, Drying time: not specified, Preheating temperature: not specified",N/A,Partially ordered structure,High Entropy Intermetallic
217,10.1016-j.mtcomm.2022.104686.txt,10.1016-j.mtcomm.2022.104686.txt,AlCoCrFeNi,4,BCC + FCC + ordered BCC B2 (Intermetallic) + ordered FCC L12 (Intermetallic),Experimental,"arc melting, Temperature: 1800, Time: 30 minutes, Atmosphere: argon",N/A,Partially ordered L12 and B2 phases,Mixed Solution
217,10.1016-j.mtcomm.2022.104686.txt,10.1016-j.mtcomm.2022.104686.txt,AlFeCoNiCu,2,BCC + FCC,Experimental,"spark plasma sintering, Temperature: 1000, Pressure: 50, Time: 5 minutes",N/A,None,Mixed Solution
217,10.1016-j.mtcomm.2022.104686.txt,10.1016-j.mtcomm.2022.104686.txt,CoCrFeMnNi,4,BCC + FCC + ordered BCC B2 (Intermetallic) + ordered FCC L12 (Intermetallic),Experimental,"vacuum arc melting, Temperature: 1600, Time: 30 minutes, Atmosphere: vacuum (10−3 Pa)",N/A,Partially ordered L12 and B2 phases,Mixed Solution
217,10.1016-j.mtcomm.2022.104686.txt,10.1016-j.mtcomm.2022.104686.txt,CoCrFeMnNi,4,BCC + FCC + ordered BCC B2 (Intermetallic) + ordered FCC L12 (Intermetallic),Experimental,"arc melting, Temperature: 1700, Time: 30 minutes, Atmosphere: argon",N/A,Partially ordered L12 and B2 phases,Mixed Solution
217,10.1016-j.mtcomm.2022.104686.txt,10.1016-j.mtcomm.2022.104686.txt,CoCrFeNi,4,BCC + FCC + ordered BCC B2 (Intermetallic) + ordered FCC L12 (Intermetallic),Experimental,"arc melting, Temperature: 1650, Time: 30 minutes, Atmosphere: argon",N/A,Partially ordered L12 and B2 phases,Mixed Solution
217,10.1016-j.mtcomm.2022.104686.txt,10.1016-j.mtcomm.2022.104686.txt,CoCrFeNiMo,4,BCC + FCC + ordered BCC B2 (Intermetallic) + ordered FCC L12 (Intermetallic),Experimental,"arc melting, Temperature: 1750, Time: 30 minutes, Atmosphere: argon",N/A,Partially ordered L12 and B2 phases,Mixed Solution
217,10.1016-j.mtcomm.2022.104686.txt,10.1016-j.mtcomm.2022.104686.txt,CrFeCoNiPd,2,BCC + FCC,Experimental,"vacuum arc melting, Temperature: 1500, Time: 30 minutes, Atmosphere: vacuum (10−3 Pa)",N/A,None,Mixed Solution
217,10.1016-j.mtcomm.2022.104686.txt,10.1016-j.mtcomm.2022.104686.txt,AlCoCrFeNi,2,BCC + FCC,Experimental,"arc melting, Temperature: 1600, Time: 30 minutes, Atmosphere: argon",N/A,None,Mixed Solution
217,10.1016-j.mtcomm.2022.104686.txt,10.1016-j.mtcomm.2022.104686.txt,CoCrFeMn,4,BCC + FCC + ordered BCC B2 (Intermetallic) + ordered FCC L12 (Intermetallic),Experimental,"vacuum arc melting, Temperature: 1550, Time: 30 minutes, Atmosphere: vacuum (10−3 Pa)",N/A,Partially ordered L12 and B2 phases,Mixed Solution
217,10.1016-j.mtcomm.2022.104686.txt,10.1016-j.mtcomm.2022.104686.txt,CoCrFeMnSi,4,BCC + FCC + ordered BCC B2 (Intermetallic) + ordered FCC L12 (Intermetallic),Experimental,"arc melting, Temperature: 1650, Time: 30 minutes, Atmosphere: argon",N/A,Partially ordered L12 and B2 phases,Mixed Solution
217,10.1016-j.mtcomm.2022.104686.txt,10.1016-j.mtcomm.2022.104686.txt,CoCrFeMnSiV,4,BCC + FCC + ordered BCC B2 (Intermetallic) + ordered FCC L12 (Intermetallic),Experimental,"arc melting, Temperature: 1700, Time: 30 minutes, Atmosphere: argon",N/A,Partially ordered L12 and B2 phases,Mixed Solution
217,10.1016-j.mtcomm.2022.104686.txt,10.1016-j.mtcomm.2022.104686.txt,BCoCrFeMnO,4,BCC + FCC + ordered BCC B2 (Intermetallic) + ordered FCC L12 (Intermetallic),Experimental,"spark plasma sintering, Temperature: 1100, Pressure: 50, Time: 10 minutes",N/A,Partially ordered L12 and B2 phases,Mixed Solution
218,10.1016-j.apcatb.2023.123331.txt,10.1016-j.apcatb.2023.123331.txt,NiFeCoMnOOH,1,nanoporous,Experimental,"Surface reconstruction of nanoporous NiFeCoMn precursor, Electrochemical dealloying: In 1 M (NH4)2SO4 at -0.49 V (vs. Al/AgCl) for 5 hours, In situ activation: 200 turns of cyclic voltammetry (CV) curves in the voltage window from 0.2 to 0.6 V (vs. Hg/HgO) in 1 M KOH",N/A,Nanoporous structure formed by in situ activation,Intermetallic
218,10.1016-j.apcatb.2023.123331.txt,10.1016-j.apcatb.2023.123331.txt,NiCoMnOOH,1,nanoporous,Experimental,"Surface reconstruction of nanoporous NiFeCoMn precursor, Electrochemical dealloying: In 1 M (NH4)2SO4 at -0.49 V (vs. Al/AgCl) for 5 hours, In situ activation: 200 turns of cyclic voltammetry (CV) curves in the voltage window from 0.2 to 0.6 V (vs. Hg/HgO) in 1 M KOH",N/A,Nanoporous structure formed by in situ activation,Intermetallic
218,10.1016-j.apcatb.2023.123331.txt,10.1016-j.apcatb.2023.123331.txt,NiMnOOH,1,nanoporous,Experimental,"Surface reconstruction of nanoporous NiFeCoMn precursor, Electrochemical dealloying: In 1 M (NH4)2SO4 at -0.49 V (vs. Al/AgCl) for 5 hours, In situ activation: 200 turns of cyclic voltammetry (CV) curves in the voltage window from 0.2 to 0.6 V (vs. Hg/HgO) in 1 M KOH",N/A,Nanoporous structure formed by in situ activation,Intermetallic
218,10.1016-j.apcatb.2023.123331.txt,10.1016-j.apcatb.2023.123331.txt,NiFeCoMn,1,Not explicitly stated,Experimental,"Melt spinning, Arc melting: With pure metals Ni, Fe, Co, and Mn in an argon atmosphere over 3 times, Rapid solidification: Melted again in a quartz tube and ejected onto a Cu roll at 1400 rpm",N/A,Solid solution formed through melt spinning,Intermetallic
218,10.1016-j.apcatb.2023.123331.txt,10.1016-j.apcatb.2023.123331.txt,NiCoMn,1,Not explicitly stated,Experimental,"Melt spinning, Arc melting: With pure metals Ni, Co, and Mn in an argon atmosphere over 3 times, Rapid solidification: Melted again in a quartz tube and ejected onto a Cu roll at 1400 rpm",N/A,Solid solution formed through melt spinning,Intermetallic
218,10.1016-j.apcatb.2023.123331.txt,10.1016-j.apcatb.2023.123331.txt,NiMn,1,Not explicitly stated,Experimental,"Melt spinning, Arc melting: With pure metals Ni and Mn in an argon atmosphere over 3 times, Rapid solidification: Melted again in a quartz tube and ejected onto a Cu roll at 1400 rpm",N/A,Solid solution formed through melt spinning,Intermetallic
218,10.1016-j.apcatb.2023.123331.txt,10.1016-j.apcatb.2023.123331.txt,Ni0.5Fe0.5Co0.5Mn50,1,FCC,Experimental,"Arc melting, Arc melting: With pure metals Ni, Fe, Co, and Mn in an argon atmosphere over 3 times, Rapid solidification: Melted again in a quartz tube and ejected onto a Cu roll at 1400 rpm",N/A,Solid solution formed through arc melting,Single Solid Solution
218,10.1016-j.apcatb.2023.123331.txt,10.1016-j.apcatb.2023.123331.txt,NiCoMnOOH,1,nanoporous,Experimental,"Surface reconstruction of nanoporous NiFeCoMn precursor, Electrochemical dealloying: In 1 M (NH4)2SO4 at -0.49 V (vs. Al/AgCl) for 5 hours, In situ activation: 200 turns of cyclic voltammetry (CV) curves in the voltage window from 0.2 to 0.6 V (vs. Hg/HgO) in 1 M KOH",N/A,Nanoporous structure formed by in situ activation,Intermetallic
218,10.1016-j.apcatb.2023.123331.txt,10.1016-j.apcatb.2023.123331.txt,NiMnOOH,1,nanoporous,Experimental,"Surface reconstruction of nanoporous NiFeCoMn precursor, Electrochemical dealloying: In 1 M (NH4)2SO4 at -0.49 V (vs. Al/AgCl) for 5 hours, In situ activation: 200 turns of cyclic voltammetry (CV) curves in the voltage window from 0.2 to 0.6 V (vs. Hg/HgO) in 1 M KOH",N/A,Nanoporous structure formed by in situ activation,Intermetallic
219,10.1016-j.jmst.2022.04.028.txt,10.1016-j.jmst.2022.04.028.txt,AlCoCrFeNi,2,B2 (Intermetallic) + BCC,Experimental,"arc melting, Temperature: 1573, Time: 5 flips, Cooling: furnace cooling",N/A,Partially ordered B2 phase,Mixed Solution
219,10.1016-j.jmst.2022.04.028.txt,10.1016-j.jmst.2022.04.028.txt,AlCrFeNi,2,B2 (Intermetallic) + BCC,Experimental,"arc melting, Temperature: 1573, Time: 5 flips, Cooling: furnace cooling",N/A,Partially ordered B2 phase,Mixed Solution
219,10.1016-j.jmst.2022.04.028.txt,10.1016-j.jmst.2022.04.028.txt,Al8(CoCrFeNi)1-x,2,BCC + FCC,Experimental,"arc melting, Temperature: 1573, Time: 5 flips, Cooling: furnace cooling",N/A,None,Mixed Solution
219,10.1016-j.jmst.2022.04.028.txt,10.1016-j.jmst.2022.04.028.txt,Al5(CoCrFeNi)1-x,2,BCC + FCC,Experimental,"arc melting, Temperature: 1573, Time: 5 flips, Cooling: furnace cooling",N/A,None,Mixed Solution
219,10.1016-j.jmst.2022.04.028.txt,10.1016-j.jmst.2022.04.028.txt,Al20(CoCrFeNi)1-x,2,BCC + FCC,Experimental,"arc melting, Temperature: 1573, Time: 5 flips, Cooling: furnace cooling",N/A,None,Mixed Solution
219,10.1016-j.jmst.2022.04.028.txt,10.1016-j.jmst.2022.04.028.txt,CoCrFeNiNb0,2,B2 (Intermetallic) + BCC,Experimental,"arc melting, Temperature: 1573, Time: 5 flips, Cooling: furnace cooling",N/A,Partially ordered B2 phase,Mixed Solution
219,10.1016-j.jmst.2022.04.028.txt,10.1016-j.jmst.2022.04.028.txt,CoCrFeNiNb0.103,2,B2 (Intermetallic) + BCC,Experimental,"arc melting, Temperature: 1573, Time: 5 flips, Cooling: furnace cooling",N/A,Partially ordered B2 phase,Mixed Solution
219,10.1016-j.jmst.2022.04.028.txt,10.1016-j.jmst.2022.04.028.txt,CoCrFeNiNb0.155,2,B2 (Intermetallic) + BCC,Experimental,"arc melting, Temperature: 1573, Time: 5 flips, Cooling: furnace cooling",N/A,Partially ordered B2 phase,Mixed Solution
219,10.1016-j.jmst.2022.04.028.txt,10.1016-j.jmst.2022.04.028.txt,CoCrFeNiNb0.206,2,B2 (Intermetallic) + BCC,Experimental,"arc melting, Temperature: 1573, Time: 5 flips, Cooling: furnace cooling",N/A,Partially ordered B2 phase,Mixed Solution
219,10.1016-j.jmst.2022.04.028.txt,10.1016-j.jmst.2022.04.028.txt,CoCrFeNiNb0.309,2,B2 (Intermetallic) + BCC,Experimental,"arc melting, Temperature: 1573, Time: 5 flips, Cooling: furnace cooling",N/A,Partially ordered B2 phase,Mixed Solution
219,10.1016-j.jmst.2022.04.028.txt,10.1016-j.jmst.2022.04.028.txt,CoCrFeNiNb0.412,2,B2 (Intermetallic) + BCC,Experimental,"arc melting, Temperature: 1573, Time: 5 flips, Cooling: furnace cooling",N/A,Partially ordered B2 phase,Mixed Solution
219,10.1016-j.jmst.2022.04.028.txt,10.1016-j.jmst.2022.04.028.txt,Alx(CoCrFeNi)1-x,2,BCC + FCC,Experimental,"arc melting, Temperature: 1573, Time: 5 flips, Cooling: furnace cooling",N/A,None,Mixed Solution
220,10.1016-j.jallcom.2021.162902.txt,10.1016-j.jallcom.2021.162902.txt,Mo15Nb35Ta35V5W10,1,BCC,experimental,"vacuum arc melting, Temperature: 1373, Time: 24 hours, Atmosphere: argon",N/A,None,Single Solid Solution
221,10.1016-j.commatsci.2020.109557.txt,10.1016-j.commatsci.2020.109557.txt,AlNbTaTiZr,1,BCC,Experimental,"arc melting, Temperature: Not specified, Time: Not specified",N/A,None,Single Solid Solution
221,10.1016-j.commatsci.2020.109557.txt,10.1016-j.commatsci.2020.109557.txt,VNbTaTiZr,1,BCC,Experimental,"arc melting, Temperature: Not specified, Time: Not specified",N/A,None,Single Solid Solution
221,10.1016-j.commatsci.2020.109557.txt,10.1016-j.commatsci.2020.109557.txt,AlTaTiZrNb,1,BCC,Experimental,"arc melting, Temperature: Not specified, Time: Not specified",N/A,None,Single Solid Solution
221,10.1016-j.commatsci.2020.109557.txt,10.1016-j.commatsci.2020.109557.txt,AlNbTaZrTi,1,BCC,Experimental,"arc melting, Temperature: Not specified, Time: Not specified",N/A,None,Single Solid Solution
221,10.1016-j.commatsci.2020.109557.txt,10.1016-j.commatsci.2020.109557.txt,AlNbTiZrTa,1,BCC,Experimental,"arc melting, Temperature: Not specified, Time: Not specified",N/A,None,Single Solid Solution
221,10.1016-j.commatsci.2020.109557.txt,10.1016-j.commatsci.2020.109557.txt,VTaTiZrNb,1,BCC,Experimental,"arc melting, Temperature: Not specified, Time: Not specified",N/A,None,Single Solid Solution
221,10.1016-j.commatsci.2020.109557.txt,10.1016-j.commatsci.2020.109557.txt,VNbTaZrTi,1,BCC,Experimental,"arc melting, Temperature: Not specified, Time: Not specified",N/A,None,Single Solid Solution
221,10.1016-j.commatsci.2020.109557.txt,10.1016-j.commatsci.2020.109557.txt,VNbTiZrTa,1,BCC,Experimental,"arc melting, Temperature: Not specified, Time: Not specified",N/A,None,Single Solid Solution
221,10.1016-j.commatsci.2020.109557.txt,10.1016-j.commatsci.2020.109557.txt,YNbTaTiZr,1,BCC,Experimental,"arc melting, Temperature: Not specified, Time: Not specified",N/A,None,Single Solid Solution
221,10.1016-j.commatsci.2020.109557.txt,10.1016-j.commatsci.2020.109557.txt,XNbTaTiZr,1,BCC,Experimental,"arc melting, Temperature: Not specified, Time: Not specified",N/A,None,Single Solid Solution
222,10.1016-j.msea.2022.143628.txt,10.1016-j.msea.2022.143628.txt,Fe2Mn2Cr2Ni2Co1.5C0.5,3,"FCC + (Fe, Mn, Cr)7C3 + (Fe, Mn, Cr)23C6",experimental,"vacuum induction melting and casting, Temperature: not specified, Time: not specified, Atmosphere: pure argon",N/A,None,Mixed Solution
223,10.1016-j.jmrt.2023.07.007.txt,10.1016-j.jmrt.2023.07.007.txt,CoCrFeNiMo,2,FCC + Mo-rich,experimental,"vacuum induction melting, Temperature: 1250, Time: 6 hours, Atmosphere: Ar",N/A,Partially recrystallized microstructures,Mixed Solution
224,10.1016-j.surfcoat.2022.128446.txt,10.1016-j.surfcoat.2022.128446.txt,HfMoNbTaW,1,BCC,experimental,"high power impulse magnetron sputtering (HiPIMS), Deposition pressure: 1, Working gas: Ar, Average power: 400, Frequency: 100, Duty cycle: 2, Substrate temperature: 100",N/A,None,Single Solid Solution
224,10.1016-j.surfcoat.2022.128446.txt,10.1016-j.surfcoat.2022.128446.txt,MoNbTaVW,1,BCC,experimental,"high power impulse magnetron sputtering (HiPIMS), Deposition pressure: 1, Working gas: Ar, Average power: 400, Frequency: 100, Duty cycle: 2, Substrate temperature: 100",N/A,None,Single Solid Solution
224,10.1016-j.surfcoat.2022.128446.txt,10.1016-j.surfcoat.2022.128446.txt,CrMoNbTaW,1,BCC,experimental,"high power impulse magnetron sputtering (HiPIMS), Deposition pressure: 1, Working gas: Ar, Average power: 400, Frequency: 100, Duty cycle: 2, Substrate temperature: 100",N/A,None,Single Solid Solution
224,10.1016-j.surfcoat.2022.128446.txt,10.1016-j.surfcoat.2022.128446.txt,MnMoNbTaW,1,BCC,experimental,"high power impulse magnetron sputtering (HiPIMS), Deposition pressure: 1, Working gas: Ar, Average power: 400, Frequency: 100, Duty cycle: 2, Substrate temperature: 100",N/A,None,Single Solid Solution
224,10.1016-j.surfcoat.2022.128446.txt,10.1016-j.surfcoat.2022.128446.txt,HfMoNbTaW,1,BCC,experimental,"high power impulse magnetron sputtering (HiPIMS), Deposition pressure: 1, Working gas: Ar, Average power: 400, Frequency: 100, Duty cycle: 2, Substrate temperature: 100",N/A,None,Single Solid Solution
225,10.1016-j.scriptamat.2020.04.016.txt,10.1016-j.scriptamat.2020.04.016.txt,AlCoCrFeNi,1,BCC,experimental,"arc melting, Temperature: 1600, Time: 30 minutes",N/A,None,Single Solid Solution
225,10.1016-j.scriptamat.2020.04.016.txt,10.1016-j.scriptamat.2020.04.016.txt,AlCoCrCuFeNi,3,BCC + FCC + Ni3Al,experimental,"arc melting, Temperature: 1550, Time: 45 minutes",N/A,None,Mixed Solution
226,10.1016-j.jallcom.2022.168511.txt,10.1016-j.jallcom.2022.168511.txt,AlCoCrFeNiCu,2,FCC + CoCrFe,experimental,"vacuum arc melting, Temperature: 1800, Time: 15 minutes, Pressure: 4 GPa and 7 GPa",N/A,None,Mixed Solution
227,10.1016-j.corsci.2022.110166.txt,10.1016-j.corsci.2022.110166.txt,HfNbTaTiZr,1,BCC,experimental,"arc melting, Temperature: Not specified, Time: Not specified",N/A,None,Single Solid Solution
227,10.1016-j.corsci.2022.110166.txt,10.1016-j.corsci.2022.110166.txt,HfTaTiZr,1,BCC,experimental,"arc melting, Temperature: Not specified, Time: Not specified",N/A,None,Single Solid Solution
227,10.1016-j.corsci.2022.110166.txt,10.1016-j.corsci.2022.110166.txt,HfNbTiZr,1,BCC,experimental,"arc melting, Temperature: Not specified, Time: Not specified",N/A,None,Single Solid Solution
227,10.1016-j.corsci.2022.110166.txt,10.1016-j.corsci.2022.110166.txt,NbTaTiZr,1,BCC,experimental,"arc melting, Temperature: Not specified, Time: Not specified",N/A,None,Single Solid Solution
227,10.1016-j.corsci.2022.110166.txt,10.1016-j.corsci.2022.110166.txt,HfTiZr,1,HCP,experimental,"arc melting, Temperature: Not specified, Time: Not specified",N/A,None,Single Solid Solution
227,10.1016-j.corsci.2022.110166.txt,10.1016-j.corsci.2022.110166.txt,TaTiZr,1,BCC,experimental,"arc melting, Temperature: Not specified, Time: Not specified",N/A,None,Mixed Solution
227,10.1016-j.corsci.2022.110166.txt,10.1016-j.corsci.2022.110166.txt,NbTiZr,1,BCC,experimental,"arc melting, Temperature: Not specified, Time: Not specified",N/A,None,Single Solid Solution
