Repository: sourish69/MSE643_CourseProject

# MSE643_CourseProject - Phase-Oriented Generative Design of High-Entropy Alloys

**A generative machine-learning pipeline that designs new alloy compositions to order - you specify the crystal phase you want, and the model proposes chemistries that should form it.**

---

## The idea in one paragraph

High-entropy alloys mix five or more principal elements in near-equal proportions, and their configurational entropy unlocks unusual combinations of strength and thermal stability. The problem is scale: the viable composition space runs to millions of candidates, far beyond what anyone can cast and characterize by hand.

File: Datasets/Vladimir_HEA_database.csv (part 5 of 88)
id,Paper,Name,Alloy,Nb of phase,Phase,Experimental or theoretical,Experimental details,Theoretical details,Special conditions,Type of solution
228,10.1016-j.jallcom.2020.157467.txt,10.1016-j.jallcom.2020.157467.txt,CuHfNiPdTiZr,4,B19' (monoclinic) martensite + B2 (CsCl-type structure) martensite + cubic Ti2Ni + tetragonal (Si2Mo-type),experimental,"arc melting, Temperature: 1173, Time: 100 hours, Cooling rate: water quenching",N/A,None,Intermetallic
229,10.1016-j.commatsci.2021.110723.txt,10.1016-j.commatsci.2021.110723.txt,AlCrMoTaV,1,BCC,experimental,"mechanical alloying, Duration: 6 hours, Rpm: 500",N/A,None,Single Solid Solution
229,10.1016-j.commatsci.2021.110723.txt,10.1016-j.commatsci.2021.110723.txt,AlCrMoTaW,1,BCC,experimental,"mechanical alloying, Duration: 6 hours, Rpm: 500",N/A,None,Single Solid Solution
229,10.1016-j.commatsci.2021.110723.txt,10.1016-j.commatsci.2021.110723.txt,AlCrMoTiV,1,BCC,experimental,"mechanical alloying, Duration: 6 hours, Rpm: 500",N/A,None,Single Solid Solution
229,10.1016-j.commatsci.2021.110723.txt,10.1016-j.commatsci.2021.110723.txt,AlCrMoTiW,1,BCC,experimental,"mechanical alloying, Duration: 6 hours, Rpm: 500",N/A,None,Single Solid Solution
229,10.1016-j.commatsci.2021.110723.txt,10.1016-j.commatsci.2021.110723.txt,AlMoNbTaV,1,BCC,experimental,"mechanical alloying, Duration: 6 hours, Rpm: 500",N/A,None,Single Solid Solution
229,10.1016-j.commatsci.2021.110723.txt,10.1016-j.commatsci.2021.110723.txt,AlMoNbTaW,1,BCC,experimental,"mechanical alloying, Duration: 6 hours, Rpm: 500",N/A,None,Single Solid Solution
229,10.1016-j.commatsci.2021.110723.txt,10.1016-j.commatsci.2021.110723.txt,AlMoNbTiW,1,BCC,experimental,"mechanical alloying, Duration: 6 hours, Rpm: 500",N/A,None,Single Solid Solution
229,10.1016-j.commatsci.2021.110723.txt,10.1016-j.commatsci.2021.110723.txt,AlMoTaTiW,1,BCC,experimental,"mechanical alloying, Duration: 6 hours, Rpm: 500",N/A,None,Single Solid Solution
229,10.1016-j.commatsci.2021.110723.txt,10.1016-j.commatsci.2021.110723.txt,AlMoTaVW,1,BCC,experimental,"mechanical alloying, Duration: 6 hours, Rpm: 500",N/A,None,Single Solid Solution
229,10.1016-j.commatsci.2021.110723.txt,10.1016-j.commatsci.2021.110723.txt,AlMoTaWV,1,BCC,experimental,"mechanical alloying, Duration: 6 hours, Rpm: 500",N/A,None,Single Solid Solution
229,10.1016-j.commatsci.2021.110723.txt,10.1016-j.commatsci.2021.110723.txt,AlNbTaTiW,1,BCC,experimental,"mechanical alloying, Duration: 6 hours, Rpm: 500",N/A,None,Single Solid Solution
229,10.1016-j.commatsci.2021.110723.txt,10.1016-j.commatsci.2021.110723.txt,AlNbTaVW,1,BCC,experimental,"mechanical alloying, Duration: 6 hours, Rpm: 500",N/A,None,Single Solid Solution
230,10.1016-j.addma.2021.102546.txt,10.1016-j.addma.2021.102546.txt,CoCrFeMnNi,1,FCC,experimental,"laser melting deposition (LMD), Feedstock material: spherical or near spherical CoCrFeMnNi HEA powders, Particle size: 40-120 µm, Deposition substrate: AISI 1045, Sample dimensions: 30 × 30 × 20 mm3, Processing parameters: optimized in previous work, including a superimposed fraction of 30% between adjacent laser tracks, Cooling: cooled to room temperature in the operating chamber immediately after deposition, Deep cryogenic treatment: {'cooling_rate': '~20 K/min', 'soaking_durations': '12 h, 24 h, 48 h, and 120 h', 'reheating': 're-heated back to room temperature via water bath heating within 5 min, at an average heating rate of ~40 K/min'}",N/A,No partial ordering or intermetallic phases mentioned,Single Solid Solution
231,10.1016-j.jssc.2022.123388.txt,10.1016-j.jssc.2022.123388.txt,IrPdPtRhRu,1,FCC,experimental,"plasma ionic liquid reduction, Temperature: 75, Time: 15 minutes, Pressure: atmospheric",N/A,None,Single Solid Solution
232,10.1016-j.msea.2022.142860.txt,10.1016-j.msea.2022.142860.txt,AlCoCrFeNiLaMn,3,FCC + σ phase (Intermetallic) + Cr-rich σ phase,experimental,"medium-frequency induction melting, Temperature: Not specified, Time: Not specified, Quenching: in liquid metal (Ga-In-Sn) at 25 °C",N/A,None,Mixed Solution
233,10.1016-j.ijfatigue.2022.107075.txt,10.1016-j.ijfatigue.2022.107075.txt,Al0.5CoCrFeMnNi,2,BCC B2 + FCC,Experimental,"vacuum arc melting, Temperature: high temperatures typical for arc melting, Pressure: vacuum conditions, Time: a few minutes",N/A,Partially ordered structure (BCC phase),Mixed Solution
233,10.1016-j.ijfatigue.2022.107075.txt,10.1016-j.ijfatigue.2022.107075.txt,CoCrFeMnNi,1,FCC,Experimental,"vacuum arc melting, Temperature: high temperatures for melting, Pressure: vacuum conditions, Time: typical for melting processes",N/A,No partially ordered structures,Single Solid Solution
233,10.1016-j.ijfatigue.2022.107075.txt,10.1016-j.ijfatigue.2022.107075.txt,Al0.5CoCrFeNi,2,BCC B2 + FCC,Experimental,"vacuum arc melting, Temperature: high temperatures for melting, Pressure: vacuum conditions, Time: typical for melting processes",N/A,Partially ordered structure (B2 phase),Mixed Solution
233,10.1016-j.ijfatigue.2022.107075.txt,10.1016-j.ijfatigue.2022.107075.txt,CoCrNi,1,FCC,Experimental,"vacuum arc melting, Temperature: high temperatures for melting, Pressure: vacuum conditions, Time: typical for melting processes",N/A,No partially ordered structures,Single Solid Solution
234,10.1016-j.cej.2023.147896.txt,10.1016-j.cej.2023.147896.txt,(FeCoNiMnCu)3O4,1,spinel,Experimental,"ultra-fast Joule heating, Temperature: 1060, Time: 3",N/A,None,Intermetallic
234,10.1016-j.cej.2023.147896.txt,10.1016-j.cej.2023.147896.txt,(FeCoNiMnCu)3O4,1,spinel,Experimental,"ultra-fast Joule heating, Temperature: 1060, Time: 3",N/A,None,Intermetallic
234,10.1016-j.cej.2023.147896.txt,10.1016-j.cej.2023.147896.txt,(FeCoNiMnTi)3O4,1,spinel,Experimental,"ultra-fast Joule heating, Temperature: 1060, Time: 3",N/A,None,Intermetallic
234,10.1016-j.cej.2023.147896.txt,10.1016-j.cej.2023.147896.txt,(MgCoNiCuZn)Fe2O4,1,spinel,Experimental,"ultra-fast Joule heating, Temperature: 1060, Time: 3",N/A,None,Intermetallic
234,10.1016-j.cej.2023.147896.txt,10.1016-j.cej.2023.147896.txt,(MgCoNiMnZn)Fe2O4,1,spinel,Experimental,"ultra-fast Joule heating, Temperature: 1060, Time: 3",N/A,None,Intermetallic
234,10.1016-j.cej.2023.147896.txt,10.1016-j.cej.2023.147896.txt,(MgCoNiMnZn)O,1,rock-salt,Experimental,"ultra-fast Joule heating, Temperature: 1060, Time: 3",N/A,None,Intermetallic
234,10.1016-j.cej.2023.147896.txt,10.1016-j.cej.2023.147896.txt,(MgCoNiCuZn)O,1,rock-salt,Experimental,"ultra-fast Joule heating, Temperature: 1060, Time: 3",N/A,None,Intermetallic
235,10.1016-j.sab.2022.106562.txt,10.1016-j.sab.2022.106562.txt,CoCrFeNiMo,1,FCC,experimental,"arc melting, Temperature: above 1000°C, Pressure: 10−6 mbar, Time: Each sample was re-melted five times",N/A,None,Single Solid Solution
236,10.1016-j.matchar.2022.111921.txt,10.1016-j.matchar.2022.111921.txt,AlTiZrHfNb,1,BCC,Experimental,"arc melting, Temperature: around the melting point of the alloy constituents, Pressure: high-purity argon atmosphere, Time: multiple melting cycles for homogeneity",N/A,None,Single Solid Solution
236,10.1016-j.matchar.2022.111921.txt,10.1016-j.matchar.2022.111921.txt,Al3(TiZrHfNb)97,1,BCC,Experimental,"arc melting, Temperature: around the melting point of the alloy constituents, Pressure: high-purity argon atmosphere, Time: multiple melting cycles for homogeneity",N/A,None,Single Solid Solution
236,10.1016-j.matchar.2022.111921.txt,10.1016-j.matchar.2022.111921.txt,Al5(TiZrHfNb)95,1,BCC,Experimental,"arc melting, Temperature: around the melting point of the alloy constituents, Pressure: high-purity argon atmosphere, Time: multiple melting cycles for homogeneity",N/A,None,Single Solid Solution
236,10.1016-j.matchar.2022.111921.txt,10.1016-j.matchar.2022.111921.txt,Al7(TiZrHfNb)93,1,BCC,Experimental,"arc melting, Temperature: around the melting point of the alloy constituents, Pressure: high-purity argon atmosphere, Time: multiple melting cycles for homogeneity",N/A,None,Single Solid Solution
236,10.1016-j.matchar.2022.111921.txt,10.1016-j.matchar.2022.111921.txt,Al12(TiZrHfNb)88,2,"BCC + (Al, Zr)-rich phase",Experimental,"arc melting, Temperature: around the melting point of the alloy constituents, Pressure: high-purity argon atmosphere, Time: multiple melting cycles for homogeneity",N/A,"Precipitation of an (Al, Zr)-rich phase with hexagonal crystal structure after specific heat treatment",Mixed Solution
236,10.1016-j.matchar.2022.111921.txt,10.1016-j.matchar.2022.111921.txt,HfNbTaTiZr,1,BCC,Experimental,"arc melting, Temperature: around the melting point of the alloy constituents, Pressure: high-purity argon atmosphere, Time: multiple melting cycles for homogeneity",N/A,None,Single Solid Solution
236,10.1016-j.matchar.2022.111921.txt,10.1016-j.matchar.2022.111921.txt,Al0.5MoNbTaTiV,1,BCC,Experimental,"arc melting, Temperature: around the melting point of the alloy constituents, Pressure: high-purity argon atmosphere, Time: multiple melting cycles for homogeneity",N/A,None,Single Solid Solution
236,10.1016-j.matchar.2022.111921.txt,10.1016-j.matchar.2022.111921.txt,Al12TiZrHfNb,2,"BCC + (Al, Zr)-rich phase",Experimental,"arc melting, Temperature: around the melting point of the alloy constituents, Pressure: high-purity argon atmosphere, Time: multiple melting cycles for homogeneity",N/A,"Precipitation of an (Al, Zr)-rich phase with hexagonal crystal structure after specific heat treatment",Mixed Solution
236,10.1016-j.matchar.2022.111921.txt,10.1016-j.matchar.2022.111921.txt,HfTaTiVZr,1,BCC,Experimental,"arc melting, Temperature: around the melting point of the alloy constituents, Pressure: high-purity argon atmosphere, Time: multiple melting cycles for homogeneity",N/A,None,Single Solid Solution
236,10.1016-j.matchar.2022.111921.txt,10.1016-j.matchar.2022.111921.txt,TaTiVWZr,1,BCC,Experimental,"arc melting, Temperature: around the melting point of the alloy constituents, Pressure: high-purity argon atmosphere, Time: multiple melting cycles for homogeneity",N/A,None,Single Solid Solution
236,10.1016-j.matchar.2022.111921.txt,10.1016-j.matchar.2022.111921.txt,Al0.2Co1.5CrFeNi1.5Ti,1,FCC,Experimental,"arc melting, Temperature: around the melting point of the alloy constituents, Pressure: high-purity argon atmosphere, Time: multiple melting cycles for homogeneity",N/A,None,Single Solid Solution
236,10.1016-j.matchar.2022.111921.txt,10.1016-j.matchar.2022.111921.txt,AlCoCrFeNi,1,FCC,Experimental,"arc melting, Temperature: around the melting point of the alloy constituents, Pressure: high-purity argon atmosphere, Time: multiple melting cycles for homogeneity",N/A,None,Single Solid Solution
237,10.1016-j.surfcoat.2022.128804.txt,10.1016-j.surfcoat.2022.128804.txt,AlCoCrFeNi,1,FCC,experimental,"atmosphere plasma spraying (APS), Feedstock: Commercial Al0.2 powders, Substrate: Degreased and grit-blasted 304 stainless steel, Bonding layer: Ni-10 wt% Al, Spraying power and current: Adjusted, Process atmosphere: Ar and H2, Carrier gas: Ar",N/A,None,Single Solid Solution
237,10.1016-j.surfcoat.2022.128804.txt,10.1016-j.surfcoat.2022.128804.txt,AlCoCrFeNi,4,BCC A2 + BCC B2 + FCC + AlCoCrFeNi,experimental,"atmosphere plasma spraying (APS), Feedstock: Commercial Al0.5 powders, Substrate: Degreased and grit-blasted 304 stainless steel, Bonding layer: Ni-10 wt% Al, Spraying power and current: Adjusted, Process atmosphere: Ar and H2, Carrier gas: Ar",N/A,Partially ordered BCC (B2) phase,Mixed Solution
237,10.1016-j.surfcoat.2022.128804.txt,10.1016-j.surfcoat.2022.128804.txt,AlCoCrFeNi,4,BCC A2 + BCC B2 + FCC + AlCoCrFeNi,experimental,"atmosphere plasma spraying (APS), Feedstock: Commercial Al1.0 powders, Substrate: Degreased and grit-blasted 304 stainless steel, Bonding layer: Ni-10 wt% Al, Spraying power and current: Adjusted, Process atmosphere: Ar and H2, Carrier gas: Ar",N/A,Partially ordered BCC (B2) phase,Mixed Solution
238,10.1016-j.corsci.2023.111685.txt,10.1016-j.corsci.2023.111685.txt,FeCrNi,2,BCC + FCC,experimental,"vacuum induction melting, Temperature: Not specified in the provided text, Time: Not specified in the provided text",N/A,No additional thermal or mechanical treatments were performed on the as-cast MEA during this study,Mixed Solution
239,10.1016-j.jallcom.2022.164526.txt,10.1016-j.jallcom.2022.164526.txt,CrTaTiV,2,BCC + cubic C15 Laves,experimental,"vacuum arc melting, Temperature: Not specified, Time: Not specified",N/A,None,Mixed Solution
239,10.1016-j.jallcom.2022.164526.txt,10.1016-j.jallcom.2022.164526.txt,CrTaTiW,2,BCC + cubic C15 Laves,experimental,"vacuum arc melting, Temperature: Not specified, Time: Not specified",N/A,None,Mixed Solution
239,10.1016-j.jallcom.2022.164526.txt,10.1016-j.jallcom.2022.164526.txt,CrTaVW,1,BCC,experimental,"vacuum arc melting, Temperature: Not specified, Time: Not specified",N/A,None,Mixed Solution
239,10.1016-j.jallcom.2022.164526.txt,10.1016-j.jallcom.2022.164526.txt,CrTiVW,1,BCC,experimental,"vacuum arc melting, Temperature: Not specified, Time: Not specified",N/A,None,Mixed Solution
239,10.1016-j.jallcom.2022.164526.txt,10.1016-j.jallcom.2022.164526.txt,TaTiVW,1,BCC,experimental,"vacuum arc melting, Temperature: Not specified, Time: Not specified",N/A,None,Single Solid Solution
239,10.1016-j.jallcom.2022.164526.txt,10.1016-j.jallcom.2022.164526.txt,CrFeMnV,1,BCC,experimental,"vacuum arc melting, Temperature: Not specified, Time: Not specified",N/A,None,Single Solid Solution
239,10.1016-j.jallcom.2022.164526.txt,10.1016-j.jallcom.2022.164526.txt,CrMnV,1,BCC,experimental,"vacuum arc melting, Temperature: Not specified, Time: Not specified",N/A,None,Single Solid Solution
239,10.1016-j.jallcom.2022.164526.txt,10.1016-j.jallcom.2022.164526.txt,CrVFe,1,BCC,experimental,"vacuum arc melting, Temperature: Not specified, Time: Not specified",N/A,None,Single Solid Solution
239,10.1016-j.jallcom.2022.164526.txt,10.1016-j.jallcom.2022.164526.txt,CrVW,1,BCC,experimental,"vacuum arc melting, Temperature: Not specified, Time: Not specified",N/A,None,Single Solid Solution
239,10.1016-j.jallcom.2022.164526.txt,10.1016-j.jallcom.2022.164526.txt,FeMnV,1,BCC,experimental,"vacuum arc melting, Temperature: Not specified, Time: Not specified",N/A,None,Single Solid Solution
239,10.1016-j.jallcom.2022.164526.txt,10.1016-j.jallcom.2022.164526.txt,TaTiW,1,BCC,experimental,"vacuum arc melting, Temperature: Not specified, Time: Not specified",N/A,None,Single Solid Solution
239,10.1016-j.jallcom.2022.164526.txt,10.1016-j.jallcom.2022.164526.txt,TaWV,1,BCC,experimental,"vacuum arc melting, Temperature: Not specified, Time: Not specified",N/A,None,Single Solid Solution
239,10.1016-j.jallcom.2022.164526.txt,10.1016-j.jallcom.2022.164526.txt,TiWV,1,BCC,experimental,"vacuum arc melting, Temperature: Not specified, Time: Not specified",N/A,None,Single Solid Solution
241,10.1016-j.matchar.2023.113186.txt,10.1016-j.matchar.2023.113186.txt,CoCrFeMnNi,1,FCC,experimental,"conventional metallurgical techniques (likely arc melting), Temperature: above 1300°C, Atmosphere: argon",N/A,None,Mixed Solution
242,10.1016-S1872-2067(23)64428-6.txt,10.1016-S1872-2067(23)64428-6.txt,AlCoCrFeNi,1,FCC,Experimental,"arc melting, Temperature: 1800, Pressure: atmospheric, Time: not specified",N/A,None,Single Solid Solution
242,10.1016-S1872-2067(23)64428-6.txt,10.1016-S1872-2067(23)64428-6.txt,CoCrFeNiMo-xMg,1,FCC,Experimental,"arc melting, Temperature: 1800, Pressure: atmospheric, Time: not specified",N/A,None,Single Solid Solution
242,10.1016-S1872-2067(23)64428-6.txt,10.1016-S1872-2067(23)64428-6.txt,FeCoNiCuPt,1,FCC,Experimental,"arc melting, Temperature: 1800, Pressure: atmospheric, Time: not specified",N/A,None,Single Solid Solution
242,10.1016-S1872-2067(23)64428-6.txt,10.1016-S1872-2067(23)64428-6.txt,FeCoNiCuPtIr,1,FCC,Experimental,"arc melting, Temperature: 1800, Pressure: atmospheric, Time: not specified",N/A,None,Single Solid Solution
242,10.1016-S1872-2067(23)64428-6.txt,10.1016-S1872-2067(23)64428-6.txt,IrRuCoNiCu,1,FCC,Experimental,"arc melting, Temperature: 1800, Pressure: atmospheric, Time: not specified",N/A,None,Single Solid Solution
242,10.1016-S1872-2067(23)64428-6.txt,10.1016-S1872-2067(23)64428-6.txt,MnFeCoNiZn,1,FCC,Experimental,"arc melting, Temperature: 1800, Pressure: atmospheric, Time: not specified",N/A,None,Single Solid Solution
242,10.1016-S1872-2067(23)64428-6.txt,10.1016-S1872-2067(23)64428-6.txt,PtPdRhFeCoNi,1,FCC,Experimental,"arc melting, Temperature: 1800, Pressure: atmospheric, Time: not specified",N/A,None,Single Solid Solution
242,10.1016-S1872-2067(23)64428-6.txt,10.1016-S1872-2067(23)64428-6.txt,PtPdRhRuCe,1,FCC,Experimental,"arc melting, Temperature: 1800, Pressure: atmospheric, Time: not specified",N/A,None,Single Solid Solution
242,10.1016-S1872-2067(23)64428-6.txt,10.1016-S1872-2067(23)64428-6.txt,PtRhCoNiCu,1,FCC,Experimental,"arc melting, Temperature: 1800, Pressure: atmospheric, Time: not specified",N/A,None,Single Solid Solution
242,10.1016-S1872-2067(23)64428-6.txt,10.1016-S1872-2067(23)64428-6.txt,PtIrCuNiCr,1,FCC,Experimental,"arc melting, Temperature: 1800, Pressure: atmospheric, Time: not specified",N/A,None,Single Solid Solution
242,10.1016-S1872-2067(23)64428-6.txt,10.1016-S1872-2067(23)64428-6.txt,RuNiMoCrFeOx,1,FCC,Experimental,"arc melting, Temperature: 1800, Pressure: atmospheric, Time: not specified",N/A,None,Single Solid Solution
242,10.1016-S1872-2067(23)64428-6.txt,10.1016-S1872-2067(23)64428-6.txt,AuAgPtPdCu,1,FCC,Experimental,"arc melting, Temperature: 1800, Pressure: atmospheric, Time: not specified",N/A,None,Single Solid Solution
243,10.1016-j.scriptamat.2020.03.004.txt,10.1016-j.scriptamat.2020.03.004.txt,NbMoRuRhPd,1,HCP,experimental,"arc melting, Temperature: Not explicitly stated, but typically sufficient to melt the constituent elements, Time: Not specified",N/A,No additional post-processing treatments mentioned,Single Solid Solution
244,10.1016-j.pnsc.2022.01.008.txt,10.1016-j.pnsc.2022.01.008.txt,Al0.5CoCr0.8FeNi2.5V0.2,3,FCC + FCC L12 (Intermetallic) + Ni3Al,experimental,"arc melting, Temperature: above melting points of constituent elements, Atmosphere: high-purity argon with Ti getter, Remelting: multiple times",N/A,Partially ordered structure with L12 phase,Mixed Solution
244,10.1016-j.pnsc.2022.01.008.txt,10.1016-j.pnsc.2022.01.008.txt,Al0.3FeCoCrNi1.7,2,BCC B2 (Intermetallic) + FCC,experimental,"arc melting, Temperature: above melting points of constituent elements, Atmosphere: high-purity argon with Ti getter, Remelting: multiple times",N/A,Partially ordered structure with B2 phase,Mixed Solution
244,10.1016-j.pnsc.2022.01.008.txt,10.1016-j.pnsc.2022.01.008.txt,AlFeCoCrNi,1,FCC,experimental,"arc melting, Temperature: above melting points of constituent elements, Atmosphere: high-purity argon with Ti getter, Remelting: multiple times",N/A,Single solid solution,Single Solid Solution
245,10.1016-j.jmrt.2023.05.021.txt,10.1016-j.jmrt.2023.05.021.txt,AlVCr,1,BCC,experimental,"VIM, Temperature: not explicitly stated, Pressure: Ar atmosphere, Time: not explicitly stated",N/A,None,Single Solid Solution
245,10.1016-j.jmrt.2023.05.021.txt,10.1016-j.jmrt.2023.05.021.txt,Al10VCr90,1,BCC,experimental,"VIM, Temperature: not explicitly stated, Pressure: Ar atmosphere, Time: not explicitly stated",N/A,None,Single Solid Solution
245,10.1016-j.jmrt.2023.05.021.txt,10.1016-j.jmrt.2023.05.021.txt,Al20VCr80,1,BCC,experimental,"VIM, Temperature: not explicitly stated, Pressure: Ar atmosphere, Time: not explicitly stated",N/A,None,Single Solid Solution
245,10.1016-j.jmrt.2023.05.021.txt,10.1016-j.jmrt.2023.05.021.txt,Al33.3VCr66.7,2,B2 + BCC,experimental,"VIM, Temperature: not explicitly stated, Pressure: Ar atmosphere, Time: not explicitly stated",N/A,Partially ordered B2 phase,Mixed Solution
245,10.1016-j.jmrt.2023.05.021.txt,10.1016-j.jmrt.2023.05.021.txt,Al50VCr50,2,BCC + not specified,experimental,"VIM, Temperature: not explicitly stated, Pressure: Ar atmosphere, Time: not explicitly stated",N/A,None,Mixed Solution
246,10.1016-j.jallcom.2021.163517.txt,10.1016-j.jallcom.2021.163517.txt,(VNbTiTa)100-xSix,5,BCC + HCP (Intermetallic) + cubic (Intermetallic) + M5Si3 + M3Si,experimental,"vacuum arc melting, Temperature: above 2000°C, Time: multiple remelting cycles, Atmosphere: argon",N/A,None,Mixed Solution
247,10.1016-j.jallcom.2020.156204.txt,10.1016-j.jallcom.2020.156204.txt,AlCoCrFeNi,1,FCC,experimental,"arc melting, Temperature: Not specified, Time: Not specified",N/A,None,Single Solid Solution
247,10.1016-j.jallcom.2020.156204.txt,10.1016-j.jallcom.2020.156204.txt,AlCoCrFeNi,1,FCC,experimental,"arc melting, Temperature: Not specified, Time: Not specified",N/A,None,Single Solid Solution
247,10.1016-j.jallcom.2020.156204.txt,10.1016-j.jallcom.2020.156204.txt,AlCoCrFeNi,1,FCC,experimental,"arc melting, Temperature: Not specified, Time: Not specified",N/A,None,Single Solid Solution
247,10.1016-j.jallcom.2020.156204.txt,10.1016-j.jallcom.2020.156204.txt,AlCoCrFeNi,1,FCC,experimental,"arc melting, Temperature: Not specified, Time: Not specified",N/A,None,Single Solid Solution
247,10.1016-j.jallcom.2020.156204.txt,10.1016-j.jallcom.2020.156204.txt,AlCoCrFeNi,2,BCC + FCC,experimental,"arc melting, Temperature: Not specified, Time: Not specified",N/A,None,Mixed Solution
247,10.1016-j.jallcom.2020.156204.txt,10.1016-j.jallcom.2020.156204.txt,AlCoCrFeNi,1,BCC,experimental,"arc melting, Temperature: Not specified, Time: Not specified",N/A,None,Single Solid Solution
247,10.1016-j.jallcom.2020.156204.txt,10.1016-j.jallcom.2020.156204.txt,AlCoCrFeNi,1,BCC,experimental,"arc melting, Temperature: Not specified, Time: Not specified",N/A,None,Single Solid Solution
247,10.1016-j.jallcom.2020.156204.txt,10.1016-j.jallcom.2020.156204.txt,AlCoCrFeNi,1,BCC,experimental,"arc melting, Temperature: Not specified, Time: Not specified",N/A,None,Single Solid Solution
247,10.1016-j.jallcom.2020.156204.txt,10.1016-j.jallcom.2020.156204.txt,AlCoCrFeNi,1,BCC,experimental,"arc melting, Temperature: Not specified, Time: Not specified",N/A,None,Single Solid Solution
247,10.1016-j.jallcom.2020.156204.txt,10.1016-j.jallcom.2020.156204.txt,AlCoCrFeNi,1,BCC,experimental,"arc melting, Temperature: Not specified, Time: Not specified",N/A,None,Single Solid Solution
248,10.1016-j.jmrt.2022.10.048.txt,10.1016-j.jmrt.2022.10.048.txt,CrFe4Co4Ni4Cr3-xTiC,1,FCC,experimental,"laser cladding, Laser power: 2500, Scanning speed: 5, Laser beam size: 10 × 2 mm2, Argon flow: 15",N/A,None,Mixed Solution
249,10.1016-j.matchar.2023.113314.txt,10.1016-j.matchar.2023.113314.txt,TiZrHfNb,2,BCC + amorphous,experimental,"IGC, Temperature: Not specified, Pressure: Inert gas (He) environment, Time: Not specified",N/A,None,Mixed Solution
249,10.1016-j.matchar.2023.113314.txt,10.1016-j.matchar.2023.113314.txt,TiZrHfNbTa,3,BCC + HCP + amorphous,experimental,Not specified,N/A,None,Mixed Solution
249,10.1016-j.matchar.2023.113314.txt,10.1016-j.matchar.2023.113314.txt,Ti30Zr30Hf16Nb24,3,BCC + HCP + amorphous,theoretical,"CALPHAD, Removal of ta element: Yes, Reduction of hf element: Yes",N/A,None,Mixed Solution
250,10.1016-j.jmrt.2022.10.144.txt,10.1016-j.jmrt.2022.10.144.txt,FeCoNiCrMnV0.5,1,FCC,Experimental,"laser cladding, Laser power: 1100, Scanning speed: 6.0, Laser beam diameter: 4, Precursor layer thickness: 1, Shielding gas: argon",N/A,None,Single Solid Solution
250,10.1016-j.jmrt.2022.10.144.txt,10.1016-j.jmrt.2022.10.144.txt,FeCoNiCrMnV0.5Nb0.4,3,FCC + HCP Laves + FeCoNiCrMnNb,Experimental,"laser cladding, Laser power: 1100, Scanning speed: 6.0, Laser beam diameter: 4, Precursor layer thickness: 1, Shielding gas: argon",N/A,None,Mixed Solution
250,10.1016-j.jmrt.2022.10.144.txt,10.1016-j.jmrt.2022.10.144.txt,FeCoNiCrMnV0.5Nb0.6,3,FCC + HCP Laves + FeCoNiCrMnNb,Experimental,"laser cladding, Laser power: 1100, Scanning speed: 6.0, Laser beam diameter: 4, Precursor layer thickness: 1, Shielding gas: argon",N/A,None,Mixed Solution
250,10.1016-j.jmrt.2022.10.144.txt,10.1016-j.jmrt.2022.10.144.txt,FeCoNiCrMnV0.5Nb0.8,3,FCC + HCP Laves + FeCoNiCrMnNb,Experimental,"laser cladding, Laser power: 1100, Scanning speed: 6.0, Laser beam diameter: 4, Precursor layer thickness: 1, Shielding gas: argon",N/A,None,Mixed Solution
250,10.1016-j.jmrt.2022.10.144.txt,10.1016-j.jmrt.2022.10.144.txt,FeCoNiCrMnV0.5Nb1.0,3,FCC + HCP Laves + FeCoNiCrMnNb,Experimental,"laser cladding, Laser power: 1100, Scanning speed: 6.0, Laser beam diameter: 4, Precursor layer thickness: 1, Shielding gas: argon",N/A,None,Mixed Solution
250,10.1016-j.jmrt.2022.10.144.txt,10.1016-j.jmrt.2022.10.144.txt,FeCoNiCrMnV0.5Nb1.2,3,FCC + HCP Laves + FeCoNiCrMnNb,Experimental,"laser cladding, Laser power: 1100, Scanning speed: 6.0, Laser beam diameter: 4, Precursor layer thickness: 1, Shielding gas: argon",N/A,None,Mixed Solution
251,10.1016-j.msea.2020.140039.txt,10.1016-j.msea.2020.140039.txt,CrMnFeCoNi,2,FCC + Not specified,experimental,"Selective Laser Melting (SLM), Feedstock: Pre-alloyed equiatomic CrMnFeCoNi HEA powders, Oxygen content: 419 ppm, Laser scanning speed: 600 mm/s, Layer thickness: 25 μm, Hatch space: 80 μm, Laser power: 90 W, Scanning pattern: 180° angle rotation for two consecutive layers, Volumetric energy density: 75 J/mm3, Environment: High-purity Argon gas",N/A,"Gaseous hydrogen charging: Temperature = 300 °C, Pressure = 15 MPa, Duration = 72 hours, Hydrogen content = ∼76.5 wppm",Mixed Solution
252,10.1016-j.mtla.2022.101491.txt,10.1016-j.mtla.2022.101491.txt,CoCrNi,1,FCC,experimental,"Not explicitly stated, Temperature: Not specified, Time: Not specified",N/A,None,Single Solid Solution
253,10.1016-j.mtcomm.2023.105880.txt,10.1016-j.mtcomm.2023.105880.txt,PbSnTeSe,1,NaCl type FCC crystal structure,experimental,"Mechanical Alloying (MA) and Spark Plasma Sintering (SPS), Ma: {'duration': '5 hours', 'atmosphere': 'high-purity Argon (Ar)', 'ball-to-powder ratio': '15:1', 'milling speed': '300 rpm', 'milling cycle': '10 minutes milling followed by 20 minutes cooling'}, Sps: {'pressure': '50 MPa', 'temperature': 'room temperature (RT) to 325°C', 'duration': 'samples were retained at 325°C for 5 minutes before cooling to room temperature'}",N/A,No partial ordering or High Entropy Intermetallic classification,Single Solid Solution
255,10.1016-j.triboint.2024.109405.txt,10.1016-j.triboint.2024.109405.txt,CoCrFeNi,1,FCC,experimental,"laser cladding, Laser power: 2500, Scanning speed: 16.66, Spot diameter: 3.6, Overlap rate: 47.22, Focal spot position: 5, Shielding gas: Ar, Flow rate: 10",N/A,None,Single Solid Solution
255,10.1016-j.triboint.2024.109405.txt,10.1016-j.triboint.2024.109405.txt,CoCrFeNiNbC,2,FCC + NbC,experimental,"laser cladding, Laser power: 2500, Scanning speed: 16.66, Spot diameter: 3.6, Overlap rate: 47.22, Focal spot position: 5, Shielding gas: Ar, Flow rate: 10",N/A,None,Mixed Solution
255,10.1016-j.triboint.2024.109405.txt,10.1016-j.triboint.2024.109405.txt,CoCrFeNiNbC,2,FCC + NbC,experimental,"laser cladding, Laser power: 2500, Scanning speed: 16.66, Spot diameter: 3.6, Overlap rate: 47.22, Focal spot position: 5, Shielding gas: Ar, Flow rate: 10",N/A,None,Mixed Solution
255,10.1016-j.triboint.2024.109405.txt,10.1016-j.triboint.2024.109405.txt,CoCrFeNiNbC,2,FCC + NbC,experimental,"laser cladding, Laser power: 2500, Scanning speed: 16.66, Spot diameter: 3.6, Overlap rate: 47.22, Focal spot position: 5, Shielding gas: Ar, Flow rate: 10",N/A,None,Mixed Solution
256,10.1016-j.engfracmech.2021.107848.txt,10.1016-j.engfracmech.2021.107848.txt,AlCrCuFeNi2,4,BCC + FCC + HCP + none Amorphous,experimental,"likely arc melting or induction melting followed by consolidation, Temperature: typically exceeds 1500°C for melting, Time: several minutes to hours",N/A,"No specific details on post-processing such as annealing, quenching, rolling, etc. are provided in the text.",Mixed Solution
257,10.1016-j.matlet.2021.131098.txt,10.1016-j.matlet.2021.131098.txt,AlFeCuZnTi,2,BCC + N/A,Experimental,"high energy ball milling, Ball mill: FRISCH P6 planetary ball mill, Rpm: 300, Atmosphere: protective argon atmosphere, Ball to powder weight ratio: 20, Milling time: up to 40 hours with stops every 2 hours for 30 minutes, Process control agent: toluene (1 wt%)",N/A,Forms an amorphous phase before crystallizing into a BCC solid solution,Mixed Solution
257,10.1016-j.matlet.2021.131098.txt,10.1016-j.matlet.2021.131098.txt,AlFeCuZnTi,1,BCC,Experimental,"high energy ball milling, Ball mill: FRISCH P6 planetary ball mill, Rpm: 300, Atmosphere: protective argon atmosphere, Ball to powder weight ratio: 20, Milling time: up to 40 hours with stops every 2 hours for 30 minutes, Process control agent: toluene (1 wt%)",N/A,Forms a BCC solid solution directly during milling,Single Solid Solution
258,10.1016-j.electacta.2022.140651.txt,10.1016-j.electacta.2022.140651.txt,HfNbTiZrNbx,3,BCC + HCP + HfNbTiZrNbx,Experimental,"arc melting, Elements: ['Ti', 'Hf', 'Zr', 'Nb'], Atmosphere: Ti-gettered argon, Repetitions: 5",N/A,Partially ordered ω phase in 0.2Nb specimen,Mixed Solution
259,10.1016-j.jmst.2021.12.055.txt,10.1016-j.jmst.2021.12.055.txt,AlCoCrFeNi(TiN)x,8,BCC + FCC + cubic + cubic B2 + rhombohedral + rhombohedral + Al2O3 + TiN,experimental,"atmospheric plasma spraying and laser remelting, Arc current: 500, Voltage: 40, Preheating: applied to the substrate and powder, Laser power: 2000, Laser beam spot diameter: 5, Laser scanning velocity: 7",N/A,"No partial ordering observed, initial state before oxidation",Mixed Solution
260,10.1016-j.corsci.2023.111599.txt,10.1016-j.corsci.2023.111599.txt,AlCoCrFeNi,4,B2 (ordered BCC) (Intermetallic) + BCC + FCC + AlCoCrFeNi,experimental,"Laser Melting Deposition (LMD), Laser power: 850, Scanning speed: 450, Lifting amount: 0.22, Powder delivery rate: 9, Powder gas flow: 3.0, Protection gas flow: 7, Degree of defocusing: 11, Laser spot diameter: 2",N/A,Partially ordered B2 phase present,Mixed Solution
260,10.1016-j.corsci.2023.111599.txt,10.1016-j.corsci.2023.111599.txt,CoCrFeNi,1,FCC,experimental,"Laser Melting Deposition (LMD), Laser power: 850, Scanning speed: 450, Lifting amount: 0.22, Powder delivery rate: 9, Powder gas flow: 3.0, Protection gas flow: 7, Degree of defocusing: 11, Laser spot diameter: 2",N/A,None,Single Solid Solution
260,10.1016-j.corsci.2023.111599.txt,10.1016-j.corsci.2023.111599.txt,CoCrFeNi,1,FCC,experimental,"Laser Melting Deposition (LMD), Laser power: 850, Scanning speed: 450, Lifting amount: 0.22, Powder delivery rate: 9, Powder gas flow: 3.0, Protection gas flow: 7, Degree of defocusing: 11, Laser spot diameter: 2",N/A,None,Single Solid Solution
260,10.1016-j.corsci.2023.111599.txt,10.1016-j.corsci.2023.111599.txt,CoCrFeNiAl,4,B2 (ordered BCC) (Intermetallic) + BCC + FCC + AlCoCrFeNi,experimental,"Laser Melting Deposition (LMD), Laser power: 850, Scanning speed: 450, Lifting amount: 0.22, Powder delivery rate: 9, Powder gas flow: 3.0, Protection gas flow: 7, Degree of defocusing: 11, Laser spot diameter: 2",N/A,Partially ordered B2 phase present,Mixed Solution
260,10.1016-j.corsci.2023.111599.txt,10.1016-j.corsci.2023.111599.txt,CoCrFeNiAl,4,B2 (ordered BCC) (Intermetallic) + BCC + FCC + AlCoCrFeNi,experimental,"Laser Melting Deposition (LMD), Laser power: 850, Scanning speed: 450, Lifting amount: 0.22, Powder delivery rate: 9, Powder gas flow: 3.0, Protection gas flow: 7, Degree of defocusing: 11, Laser spot diameter: 2",N/A,Partially ordered B2 phase present,Mixed Solution
260,10.1016-j.corsci.2023.111599.txt,10.1016-j.corsci.2023.111599.txt,CoCrFeNiAl,3,BCC + FCC + CoCrFeNi,experimental,"Laser Melting Deposition (LMD), Laser power: 850, Scanning speed: 450, Lifting amount: 0.22, Powder delivery rate: 9, Powder gas flow: 3.0, Protection gas flow: 7, Degree of defocusing: 11, Laser spot diameter: 2",N/A,None,Mixed Solution
261,10.1016-j.apsusc.2020.146044.txt,10.1016-j.apsusc.2020.146044.txt,CoCrNi,1,FCC,experimental,"vacuum arc remelting, Temperature: 1200, Time: 24 hours",N/A,None,Single Solid Solution
261,10.1016-j.apsusc.2020.146044.txt,10.1016-j.apsusc.2020.146044.txt,CoCrFeNi,1,FCC,experimental,"vacuum arc remelting, Temperature: 1200, Time: 24 hours",N/A,None,Single Solid Solution
261,10.1016-j.apsusc.2020.146044.txt,10.1016-j.apsusc.2020.146044.txt,CoCrFeNiPd,1,FCC,experimental,"vacuum arc remelting, Temperature: 1200, Time: 24 hours",N/A,None,Single Solid Solution
262,10.1016-j.jmrt.2023.10.123.txt,10.1016-j.jmrt.2023.10.123.txt,AlCoCrFeNi,2,BCC + FCC,experimental,"friction stir processing, Matrix material: commercial pure copper (4 mm thick), Reinforcement material: commercial FeCoNiCrAl HEA particles (average particle size of 27 μm), Tool specifications: {'shoulder_diameter': 12, 'pin_length': 2, 'rotation_speed': 1000, 'traveling_speed': 30, 'pressure': 0.15}, Processing steps: ['Milled a groove on the surface of the base Cu and filled with HEA particles', 'Closed the groove with a pin-free stirring tool', 'Subjected the base Cu with HEA particles to three passes of FSP in opposite directions using a pin stirring tool']",N/A,None,Mixed Solution
263,10.1016-j.jmrt.2023.08.149.txt,10.1016-j.jmrt.2023.08.149.txt,MoNbTaTiV,1,BCC,both,"vacuum arc melting, Metal powders: 99.5% pure, 30 g weight, Cold pressed into slices: graphite die, 20 mm diameter, Melting: five rounds to ensure uniform composition and structure, Vacuum level: 5 × 10−3 Pa",Density Functional Theory (DFT),No partially ordered structure or high entropy intermetallics in the initial state,Single Solid Solution
263,10.1016-j.jmrt.2023.08.149.txt,10.1016-j.jmrt.2023.08.149.txt,MoNbTa0.5Ti1.5V,1,BCC,both,"vacuum arc melting, Metal powders: 99.5% pure, 30 g weight, Cold pressed into slices: graphite die, 20 mm diameter, Melting: five rounds to ensure uniform composition and structure, Vacuum level: 5 × 10−3 Pa",Density Functional Theory (DFT),No partially ordered structure or high entropy intermetallics in the initial state,Single Solid Solution
264,10.1016-j.matchemphys.2021.125352.txt,10.1016-j.matchemphys.2021.125352.txt,CoCrFeMnNi,1,FCC,Experimental,"arc melting, Temperature: 1600, Time: 10 minutes, Cooling rate: rapid quenching",N/A,None,Single Solid Solution
264,10.1016-j.matchemphys.2021.125352.txt,10.1016-j.matchemphys.2021.125352.txt,CoCrFeMnNiTiAlO2CrB,7,FCC + HCP + orthorhombic + trigonal + Al2O3 + TiN + Cr2B,Experimental,"plasma cladding, Temperature: 1200, Time: 20 minutes, Cooling rate: air cooling",N/A,None,Mixed Solution
264,10.1016-j.matchemphys.2021.125352.txt,10.1016-j.matchemphys.2021.125352.txt,CoCrFeMnNiTiAlO2CrBBSi,9,FCC + HCP + amorphous + orthorhombic + trigonal + Al2O3 + TiN + Cr2B + Si,Experimental,"plasma cladding, Temperature: 1200, Time: 20 minutes, Cooling rate: air cooling",N/A,None,Mixed Solution
265,10.1016-j.matchar.2023.113016.txt,10.1016-j.matchar.2023.113016.txt,CrFeNiAl0.28Si0.09Ti0.02Cu0.01,3,"BCC + FCC + (Ni,Al)-rich phase",experimental,"casting, Temperature: Not specified in the given text, Time: Not specified in the given text",N/A,Partially ordered structure in nanoprecipitates,Mixed Solution
266,10.1016-j.matlet.2018.01.092.txt,10.1016-j.matlet.2018.01.092.txt,CoFeNi,1,FCC,experimental,"mechanically alloyed powders, Milling duration: 15, Milling speed: 300, Ball to powder ratio: 15",N/A,None,Single Solid Solution
266,10.1016-j.matlet.2018.01.092.txt,10.1016-j.matlet.2018.01.092.txt,CoCrFeNi,1,FCC,experimental,"mechanically alloyed powders, Milling duration: 15, Milling speed: 300, Ball to powder ratio: 15",N/A,None,Single Solid Solution
266,10.1016-j.matlet.2018.01.092.txt,10.1016-j.matlet.2018.01.092.txt,CoCrFeMnNi,1,FCC,experimental,"mechanically alloyed powders, Milling duration: 15, Milling speed: 300, Ball to powder ratio: 15",N/A,None,Single Solid Solution
266,10.1016-j.matlet.2018.01.092.txt,10.1016-j.matlet.2018.01.092.txt,AlCoCrFeMnNi,3,BCC + FCC + Sigma phase,experimental,"mechanically alloyed powders, Milling duration: 15, Milling speed: 300, Ball to powder ratio: 15",N/A,None,Mixed Solution
267,10.1016-j.powtec.2024.119556.txt,10.1016-j.powtec.2024.119556.txt,AlCoCrFe,1,BCC,Experimental,"mechanical alloying, Rotation speed: 580, Ball to powder ratio: 10, Milling time: 24, Process controlling agent: 3 wt% stearic acid",N/A,None,Single Solid Solution
267,10.1016-j.powtec.2024.119556.txt,10.1016-j.powtec.2024.119556.txt,AlCoCrFeNi,2,BCC + FCC,Experimental,"mechanical alloying, Rotation speed: 580, Ball to powder ratio: 10, Milling time: 24, Process controlling agent: 3 wt% stearic acid",N/A,None,Mixed Solution
267,10.1016-j.powtec.2024.119556.txt,10.1016-j.powtec.2024.119556.txt,AlCoCrFeNi,1,BCC,Experimental,"sequential mechanical alloying, Rotation speed: 580, Ball to powder ratio: 10, Milling time: 24, Element addition interval: 4, Process controlling agent: 3 wt% stearic acid",N/A,None,Single Solid Solution
268,10.1016-j.msea.2023.145918.txt,10.1016-j.msea.2023.145918.txt,CoCrFeNi,1,FCC,experimental,"laser powder bed fusion (LPBF), Laser power: 200, Scanning speed: 600, Scanning hatch: 60, Layer thickness: 30, Scanning strategy: orthogonal",N/A,None,Single Solid Solution
269,10.1016-j.mtcomm.2022.103952.txt,10.1016-j.mtcomm.2022.103952.txt,AlCoCrFeNi,3,BCC + FCC + unknown (Intermetallic),Experimental,"Mechanical Alloying and Spark Plasma Sintering, Ma duration: 30 hours, Sps temperature: 1050 °C, Sps holding time: 5 minutes, Sps pressure: 30 MPa",N/A,No partial ordering mentioned,Mixed Solution
269,10.1016-j.mtcomm.2022.103952.txt,10.1016-j.mtcomm.2022.103952.txt,AlCoCrFeNi-5NiTi,4,B2 (CsCl-type structure) (Intermetallic) + BCC + FCC + unknown (Intermetallic),Experimental,"Mechanical Alloying and Spark Plasma Sintering, Ma duration: 1 hour, Sps temperature: 1050 °C, Sps holding time: 5 minutes, Sps pressure: 30 MPa",N/A,No partial ordering mentioned,Mixed Solution
269,10.1016-j.mtcomm.2022.103952.txt,10.1016-j.mtcomm.2022.103952.txt,AlCoCrFeNi-10NiTi,4,B2 (CsCl-type structure) (Intermetallic) + BCC + FCC + unknown (Intermetallic),Experimental,"Mechanical Alloying and Spark Plasma Sintering, Ma duration: 1 hour, Sps temperature: 1050 °C, Sps holding time: 5 minutes, Sps pressure: 30 MPa",N/A,No partial ordering mentioned,Mixed Solution
270,10.1016-j.smmf.2022.100009.txt,10.1016-j.smmf.2022.100009.txt,AlCoCrCuFeNi,2,BCC + FCC,Experimental,"arc melting, Temperature: 1500, Time: 30 minutes",N/A,None,Mixed Solution
270,10.1016-j.smmf.2022.100009.txt,10.1016-j.smmf.2022.100009.txt,AlCoCrFeNiTi,2,BCC + FCC,Experimental,"arc melting, Temperature: 1500, Time: 30 minutes",N/A,None,Mixed Solution
270,10.1016-j.smmf.2022.100009.txt,10.1016-j.smmf.2022.100009.txt,CoCrFeNiNb,2,BCC + FCC,Experimental,"arc melting, Temperature: 1500, Time: 30 minutes",N/A,None,Mixed Solution
270,10.1016-j.smmf.2022.100009.txt,10.1016-j.smmf.2022.100009.txt,CoCrFeMnNi,1,FCC,Experimental,"arc melting, Temperature: 1500, Time: 30 minutes",N/A,None,Single Solid Solution
270,10.1016-j.smmf.2022.100009.txt,10.1016-j.smmf.2022.100009.txt,CrCuFeNiAl,1,FCC,Experimental,"arc melting, Temperature: 1500, Time: 30 minutes",N/A,None,Single Solid Solution
270,10.1016-j.smmf.2022.100009.txt,10.1016-j.smmf.2022.100009.txt,CrFeCoMnNi,1,FCC,Experimental,"arc melting, Temperature: 1500, Time: 30 minutes",N/A,None,Single Solid Solution
270,10.1016-j.smmf.2022.100009.txt,10.1016-j.smmf.2022.100009.txt,FeCoCrMnNi,1,FCC,Experimental,"arc melting, Temperature: 1500, Time: 30 minutes",N/A,None,Single Solid Solution
270,10.1016-j.smmf.2022.100009.txt,10.1016-j.smmf.2022.100009.txt,TiTaHfNbZr,1,BCC,Experimental,"arc melting, Temperature: 1500, Time: 30 minutes",N/A,None,Single Solid Solution
270,10.1016-j.smmf.2022.100009.txt,10.1016-j.smmf.2022.100009.txt,TiTaHfNbZrMo,1,BCC,Experimental,"arc melting, Temperature: 1500, Time: 30 minutes",N/A,None,Single Solid Solution
270,10.1016-j.smmf.2022.100009.txt,10.1016-j.smmf.2022.100009.txt,TiTaHfNbZrV,1,BCC,Experimental,"arc melting, Temperature: 1500, Time: 30 minutes",N/A,None,Single Solid Solution
270,10.1016-j.smmf.2022.100009.txt,10.1016-j.smmf.2022.100009.txt,TiZrHfCoNiCu,1,FCC,Experimental,"arc melting, Temperature: 1500, Time: 30 minutes",N/A,None,Single Solid Solution
