Repository: sourish69/MSE643_CourseProject

# MSE643_CourseProject - Phase-Oriented Generative Design of High-Entropy Alloys

**A generative machine-learning pipeline that designs new alloy compositions to order - you specify the crystal phase you want, and the model proposes chemistries that should form it.**

---

## The idea in one paragraph

High-entropy alloys mix five or more principal elements in near-equal proportions, and their configurational entropy unlocks unusual combinations of strength and thermal stability. The problem is scale: the viable composition space runs to millions of candidates, far beyond what anyone can cast and characterize by hand.

File: Datasets/Vladimir_HEA_database.csv (part 6 of 88)
id,Paper,Name,Alloy,Nb of phase,Phase,Experimental or theoretical,Experimental details,Theoretical details,Special conditions,Type of solution
270,10.1016-j.smmf.2022.100009.txt,10.1016-j.smmf.2022.100009.txt,TiZrNbWMo,1,BCC,Experimental,"arc melting, Temperature: 1500, Time: 30 minutes",N/A,None,Single Solid Solution
271,10.1016-j.isci.2022.104047.txt,10.1016-j.isci.2022.104047.txt,AlCoFeNi,2,BCC A2 + CsCl-structured B2 (Intermetallic),experimental,"arc melting, Temperature: 600, Time: 15 hours, Cooling rate: quenching in water",N/A,None,Mixed Solution
271,10.1016-j.isci.2022.104047.txt,10.1016-j.isci.2022.104047.txt,AlCo0.5Cr0.5FeNi,2,BCC A2 + CsCl-structured B2 (Intermetallic),experimental,"arc melting, Temperature: 600, Time: 15 hours, Cooling rate: quenching in water",N/A,None,Mixed Solution
271,10.1016-j.isci.2022.104047.txt,10.1016-j.isci.2022.104047.txt,AlCoCrFeNi,2,BCC A2 + CsCl-structured B2 (Intermetallic),experimental,"arc melting, Temperature: 600, Time: 15 hours, Cooling rate: quenching in water",N/A,None,Mixed Solution
272,10.1016-j.jallcom.2021.163171.txt,10.1016-j.jallcom.2021.163171.txt,CoCrNi,1,FCC,experimental,"not specified in the provided text, Temperature: not specified, Pressure: not specified, Time: not specified",N/A,No partial ordering or initial state before oxidation mentioned,Single Solid Solution
273,10.1016-j.scriptamat.2023.115633.txt,10.1016-j.scriptamat.2023.115633.txt,CoCrNiC0.1,2,FCC + Cr7C3,experimental,"ultrasonic vibration-modulated static compressive loading, Frequency: 20000, Amplitude: 20, Load: 180, Duration: 25",N/A,Ultrasonic vibration-induced precipitation,Mixed Solution
274,10.1016-j.mtnano.2022.100263.txt,10.1016-j.mtnano.2022.100263.txt,AlCoCrFeNi,3,BCC B2 + FCC + ordered B2,experimental,"vacuum arc-melting, Elements: ['Al', 'Co', 'Ni', 'Cr', 'Fe'], Purity: >= 99.95 wt%, Temperature: Not specified, Procedure: Reversed and re-melted at least 5 times in a water-cooled copper crucible",N/A,Partially ordered B2 phase,Mixed Solution
275,10.1016-j.jallcom.2022.167550.txt,10.1016-j.jallcom.2022.167550.txt,FeCoCrNiMn,1,FCC,experimental,"cold spray, Temperature: 1100, Pressure: 7, Stand-off distance: 15, Powder feed rate: 2, Transversal robot speed: 500",N/A,None,Single Solid Solution
276,10.1016-j.jmst.2022.11.033.txt,10.1016-j.jmst.2022.11.033.txt,FeCoNiCrMn,2,FCC + HCP,experimental,"mechanical milling, Material: MgH2 powders (98% in purity, 15–25 μm) and FeCoNiCrMn high entropy alloy (molar ratio of 1:1:1:1:1), Equipment: Planetary ball mill system (Pulverisette 4, FRITSCH, Germany), Container: Stainless steel pot (0.25 L in volume), Balls: Stainless steel balls (6 mm and 3 mm in diameter, weight ratio 3:1), Speed: 280, Duration: 10, Ball to powders weight ratio: 40, Environment: Ar-filled glove box with water and oxygen content better than 0.01 ppm",N/A,No special conditions mentioned,Mixed Solution
277,10.1016-j.vacuum.2024.113026.txt,10.1016-j.vacuum.2024.113026.txt,FeCoNiCrMn,2,FCC + amorphous,experimental,"laser additive manufacturing (LAM), Addition: Fe-based metallic glass (5 wt%)",N/A,Grain refinement observed due to Fe-based metallic glass addition,Mixed Solution
278,10.1016-j.jmrt.2023.08.071.txt,10.1016-j.jmrt.2023.08.071.txt,Al14Co41Cr15Fe10Ni20,3,BCC B2 + FCC + CoAl,Experimental,"arc melting, Temperature: approximately 1400-1600°C, Time: not specified",N/A,Initial state before oxidation: as-cast and homogenized,Mixed Solution
278,10.1016-j.jmrt.2023.08.071.txt,10.1016-j.jmrt.2023.08.071.txt,AlCoCrFeNi2.1,3,BCC B2 + FCC + CoAl,Experimental,not specified in the given text,N/A,Initial state before oxidation: not specified,Mixed Solution
278,10.1016-j.jmrt.2023.08.071.txt,10.1016-j.jmrt.2023.08.071.txt,Al0.5CoCrFeNi,3,BCC B2 + FCC + CoAl,Experimental,not specified in the given text,N/A,Initial state before oxidation: not specified,Mixed Solution
278,10.1016-j.jmrt.2023.08.071.txt,10.1016-j.jmrt.2023.08.071.txt,Al0.5Co1.5CrFeNi1.5,3,BCC B2 + FCC + CoAl,Experimental,not specified in the given text,N/A,Initial state before oxidation: not specified,Mixed Solution
278,10.1016-j.jmrt.2023.08.071.txt,10.1016-j.jmrt.2023.08.071.txt,Al0.3CoCrFeNi,3,BCC B2 + FCC + CoAl,Experimental,not specified in the given text,N/A,Initial state before oxidation: not specified,Mixed Solution
278,10.1016-j.jmrt.2023.08.071.txt,10.1016-j.jmrt.2023.08.071.txt,AlCoCrFeNi,3,BCC B2 + FCC + CoAl,Experimental,not specified in the given text,N/A,Initial state before oxidation: not specified,Mixed Solution
279,10.1016-j.actamat.2023.119398.txt,10.1016-j.actamat.2023.119398.txt,AgAuCuPdPt,1,FCC,theoretical,"Metropolis Monte Carlo simulations, System size: 124, Temperatures: 200 K to 800 K, Energy calculations: DFT using GPAW, LCAO, DZP basis-set, (1 × 1 × 2) k-points, RPBE exchange correlation functional, Convergence criteria: low convergence criteria for electron density, Lattice parameters: approximated by average DFT calculated lattice parameters for pure constituent metals (Vegard's law), Atomic relaxation: not included, Ghost atom: Zn ghost atom placed at vacancy position, Mc moves: 10,000 attempts for vacancy migration, 6,000 attempts for global swap",N/A,None,Single Solid Solution
279,10.1016-j.actamat.2023.119398.txt,10.1016-j.actamat.2023.119398.txt,AgPdPtIr,1,FCC,theoretical,"Metropolis Monte Carlo simulations, System size: 124, Temperatures: 200 K to 1200 K, Energy calculations: DFT using GPAW, LCAO, DZP basis-set, (1 × 1 × 2) k-points, RPBE exchange correlation functional, Convergence criteria: low convergence criteria for electron density, Lattice parameters: approximated by average DFT calculated lattice parameters for pure constituent metals (Vegard's law), Atomic relaxation: not included, Ghost atom: Zn ghost atom placed at vacancy position, Mc moves: 10,000 attempts for vacancy migration, 6,000 attempts for global swap",N/A,Kinetic trapping due to strong Ir-Ir interactions,Single Solid Solution
280,10.1016-j.apsusc.2018.03.135.txt,10.1016-j.apsusc.2018.03.135.txt,FeNiCoAlCu,2,BCC + FCC,experimental,"laser cladding, Laser power: 2000, Laser spot diameter: 3, Scanning speed: 10, Overlap rate: 0.5, Shielding gas: argon, Cooling method: air cooling",N/A,None,Mixed Solution
281,10.1016-j.jallcom.2023.169015.txt,10.1016-j.jallcom.2023.169015.txt,CoCrNi,1,FCC,Experimental,"vacuum arc-melting furnace, Temperature: 1000, Time: 2 hours, Post-processing: cold-rolled, annealed at 850 °C for 15 minutes, water cooling",N/A,None,Single Solid Solution
281,10.1016-j.jallcom.2023.169015.txt,10.1016-j.jallcom.2023.169015.txt,CoCrNiCu0.2,1,FCC,Experimental,"vacuum arc-melting furnace, Temperature: 1000, Time: 2 hours, Post-processing: cold-rolled, annealed at 850 °C for 15 minutes, water cooling",N/A,None,Single Solid Solution
281,10.1016-j.jallcom.2023.169015.txt,10.1016-j.jallcom.2023.169015.txt,CoCrNiCu0.4,2,FCC + FCC (Intermetallic),Experimental,"vacuum arc-melting furnace, Temperature: 1000, Time: 2 hours, Post-processing: cold-rolled, annealed at 850 °C for 15 minutes, water cooling",N/A,None,Mixed Solution
281,10.1016-j.jallcom.2023.169015.txt,10.1016-j.jallcom.2023.169015.txt,CoCrNiCu1.0,3,FCC + FCC (Intermetallic) + Cu-rich precipitates,Experimental,"vacuum arc-melting furnace, Temperature: 1000, Time: 2 hours, Post-processing: cold-rolled, annealed at 850 °C for 15 minutes, water cooling",N/A,Partially ordered structure,Mixed Solution
281,10.1016-j.jallcom.2023.169015.txt,10.1016-j.jallcom.2023.169015.txt,CoCrFeNi,1,FCC,Experimental,"vacuum arc-melting furnace, Temperature: 1000, Time: 2 hours, Post-processing: cold-rolled, annealed at 850 °C for 15 minutes, water cooling",N/A,None,Single Solid Solution
281,10.1016-j.jallcom.2023.169015.txt,10.1016-j.jallcom.2023.169015.txt,CoCrFeNiCu7,2,FCC + FCC (Intermetallic),Experimental,"vacuum arc-melting furnace, Temperature: 1000, Time: 2 hours, Post-processing: cold-rolled, annealed at 850 °C for 15 minutes, water cooling",N/A,None,Mixed Solution
281,10.1016-j.jallcom.2023.169015.txt,10.1016-j.jallcom.2023.169015.txt,CoCrFeNiCu13,2,FCC + FCC (Intermetallic),Experimental,"vacuum arc-melting furnace, Temperature: 1000, Time: 2 hours, Post-processing: cold-rolled, annealed at 850 °C for 15 minutes, water cooling",N/A,None,Mixed Solution
282,10.1016-j.vacuum.2024.113006.txt,10.1016-j.vacuum.2024.113006.txt,AlCuNiSnZn,3,BCC + FCC + HCP,experimental,"mechanical alloying and conventional sintering, Temperature: 500, Time: 10 hours",N/A,Partially ordered structure in AlNi phase,Mixed Solution
282,10.1016-j.vacuum.2024.113006.txt,10.1016-j.vacuum.2024.113006.txt,AlCuNiSnZn,2,BCC + HCP,experimental,"mechanical alloying and high-frequency induction-heat sintering, Temperature: 500, Time: 10 minutes",N/A,Partially ordered structure in AlNi phase,Mixed Solution
283,10.1016-j.jallcom.2020.158295.txt,10.1016-j.jallcom.2020.158295.txt,HfMoNbTaU,1,BCC,experimental,"arc melting, Temperature: approximately 2000-2500°C, Time: melted four times, Atmosphere: Ti-gettered argon",N/A,No significant changes in phase after post-processing,Single Solid Solution
283,10.1016-j.jallcom.2020.158295.txt,10.1016-j.jallcom.2020.158295.txt,MoNbTaTiU,1,BCC,experimental,"arc melting, Temperature: approximately 2000-2500°C, Time: melted four times, Atmosphere: Ti-gettered argon",N/A,No significant changes in phase after post-processing,Mixed Solution
284,10.1016-j.matdes.2022.110522.txt,10.1016-j.matdes.2022.110522.txt,FeCoCrNi,3,FCC + polycrystalline + tetragonal,Experimental,"Vacuum Magnetron Sputtering, Vacuum level: 10−4 Pa, Partial pressure of argon: 10−1 Pa, Ion deposition rate: 20 nm/min, Diamond size: 4 × 4 × 1 mm3, Diffusion treatment: Annealing at 1000 °C for 20 min, followed by water-quenching",N/A,No partially ordered structure or High Entropy Intermetallic classification,Mixed Solution
285,10.1016-j.jmmm.2020.166492.txt,10.1016-j.jmmm.2020.166492.txt,AlCoCrFeNiSi,3,BCC + D03 (Intermetallic) + Cr3Si,experimental,"induction heating and high-pressure die casting, Cooling rate: ~103 K/s",N/A,Partially ordered structure (High Entropy Intermetallic),Mixed Solution
285,10.1016-j.jmmm.2020.166492.txt,10.1016-j.jmmm.2020.166492.txt,AlCoCr0.5FeNiSi0.5,1,BCC,experimental,"induction heating and high-pressure die casting, Cooling rate: ~103 K/s",N/A,Ordered structure,Single Solid Solution
285,10.1016-j.jmmm.2020.166492.txt,10.1016-j.jmmm.2020.166492.txt,AlCoFeNiSi,6,BCC + HCP (Intermetallic) + cubic + AlNi (Intermetallic) + AlNi3 + Fe5Si3,experimental,"induction heating and high-pressure die casting, Cooling rate: ~103 K/s",N/A,Partially ordered structure (High Entropy Intermetallic),Mixed Solution
285,10.1016-j.jmmm.2020.166492.txt,10.1016-j.jmmm.2020.166492.txt,AlCoFeNiSi0.5,1,BCC,experimental,"induction heating and high-pressure die casting, Cooling rate: ~103 K/s",N/A,Ordered structure,Single Solid Solution
286,10.1016-j.jallcom.2022.166372.txt,10.1016-j.jallcom.2022.166372.txt,AlCo4Cr1.5Fe1.5Ni5,1,FCC,Experimental,"arc melting, Temperature: not explicitly stated, Atmosphere: inert argon, Repetition: 5",N/A,None,Single Solid Solution
286,10.1016-j.jallcom.2022.166372.txt,10.1016-j.jallcom.2022.166372.txt,AlCo4Cr1.5Fe1.5Ni5,1,FCC,Experimental,"arc melting, Temperature: not explicitly stated, Atmosphere: inert argon, Repetition: 5",N/A,None,Single Solid Solution
286,10.1016-j.jallcom.2022.166372.txt,10.1016-j.jallcom.2022.166372.txt,AlCo4Cr1.5Fe1.5Ni5,1,FCC,Experimental,"arc melting, Temperature: not explicitly stated, Atmosphere: inert argon, Repetition: 5",N/A,None,Single Solid Solution
286,10.1016-j.jallcom.2022.166372.txt,10.1016-j.jallcom.2022.166372.txt,AlCo4Cr1.5Fe1.5Ni5,2,BCC + FCC,Experimental,"arc melting, Temperature: not explicitly stated, Atmosphere: inert argon, Repetition: 5",N/A,None,Mixed Solution
286,10.1016-j.jallcom.2022.166372.txt,10.1016-j.jallcom.2022.166372.txt,AlCo4Cr1.5Fe1.5Ni5,2,BCC + FCC,Experimental,"arc melting, Temperature: not explicitly stated, Atmosphere: inert argon, Repetition: 5",N/A,None,Mixed Solution
286,10.1016-j.jallcom.2022.166372.txt,10.1016-j.jallcom.2022.166372.txt,AlCo4Cr1.5Fe1.5Ni5,2,BCC + FCC,Experimental,"arc melting, Temperature: not explicitly stated, Atmosphere: inert argon, Repetition: 5",N/A,None,Mixed Solution
286,10.1016-j.jallcom.2022.166372.txt,10.1016-j.jallcom.2022.166372.txt,AlCoCrFeNi,1,FCC,Experimental,"arc melting, Temperature: not explicitly stated, Atmosphere: inert argon, Repetition: 5",N/A,None,Single Solid Solution
286,10.1016-j.jallcom.2022.166372.txt,10.1016-j.jallcom.2022.166372.txt,AlCoCrFeNi,1,FCC,Experimental,"arc melting, Temperature: not explicitly stated, Atmosphere: inert argon, Repetition: 5",N/A,None,Single Solid Solution
286,10.1016-j.jallcom.2022.166372.txt,10.1016-j.jallcom.2022.166372.txt,AlCoCrFeNi,1,BCC,Experimental,"arc melting, Temperature: not explicitly stated, Atmosphere: inert argon, Repetition: 5",N/A,None,Single Solid Solution
286,10.1016-j.jallcom.2022.166372.txt,10.1016-j.jallcom.2022.166372.txt,AlCoCrFeNi,1,FCC,Experimental,"arc melting, Temperature: not explicitly stated, Atmosphere: inert argon, Repetition: 5",N/A,None,Single Solid Solution
286,10.1016-j.jallcom.2022.166372.txt,10.1016-j.jallcom.2022.166372.txt,Co4Cr1.5Fe1.5Ni5,1,FCC,Experimental,"arc melting, Temperature: not explicitly stated, Atmosphere: inert argon, Repetition: 5",N/A,None,Single Solid Solution
286,10.1016-j.jallcom.2022.166372.txt,10.1016-j.jallcom.2022.166372.txt,CoCrFeNi,1,FCC,Experimental,"arc melting, Temperature: not explicitly stated, Atmosphere: inert argon, Repetition: 5",N/A,None,Single Solid Solution
287,10.1016-j.intermet.2023.108100.txt,10.1016-j.intermet.2023.108100.txt,AlCrCuFeMnNi,2,BCC + FCC,Experimental,"arc melting, Temperature: 1150, Time: 24 hours, Cooling rate: water quench",N/A,None,Mixed Solution
287,10.1016-j.intermet.2023.108100.txt,10.1016-j.intermet.2023.108100.txt,Al₀.₁₅CrCuFeMnNi,2,BCC + FCC,Experimental,"arc melting, Temperature: 1150, Time: 24 hours, Cooling rate: water quench",N/A,None,Mixed Solution
287,10.1016-j.intermet.2023.108100.txt,10.1016-j.intermet.2023.108100.txt,Al₀.₃CrCuFeMnNi,2,BCC + FCC,Experimental,"arc melting, Temperature: 1150, Time: 24 hours, Cooling rate: water quench",N/A,None,Mixed Solution
287,10.1016-j.intermet.2023.108100.txt,10.1016-j.intermet.2023.108100.txt,Al₀.₆CrCuFeMnNi,2,BCC + FCC,Experimental,"arc melting, Temperature: 1150, Time: 24 hours, Cooling rate: water quench",N/A,None,Mixed Solution
287,10.1016-j.intermet.2023.108100.txt,10.1016-j.intermet.2023.108100.txt,Al₀.₉CrCuFeMnNi,2,BCC + FCC,Experimental,"arc melting, Temperature: 1150, Time: 24 hours, Cooling rate: water quench",N/A,None,Mixed Solution
287,10.1016-j.intermet.2023.108100.txt,10.1016-j.intermet.2023.108100.txt,AlCrCuFeMnNi,2,BCC + FCC,Experimental,"arc melting, Temperature: 1150, Time: 24 hours, Cooling rate: water quench",N/A,None,Mixed Solution
287,10.1016-j.intermet.2023.108100.txt,10.1016-j.intermet.2023.108100.txt,Al₀.₁₅CrCuFeMnNi,2,BCC + FCC,Experimental,"arc melting, Temperature: 1150, Time: 24 hours, Cooling rate: water quench",N/A,None,Mixed Solution
287,10.1016-j.intermet.2023.108100.txt,10.1016-j.intermet.2023.108100.txt,Al₀.₃CrCuFeMnNi,2,BCC + FCC,Experimental,"arc melting, Temperature: 1150, Time: 24 hours, Cooling rate: water quench",N/A,None,Mixed Solution
287,10.1016-j.intermet.2023.108100.txt,10.1016-j.intermet.2023.108100.txt,Al₀.₆CrCuFeMnNi,2,BCC + FCC,Experimental,"arc melting, Temperature: 1150, Time: 24 hours, Cooling rate: water quench",N/A,None,Mixed Solution
287,10.1016-j.intermet.2023.108100.txt,10.1016-j.intermet.2023.108100.txt,Al₀.₉CrCuFeMnNi,2,BCC + FCC,Experimental,"arc melting, Temperature: 1150, Time: 24 hours, Cooling rate: water quench",N/A,None,Mixed Solution
287,10.1016-j.intermet.2023.108100.txt,10.1016-j.intermet.2023.108100.txt,AlCrCuFeMnNi,2,BCC + FCC,Experimental,"arc melting, Temperature: 1150, Time: 24 hours, Cooling rate: water quench",N/A,None,Mixed Solution
287,10.1016-j.intermet.2023.108100.txt,10.1016-j.intermet.2023.108100.txt,Al₀.₁₅CrCuFeMnNi,2,BCC + FCC,Experimental,"arc melting, Temperature: 1150, Time: 24 hours, Cooling rate: water quench",N/A,None,Mixed Solution
288,10.1016-j.surfcoat.2023.129425.txt,10.1016-j.surfcoat.2023.129425.txt,CoCrFeNiNb,1,FCC,experimental,"laser cladding, Powder composition: Co, Cr, Fe, Ni, Nb, Ball milling parameters: 10:1 ball-to-powder mass ratio, 40 rpm speed, 2 hours, Laser parameters: Trudiode 3006 semiconductor laser, Ar gas as shielding gas",N/A,None,Single Solid Solution
288,10.1016-j.surfcoat.2023.129425.txt,10.1016-j.surfcoat.2023.129425.txt,CoCrFeNiNb₀.₁,1,FCC,experimental,"laser cladding, Powder composition: Co, Cr, Fe, Ni, Nb, Ball milling parameters: 10:1 ball-to-powder mass ratio, 40 rpm speed, 2 hours, Laser parameters: Trudiode 3006 semiconductor laser, Ar gas as shielding gas",N/A,None,Single Solid Solution
288,10.1016-j.surfcoat.2023.129425.txt,10.1016-j.surfcoat.2023.129425.txt,CoCrFeNiNb₀.₂,1,FCC,experimental,"laser cladding, Powder composition: Co, Cr, Fe, Ni, Nb, Ball milling parameters: 10:1 ball-to-powder mass ratio, 40 rpm speed, 2 hours, Laser parameters: Trudiode 3006 semiconductor laser, Ar gas as shielding gas",N/A,None,Single Solid Solution
288,10.1016-j.surfcoat.2023.129425.txt,10.1016-j.surfcoat.2023.129425.txt,CoCrFeNiNb₀.₃,2,FCC + HCP Laves,experimental,"laser cladding, Powder composition: Co, Cr, Fe, Ni, Nb, Ball milling parameters: 10:1 ball-to-powder mass ratio, 40 rpm speed, 2 hours, Laser parameters: Trudiode 3006 semiconductor laser, Ar gas as shielding gas",N/A,Partially ordered Laves phase present,Mixed Solution
289,10.1016-j.jallcom.2023.172002.txt,10.1016-j.jallcom.2023.172002.txt,CoCrNi,3,BCC + FCC + HCP martensite,experimental,"Not explicitly stated, but likely arc melting or powder metallurgy, Annealing temperatures: [350, 950, 1650], Cooling temperature: 300",N/A,Samples were annealed at different temperatures to achieve different degrees of CSRO,Mixed Solution
290,10.1016-j.wear.2023.204868.txt,10.1016-j.wear.2023.204868.txt,CoCrFeMnNi,1,FCC,experimental,"vacuum arc melting, Elements: ['Co', 'Cr', 'Fe', 'Mn', 'Ni'], Purity: 99% (at.%), Ingot formation: The ingots were first cut into cylindrical samples of 25 mm in diameter and 15 mm in thickness by wire electrical discharge machining., Surface preparation: The sample surfaces for wear tests were polished to a roughness less than Ra 0.1 μm using sandpaper of mesh 2500 settled on a polishing pad of polisher Forcipol 102. Polishing liquid containing diamond particles with an average diameter of 100 nm was applied throughout the polishing process.",N/A,None,Single Solid Solution
291,10.1016-j.corsci.2022.110665.txt,10.1016-j.corsci.2022.110665.txt,AlCoCrFeNiTiNb,4,"FCC + FCC L12 (Intermetallic) + Cr-rich σ phase + (Ti, Nb, O)-rich particles",experimental,"arc melting, Temperature: not explicitly stated, typically around melting points of constituent elements, Time: each ingot melted, flipped, and re-melted at least five times",N/A,Partially ordered L12 phase,Mixed Solution
291,10.1016-j.corsci.2022.110665.txt,10.1016-j.corsci.2022.110665.txt,AlCoCrFeNiNb,3,FCC + FCC L12 (Intermetallic) + δ phase,experimental,"arc melting, Temperature: not explicitly stated, typically around melting points of constituent elements, Time: each ingot melted, flipped, and re-melted at least five times",N/A,Partially ordered L12 phase,Mixed Solution
291,10.1016-j.corsci.2022.110665.txt,10.1016-j.corsci.2022.110665.txt,AlCoCrFeNiTiNb,4,"FCC + FCC L12 (Intermetallic) + Cr-rich σ phase + (Ti, Nb, O)-rich particles",experimental,"arc melting, Temperature: not explicitly stated, typically around melting points of constituent elements, Time: each ingot melted, flipped, and re-melted at least five times",N/A,Partially ordered L12 phase,Mixed Solution
291,10.1016-j.corsci.2022.110665.txt,10.1016-j.corsci.2022.110665.txt,AlCoCrFeNiTiNb,4,"FCC + FCC L12 (Intermetallic) + Cr-rich σ phase + (Ti, Nb, O)-rich particles",experimental,"arc melting, Temperature: not explicitly stated, typically around melting points of constituent elements, Time: each ingot melted, flipped, and re-melted at least five times",N/A,Partially ordered L12 phase,Mixed Solution
291,10.1016-j.corsci.2022.110665.txt,10.1016-j.corsci.2022.110665.txt,AlCoCrFeNiNb,3,FCC + FCC L12 (Intermetallic) + δ phase,experimental,"arc melting, Temperature: not explicitly stated, typically around melting points of constituent elements, Time: each ingot melted, flipped, and re-melted at least five times",N/A,Partially ordered L12 phase,Mixed Solution
291,10.1016-j.corsci.2022.110665.txt,10.1016-j.corsci.2022.110665.txt,AlCoCrFeNiTiNb,4,"FCC + FCC L12 (Intermetallic) + Cr-rich σ phase + (Ti, Nb, O)-rich particles",experimental,"arc melting, Temperature: not explicitly stated, typically around melting points of constituent elements, Time: each ingot melted, flipped, and re-melted at least five times",N/A,Partially ordered L12 phase,Mixed Solution
293,10.1016-j.matlet.2023.133832.txt,10.1016-j.matlet.2023.133832.txt,Mo0.6NbTiV0.4Zr,1,BCC,experimental,"vacuum arc melting, Temperature: 1800-2000°C, Number of melts: 5",N/A,None,Single Solid Solution
293,10.1016-j.matlet.2023.133832.txt,10.1016-j.matlet.2023.133832.txt,Mo0.6NbSi0.1TiV0.4Zr,2,BCC + M5Si3 (Intermetallic),experimental,"vacuum arc melting, Temperature: 1800-2000°C, Number of melts: 5",N/A,None,Mixed Solution
293,10.1016-j.matlet.2023.133832.txt,10.1016-j.matlet.2023.133832.txt,Mo0.6NbSi0.3TiV0.4Zr,2,BCC + M5Si3 (Intermetallic),experimental,"vacuum arc melting, Temperature: 1800-2000°C, Number of melts: 5",N/A,None,Mixed Solution
293,10.1016-j.matlet.2023.133832.txt,10.1016-j.matlet.2023.133832.txt,Mo0.6NbSi0.5TiV0.4Zr,2,BCC + M5Si3 (Intermetallic),experimental,"vacuum arc melting, Temperature: 1800-2000°C, Number of melts: 5",N/A,None,Mixed Solution
293,10.1016-j.matlet.2023.133832.txt,10.1016-j.matlet.2023.133832.txt,Mo0.6NbSi0.7TiV0.4Zr,2,BCC + M5Si3 (Intermetallic),experimental,"vacuum arc melting, Temperature: 1800-2000°C, Number of melts: 5",N/A,None,Mixed Solution
293,10.1016-j.matlet.2023.133832.txt,10.1016-j.matlet.2023.133832.txt,Mo0.6NbSi0.9TiV0.4Zr,2,BCC + M5Si3 (Intermetallic),experimental,"vacuum arc melting, Temperature: 1800-2000°C, Number of melts: 5",N/A,None,Mixed Solution
294,10.1016-j.electacta.2023.143272.txt,10.1016-j.electacta.2023.143272.txt,FeCoNiCuZn,1,FCC,Experimental,"induction melting and ball milling, Temperature: 1350, Time: several melting cycles, Ball milling duration: 16",N/A,None,Single Solid Solution
294,10.1016-j.electacta.2023.143272.txt,10.1016-j.electacta.2023.143272.txt,CrMnFeCoNi,1,FCC,Experimental,Not specified in the given text,N/A,None,Single Solid Solution
294,10.1016-j.electacta.2023.143272.txt,10.1016-j.electacta.2023.143272.txt,FeNiCoMnMg,1,FCC,Experimental,Not specified in the given text,N/A,None,Single Solid Solution
294,10.1016-j.electacta.2023.143272.txt,10.1016-j.electacta.2023.143272.txt,CoNiFeMnZn,1,FCC,Experimental,Not specified in the given text,N/A,None,Single Solid Solution
294,10.1016-j.electacta.2023.143272.txt,10.1016-j.electacta.2023.143272.txt,FeCoCrMnNi,1,FCC,Experimental,Not specified in the given text,N/A,None,Single Solid Solution
294,10.1016-j.electacta.2023.143272.txt,10.1016-j.electacta.2023.143272.txt,FeCoNiMnZn,1,FCC,Experimental,Not specified in the given text,N/A,None,Single Solid Solution
294,10.1016-j.electacta.2023.143272.txt,10.1016-j.electacta.2023.143272.txt,FeCoNiMnMg,1,FCC,Experimental,Not specified in the given text,N/A,None,Single Solid Solution
294,10.1016-j.electacta.2023.143272.txt,10.1016-j.electacta.2023.143272.txt,MnFeCoNiMg,1,FCC,Experimental,Not specified in the given text,N/A,None,Single Solid Solution
294,10.1016-j.electacta.2023.143272.txt,10.1016-j.electacta.2023.143272.txt,FeCoNiCrMn,1,FCC,Experimental,Not specified in the given text,N/A,None,Single Solid Solution
294,10.1016-j.electacta.2023.143272.txt,10.1016-j.electacta.2023.143272.txt,FeNiCoMnZn,1,FCC,Experimental,Not specified in the given text,N/A,None,Single Solid Solution
294,10.1016-j.electacta.2023.143272.txt,10.1016-j.electacta.2023.143272.txt,CoMnFeCuNi,1,FCC,Experimental,Not specified in the given text,N/A,None,Single Solid Solution
295,10.1016-j.msea.2022.142933.txt,10.1016-j.msea.2022.142933.txt,FeCoCrNiMn,1,FCC,experimental,"Laser Directed Energy Deposition (L-DED), Laser power: 200, Scan speed: 3, Z axis increment: 0.3",N/A,No specific post-processing treatments mentioned,Single Solid Solution
296,10.1016-j.rinp.2023.106780.txt,10.1016-j.rinp.2023.106780.txt,CuCr2Fe2Mn2Nb0Ni3,1,FCC,experimental,"arc melting, Temperature: Not specified, Time: Not specified",N/A,None,Single Solid Solution
296,10.1016-j.rinp.2023.106780.txt,10.1016-j.rinp.2023.106780.txt,CuCr2Fe2Mn2Nb0.2Ni3,1,FCC,experimental,"arc melting, Temperature: Not specified, Time: Not specified",N/A,None,Single Solid Solution
296,10.1016-j.rinp.2023.106780.txt,10.1016-j.rinp.2023.106780.txt,CuCr2Fe2Mn2Nb0.4Ni3,2,FCC + Laves phase,experimental,"arc melting, Temperature: Not specified, Time: Not specified",N/A,None,Mixed Solution
297,10.1016-j.physb.2022.414029.txt,10.1016-j.physb.2022.414029.txt,CoNiFeCr,1,FCC,theoretical,"Density Functional Theory (DFT), Exchange-correlation functional: GGA with PBE functional, Lattice parameter: 3.575, Convergence energy: 5e-06, Maximum force: 0.01, Maximum stress: 0.02, Maximum displacement: 0.0005, K-point set: 8x8x8, Energy cutoff: 550, Pseudopotential: Ultrasoft Pseudopotential",N/A,None,Single Solid Solution
298,10.1016-j.msea.2022.144027.txt,10.1016-j.msea.2022.144027.txt,CoCrFeNiMo,3,"FCC + tetragonal + (Cr, Mo)-rich σ phase",experimental,"arc melting, Temperature: various (800, 1000, 1200 °C), Time: 2 hours, Cooling method: furnace cooling",N/A,None,Mixed Solution
299,10.1016-j.actamat.2022.117966.txt,10.1016-j.actamat.2022.117966.txt,CoCrFeMnNi,1,FCC,experimental,"arc melting, Temperature: 1373, Time: 48 hours",N/A,None,Single Solid Solution
300,10.1016-j.ijrmhm.2022.106067.txt,10.1016-j.ijrmhm.2022.106067.txt,NbHfTaW,1,BCC,experimental,"arc melting, Vacuum level: 5 × 10−3 Pa, Cooling rate: approximately 1 K/s",N/A,None,Single Solid Solution
300,10.1016-j.ijrmhm.2022.106067.txt,10.1016-j.ijrmhm.2022.106067.txt,NbMoTaW,1,BCC,experimental,"arc melting, Vacuum level: 5 × 10−3 Pa, Cooling rate: approximately 1 K/s",N/A,None,Single Solid Solution
300,10.1016-j.ijrmhm.2022.106067.txt,10.1016-j.ijrmhm.2022.106067.txt,(NbTaW)1-xMox,1,BCC,Not specified,Not specified,N/A,Not specified,Single Solid Solution
300,10.1016-j.ijrmhm.2022.106067.txt,10.1016-j.ijrmhm.2022.106067.txt,WReTaMo,1,BCC,Not specified,Not specified,N/A,Not specified,Single Solid Solution
300,10.1016-j.ijrmhm.2022.106067.txt,10.1016-j.ijrmhm.2022.106067.txt,NbMoTaWRex,1,BCC,Not specified,Not specified,N/A,Not specified,Single Solid Solution
300,10.1016-j.ijrmhm.2022.106067.txt,10.1016-j.ijrmhm.2022.106067.txt,NbMoTaWVx,1,BCC,Not specified,Not specified,N/A,Not specified,Single Solid Solution
300,10.1016-j.ijrmhm.2022.106067.txt,10.1016-j.ijrmhm.2022.106067.txt,NbMoTaWTix,1,BCC,Not specified,Not specified,N/A,Not specified,Single Solid Solution
300,10.1016-j.ijrmhm.2022.106067.txt,10.1016-j.ijrmhm.2022.106067.txt,ZrNbMoTaW,1,BCC,Not specified,Not specified,N/A,Not specified,Single Solid Solution
300,10.1016-j.ijrmhm.2022.106067.txt,10.1016-j.ijrmhm.2022.106067.txt,(NbMoTaW)100-xCx,1,BCC,Not specified,Not specified,N/A,Not specified,Single Solid Solution
300,10.1016-j.ijrmhm.2022.106067.txt,10.1016-j.ijrmhm.2022.106067.txt,(NbMoTaW)Si2,1,BCC,Not specified,Not specified,N/A,Not specified,Single Solid Solution
300,10.1016-j.ijrmhm.2022.106067.txt,10.1016-j.ijrmhm.2022.106067.txt,(VNbMoTaW)99B1,1,BCC,Not specified,Not specified,N/A,Not specified,Single Solid Solution
300,10.1016-j.ijrmhm.2022.106067.txt,10.1016-j.ijrmhm.2022.106067.txt,(NbMoTaW)1-xHfx,1,BCC,Not specified,Not specified,N/A,Not specified,Single Solid Solution
301,10.1016-j.jechem.2021.12.026.txt,10.1016-j.jechem.2021.12.026.txt,AuPtPdRhRu,1,FCC,Experimental,"ultrasonic-assisted wet chemical method, Temperature: room temperature, Time: not specified",N/A,None,Single Solid Solution
301,10.1016-j.jechem.2021.12.026.txt,10.1016-j.jechem.2021.12.026.txt,IrPdPtRhRu,1,FCC,Experimental,"one-pot polyol method, Temperature: not specified, Time: not specified",N/A,None,Single Solid Solution
301,10.1016-j.jechem.2021.12.026.txt,10.1016-j.jechem.2021.12.026.txt,CoFeIrPdPt,1,FCC,Experimental,"not specified, Temperature: not specified, Time: not specified",N/A,None,Single Solid Solution
301,10.1016-j.jechem.2021.12.026.txt,10.1016-j.jechem.2021.12.026.txt,CoFeNiPtRh,1,FCC,Experimental,"facile chemical co-reduction method, Temperature: not specified, Time: not specified",N/A,None,Single Solid Solution
301,10.1016-j.jechem.2021.12.026.txt,10.1016-j.jechem.2021.12.026.txt,CoCuFeNiPd,1,BCC,Experimental,"not specified, Temperature: not specified, Time: not specified",N/A,None,Single Solid Solution
301,10.1016-j.jechem.2021.12.026.txt,10.1016-j.jechem.2021.12.026.txt,CuPtRh,1,FCC,Experimental,"not specified, Temperature: not specified, Time: not specified",N/A,None,Single Solid Solution
301,10.1016-j.jechem.2021.12.026.txt,10.1016-j.jechem.2021.12.026.txt,CuPdPt,1,FCC,Experimental,"not specified, Temperature: not specified, Time: not specified",N/A,None,Single Solid Solution
301,10.1016-j.jechem.2021.12.026.txt,10.1016-j.jechem.2021.12.026.txt,CoFePtRu,1,FCC,Experimental,"not specified, Temperature: not specified, Time: not specified",N/A,None,Single Solid Solution
301,10.1016-j.jechem.2021.12.026.txt,10.1016-j.jechem.2021.12.026.txt,AgCuFeNiPtRh,1,FCC,Experimental,"sputtering deposition method, Temperature: not specified, Time: not specified",N/A,None,Single Solid Solution
301,10.1016-j.jechem.2021.12.026.txt,10.1016-j.jechem.2021.12.026.txt,IrOsReRhRu,1,HCP,Experimental,"not specified, Temperature: not specified, Time: not specified",N/A,None,Single Solid Solution
301,10.1016-j.jechem.2021.12.026.txt,10.1016-j.jechem.2021.12.026.txt,CoCuFeNiPt,1,FCC,Experimental,"not specified, Temperature: not specified, Time: not specified",N/A,None,Single Solid Solution
301,10.1016-j.jechem.2021.12.026.txt,10.1016-j.jechem.2021.12.026.txt,IrOsPdPtRhRu,1,FCC,Experimental,"not specified, Temperature: not specified, Time: not specified",N/A,None,Single Solid Solution
303,10.1016-j.scriptamat.2021.114367.txt,10.1016-j.scriptamat.2021.114367.txt,NbTiZr,1,BCC,experimental,"Not explicitly stated, Temperature: Not specified, Time: Not specified",N/A,None,Single Solid Solution
304,10.1016-j.matchar.2020.110719.txt,10.1016-j.matchar.2020.110719.txt,AlCrFeNiTi,1,FCC,experimental,"arc melting, Temperature: 1800, Duration: 10 minutes, Cooling rate: 100",N/A,No partial ordering,Single Solid Solution
304,10.1016-j.matchar.2020.110719.txt,10.1016-j.matchar.2020.110719.txt,AlCrMoNbTiV,2,BCC + Laves phase,experimental,"arc melting, Temperature: 1900, Duration: 15 minutes, Cooling rate: 50",N/A,Partially ordered BCC structure,Mixed Solution
304,10.1016-j.matchar.2020.110719.txt,10.1016-j.matchar.2020.110719.txt,AlCrMoNbVW,2,BCC + Laves phase,experimental,"arc melting, Temperature: 2000, Duration: 20 minutes, Cooling rate: 50",N/A,Partially ordered BCC structure,Mixed Solution
304,10.1016-j.matchar.2020.110719.txt,10.1016-j.matchar.2020.110719.txt,AlCrMoTiVW,2,BCC + Laves phase,experimental,"arc melting, Temperature: 1950, Duration: 15 minutes, Cooling rate: 50",N/A,Partially ordered BCC structure,Mixed Solution
304,10.1016-j.matchar.2020.110719.txt,10.1016-j.matchar.2020.110719.txt,AlCrReTiVW,2,BCC + Laves phase,experimental,"arc melting, Temperature: 2050, Duration: 20 minutes, Cooling rate: 50",N/A,Partially ordered BCC structure,Mixed Solution
304,10.1016-j.matchar.2020.110719.txt,10.1016-j.matchar.2020.110719.txt,AlCuFeNi,1,FCC,experimental,"arc melting, Temperature: 1700, Duration: 10 minutes, Cooling rate: 100",N/A,No partial ordering,Single Solid Solution
304,10.1016-j.matchar.2020.110719.txt,10.1016-j.matchar.2020.110719.txt,AlHfTiV,2,BCC + Laves phase,experimental,"arc melting, Temperature: 1850, Duration: 15 minutes, Cooling rate: 50",N/A,Partially ordered BCC structure,Mixed Solution
304,10.1016-j.matchar.2020.110719.txt,10.1016-j.matchar.2020.110719.txt,AlMoTiV,2,BCC + Laves phase,experimental,"arc melting, Temperature: 1900, Duration: 15 minutes, Cooling rate: 50",N/A,Partially ordered BCC structure,Mixed Solution
304,10.1016-j.matchar.2020.110719.txt,10.1016-j.matchar.2020.110719.txt,AlMoVW,2,BCC + Laves phase,experimental,"arc melting, Temperature: 2000, Duration: 20 minutes, Cooling rate: 50",N/A,Partially ordered BCC structure,Mixed Solution
304,10.1016-j.matchar.2020.110719.txt,10.1016-j.matchar.2020.110719.txt,AlNbTiV,2,BCC + Laves phase,experimental,"arc melting, Temperature: 1900, Duration: 15 minutes, Cooling rate: 50",N/A,Partially ordered BCC structure,Mixed Solution
304,10.1016-j.matchar.2020.110719.txt,10.1016-j.matchar.2020.110719.txt,AlReVW,2,BCC + Laves phase,experimental,"arc melting, Temperature: 2000, Duration: 20 minutes, Cooling rate: 50",N/A,Partially ordered BCC structure,Mixed Solution
304,10.1016-j.matchar.2020.110719.txt,10.1016-j.matchar.2020.110719.txt,AlTiVW,2,BCC + Laves phase,experimental,"arc melting, Temperature: 1950, Duration: 15 minutes, Cooling rate: 50",N/A,Partially ordered BCC structure,Mixed Solution
305,10.1016-j.addma.2020.101455.txt,10.1016-j.addma.2020.101455.txt,Fe38.5Mn20Co20Cr15Si5Cu1.5,2,FCC + HCP,experimental,"laser powder bed fusion (LPBF) additive manufacturing, Laser power: 140, Scanning speed: 800, Hatch spacing: 0.12, Layer thickness: 0.04, Scan strategy: stripes with 67° interlayer rotation",N/A,No significant post-processing mentioned,Mixed Solution
306,10.1016-j.intermet.2023.108154.txt,10.1016-j.intermet.2023.108154.txt,Fe45Mn35Co10Cr10,3,FCC + rock salt + spinel,experimental,"plasma spraying, Current: 584, Voltage: 69.5, Net energy: 20, Powder feeding ar gas: 4, Primary ar gas: 42, Secondary h2 gas: 5, Powder feeding rate: 46, Spraying distance: 140",N/A,None,Mixed Solution
307,10.1016-j.matchar.2020.110179.txt,10.1016-j.matchar.2020.110179.txt,AlCoCrFeMn,1,unknown,Experimental,"experimental, Temperature: 1123, Time: 48 hours",N/A,None,Intermetallic
307,10.1016-j.matchar.2020.110179.txt,10.1016-j.matchar.2020.110179.txt,AlCoCrFeNi,1,unknown,Experimental,"experimental, Temperature: 1123, Time: 48 hours",N/A,None,Intermetallic
307,10.1016-j.matchar.2020.110179.txt,10.1016-j.matchar.2020.110179.txt,AlCoFeNiSm0.1V0.9,1,unknown,Experimental,experimental,N/A,None,Intermetallic
307,10.1016-j.matchar.2020.110179.txt,10.1016-j.matchar.2020.110179.txt,AlCoFeNiSm0.1TiV0.9,1,unknown,Experimental,experimental,N/A,None,Intermetallic
307,10.1016-j.matchar.2020.110179.txt,10.1016-j.matchar.2020.110179.txt,AlCrMoNbTi,1,unknown,Experimental,experimental,N/A,None,Intermetallic
307,10.1016-j.matchar.2020.110179.txt,10.1016-j.matchar.2020.110179.txt,AlCrMoTaTi,1,unknown,Experimental,experimental,N/A,None,Intermetallic
307,10.1016-j.matchar.2020.110179.txt,10.1016-j.matchar.2020.110179.txt,AlMoNbTi,1,unknown,Experimental,experimental,N/A,None,Intermetallic
307,10.1016-j.matchar.2020.110179.txt,10.1016-j.matchar.2020.110179.txt,AlNbTiV,1,BCC,Experimental,experimental,N/A,Partially ordered structure,Mixed Solution
307,10.1016-j.matchar.2020.110179.txt,10.1016-j.matchar.2020.110179.txt,CoCrFeMnNi,1,FCC,Experimental,"experimental, Temperature: 1123, Time: 48 hours",N/A,Partially ordered structure,Mixed Solution
307,10.1016-j.matchar.2020.110179.txt,10.1016-j.matchar.2020.110179.txt,CoCrFeNi,1,FCC,Experimental,"experimental, Temperature: 1123, Time: 48 hours",N/A,None,Single Solid Solution
307,10.1016-j.matchar.2020.110179.txt,10.1016-j.matchar.2020.110179.txt,CoCrMnNi,1,FCC,Experimental,"experimental, Temperature: 1123, Time: 48 hours",N/A,None,Single Solid Solution
307,10.1016-j.matchar.2020.110179.txt,10.1016-j.matchar.2020.110179.txt,CuIrNiPdPtRh,1,FCC,Experimental,experimental,N/A,None,Single Solid Solution
308,10.1016-j.matchar.2023.113299.txt,10.1016-j.matchar.2023.113299.txt,AlCrMnFeCoNi,2,"BCC + Mn(S,Se)",experimental,"arc melting, Temperature: 1268, Atmosphere: high purity Ar (>99.999%)",N/A,Single bcc phase confirmed before oxidation,Single Solid Solution
309,10.1016-j.surfcoat.2024.130379.txt,10.1016-j.surfcoat.2024.130379.txt,FeCoCrNi,1,FCC,experimental,"electrodeposition, Electrolyte composition: not fully extracted, Anode: high-purity graphite, Cathode: SS316L substrate",N/A,None,Single Solid Solution
309,10.1016-j.surfcoat.2024.130379.txt,10.1016-j.surfcoat.2024.130379.txt,FeCoCrNi@GO/Ni,2,FCC + Ni2.9Cr0.7Fe0.36,experimental,"electrodeposition, Electrolyte composition: not fully extracted, Anode: high-purity graphite, Cathode: SS316L substrate",N/A,GO incorporation and annealing,Mixed Solution
310,10.1016-j.ijmecsci.2022.107065.txt,10.1016-j.ijmecsci.2022.107065.txt,FeNiCoCrCu,1,FCC,theoretical,"Molecular Dynamics Simulation combined with Machine Learning, Temperature range: 300 K to 800 K, Vacancy concentration range: 0% to 10%, Md simulation tool: LAMMPS, Potential used: Embedded Atom Method (EAM) potential, Machine learning model: Artificial Neural Network (ANN), Data points: 300 sets of data from MD simulations",N/A,No physical post-processing mentioned,Single Solid Solution
311,10.1016-j.intermet.2022.107657.txt,10.1016-j.intermet.2022.107657.txt,AlCoCrFeNi,4,BCC + BCC B2 + FCC + AlNi,experimental,"arc melting, Atmosphere: high-purity Ar atmosphere, Raw materials: Pure metals Cr, Fe, Co, Ni (purity >99.95 wt.%), and Al incorporated through master alloys Fe–Al and Ni–Al, Post melting treatment: drop-cast into a rectangular copper mold",N/A,Partially ordered B2 phase present,Mixed Solution
312,10.1016-j.jallcom.2020.155273.txt,10.1016-j.jallcom.2020.155273.txt,Al0.2Co1.5CrFeNi1.5Ti0.5,2,FCC + NaCl-type (Rock Salt),experimental,"spark plasma sintering (SPS), Temperature: 1050, Heating rate: 100, Duration: 20, Pressure: 30",N/A,Partially ordered structure due to in-situ synthesized TiC,Mixed Solution
312,10.1016-j.jallcom.2020.155273.txt,10.1016-j.jallcom.2020.155273.txt,Al0.2Co1.5CrFeNi1.5Ti2.5C2.0,2,FCC + NaCl-type (Rock Salt),experimental,"spark plasma sintering (SPS), Temperature: 1050, Heating rate: 100, Duration: 20, Pressure: 30",N/A,Partially ordered structure due to in-situ synthesized TiC,Mixed Solution
313,10.1016-j.jallcom.2022.163886.txt,10.1016-j.jallcom.2022.163886.txt,Al0.3CoCrFeNi,2,BCC B2 + FCC,experimental,"vacuum induction melting, Temperature: high temperature suitable for induction melting, Cooling: quenching, Homogenization: quenched after holding at 1150°C for 24 hours, Cold-rolling: reduction ratio of 70% in thickness, Annealing: 800°C, 900°C, and 1000°C for 50 hours, followed by quenching",N/A,None,Mixed Solution
314,10.1016-j.jmrt.2023.10.033.txt,10.1016-j.jmrt.2023.10.033.txt,Fe50(CoCrMnNi)50,3,FCC + intermetallic compound (Intermetallic) + Not explicitly stated,experimental,"vacuum arc melting, Elemental components: high-grade (99.9%), Re-melting: five cycles of re-melting via vacuum arc re-melting, Cold rolling and homogenization: cold rolling and subsequent homogenization in an argon atmosphere at 1000 °C for 24 hours",N/A,No partial ordering or oxidation considered,Mixed Solution
315,10.1016-j.jmrt.2022.01.055.txt,10.1016-j.jmrt.2022.01.055.txt,AlCrFe2Ni2,3,BCC + BCC B2 (Intermetallic) + FCC,experimental,"arc melting, Temperature: High enough to melt all constituents, Time: Sufficient for complete melting and homogenization",N/A,None,Mixed Solution
315,10.1016-j.jmrt.2022.01.055.txt,10.1016-j.jmrt.2022.01.055.txt,AlCrFe2Ni2Mo0.1Nb0.1,4,BCC + BCC B2 (Intermetallic) + FCC + ultrafine vermicular microstructure,experimental,"arc melting, Temperature: High enough to melt all constituents, Time: Sufficient for complete melting and homogenization",N/A,None,Mixed Solution
