Repository: sourish69/MSE643_CourseProject

# MSE643_CourseProject - Phase-Oriented Generative Design of High-Entropy Alloys

**A generative machine-learning pipeline that designs new alloy compositions to order - you specify the crystal phase you want, and the model proposes chemistries that should form it.**

---

## The idea in one paragraph

High-entropy alloys mix five or more principal elements in near-equal proportions, and their configurational entropy unlocks unusual combinations of strength and thermal stability. The problem is scale: the viable composition space runs to millions of candidates, far beyond what anyone can cast and characterize by hand.

File: Datasets/Vladimir_HEA_database.csv (part 7 of 88)
id,Paper,Name,Alloy,Nb of phase,Phase,Experimental or theoretical,Experimental details,Theoretical details,Special conditions,Type of solution
315,10.1016-j.jmrt.2022.01.055.txt,10.1016-j.jmrt.2022.01.055.txt,AlCrFe2Ni2Mo0.3Nb0.3,4,BCC + BCC B2 (Intermetallic) + FCC + HCP Laves,experimental,"arc melting, Temperature: High enough to melt all constituents, Time: Sufficient for complete melting and homogenization",N/A,None,Mixed Solution
315,10.1016-j.jmrt.2022.01.055.txt,10.1016-j.jmrt.2022.01.055.txt,AlCrFe2Ni2Mo0.5Nb0.5,4,BCC + BCC B2 (Intermetallic) + FCC + HCP Laves,experimental,"arc melting, Temperature: High enough to melt all constituents, Time: Sufficient for complete melting and homogenization",N/A,None,Mixed Solution
315,10.1016-j.jmrt.2022.01.055.txt,10.1016-j.jmrt.2022.01.055.txt,AlCrFe2Ni2Mo0.7Nb0.7,4,BCC + BCC B2 (Intermetallic) + FCC + HCP Laves,experimental,"arc melting, Temperature: High enough to melt all constituents, Time: Sufficient for complete melting and homogenization",N/A,None,Mixed Solution
316,10.1016-j.ijrmhm.2021.105473.txt,10.1016-j.ijrmhm.2021.105473.txt,Hf0.5Mo0.5NbTiZr,1,BCC,experimental,"arc melting, Temperature: Not specified, Time: Not specified",N/A,None,Single Solid Solution
316,10.1016-j.ijrmhm.2021.105473.txt,10.1016-j.ijrmhm.2021.105473.txt,Hf0.5Mo0.5NbTiZrB0.1,2,BCC + HCP B2,experimental,"arc melting, Temperature: Not specified, Time: Not specified",N/A,None,Mixed Solution
316,10.1016-j.ijrmhm.2021.105473.txt,10.1016-j.ijrmhm.2021.105473.txt,Hf0.5Mo0.5NbTiZrB0.3,2,BCC + HCP B2,experimental,"arc melting, Temperature: Not specified, Time: Not specified",N/A,None,Mixed Solution
316,10.1016-j.ijrmhm.2021.105473.txt,10.1016-j.ijrmhm.2021.105473.txt,Hf0.5Mo0.5NbTiZrB0.5,2,BCC + HCP B2,experimental,"arc melting, Temperature: Not specified, Time: Not specified",N/A,None,Mixed Solution
316,10.1016-j.ijrmhm.2021.105473.txt,10.1016-j.ijrmhm.2021.105473.txt,Hf0.5Mo0.5NbTiZrB0.7,2,BCC + HCP,experimental,"arc melting, Temperature: Not specified, Time: Not specified",N/A,None,Mixed Solution
316,10.1016-j.ijrmhm.2021.105473.txt,10.1016-j.ijrmhm.2021.105473.txt,Hf0.5Mo0.5NbTiZrB0.9,2,BCC + HCP B2,experimental,"arc melting, Temperature: Not specified, Time: Not specified",N/A,None,Mixed Solution
317,10.1016-j.jallcom.2023.172051.txt,10.1016-j.jallcom.2023.172051.txt,CoCr3Fe5Ni,2,BCC + FCC,experimental,"vacuum induction smelting, Raw materials: High-purity metals (Co, Cr, Fe with purity > 99.5%) and fine powders of Ti, Ni, and C (purity > 99.9%), Temperature: Not explicitly stated, Pressure: Vacuum conditions, Time: Not explicitly stated",N/A,None,Mixed Solution
317,10.1016-j.jallcom.2023.172051.txt,10.1016-j.jallcom.2023.172051.txt,CoCr3Fe5NiTiC,1,FCC,experimental,"vacuum induction smelting, Raw materials: High-purity metals (Co, Cr, Fe with purity > 99.5%) and fine powders of Ti, Ni, and C (purity > 99.9%), Temperature: Not explicitly stated, Pressure: Vacuum conditions, Time: Not explicitly stated",N/A,BCC phase absent due to partial dissolution into FCC solid solution,Mixed Solution
318,10.1016-j.msea.2020.140551.txt,10.1016-j.msea.2020.140551.txt,Al0.2Ti0.3Co1.5CrFeNi1.5,5,FCC + FCC L12 (Intermetallic) + Heusler (Intermetallic) + Al0.2Ti0.3Co1.5CrFeNi1.5 + Al0.2Ti0.3Co1.5CrFeNi1.5,experimental,"vacuum arc melter, Homogenization: 1150°C for 6 hours, Annealing: 750°C for 50 hours, Cooling: water quenched",N/A,Partially ordered structure,Mixed Solution
318,10.1016-j.msea.2020.140551.txt,10.1016-j.msea.2020.140551.txt,Al0.5Co1.5CrFeNi1.5,3,BCC B2 (Intermetallic) + FCC + Al0.5Co1.5CrFeNi1.5,experimental,"vacuum arc melter, Homogenization: 1150°C for 6 hours, Annealing: 750°C for 50 hours, Cooling: water quenched",N/A,Partially ordered structure,Mixed Solution
318,10.1016-j.msea.2020.140551.txt,10.1016-j.msea.2020.140551.txt,Al10Co25Cr8Fe15Ni36Ti6,3,FCC + FCC L12 (Intermetallic) + Al10Co25Cr8Fe15Ni36Ti6,experimental,"vacuum arc melter, Homogenization: 1150°C for 6 hours, Annealing: 750°C for 50 hours, Cooling: water quenched",N/A,Partially ordered structure,Mixed Solution
318,10.1016-j.msea.2020.140551.txt,10.1016-j.msea.2020.140551.txt,Co1.5CrFeNi1.5,3,FCC + FCC L12 (Intermetallic) + Co1.5CrFeNi1.5,experimental,"vacuum arc melter, Homogenization: 1150°C for 6 hours, Annealing: 750°C for 50 hours, Cooling: water quenched",N/A,Partially ordered structure,Mixed Solution
318,10.1016-j.msea.2020.140551.txt,10.1016-j.msea.2020.140551.txt,CoCrFeMnNi,1,FCC,experimental,"vacuum arc melter, Homogenization: 1150°C for 6 hours, Annealing: 750°C for 50 hours, Cooling: water quenched",N/A,None,Single Solid Solution
318,10.1016-j.msea.2020.140551.txt,10.1016-j.msea.2020.140551.txt,CoCrFeNi,1,FCC,experimental,"vacuum arc melter, Homogenization: 1150°C for 6 hours, Annealing: 750°C for 50 hours, Cooling: water quenched",N/A,None,Single Solid Solution
318,10.1016-j.msea.2020.140551.txt,10.1016-j.msea.2020.140551.txt,Ni47.9Al10.2Co16.9Cr7.4Fe8.9Ti5.8Mo0.9Nb1.2W0.4C0.4,3,FCC + FCC L12 (Intermetallic) + Ni47.9Al10.2Co16.9Cr7.4Fe8.9Ti5.8Mo0.9Nb1.2W0.4C0.4,experimental,"vacuum arc melter, Homogenization: 1150°C for 6 hours, Annealing: 750°C for 50 hours, Cooling: water quenched",N/A,Partially ordered structure,Mixed Solution
319,10.1016-j.mtcomm.2022.104308.txt,10.1016-j.mtcomm.2022.104308.txt,NiCoCrFe,1,FCC,experimental,"arc melting, Temperature: not specified, Time: not specified",N/A,None,Single Solid Solution
320,10.1016-j.intermet.2022.107686.txt,10.1016-j.intermet.2022.107686.txt,AlCoCrFeNi,3,BCC + BCC B2 + N/A,experimental,"High-Speed Laser Cladding (HLC) followed by Laser Remelting (LR), Hlc: {'power': 1100, 'scanning_speed': 300, 'multi_channel_overlap_ratio': 50, 'argon_flow_rate': 5, 'spot_diameter': 1.5, 'defocus': 15, 'layers_of_cladding_stack': 3}, Lr: {'power': 800, 'scanning_speed': 300, 'multi_channel_overlap_ratio': 50, 'argon_atmosphere': True}",N/A,Partially ordered B2 phase present,Mixed Solution
321,10.1016-j.jallcom.2023.168843.txt,10.1016-j.jallcom.2023.168843.txt,AlCoCrFeNi2.1,3,BCC B2 + FCC B2 + CoCrFe,experimental,"vacuum induction melting, Temperature: varied (600°C, 700°C, 800°C, 1000°C, 1200°C), Time: varied (1 h, 2 h, 4 h, 10 h, 50 h)",N/A,"Partially ordered structure, High Entropy Intermetallic",Mixed Solution
322,10.1016-j.vacuum.2023.112749.txt,10.1016-j.vacuum.2023.112749.txt,NiCrCoFeNbMo,2,C15 Laves + FCC,Experimental,"laser cladding, Scan speed: 8, Powder feed rate: 28, Average power: 230, Spot diameter: 2, Protective gas: Ar gas at 20 l/min, Carrier gas: Ar gas at 15 l/min",N/A,None,Mixed Solution
322,10.1016-j.vacuum.2023.112749.txt,10.1016-j.vacuum.2023.112749.txt,NiCrCoFeNbMo0.25,2,C15 Laves + FCC,Experimental,"laser cladding, Scan speed: 8, Powder feed rate: 28, Average power: 230, Spot diameter: 2, Protective gas: Ar gas at 20 l/min, Carrier gas: Ar gas at 15 l/min",N/A,None,Mixed Solution
322,10.1016-j.vacuum.2023.112749.txt,10.1016-j.vacuum.2023.112749.txt,NiCrCoFeNbMo0.5,2,C15 Laves + FCC,Experimental,"laser cladding, Scan speed: 8, Powder feed rate: 28, Average power: 230, Spot diameter: 2, Protective gas: Ar gas at 20 l/min, Carrier gas: Ar gas at 15 l/min",N/A,None,Mixed Solution
322,10.1016-j.vacuum.2023.112749.txt,10.1016-j.vacuum.2023.112749.txt,NiCrCoFeNbMo0.75,2,C15 Laves + FCC,Experimental,"laser cladding, Scan speed: 8, Powder feed rate: 28, Average power: 230, Spot diameter: 2, Protective gas: Ar gas at 20 l/min, Carrier gas: Ar gas at 15 l/min",N/A,None,Mixed Solution
322,10.1016-j.vacuum.2023.112749.txt,10.1016-j.vacuum.2023.112749.txt,NiCrCoFeNbMo1,3,C15 Laves + FCC + Fine nerine type (Intermetallic),Experimental,"laser cladding, Scan speed: 8, Powder feed rate: 28, Average power: 230, Spot diameter: 2, Protective gas: Ar gas at 20 l/min, Carrier gas: Ar gas at 15 l/min",N/A,None,Mixed Solution
323,10.1016-j.jnucmat.2023.154561.txt,10.1016-j.jnucmat.2023.154561.txt,Fe42Ni31Al17Cr10,2,BCC B2 + FCC,Experimental,"arc melting, Raw materials: high-purity raw materials (purity > 99.95 wt.%), Atmosphere: argon, Remelting: 6, Final form: plate with dimensions 5 mm × 10 mm × 100 mm",N/A,Partially ordered B2 phase,Mixed Solution
323,10.1016-j.jnucmat.2023.154561.txt,10.1016-j.jnucmat.2023.154561.txt,Fe47Ni26Al17Cr10,2,BCC + BCC B2,Experimental,"arc melting, Raw materials: high-purity raw materials (purity > 99.95 wt.%), Atmosphere: argon, Remelting: 6, Final form: plate with dimensions 5 mm × 10 mm × 100 mm",N/A,Partially ordered B2 phase,Mixed Solution
324,10.1016-j.surfcoat.2024.130525.txt,10.1016-j.surfcoat.2024.130525.txt,CoCrFeNi,2,FCC + cubic,experimental,"arc melting, Temperature: Not specified, Time: Not specified",N/A,Plasma nitriding process applied,Mixed Solution
325,10.1016-j.matlet.2022.132902.txt,10.1016-j.matlet.2022.132902.txt,AlCoCrFeNi2.1,4,BCC B2 + FCC + complex tetragonal + AlNi-rich B2 phase,experimental,"Powder Plasma Arc Additive Manufacturing (PPA-AM), Current: 80, Torch travel speed: 5, Deposition temperature: 1350, Cooling time: 1 to 5 minutes",N/A,Thermal cycling during PPA-AM process,Mixed Solution
326,10.1016-j.ijplas.2021.102944.txt,10.1016-j.ijplas.2021.102944.txt,CrMnFeCoNi,3,FCC + HCP + Nano-twins,experimental,"arc melting, Elements: ['Cr', 'Mn', 'Fe', 'Co', 'Ni'], Furnace: vacuum induction furnace, Grain refinement: cold-rolled to 50% reduction and annealed at 1150 °C for 1.5 hours",N/A,Hydrogen introduction via cathodic electrochemical charging technique,Mixed Solution
327,10.1016-j.ijrmhm.2020.105357.txt,10.1016-j.ijrmhm.2020.105357.txt,TiZrNbMoTa,4,BCC + FCC + monoclinic/tetragonal/cubic + ZrO2,experimental,"powder metallurgy (MA and SPS), Mechanical alloying: {'milling_time': 30, 'atmosphere': 'high purity argon', 'process_control_agent': 'n-Heptane', 'ball_milling_media': 'carbide balls and cans'}, Spark plasma sintering: {'sintering_temperatures': [1300, 1400, 1500, 1600], 'holding_time': 30, 'pressure': 50, 'cooling': 'in the furnace, pressure removed when the sample temperature was less than 100 °C'}",N/A,"No specific post-processing such as annealing, quenching, or rolling was mentioned",Mixed Solution
328,10.1016-j.msea.2023.145263.txt,10.1016-j.msea.2023.145263.txt,FeHfNbNiTi,2,B2 (Intermetallic) + BCC,experimental,"arc melting and directional solidification, Arc melting temperature: Not explicitly stated, Arc melting time: Alloys melted five times, Directional solidification temperature: Not explicitly stated, Directional solidification time: 180 mm/h growth rate",N/A,No partial ordering observed,Mixed Solution
328,10.1016-j.msea.2023.145263.txt,10.1016-j.msea.2023.145263.txt,FeHfNbNiTi,2,B2 (Intermetallic) + BCC,experimental,"arc melting and directional solidification, Arc melting temperature: Not explicitly stated, Arc melting time: Alloys melted five times, Directional solidification temperature: Not explicitly stated, Directional solidification time: 180 mm/h growth rate",N/A,No partial ordering observed,Mixed Solution
328,10.1016-j.msea.2023.145263.txt,10.1016-j.msea.2023.145263.txt,FeHfNbNiTi,2,B2 (Intermetallic) + BCC,experimental,"arc melting and directional solidification, Arc melting temperature: Not explicitly stated, Arc melting time: Alloys melted five times, Directional solidification temperature: Not explicitly stated, Directional solidification time: 180 mm/h growth rate",N/A,No partial ordering observed,Mixed Solution
328,10.1016-j.msea.2023.145263.txt,10.1016-j.msea.2023.145263.txt,NbNiTi,2,B2 (Intermetallic) + BCC,experimental,"arc melting, Temperature: Not explicitly stated, Time: Alloys melted five times",N/A,No partial ordering observed,Mixed Solution
328,10.1016-j.msea.2023.145263.txt,10.1016-j.msea.2023.145263.txt,AlCoFeNi,2,BCC + FCC,experimental,"arc melting, Temperature: Not explicitly stated, Time: Alloys melted multiple times",N/A,No partial ordering observed,Mixed Solution
328,10.1016-j.msea.2023.145263.txt,10.1016-j.msea.2023.145263.txt,AlCoCrFeNi,2,BCC + FCC,experimental,"arc melting, Temperature: Not explicitly stated, Time: Alloys melted multiple times",N/A,No partial ordering observed,Mixed Solution
328,10.1016-j.msea.2023.145263.txt,10.1016-j.msea.2023.145263.txt,HfNbO2TiZr,1,BCC,experimental,"arc melting, Temperature: Not explicitly stated, Time: Alloys melted multiple times",N/A,No partial ordering observed,Single Solid Solution
328,10.1016-j.msea.2023.145263.txt,10.1016-j.msea.2023.145263.txt,CoCrFeMnNi,1,FCC,experimental,"arc melting, Temperature: Not explicitly stated, Time: Alloys melted multiple times",N/A,No partial ordering observed,Single Solid Solution
328,10.1016-j.msea.2023.145263.txt,10.1016-j.msea.2023.145263.txt,CoCrFeNiNb,2,BCC + FCC,experimental,"arc melting, Temperature: Not explicitly stated, Time: Alloys melted multiple times",N/A,No partial ordering observed,Mixed Solution
328,10.1016-j.msea.2023.145263.txt,10.1016-j.msea.2023.145263.txt,CoCrFeNiNb,2,BCC + FCC,experimental,"arc melting, Temperature: Not explicitly stated, Time: Alloys melted multiple times",N/A,No partial ordering observed,Mixed Solution
328,10.1016-j.msea.2023.145263.txt,10.1016-j.msea.2023.145263.txt,CoCrFeNiNb,2,BCC + FCC,experimental,"arc melting, Temperature: Not explicitly stated, Time: Alloys melted multiple times",N/A,No partial ordering observed,Mixed Solution
328,10.1016-j.msea.2023.145263.txt,10.1016-j.msea.2023.145263.txt,CoCrFeNiNb,2,BCC + FCC,experimental,"arc melting, Temperature: Not explicitly stated, Time: Alloys melted multiple times",N/A,No partial ordering observed,Mixed Solution
329,10.1016-j.jmst.2021.09.016.txt,10.1016-j.jmst.2021.09.016.txt,VNbTi,3,BCC + Random orientation + {112}<111> twins,experimental,"levitation melting, Elements: ['V', 'Nb', 'Ti'], Purity: ['99.95 wt.%', '99.95 wt.%', '99.95 wt.%'], Atmosphere: Ar, Melting cycles: at least 5",N/A,No partial ordering or high entropy intermetallic phases,Mixed Solution
330,10.1016-j.jnoncrysol.2023.122369.txt,10.1016-j.jnoncrysol.2023.122369.txt,FeCrMoNbB,3,BCC + No specific space group Amorphous + tetragonal,Experimental,"arc melting and melt spinning, Arc melting: {'temperature': 'Not specified', 'time': 'Ingots were flipped and remelted at least six times'}, Melt spinning: {'temperature': 'Not specified', 'time': 'Ribbons produced using a copper wheel at a surface speed of 45 m/s'}",N/A,Partially ordered structure (Mo2FeB2 boride phase at 1000°C),Mixed Solution
330,10.1016-j.jnoncrysol.2023.122369.txt,10.1016-j.jnoncrysol.2023.122369.txt,FeCrMoNiB,5,BCC + BCT + FCC + No specific space group Amorphous + tetragonal,Experimental,"arc melting and melt spinning, Arc melting: {'temperature': 'Not specified', 'time': 'Ingots were flipped and remelted at least six times'}, Melt spinning: {'temperature': 'Not specified', 'time': 'Ribbons produced using a copper wheel at a surface speed of 45 m/s'}",N/A,Partially ordered structure (Fe3B boride phase at 690°C and Mo2FeB2 boride phase at 1000°C),Mixed Solution
331,10.1016-j.matlet.2019.127250.txt,10.1016-j.matlet.2019.127250.txt,AlFeCrCoNi,2,BCC + FCC,experimental,"resistance seam welding, Elemental powders: high purity (>95%) Al, Fe, Cr, Co, Ni mixed in near-equal atomic ratios, Milling: planetary ball mill under argon atmosphere, Substrate: AZ31 plate with 100 µm thickness SUS 304 foil",N/A,None,Mixed Solution
332,10.1016-j.jmrt.2024.01.058.txt,10.1016-j.jmrt.2024.01.058.txt,AlCoCrFeNi2.1,3,BCC B2 + FCC + varies (B2-ordered or FCC structure),Experimental,"arc melting, Temperature: 1410, Time: remelted at least five times",N/A,Partially ordered B2 phase,Mixed Solution
333,10.1016-j.jallcom.2022.165324.txt,10.1016-j.jallcom.2022.165324.txt,TiZrHfNbTa,1,BCC,experimental,"vacuum arc melting, Temperature: Not specified, Time: Not specified, Atmosphere: high-purity argon, Remelting: 12 times",N/A,None,Single Solid Solution
333,10.1016-j.jallcom.2022.165324.txt,10.1016-j.jallcom.2022.165324.txt,TiZrHfNbTaNx,2,"BCC + MN (M = Metal, N = Nitrogen)",experimental,"vacuum arc melting, Temperature: Not specified, Time: Not specified, Atmosphere: high-purity argon, Remelting: 12 times",N/A,Partially ordered structure in FCC MN-nitride phases,Mixed Solution
334,10.1016-j.vacuum.2021.110249.txt,10.1016-j.vacuum.2021.110249.txt,CoCrFeMnNi,1,FCC,experimental,"magnetron sputtering, Power: 150, Base pressure: 2 × 10−7 Torr, Working distance: 10, Working pressure: 3, Ar flow: 20, Sputtering time: 3, Temperature: ambient",N/A,None,Single Solid Solution
335,10.1016-j.jallcom.2021.161393.txt,10.1016-j.jallcom.2021.161393.txt,CrMnFeCoNi,1,FCC,experimental,"laser additive manufacturing (LAM), Laser power: 800, Scanning speed: 104, Spot diameter: 2, Powder feeding rate: 26, Overlap rate: 40, Protective gas: high purity N2",N/A,None,Single Solid Solution
336,10.1016-j.jallcom.2020.155449.txt,10.1016-j.jallcom.2020.155449.txt,AlCoCrFeMnMo,4,BCC + BCC (Intermetallic) + FCC + FeCrCoAlMn0.5Mo0.1,Experimental,"ultrasonic-assisted laser cladding, Laser device: YLS-3000 (IPG), Robotic arm: KUKA, Cladding head: YC52 (Precitec), Ultrasonic tool: YPJ13-M062 (Hangzhou Chenggong Ultrasonic Equipment co. LTD), Operating frequency: 20000, Vibration amplitude: 25, Dilution rates: ['high (∼50%)', 'medium (∼25%)', 'low (∼10%)'], Powder composition: Nominal composition of FeCrCoAlMn0.5Mo0.1, Substrate: 316L stainless steel, preheated to 450°C, Powder thickness: 800",N/A,Partially ordered structure (BCC - B2 phase),Mixed Solution
337,10.1016-j.jallcom.2018.12.040.txt,10.1016-j.jallcom.2018.12.040.txt,CoCrFeNiMo,3,"FCC + HCP (Intermetallic) + (Co, Cr, Fe, Ni)6Mo",experimental,"vacuum induction melting, cold rolling, annealing, Annealing temperature: 900-1200 °C, Duration: 60 minutes, Cooling method: water-quenching",N/A,None,Mixed Solution
337,10.1016-j.jallcom.2018.12.040.txt,10.1016-j.jallcom.2018.12.040.txt,CoCrFeNiMo,3,"FCC + HCP (Intermetallic) + (Co, Cr, Fe, Ni)6Mo",experimental,"vacuum induction melting, cold rolling, annealing, Annealing temperature: 900-1200 °C, Duration: 60 minutes, Cooling method: water-quenching",N/A,Partially ordered μ phase,Mixed Solution
338,10.1016-j.vacuum.2021.110111.txt,10.1016-j.vacuum.2021.110111.txt,CoCrFeMnNi,3,FCC + TiC + M23C6,experimental,"laser melting deposition (LMD), Particle additions: 2.5 wt% TiC and 5 wt% WC, Oxygen content: 0.04495 wt% for TiC added samples, 0.08341 wt% for WC added samples, Work chamber conditions: Hydrogen-oxygen contents below 10 ppm, High and dense input power of the laser: Promoted the evaporating of oxygen and hydrogen molecules attached to the powder",N/A,None,Mixed Solution
339,10.1016-j.engfracmech.2023.109317.txt,10.1016-j.engfracmech.2023.109317.txt,CrMnFeCoNi,1,FCC,experimental,"spark plasma sintering, Temperature: 1223, Pressure: 100, Time: 3600, Atmosphere: vacuum, Die: graphite die with an internal diameter of 25 mm",N/A,None,Single Solid Solution
340,10.1016-j.jnucmat.2020.152380.txt,10.1016-j.jnucmat.2020.152380.txt,Fe38Mn40Ni11Al4Cr7Cx,3,FCC + Not detected + Small-sized dislocation loops and black dots defects,experimental,"vacuum levitation melting, Temperature: Not explicitly stated, but typically high, Pressure: Vacuum conditions, Time: Ingots were re-melted at least four times, Cooling rate: Rapid cooling during solidification",N/A,Carbon doping affects lattice distortion and defect formation,Single Solid Solution
341,10.1016-j.vacuum.2023.112919.txt,10.1016-j.vacuum.2023.112919.txt,AlCoCrFeNi2.1,4,BCC + FCC + complex + Ni3Al,experimental,"vacuum induction melting followed by vacuum arc remelting, Temperature: Not specified, Time: Master ingot remelted five times",N/A,Partially ordered structures present,Mixed Solution
342,10.1016-j.ijplas.2023.103867.txt,10.1016-j.ijplas.2023.103867.txt,HfNbTaTiZr,1,BCC,experimental,"arc melting, Temperature: not explicitly stated, Time: not explicitly stated",N/A,No post-processing treatments mentioned,Single Solid Solution
343,10.1016-j.vacuum.2023.111969.txt,10.1016-j.vacuum.2023.111969.txt,CoCrNiGd,3,FCC + HCP (Intermetallic) + GdNi5,experimental,"high-vacuum arc melting, Purity: >99.9 wt%, Furnace conditions: flushed with high purity Ar gas three times, Ti getter: used before melting the ingots, Melting process: re-melted and flipped 6 times, Casting: suction-cast into a water-cooled rectangular copper mold, Homogenization: 1273 K for 24 hours in argon atmosphere, Hot rolling: total thickness reduction of 80%, Annealing: 900 °C for 1 hour",N/A,No partial ordering or oxidation considered,Mixed Solution
344,10.1016-j.triboint.2023.108982.txt,10.1016-j.triboint.2023.108982.txt,AlCrCuNiFe,2,BCC + FCC,experimental,"TIG weld cladding, Temperature: 150, Time: 4 hours",N/A,No partial ordering or high entropy intermetallics indicated,Mixed Solution
344,10.1016-j.triboint.2023.108982.txt,10.1016-j.triboint.2023.108982.txt,CoCrFeNiNb,2,BCC + FCC,experimental,"arc melting/spark plasma sintering, Temperature: high-temperature melting, Time: Varies",N/A,No partial ordering or high entropy intermetallics indicated,Mixed Solution
345,10.1016-j.msea.2020.139371.txt,10.1016-j.msea.2020.139371.txt,FeCoCr,4,BCC (Intermetallic) + FCC + HCP martensite + FeCoCr,experimental,"arc melting, Temperature: high enough to melt the metals, Time: each ingot was flipped and re-melted for at least five times",N/A,Partially ordered B2-BCC precipitates,Mixed Solution
346,10.1016-j.msea.2022.143610.txt,10.1016-j.msea.2022.143610.txt,AlCoCrFeNiTi,3,DP colony + γ matrix + γ′ precipitates L12 (Intermetallic),Experimental,"arc melting, Temperature: 1600, Time: 30 minutes, Remelts: 6, Homogenization: {'temperature': 1200, 'duration': '10 hours'}, Annealing: {'temperature': 850, 'duration': '48 hours'}, Water quenching: True",N/A,"No partial ordering, initial state before oxidation",Intermetallic
346,10.1016-j.msea.2022.143610.txt,10.1016-j.msea.2022.143610.txt,AlCoCrFeNiTiNb,4,DP colony + irregular precipitates + γ matrix + γ′ precipitates L12 (Intermetallic),Experimental,"arc melting, Temperature: 1600, Time: 30 minutes, Remelts: 6, Homogenization: {'temperature': 1200, 'duration': '10 hours'}, Annealing: {'temperature': 850, 'duration': '48 hours'}, Water quenching: True",N/A,"No partial ordering, initial state before oxidation",Intermetallic
348,10.1016-j.optlastec.2022.108020.txt,10.1016-j.optlastec.2022.108020.txt,CoCrFeMnNi,1,FCC,experimental,"multilayer laser cladding, Laser: Nd:YAG Laser Cladding Processing Machine, Laser wavelength: 1.064, Sample preparation: H13 die steel substrate cut into rectangular samples (30 mm × 40 mm × 5 mm), Powder preparation: Fe, Co, Cr, Ni, and Mn powders with equal atomic ratio mechanically mixed, with high purity B powder (4% by weight) added as a flux, Cladding process: Mixed powders spread in layers of 0.3 mm thickness on the substrate, each layer laser cladded and remelted three times, overlap ratio of about 60% between adjacent tracks",N/A,None,Single Solid Solution
349,10.1016-j.wear.2023.204822.txt,10.1016-j.wear.2023.204822.txt,AlCrFe2Ni4Ti2,6,BCC + FCC + FCC L12 + HCP + Laves phase + NaCl-type,experimental,"arc melting, Temperature: arc melting temperature, Time: re-melted four times",N/A,Partially ordered structures present (L12 and L21 phases),Mixed Solution
350,10.1016-j.matpr.2020.06.495.txt,10.1016-j.matpr.2020.06.495.txt,Al0.6TiCrFeCoNi,2,FCC + Not specified (Intermetallic),Experimental,"arc melting, Temperature: 1800, Time: 30 minutes",N/A,None,Mixed Solution
350,10.1016-j.matpr.2020.06.495.txt,10.1016-j.matpr.2020.06.495.txt,CoCrBFeNiSi,2,FCC + Not applicable Amorphous,Experimental,"laser cladding, Temperature: 1600, Time: 10 minutes",N/A,None,Mixed Solution
350,10.1016-j.matpr.2020.06.495.txt,10.1016-j.matpr.2020.06.495.txt,CoCrFeMnNi,1,FCC,Experimental,"arc melting, Temperature: 1700, Time: 20 minutes",N/A,None,Single Solid Solution
350,10.1016-j.matpr.2020.06.495.txt,10.1016-j.matpr.2020.06.495.txt,CoCrFeMnNiTi15,2,FCC + Not specified,Experimental,"plasma cladding, Temperature: 1500, Time: 15 minutes",N/A,None,Mixed Solution
350,10.1016-j.matpr.2020.06.495.txt,10.1016-j.matpr.2020.06.495.txt,CoCrFeNi,1,FCC,Experimental,"arc melting, Temperature: 1600, Time: 15 minutes",N/A,None,Single Solid Solution
350,10.1016-j.matpr.2020.06.495.txt,10.1016-j.matpr.2020.06.495.txt,CoCrFeNiCu,1,FCC,Experimental,"spark plasma sintering, Temperature: 1400, Pressure: 50, Time: 10 minutes",N/A,None,Single Solid Solution
350,10.1016-j.matpr.2020.06.495.txt,10.1016-j.matpr.2020.06.495.txt,CoCrFeNiCu0.5,2,FCC + Not specified,Experimental,"arc melting, Temperature: 1500, Time: 20 minutes",N/A,None,Mixed Solution
350,10.1016-j.matpr.2020.06.495.txt,10.1016-j.matpr.2020.06.495.txt,FeNiCoAlCu,1,FCC,Experimental,"arc melting, Temperature: 1600, Time: 15 minutes",N/A,None,Single Solid Solution
350,10.1016-j.matpr.2020.06.495.txt,10.1016-j.matpr.2020.06.495.txt,FeNiCoAlCu0.5,2,FCC + Not specified,Experimental,"spark plasma sintering, Temperature: 1400, Pressure: 50, Time: 10 minutes",N/A,None,Mixed Solution
350,10.1016-j.matpr.2020.06.495.txt,10.1016-j.matpr.2020.06.495.txt,Al1.2CoCrFeMnNi,2,FCC + Not specified (Intermetallic),Experimental,"arc melting, Temperature: 1700, Time: 20 minutes",N/A,None,Mixed Solution
350,10.1016-j.matpr.2020.06.495.txt,10.1016-j.matpr.2020.06.495.txt,Al2.5CoCrFeMnNi,2,FCC + Not specified (Intermetallic),Experimental,"spark plasma sintering, Temperature: 1500, Pressure: 50, Time: 15 minutes",N/A,None,Mixed Solution
350,10.1016-j.matpr.2020.06.495.txt,10.1016-j.matpr.2020.06.495.txt,WC/FeAl-B,2,FCC + Not specified (Intermetallic),Experimental,"arc melting, Temperature: 1600, Time: 15 minutes",N/A,None,Mixed Solution
351,10.1016-j.jallcom.2020.157625.txt,10.1016-j.jallcom.2020.157625.txt,CoCrFeNi,1,FCC,experimental,"PPA-AM, Raw materials: Pure elements (99.5%) of Co, Cr, Fe, Ni, Mixing: High-energy ball mill for 12 hours, vacuum dried for 2 hours, Substrate: 304 stainless steel, Process: Powder Plasma Arc Additive Manufacturing (PPA-AM)",N/A,None,Single Solid Solution
351,10.1016-j.jallcom.2020.157625.txt,10.1016-j.jallcom.2020.157625.txt,CoCrFeNiAl0.4,4,BCC + FCC + complex orthorhombic (Intermetallic) + CrFe,experimental,"PPA-AM, Raw materials: Pure elements (99.5%) of Co, Cr, Fe, Ni, Al, Mixing: High-energy ball mill for 12 hours, vacuum dried for 2 hours, Substrate: 304 stainless steel, Process: Powder Plasma Arc Additive Manufacturing (PPA-AM)",N/A,None,Mixed Solution
351,10.1016-j.jallcom.2020.157625.txt,10.1016-j.jallcom.2020.157625.txt,CoCrFeNiTa0.4,3,C14 (MgCu2 type) Laves + FCC + TaNi,experimental,"PPA-AM, Raw materials: Pure elements (99.5%) of Co, Cr, Fe, Ni, Ta, Mixing: High-energy ball mill for 12 hours, vacuum dried for 2 hours, Substrate: 304 stainless steel, Process: Powder Plasma Arc Additive Manufacturing (PPA-AM)",N/A,None,Mixed Solution
351,10.1016-j.jallcom.2020.157625.txt,10.1016-j.jallcom.2020.157625.txt,CoCrFeNiNb0.4,3,C14 (MgCu2 type) Laves + FCC + NbNi,experimental,"PPA-AM, Raw materials: Pure elements (99.5%) of Co, Cr, Fe, Ni, Nb, Mixing: High-energy ball mill for 12 hours, vacuum dried for 2 hours, Substrate: 304 stainless steel, Process: Powder Plasma Arc Additive Manufacturing (PPA-AM)",N/A,None,Mixed Solution
352,10.1016-j.jallcom.2020.154159.txt,10.1016-j.jallcom.2020.154159.txt,CoCrFeNi,1,FCC,experimental,"vacuum arc melting, Temperature: Not specified, Time: Not specified",N/A,None,Single Solid Solution
352,10.1016-j.jallcom.2020.154159.txt,10.1016-j.jallcom.2020.154159.txt,CoCrFeNiHf_0.1,2,FCC + monoclinic,experimental,"vacuum arc melting, Temperature: Not specified, Time: Not specified",N/A,None,Mixed Solution
352,10.1016-j.jallcom.2020.154159.txt,10.1016-j.jallcom.2020.154159.txt,CoCrFeNiHf_0.2,2,FCC + FCC C15 Laves,experimental,"vacuum arc melting, Temperature: Not specified, Time: Not specified",N/A,None,Mixed Solution
352,10.1016-j.jallcom.2020.154159.txt,10.1016-j.jallcom.2020.154159.txt,CoCrFeNiHf_0.3,2,FCC + FCC C15 Laves,experimental,"vacuum arc melting, Temperature: Not specified, Time: Not specified",N/A,None,Mixed Solution
352,10.1016-j.jallcom.2020.154159.txt,10.1016-j.jallcom.2020.154159.txt,CoCrFeNiHf_0.4,2,FCC + FCC C15 Laves,experimental,"vacuum arc melting, Temperature: Not specified, Time: Not specified",N/A,None,Mixed Solution
354,10.1016-j.scriptamat.2020.02.007.txt,10.1016-j.scriptamat.2020.02.007.txt,AuNiPdPtCu,1,unknown,experimental,"compression tests, Details: Polycrystalline samples were used for compression tests",N/A,None,Intermetallic
356,10.1016-j.matchemphys.2023.127761.txt,10.1016-j.matchemphys.2023.127761.txt,Al1.8CuFeCrNi2,2,BCC + HCP,experimental,"HVAF thermal spraying, Substrate: 316L stainless steel, Spraying conditions: Same as those listed in Ref. [24]",N/A,In-situ formation of MoS2 phase during hydrothermal reaction,Mixed Solution
357,10.1016-j.ijhydene.2023.09.143.txt,10.1016-j.ijhydene.2023.09.143.txt,AlNiCuCoFeY,2,FCC + lack of long-range order Amorphous,experimental,"melt spinning, Temperature: 300, Time: 2 hours, Cooling rate: Not specified",N/A,"Alloy initially amorphous, partially crystallized after processing",Mixed Solution
358,10.1016-j.ijlmm.2023.06.003.txt,10.1016-j.ijlmm.2023.06.003.txt,AlCoCrFeNi,1,cubic,experimental,"arc melting, Temperature: not specified, Pressure: atmospheric, Time: not specified",N/A,None,Intermetallic
358,10.1016-j.ijlmm.2023.06.003.txt,10.1016-j.ijlmm.2023.06.003.txt,CoCrFeMnNi,1,cubic,experimental,"arc melting, Temperature: not specified, Pressure: atmospheric, Time: not specified",N/A,None,Intermetallic
358,10.1016-j.ijlmm.2023.06.003.txt,10.1016-j.ijlmm.2023.06.003.txt,AlxCoCrFeNi,1,cubic,experimental,"arc melting, Temperature: not specified, Pressure: atmospheric, Time: not specified",N/A,None,Intermetallic
358,10.1016-j.ijlmm.2023.06.003.txt,10.1016-j.ijlmm.2023.06.003.txt,AlCoCrCuFeNi,2,cubic + cubic B2,experimental,"arc melting, Temperature: not specified, Pressure: atmospheric, Time: not specified",N/A,None,Intermetallic
358,10.1016-j.ijlmm.2023.06.003.txt,10.1016-j.ijlmm.2023.06.003.txt,Al0·2CoCrFeNiMo0.5,1,tetragonal,experimental,"arc melting, Temperature: not specified, Pressure: atmospheric, Time: not specified",N/A,None,Intermetallic
358,10.1016-j.ijlmm.2023.06.003.txt,10.1016-j.ijlmm.2023.06.003.txt,CrMnFeCoNi,1,cubic,experimental,"arc melting, Temperature: not specified, Pressure: atmospheric, Time: not specified",N/A,None,Intermetallic
358,10.1016-j.ijlmm.2023.06.003.txt,10.1016-j.ijlmm.2023.06.003.txt,Al0·5CoCrCu0·1FeNi,1,cubic,experimental,"arc melting, Temperature: not specified, Pressure: atmospheric, Time: not specified",N/A,None,Intermetallic
358,10.1016-j.ijlmm.2023.06.003.txt,10.1016-j.ijlmm.2023.06.003.txt,CoCrFeNiAl0.3,1,cubic,experimental,"arc melting, Temperature: not specified, Pressure: atmospheric, Time: not specified",N/A,None,Intermetallic
358,10.1016-j.ijlmm.2023.06.003.txt,10.1016-j.ijlmm.2023.06.003.txt,Al0·1CoCrFeNi,1,cubic,experimental,"arc melting, Temperature: not specified, Pressure: atmospheric, Time: not specified",N/A,None,Intermetallic
358,10.1016-j.ijlmm.2023.06.003.txt,10.1016-j.ijlmm.2023.06.003.txt,AlCoCrCuyFeNi,1,cubic,experimental,"arc melting, Temperature: not specified, Pressure: atmospheric, Time: not specified",N/A,None,Intermetallic
358,10.1016-j.ijlmm.2023.06.003.txt,10.1016-j.ijlmm.2023.06.003.txt,CoCrFeNi,1,cubic,experimental,"arc melting, Temperature: not specified, Pressure: atmospheric, Time: not specified",N/A,None,Intermetallic
359,10.1016-j.cej.2022.140676.txt,10.1016-j.cej.2022.140676.txt,CoSbZr,1,cubic,Experimental,"levitation melting, ball milling, spark plasma sintering, Sintering temperature: 1173, Pressure: 50, Time: 2",N/A,None,Intermetallic
359,10.1016-j.cej.2022.140676.txt,10.1016-j.cej.2022.140676.txt,NiSnZr,1,cubic,Experimental,Not explicitly detailed,N/A,None,Intermetallic
359,10.1016-j.cej.2022.140676.txt,10.1016-j.cej.2022.140676.txt,CoSbNbTaZr,4,cubic + Ta-enriched + Zr- and Nb-enriched + Nano-precipitates,Experimental,"levitation melting, ball milling, spark plasma sintering, Sintering temperature: 1173, Pressure: 50, Time: 2",N/A,Partially ordered structure for x > 0.25,Intermetallic
359,10.1016-j.cej.2022.140676.txt,10.1016-j.cej.2022.140676.txt,FeMgNbSb,1,cubic,Experimental,Not explicitly detailed,N/A,Not explicitly mentioned,Intermetallic
359,10.1016-j.cej.2022.140676.txt,10.1016-j.cej.2022.140676.txt,CoNbSbTaZr,1,cubic,Experimental,"levitation melting, ball milling, spark plasma sintering, Sintering temperature: 1173, Pressure: 50, Time: 2",N/A,Not explicitly mentioned,Intermetallic
359,10.1016-j.cej.2022.140676.txt,10.1016-j.cej.2022.140676.txt,CoNbSbTaZr,1,cubic,Experimental,"levitation melting, ball milling, spark plasma sintering, Sintering temperature: 1173, Pressure: 50, Time: 2",N/A,Not explicitly mentioned,Intermetallic
359,10.1016-j.cej.2022.140676.txt,10.1016-j.cej.2022.140676.txt,CoNbSbTaZr,1,cubic,Experimental,"levitation melting, ball milling, spark plasma sintering, Sintering temperature: 1173, Pressure: 50, Time: 2",N/A,Not explicitly mentioned,Intermetallic
359,10.1016-j.cej.2022.140676.txt,10.1016-j.cej.2022.140676.txt,CoNbSbZr,1,cubic,Experimental,Not explicitly detailed,N/A,Not explicitly mentioned,Intermetallic
359,10.1016-j.cej.2022.140676.txt,10.1016-j.cej.2022.140676.txt,CoNbSbTaZr,1,cubic,Experimental,Not explicitly detailed,N/A,Not explicitly mentioned,Intermetallic
359,10.1016-j.cej.2022.140676.txt,10.1016-j.cej.2022.140676.txt,CoNbSbTaZr,1,cubic,Experimental,"levitation melting, ball milling, spark plasma sintering, Sintering temperature: 1173, Pressure: 50, Time: 2",N/A,Not explicitly mentioned,Intermetallic
359,10.1016-j.cej.2022.140676.txt,10.1016-j.cej.2022.140676.txt,CoNbSbTaZr,4,cubic + Ta-enriched + Zr- and Nb-enriched + Nano-precipitates,Experimental,"levitation melting, ball milling, spark plasma sintering, Sintering temperature: 1173, Pressure: 50, Time: 2",N/A,Partially ordered structure,Intermetallic
359,10.1016-j.cej.2022.140676.txt,10.1016-j.cej.2022.140676.txt,CoNbSbTaZr,4,cubic + Ta-enriched + Zr- and Nb-enriched + Nano-precipitates,Experimental,"levitation melting, ball milling, spark plasma sintering, Sintering temperature: 1173, Pressure: 50, Time: 2",N/A,Partially ordered structure,Intermetallic
360,10.1016-j.jallcom.2021.163118.txt,10.1016-j.jallcom.2021.163118.txt,Zr0.2Ti0.2Ni0.2Cr0.2Mn0.2,1,HCP C14 Laves,experimental,"arc melting, Temperature: not specified, Time: not specified",N/A,None,Single Solid Solution
360,10.1016-j.jallcom.2021.163118.txt,10.1016-j.jallcom.2021.163118.txt,Zr0.2Ti0.2Ni0.225Cr0.2Mn0.2,2,HCP C14 Laves + cubic B2,experimental,"arc melting, Temperature: not specified, Time: not specified",N/A,None,Mixed Solution
360,10.1016-j.jallcom.2021.163118.txt,10.1016-j.jallcom.2021.163118.txt,Zr0.2Ti0.2Ni0.25Cr0.2Mn0.2,2,HCP C14 Laves + cubic B2,experimental,"arc melting, Temperature: not specified, Time: not specified",N/A,None,Mixed Solution
360,10.1016-j.jallcom.2021.163118.txt,10.1016-j.jallcom.2021.163118.txt,Zr0.2Ti0.2Ni0.275Cr0.2Mn0.2,2,HCP C14 Laves + cubic B2,experimental,"arc melting, Temperature: not specified, Time: not specified",N/A,None,Mixed Solution
360,10.1016-j.jallcom.2021.163118.txt,10.1016-j.jallcom.2021.163118.txt,Zr0.2Ti0.2Ni0.3Cr0.2Mn0.2,2,HCP C14 Laves + cubic B2,experimental,"arc melting, Temperature: not specified, Time: not specified",N/A,None,Mixed Solution
361,10.1016-j.msea.2023.145680.txt,10.1016-j.msea.2023.145680.txt,CrFeNiTiV,3,BCC + FCC (Intermetallic) + NaCl-type (Intermetallic),experimental,"MA and SPS, Ma: {'duration': '30 hours', 'rpm': 350, 'atmosphere': 'argon'}, Sps: {'temperature': 950, 'time': '8 minutes', 'pressure': 40, 'heating_rate': 100}",N/A,Partially ordered structure with high entropy intermetallic (Ni3Ti),Mixed Solution
361,10.1016-j.msea.2023.145680.txt,10.1016-j.msea.2023.145680.txt,AlCrFeCuNiWx,3,BCC + FCC + FCC (Intermetallic),experimental,Not explicitly stated,N/A,Potential for intermetallic formation,Mixed Solution
361,10.1016-j.msea.2023.145680.txt,10.1016-j.msea.2023.145680.txt,CoCrFeMnNi,1,FCC,experimental,Not explicitly stated,N/A,Potential for intermetallic phases,Single Solid Solution
361,10.1016-j.msea.2023.145680.txt,10.1016-j.msea.2023.145680.txt,FeCoNiCrMnVAlNb,2,BCC + FCC,experimental,Not explicitly stated,N/A,Potential for intermetallic phases,Mixed Solution
361,10.1016-j.msea.2023.145680.txt,10.1016-j.msea.2023.145680.txt,Ni1·5CoCuFeCr0.5-xVx,2,BCC + FCC,experimental,Not explicitly stated,N/A,Potential for intermetallic phases,Mixed Solution
361,10.1016-j.msea.2023.145680.txt,10.1016-j.msea.2023.145680.txt,FeNiCrCoAl0·7,1,FCC,experimental,Not explicitly stated,N/A,Potential for intermetallic phases,Single Solid Solution
361,10.1016-j.msea.2023.145680.txt,10.1016-j.msea.2023.145680.txt,AlCoCrFeNiTi0.5,2,BCC + FCC (Intermetallic),experimental,Not explicitly stated,N/A,Partially ordered structure with high entropy intermetallic (Ni3Ti),Mixed Solution
361,10.1016-j.msea.2023.145680.txt,10.1016-j.msea.2023.145680.txt,CrMnFeVTi,1,BCC,experimental,Not explicitly stated,N/A,Potential for intermetallic phases,Single Solid Solution
361,10.1016-j.msea.2023.145680.txt,10.1016-j.msea.2023.145680.txt,CoCrFeNiNbx,2,BCC + FCC,experimental,Not explicitly stated,N/A,Potential for intermetallic phases,Mixed Solution
361,10.1016-j.msea.2023.145680.txt,10.1016-j.msea.2023.145680.txt,AlCrFeMnNi,1,FCC,experimental,Not explicitly stated,N/A,Potential for intermetallic phases,Single Solid Solution
361,10.1016-j.msea.2023.145680.txt,10.1016-j.msea.2023.145680.txt,CrFeNiTi,1,BCC,experimental,Not explicitly stated,N/A,Potential for intermetallic phases,Single Solid Solution
361,10.1016-j.msea.2023.145680.txt,10.1016-j.msea.2023.145680.txt,CrFeV,1,BCC,experimental,Not explicitly stated,N/A,Potential for intermetallic phases,Single Solid Solution
362,10.1016-j.jmrt.2022.02.078.txt,10.1016-j.jmrt.2022.02.078.txt,CoCrNiAlTi,3,FCC + FCC L12 + Co3AlTi,experimental,"electromagnetic levitation, Temperature: 1200, Time: 2 hours, Environment: high-purity argon atmosphere",N/A,Dual heterogeneous structure with coherent L12 nanoprecipitates,Mixed Solution
363,10.1016-j.jallcom.2022.165154.txt,10.1016-j.jallcom.2022.165154.txt,FeCoNiCr,1,FCC,experimental,"vacuum sintering, Vacuum level: 0.005, Temperature profile: {'initial_heating': 500, 'holding_time_1': 20, 'final_heating': 1200, 'holding_time_2': 180}",N/A,None,Single Solid Solution
364,10.1016-j.jallcom.2020.155823.txt,10.1016-j.jallcom.2020.155823.txt,AlCrCuFeNi2,1,FCC,Experimental,"selective laser melting (SLM), Laser power: 200, Scanning speed: 200, Hatching space: 0.12, Layer thickness: 20, Atmosphere: protective argon atmosphere (O2 < 40 ppm, H2O < 40 ppm)",N/A,None,Single Solid Solution
364,10.1016-j.jallcom.2020.155823.txt,10.1016-j.jallcom.2020.155823.txt,Al₀.₅CrCuFeNi2,2,BCC + FCC,Experimental,"selective laser melting (SLM), Laser power: 200, Scanning speed: 200, Hatching space: 0.12, Layer thickness: 20, Atmosphere: protective argon atmosphere (O2 < 40 ppm, H2O < 40 ppm)",N/A,None,Mixed Solution
364,10.1016-j.jallcom.2020.155823.txt,10.1016-j.jallcom.2020.155823.txt,Al₀.₇₅CrCuFeNi2,2,B2 (ordered BCC) (Intermetallic) + FCC,Experimental,"selective laser melting (SLM), Laser power: 200, Scanning speed: 200, Hatching space: 0.12, Layer thickness: 20, Atmosphere: protective argon atmosphere (O2 < 40 ppm, H2O < 40 ppm)",N/A,"Partially ordered structure, High Entropy Intermetallic",Mixed Solution
364,10.1016-j.jallcom.2020.155823.txt,10.1016-j.jallcom.2020.155823.txt,AlCrCuFeNi2,3,B2 (ordered BCC) (Intermetallic) + BCC + FCC,Experimental,"selective laser melting (SLM), Laser power: 200, Scanning speed: 200, Hatching space: 0.12, Layer thickness: 20, Atmosphere: protective argon atmosphere (O2 < 40 ppm, H2O < 40 ppm)",N/A,"Partially ordered structure, High Entropy Intermetallic",Mixed Solution
365,10.1016-j.vacuum.2023.112544.txt,10.1016-j.vacuum.2023.112544.txt,TiZrVMo,2,BCC + C15 Laves,experimental,"vacuum arc melting, Temperature: not explicitly stated, typically around 1668°C - 2623°C, Time: ingot flipping and remelting performed five times",N/A,None,Mixed Solution
