Repository: sourish69/MSE643_CourseProject

# MSE643_CourseProject - Phase-Oriented Generative Design of High-Entropy Alloys

**A generative machine-learning pipeline that designs new alloy compositions to order - you specify the crystal phase you want, and the model proposes chemistries that should form it.**

---

## The idea in one paragraph

High-entropy alloys mix five or more principal elements in near-equal proportions, and their configurational entropy unlocks unusual combinations of strength and thermal stability. The problem is scale: the viable composition space runs to millions of candidates, far beyond what anyone can cast and characterize by hand.

File: Datasets/Vladimir_HEA_database.csv (part 8 of 88)
id,Paper,Name,Alloy,Nb of phase,Phase,Experimental or theoretical,Experimental details,Theoretical details,Special conditions,Type of solution
365,10.1016-j.vacuum.2023.112544.txt,10.1016-j.vacuum.2023.112544.txt,TiZrV3Mo,2,BCC + C15 Laves,experimental,"vacuum arc melting, Temperature: not explicitly stated, typically around 1668°C - 2623°C, Time: ingot flipping and remelting performed five times",N/A,None,Mixed Solution
365,10.1016-j.vacuum.2023.112544.txt,10.1016-j.vacuum.2023.112544.txt,Ti0.5ZrVMo,3,BCC + C15 Laves + pm-3n,experimental,"vacuum arc melting, Temperature: not explicitly stated, typically around 1668°C - 2623°C, Time: ingot flipping and remelting performed five times",N/A,None,Mixed Solution
365,10.1016-j.vacuum.2023.112544.txt,10.1016-j.vacuum.2023.112544.txt,TiZrVMo3,2,BCC + C15 Laves,experimental,"vacuum arc melting, Temperature: not explicitly stated, typically around 1668°C - 2623°C, Time: ingot flipping and remelting performed five times",N/A,None,Mixed Solution
366,10.1016-j.scriptamat.2022.115071.txt,10.1016-j.scriptamat.2022.115071.txt,AlMo0.5NbTa0.5TiZr,2,B2 (CsCl-type structure) (Intermetallic) + BCC,experimental,"not specified in the provided text, Temperature: 1000, Time: 6 hours",N/A,"Partially ordered structure, classified as High Entropy Intermetallic",Mixed Solution
367,10.1016-j.jallcom.2022.163935.txt,10.1016-j.jallcom.2022.163935.txt,CeLaFeCoNi,1,FCC,experimental,"in situ reduction, Precursors: ['Ni(NO3)2·6H2O', 'Ce(NO3)3·6H2O', 'La(NO3)3·6H2O', 'Fe(NO3)3·9H2O', 'Co(NO3)2·6H2O', 'guanine'], Pyrolysis temperature: 1000, Pyrolysis time: 2 hours, Reduction temperature: 600, Reduction time: 2 hours, Reduction agents: ['H2', 'N2']",N/A,None,Single Solid Solution
367,10.1016-j.jallcom.2022.163935.txt,10.1016-j.jallcom.2022.163935.txt,CeLaFeCuNi,1,FCC,experimental,"in situ reduction, Precursors: ['Ni(NO3)2·6H2O', 'Ce(NO3)3·6H2O', 'La(NO3)3·6H2O', 'Fe(NO3)3·9H2O', 'Cu(NO3)2·3H2O', 'guanine'], Pyrolysis temperature: 1000, Pyrolysis time: 2 hours, Reduction temperature: 600, Reduction time: 2 hours, Reduction agents: ['H2', 'N2']",N/A,None,Single Solid Solution
368,10.1016-j.matchemphys.2020.123675.txt,10.1016-j.matchemphys.2020.123675.txt,FeCoNiMnV,2,FCC + tetragonal (Intermetallic),experimental,"spark plasma sintering (SPS), Temperature: 1000, Pressure: 40, Holding time: 10, Heating rate: 30, Atmosphere: argon",N/A,None,Mixed Solution
370,10.1016-j.jeurceramsoc.2023.03.047.txt,10.1016-j.jeurceramsoc.2023.03.047.txt,NiCrFe,1,cubic,experimental,"electron beam melting, Temperature: liquid state, Time: varied",N/A,None,Intermetallic
371,10.1016-j.matchemphys.2024.129120.txt,10.1016-j.matchemphys.2024.129120.txt,TiNbTaZrMoHfWCr,2,BCC + C15 (Laves phase),experimental,"arc melting, Temperature: approximately 2 × 103 K/s cooling rate, Time: 120 s per melting event, Repetitions: at least ten times",N/A,Partially ordered structure in Laves Phase,Mixed Solution
371,10.1016-j.matchemphys.2024.129120.txt,10.1016-j.matchemphys.2024.129120.txt,TiNbTaZrMo,2,BCC + C15 (Laves phase),experimental,"arc melting, Temperature: approximately 2 × 103 K/s cooling rate, Time: 120 s per melting event, Repetitions: at least ten times",N/A,Partially ordered structure in Laves Phase,Mixed Solution
372,10.1016-j.jnucmat.2021.153292.txt,10.1016-j.jnucmat.2021.153292.txt,CoCrFeNiMn,1,FCC,experimental,"high vacuum arc melting, Temperature: 1200, Time: 1 hour, Cooling: water quenching, Cold rolling: 80% thickness reduction, Annealing: 1000 °C for 1 hour",N/A,High density of nanotwins introduced through cold rolling and annealing,Single Solid Solution
373,10.1016-j.jallcom.2023.172474.txt,10.1016-j.jallcom.2023.172474.txt,CoCrNi,1,FCC,experimental,"powder plasma arc additive manufacturing (PPA-AM), Deposition current: 110, Scanning speed: 25, Powder feeding gas flow rate: 2.0",N/A,None,Single Solid Solution
373,10.1016-j.jallcom.2023.172474.txt,10.1016-j.jallcom.2023.172474.txt,CoCrNiAlTi,1,FCC,experimental,"powder plasma arc additive manufacturing (PPA-AM), Deposition current: 110, Scanning speed: 25, Powder feeding gas flow rate: 2.0",N/A,None,Single Solid Solution
373,10.1016-j.jallcom.2023.172474.txt,10.1016-j.jallcom.2023.172474.txt,CoCrNiAl3Ti3,1,FCC,experimental,"powder plasma arc additive manufacturing (PPA-AM), Deposition current: 110, Scanning speed: 25, Powder feeding gas flow rate: 2.0",N/A,None,Single Solid Solution
373,10.1016-j.jallcom.2023.172474.txt,10.1016-j.jallcom.2023.172474.txt,CoCrNiAl5Ti5,1,FCC,experimental,"powder plasma arc additive manufacturing (PPA-AM), Deposition current: 110, Scanning speed: 25, Powder feeding gas flow rate: 2.0",N/A,None,Single Solid Solution
373,10.1016-j.jallcom.2023.172474.txt,10.1016-j.jallcom.2023.172474.txt,CoCrNiAl7Ti7,3,FCC + L21 + Ni2(AlTi),experimental,"powder plasma arc additive manufacturing (PPA-AM), Deposition current: 110, Scanning speed: 25, Powder feeding gas flow rate: 2.0",N/A,Partially ordered structure due to L21 precipitates,Mixed Solution
374,10.1016-j.mtcomm.2024.108444.txt,10.1016-j.mtcomm.2024.108444.txt,V4Ti2W,1,BCC,experimental,"arc melting, Temperature: Not specified, Time: Not specified, Atmosphere: 0.45 atm argon",N/A,None,Single Solid Solution
375,10.1016-j.matlet.2022.133504.txt,10.1016-j.matlet.2022.133504.txt,CoCrFeMnNi0.8V,3,BCT + FCC + not specified,Experimental,"suction casting, Cooling rate: ∼62.5 K/s",N/A,"Partially ordered structure, High Entropy Intermetallic",Mixed Solution
375,10.1016-j.matlet.2022.133504.txt,10.1016-j.matlet.2022.133504.txt,CoCrFeMnNi,1,FCC,Experimental,"suction casting, Cooling rate: ∼62.5 K/s",N/A,"Partially ordered structure, High Entropy Alloy",Single Solid Solution
376,10.1016-j.jallcom.2021.161756.txt,10.1016-j.jallcom.2021.161756.txt,NiTiCrNbTa,5,BCC + Laves Phase + Laves Phase (C14 type) + NiTiCrNbTa + NiTiCrNbTa,experimental,"laser cladding, Laser power: 2000, Scanning speed: 25, Spot diameter: 3, Overlap rate: 40",N/A,Partially ordered structure with ordered B2 phase,Mixed Solution
377,10.1016-j.jestch.2021.05.007.txt,10.1016-j.jestch.2021.05.007.txt,AlCoCrFeNi,2,BCC A2 + FCC,Experimental,"SHS, Temperature: 2628-2732 °C, Time: Self-sustaining reaction",N/A,"Partially ordered structure (BCC-B2 phase, not always visible in XRD)",Mixed Solution
377,10.1016-j.jestch.2021.05.007.txt,10.1016-j.jestch.2021.05.007.txt,AlCo0.25CrFeNi,2,BCC A2 + BCC B2,Experimental,"SHS, Temperature: 2628-2732 °C, Time: Self-sustaining reaction",N/A,Partially ordered structure (BCC-B2 phase),Mixed Solution
377,10.1016-j.jestch.2021.05.007.txt,10.1016-j.jestch.2021.05.007.txt,AlCo0.50CrFeNi,3,BCC A2 + BCC B2 + FCC,Experimental,"SHS, Temperature: 2628-2732 °C, Time: Self-sustaining reaction",N/A,Partially ordered structure (BCC-B2 phase),Mixed Solution
377,10.1016-j.jestch.2021.05.007.txt,10.1016-j.jestch.2021.05.007.txt,AlCo0.75CrFeNi,2,BCC A2 + FCC,Experimental,"SHS, Temperature: 2628-2732 °C, Time: Self-sustaining reaction",N/A,"Partially ordered structure (BCC-B2 phase, not always visible in XRD)",Mixed Solution
378,10.1016-j.jallcom.2023.172572.txt,10.1016-j.jallcom.2023.172572.txt,AlCoCrNiTi,3,FCC + FCC L12 (Intermetallic) + (CoCrNi)3Al,Experimental,"arc melting, Raw materials: high-purity raw materials (>99.9%), Re-melting: four rounds",N/A,Partially ordered structure due to L12 precipitates,Mixed Solution
378,10.1016-j.jallcom.2023.172572.txt,10.1016-j.jallcom.2023.172572.txt,AlCoCrFeMnNi,1,FCC,Experimental,Not specified,N/A,No partially ordered structure,Single Solid Solution
378,10.1016-j.jallcom.2023.172572.txt,10.1016-j.jallcom.2023.172572.txt,AlCoCrFeNi,3,FCC + FCC L12 (Intermetallic) + (CoCr)3(FeNi),Experimental,Not specified,N/A,Partially ordered structure if L12 precipitates are present,Mixed Solution
378,10.1016-j.jallcom.2023.172572.txt,10.1016-j.jallcom.2023.172572.txt,AlCoCrFeNiMo,3,FCC + FCC L12 (Intermetallic) + (CoCr)3(FeNiMo),Experimental,Not specified,N/A,Partially ordered structure if L12 precipitates are present,Mixed Solution
378,10.1016-j.jallcom.2023.172572.txt,10.1016-j.jallcom.2023.172572.txt,AlCoCrFeNi,3,FCC + FCC L12 (Intermetallic) + (CoNi)3(FeCrAl),Experimental,Not specified,N/A,Partially ordered structure if L12 precipitates are present,Mixed Solution
378,10.1016-j.jallcom.2023.172572.txt,10.1016-j.jallcom.2023.172572.txt,AlCoCrNiTi,3,FCC + FCC L12 (Intermetallic) + (CoNi)3(CrAlTi),Experimental,Not specified,N/A,Partially ordered structure due to L12 precipitates,Mixed Solution
378,10.1016-j.jallcom.2023.172572.txt,10.1016-j.jallcom.2023.172572.txt,AlCoCrFeNiTi,3,FCC + FCC L12 (Intermetallic) + (NiCo)3(FeCrAlTi),Experimental,Not specified,N/A,Partially ordered structure due to L12 precipitates,Mixed Solution
378,10.1016-j.jallcom.2023.172572.txt,10.1016-j.jallcom.2023.172572.txt,AlCoCrNiTi,3,FCC + FCC L12 (Intermetallic) + (CoNi)3(CrAlTi),Experimental,Not specified,N/A,Partially ordered structure due to L12 precipitates,Mixed Solution
380,10.1016-j.intermet.2022.107600.txt,10.1016-j.intermet.2022.107600.txt,AlCoCrFeNiSi,1,FCC,Experimental,"vacuum arc-melt furnace, Repeating melting: 3",N/A,None,Single Solid Solution
380,10.1016-j.intermet.2022.107600.txt,10.1016-j.intermet.2022.107600.txt,AlCoCrFeNiSi,1,FCC,Experimental,"vacuum arc-melt furnace, Repeating melting: 3",N/A,None,Single Solid Solution
380,10.1016-j.intermet.2022.107600.txt,10.1016-j.intermet.2022.107600.txt,AlCoCrFeNiSi,2,BCC + FCC,Experimental,"vacuum arc-melt furnace, Repeating melting: 3",N/A,None,Mixed Solution
380,10.1016-j.intermet.2022.107600.txt,10.1016-j.intermet.2022.107600.txt,AlCoCrFeNiSi,2,BCC + FCC,Experimental,"vacuum arc-melt furnace, Repeating melting: 3",N/A,None,Mixed Solution
380,10.1016-j.intermet.2022.107600.txt,10.1016-j.intermet.2022.107600.txt,AlCoCrFeNiTi,1,FCC,Experimental,"vacuum arc-melt furnace, Repeating melting: 3",N/A,None,Single Solid Solution
380,10.1016-j.intermet.2022.107600.txt,10.1016-j.intermet.2022.107600.txt,AlCoCrFeNiTi,1,FCC,Experimental,"vacuum arc-melt furnace, Repeating melting: 3",N/A,None,Single Solid Solution
380,10.1016-j.intermet.2022.107600.txt,10.1016-j.intermet.2022.107600.txt,AlCoCrFeNiTi,5,FCC + L12 (Intermetallic) + Co2Ti + Ni2.67Ti1.33 + FeCr,Experimental,"vacuum arc-melt furnace, Repeating melting: 3",N/A,Partially ordered structures,Mixed Solution
380,10.1016-j.intermet.2022.107600.txt,10.1016-j.intermet.2022.107600.txt,AlCoCrFeNiTi,5,FCC + L12 (Intermetallic) + Co2Ti + Ni2.67Ti1.33 + FeCr,Experimental,"vacuum arc-melt furnace, Repeating melting: 3",N/A,Partially ordered structures,Mixed Solution
381,10.1016-j.jallcom.2021.161871.txt,10.1016-j.jallcom.2021.161871.txt,CoCrFeMnSi,3,FCC + HCP martensite + tetragonal (Intermetallic),experimental,"casting and rolling, Temperature: 1100, Time: 2 hours",N/A,Partially ordered sigma phase present,Mixed Solution
381,10.1016-j.jallcom.2021.161871.txt,10.1016-j.jallcom.2021.161871.txt,CoCrFeMn,2,FCC + HCP martensite,experimental,"casting, Temperature: not explicitly stated, Time: not explicitly stated",N/A,None,Mixed Solution
381,10.1016-j.jallcom.2021.161871.txt,10.1016-j.jallcom.2021.161871.txt,CoCrFeMnSi,2,FCC + HCP martensite,experimental,"casting, Temperature: not explicitly stated, Time: not explicitly stated",N/A,None,Mixed Solution
381,10.1016-j.jallcom.2021.161871.txt,10.1016-j.jallcom.2021.161871.txt,CoCrFeMn,2,FCC + HCP martensite,experimental,"casting, Temperature: not explicitly stated, Time: not explicitly stated",N/A,None,Mixed Solution
382,10.1016-j.jallcom.2021.159063.txt,10.1016-j.jallcom.2021.159063.txt,AlCrFe2Ni2,2,BCC + FCC,experimental,"arc melting, Temperature: room temperature, Time: 5 remelts",N/A,Partially ordered B2 phase,Mixed Solution
383,10.1016-j.jmrt.2023.10.144.txt,10.1016-j.jmrt.2023.10.144.txt,CrCoNi,2,FCC + HCP,experimental,"molecular dynamics simulations, Software: LAMMPS, Potential: Embedded Atom Method (EAM) potential by Li et al., Temperature: 77, Pressure: 0, Time step: 1, Ensemble: NPT, Strain rate: 1000000000.0, Total applied strain: 20",N/A,Planar defects (stacking faults and nanotwins) introduced,Mixed Solution
384,10.1016-j.vacuum.2019.01.026.txt,10.1016-j.vacuum.2019.01.026.txt,AlCrMoNbTiZr,2,BCC + Not specified (Intermetallic),Experimental,"vacuum arc melting, Atmosphere: pure argon, Raw materials purity: > 99.9 wt%, Melting procedure: Metals placed in a water-cooled copper crucible in descending order of melting point (Al at the bottom, Nb at the top), Homogenization: Each alloy ingot was re-melted by inversion 8 times, with each melting time around 2 minutes",N/A,None,Mixed Solution
384,10.1016-j.vacuum.2019.01.026.txt,10.1016-j.vacuum.2019.01.026.txt,MoNbTaW,1,BCC,Experimental,Not specified,N/A,None,Single Solid Solution
384,10.1016-j.vacuum.2019.01.026.txt,10.1016-j.vacuum.2019.01.026.txt,MoNbTaVW,1,BCC,Experimental,Not specified,N/A,None,Single Solid Solution
384,10.1016-j.vacuum.2019.01.026.txt,10.1016-j.vacuum.2019.01.026.txt,HfNbSiTiV,2,BCC + Not specified (Intermetallic),Experimental,Not specified,N/A,None,Mixed Solution
384,10.1016-j.vacuum.2019.01.026.txt,10.1016-j.vacuum.2019.01.026.txt,HfMoNbTaTiZr,1,BCC,Experimental,Not specified,N/A,None,Single Solid Solution
384,10.1016-j.vacuum.2019.01.026.txt,10.1016-j.vacuum.2019.01.026.txt,CrMoNbTaTiZr,1,BCC,Experimental,Not specified,N/A,None,Single Solid Solution
384,10.1016-j.vacuum.2019.01.026.txt,10.1016-j.vacuum.2019.01.026.txt,AlCrMoNbTi,1,BCC,Experimental,Not specified,N/A,None,Single Solid Solution
384,10.1016-j.vacuum.2019.01.026.txt,10.1016-j.vacuum.2019.01.026.txt,AlCrMoNbV,1,BCC,Experimental,Not specified,N/A,None,Single Solid Solution
384,10.1016-j.vacuum.2019.01.026.txt,10.1016-j.vacuum.2019.01.026.txt,AlCrMoNbTiV,1,BCC,Experimental,Not specified,N/A,None,Single Solid Solution
384,10.1016-j.vacuum.2019.01.026.txt,10.1016-j.vacuum.2019.01.026.txt,AlCrMoNbSiTiV,2,BCC + Not specified (Intermetallic),Experimental,Not specified,N/A,None,Mixed Solution
384,10.1016-j.vacuum.2019.01.026.txt,10.1016-j.vacuum.2019.01.026.txt,AlCrMoTiW,1,BCC,Experimental,Not specified,N/A,None,Single Solid Solution
384,10.1016-j.vacuum.2019.01.026.txt,10.1016-j.vacuum.2019.01.026.txt,AlCrMoNbTi,1,BCC,Experimental,Not specified,N/A,None,Single Solid Solution
385,10.1016-j.matchar.2023.113153.txt,10.1016-j.matchar.2023.113153.txt,AlCoCrFeNi,3,BCC + monoclinic + orthorhombic,experimental,"gas atomization, Temperature: Not explicitly stated, Pressure: Not explicitly stated, Time: Not explicitly stated",N/A,No partial ordering or oxidation considered,Mixed Solution
386,10.1016-j.jallcom.2020.155726.txt,10.1016-j.jallcom.2020.155726.txt,NbMoCrTiAl,4,HCP C14 Laves + cubic (Intermetallic) + cubic B2 + cubic C15 Laves,experimental,"arc melting, Temperature: 1300, Time: 20 hours",N/A,Partially ordered B2 phase,Mixed Solution
386,10.1016-j.jallcom.2020.155726.txt,10.1016-j.jallcom.2020.155726.txt,TaMoCrTiAl,4,HCP C14 Laves + HCP Laves + cubic B2 + cubic C15 Laves,experimental,"arc melting, Temperature: 1400, Time: 20 hours",N/A,Partially ordered B2 phase,Mixed Solution
387,10.1016-j.matlet.2019.127202.txt,10.1016-j.matlet.2019.127202.txt,CrFeNiTiW,1,BCC,experimental,"mechanical alloying, Milling speed: 900, Duration: 20 hours, Atmosphere: argon",N/A,None,Single Solid Solution
387,10.1016-j.matlet.2019.127202.txt,10.1016-j.matlet.2019.127202.txt,CrFeNiTiW,2,BCC + FCC,experimental,"mechanical alloying, Milling speed: 900, Duration: 20 hours, Atmosphere: argon",N/A,None,Mixed Solution
387,10.1016-j.matlet.2019.127202.txt,10.1016-j.matlet.2019.127202.txt,CrFeNiTiW,2,BCC + FCC,experimental,"mechanical alloying, Milling speed: 900, Duration: 20 hours, Atmosphere: argon",N/A,None,Mixed Solution
387,10.1016-j.matlet.2019.127202.txt,10.1016-j.matlet.2019.127202.txt,CrFeNiTiW,2,BCC + FCC,experimental,"mechanical alloying, Milling speed: 900, Duration: 20 hours, Atmosphere: argon",N/A,None,Mixed Solution
388,10.1016-j.sctalk.2023.100278.txt,10.1016-j.sctalk.2023.100278.txt,FeMnVCrAlC,1,FCC,experimental,"arc melting, Temperature: 1600, Atmosphere: Argon, Duration: 1 hour",N/A,None,Single Solid Solution
388,10.1016-j.sctalk.2023.100278.txt,10.1016-j.sctalk.2023.100278.txt,FeSiWCrV,1,BCC,experimental,"spark plasma sintering (SPS), Temperature: 1100, Pressure: 50, Duration: 5 minutes",N/A,None,Single Solid Solution
389,10.1016-j.corsci.2023.111510.txt,10.1016-j.corsci.2023.111510.txt,CoCrFeMnNi,2,FCC + MnS-MnSiO3-MnCr2O4,experimental,"laser powder bed fusion (LPBF), Laser power: 160, Scanning speed: 700, Scanning distance: 70, Layer thickness: 30, Rotation angle between layers: 90",N/A,No Nb addition,Mixed Solution
389,10.1016-j.corsci.2023.111510.txt,10.1016-j.corsci.2023.111510.txt,CoCrFeMnNiNb,2,FCC + MnS-MnSiO3-MnCr2O4,experimental,"laser powder bed fusion (LPBF), Laser power: 160, Scanning speed: 700, Scanning distance: 70, Layer thickness: 30, Rotation angle between layers: 90",N/A,Nb addition of 0.1 atomic fraction,Mixed Solution
389,10.1016-j.corsci.2023.111510.txt,10.1016-j.corsci.2023.111510.txt,CoCrFeMnNiNb,3,FCC + complex Laves + MnNb2O6,experimental,"laser powder bed fusion (LPBF), Laser power: 160, Scanning speed: 700, Scanning distance: 70, Layer thickness: 30, Rotation angle between layers: 90",N/A,Nb addition of 0.15 atomic fraction,Mixed Solution
390,10.1016-j.jallcom.2023.169390.txt,10.1016-j.jallcom.2023.169390.txt,Ni36Co30Cr11Fe11Al10Nb2,2,C14 or C15 Laves phase + FCC,Experimental,"arc melting, Temperature: high enough to melt the elements, Pressure: high-purity argon atmosphere, Time: re-melted five times",N/A,Partially ordered structure (Laves phase as high entropy intermetallic),Mixed Solution
390,10.1016-j.jallcom.2023.169390.txt,10.1016-j.jallcom.2023.169390.txt,Ni36Co30Cr11Fe11Al8Nb4,2,C14 or C15 Laves phase + FCC,Experimental,"arc melting, Temperature: high enough to melt the elements, Pressure: high-purity argon atmosphere, Time: re-melted five times",N/A,Partially ordered structure (Laves phase as high entropy intermetallic),Mixed Solution
390,10.1016-j.jallcom.2023.169390.txt,10.1016-j.jallcom.2023.169390.txt,Ni36Co30Cr11Fe11Al6Nb6,2,C14 or C15 Laves phase + FCC,Experimental,"arc melting, Temperature: high enough to melt the elements, Pressure: high-purity argon atmosphere, Time: re-melted five times",N/A,Partially ordered structure (Laves phase as high entropy intermetallic),Mixed Solution
390,10.1016-j.jallcom.2023.169390.txt,10.1016-j.jallcom.2023.169390.txt,Ni36Co30Cr11Fe11Al4Nb8,2,C14 or C15 Laves phase + FCC,Experimental,"arc melting, Temperature: high enough to melt the elements, Pressure: high-purity argon atmosphere, Time: re-melted five times",N/A,Partially ordered structure (Laves phase as high entropy intermetallic),Mixed Solution
390,10.1016-j.jallcom.2023.169390.txt,10.1016-j.jallcom.2023.169390.txt,Ni36Co30Cr11Fe11Al2Nb10,2,C14 or C15 Laves phase + FCC,Experimental,"arc melting, Temperature: high enough to melt the elements, Pressure: high-purity argon atmosphere, Time: re-melted five times",N/A,Partially ordered structure (Laves phase as high entropy intermetallic),Mixed Solution
390,10.1016-j.jallcom.2023.169390.txt,10.1016-j.jallcom.2023.169390.txt,Ni36Co30Cr11Fe11Al(x>11),2,BCC + FCC,Experimental,"arc melting, Temperature: high enough to melt the elements, Pressure: high-purity argon atmosphere, Time: re-melted five times",N/A,Partially ordered structure (BCC phase as high entropy intermetallic),Mixed Solution
391,10.1016-j.jallcom.2021.162154.txt,10.1016-j.jallcom.2021.162154.txt,TiTaNbMoZr,1,BCC,experimental,"vacuum arc melting, Temperature: not specified, Time: melted four times",N/A,None,Mixed Solution
391,10.1016-j.jallcom.2021.162154.txt,10.1016-j.jallcom.2021.162154.txt,MoNbHfZrTi,1,BCC,experimental,"arc melting, Temperature: not specified, Time: melted multiple times",N/A,None,Single Solid Solution
391,10.1016-j.jallcom.2021.162154.txt,10.1016-j.jallcom.2021.162154.txt,HfNbTiZr,1,BCC,experimental,"arc melting, Temperature: not specified, Time: melted multiple times",N/A,None,Single Solid Solution
391,10.1016-j.jallcom.2021.162154.txt,10.1016-j.jallcom.2021.162154.txt,AlCoCrFeNi,3,BCC + FCC (Intermetallic) + sigma phase (Intermetallic),experimental,"arc melting, Temperature: not specified, Time: melted multiple times",N/A,None,Mixed Solution
391,10.1016-j.jallcom.2021.162154.txt,10.1016-j.jallcom.2021.162154.txt,CrFeCoNiCu,2,BCC + FCC,experimental,"arc melting, Temperature: not specified, Time: melted multiple times",N/A,None,Mixed Solution
391,10.1016-j.jallcom.2021.162154.txt,10.1016-j.jallcom.2021.162154.txt,HfNbTiVZr,1,BCC,experimental,"arc melting, Temperature: not specified, Time: melted multiple times",N/A,None,Single Solid Solution
392,10.1016-j.jallcom.2021.159557.txt,10.1016-j.jallcom.2021.159557.txt,MoNbTaVW,1,BCC,experimental,"arc melting, Atmosphere: argon, Temperature: approximately 2000-3400°C, Time: multiple inversions and re-meltings, Cooling: water-cooled copper hearth",N/A,No partial ordering or high entropy intermetallic phase observed,Single Solid Solution
393,10.1016-j.jallcom.2022.165103.txt,10.1016-j.jallcom.2022.165103.txt,CoCrFeNi,1,FCC,experimental,"vacuum arc melting, Temperature: not explicitly stated, Pressure: vacuum, Time: not explicitly stated",N/A,None,Single Solid Solution
393,10.1016-j.jallcom.2022.165103.txt,10.1016-j.jallcom.2022.165103.txt,CoCrFeNiB0.3,3,FCC + orthorhombic + Cr2B,experimental,"vacuum arc melting, Temperature: not explicitly stated, Pressure: vacuum, Time: not explicitly stated",N/A,Partially ordered structure due to Cr2B precipitates,Mixed Solution
394,10.1016-j.triboint.2023.108827.txt,10.1016-j.triboint.2023.108827.txt,AlCoCrFeNi,2,BCC + FCC,experimental,"laser cladding, Scanning speed: 18, Laser cladding power: 1000, Lap rate: 30, Protective gas flow: 10, Defocusing amount: 35",N/A,None,Mixed Solution
394,10.1016-j.triboint.2023.108827.txt,10.1016-j.triboint.2023.108827.txt,AlCoCrFeNiMo,2,BCC + complex intermetallic (Intermetallic),experimental,"laser cladding, Scanning speed: 18, Laser cladding power: 1000, Lap rate: 30, Protective gas flow: 10, Defocusing amount: 35",N/A,Partially ordered σ phase present,Mixed Solution
394,10.1016-j.triboint.2023.108827.txt,10.1016-j.triboint.2023.108827.txt,AlCoCrFeNi(TiC),3,BCC + NaCl-type + TiC,experimental,"laser cladding, Scanning speed: 18, Laser cladding power: 1000, Lap rate: 30, Protective gas flow: 10, Defocusing amount: 35",N/A,None,Mixed Solution
394,10.1016-j.triboint.2023.108827.txt,10.1016-j.triboint.2023.108827.txt,AlCoCrFeNiMo(TiC),3,BCC + NaCl-type + TiC,experimental,"laser cladding, Scanning speed: 18, Laser cladding power: 1000, Lap rate: 30, Protective gas flow: 10, Defocusing amount: 35",N/A,Partially ordered MoC phase present if ordered intermetallic,Mixed Solution
395,10.1016-j.intermet.2023.108179.txt,10.1016-j.intermet.2023.108179.txt,BFe75,1,dominated by B-centered TTPs and Fe-centered BCCs and ICOs Amorphous,experimental,"arc melting, Temperature: 40 V/(300-350) A, Time: 60 s, repeated four times",N/A,None,Mixed Solution
395,10.1016-j.intermet.2023.108179.txt,10.1016-j.intermet.2023.108179.txt,BCo37.5Fe37.5,1,dominated by B-centered TTPs and Co-centered BCCs and ICOs Amorphous,experimental,"arc melting, Temperature: 40 V/(300-350) A, Time: 60 s, repeated four times",N/A,None,Mixed Solution
395,10.1016-j.intermet.2023.108179.txt,10.1016-j.intermet.2023.108179.txt,BCo35Fe35Ta5,1,dominated by B-centered TTPs and Ta-centered BCCs and ICOs Amorphous,experimental,"arc melting, Temperature: 40 V/(300-350) A, Time: 60 s, repeated four times",N/A,None,Mixed Solution
395,10.1016-j.intermet.2023.108179.txt,10.1016-j.intermet.2023.108179.txt,BCo60Fe10Ta5,1,dominated by B-centered TTPs and Co-centered BCCs and ICOs Amorphous,experimental,"arc melting, Temperature: 40 V/(300-350) A, Time: 60 s, repeated four times",N/A,None,Mixed Solution
395,10.1016-j.intermet.2023.108179.txt,10.1016-j.intermet.2023.108179.txt,BCo10Fe60Ta5,1,dominated by B-centered TTPs and Fe-centered BCCs and ICOs Amorphous,experimental,"arc melting, Temperature: 40 V/(300-350) A, Time: 60 s, repeated four times",N/A,None,Mixed Solution
396,10.1016-j.intermet.2022.107581.txt,10.1016-j.intermet.2022.107581.txt,CoCrFeNiPd,1,FCC,Experimental,"arc melting, Temperature: Not specified, Time: Not specified",N/A,None,Single Solid Solution
396,10.1016-j.intermet.2022.107581.txt,10.1016-j.intermet.2022.107581.txt,CoCrFeNiCu,1,FCC,Experimental,"arc melting, Temperature: Not specified, Time: Not specified",N/A,None,Single Solid Solution
396,10.1016-j.intermet.2022.107581.txt,10.1016-j.intermet.2022.107581.txt,CoCrFeNiAu,1,FCC,Experimental,"arc melting, Temperature: Not specified, Time: Not specified",N/A,None,Single Solid Solution
396,10.1016-j.intermet.2022.107581.txt,10.1016-j.intermet.2022.107581.txt,CoCrFeNiAg,1,FCC,Experimental,"arc melting, Temperature: Not specified, Time: Not specified",N/A,None,Single Solid Solution
396,10.1016-j.intermet.2022.107581.txt,10.1016-j.intermet.2022.107581.txt,CoCrxFeNiQy,1,FCC,Experimental,"arc melting, Temperature: Not specified, Time: Not specified",N/A,None,Single Solid Solution
396,10.1016-j.intermet.2022.107581.txt,10.1016-j.intermet.2022.107581.txt,CoCr0.75FeNiPd0.2,1,FCC,Experimental,"arc melting, Temperature: Not specified, Time: Not specified",N/A,None,Single Solid Solution
396,10.1016-j.intermet.2022.107581.txt,10.1016-j.intermet.2022.107581.txt,CoCr0.9FeNiPd0.4,1,FCC,Experimental,"arc melting, Temperature: Not specified, Time: Not specified",N/A,None,Single Solid Solution
396,10.1016-j.intermet.2022.107581.txt,10.1016-j.intermet.2022.107581.txt,CoCr1.05FeNiPd0.6,1,FCC,Experimental,"arc melting, Temperature: Not specified, Time: Not specified",N/A,Phase separates at high temperatures,Single Solid Solution
396,10.1016-j.intermet.2022.107581.txt,10.1016-j.intermet.2022.107581.txt,CoCr0.75FeNiCu0.3,1,FCC,Experimental,"arc melting, Temperature: Not specified, Time: Not specified",N/A,None,Single Solid Solution
396,10.1016-j.intermet.2022.107581.txt,10.1016-j.intermet.2022.107581.txt,CoCr0.75FeNiCu0.7,1,FCC,Experimental,"arc melting, Temperature: Not specified, Time: Not specified",N/A,None,Mixed Solution
396,10.1016-j.intermet.2022.107581.txt,10.1016-j.intermet.2022.107581.txt,CoCr0.9FeNiAu0.3,1,FCC,Experimental,"arc melting, Temperature: Not specified, Time: Not specified",N/A,None,Single Solid Solution
396,10.1016-j.intermet.2022.107581.txt,10.1016-j.intermet.2022.107581.txt,CoCr0.9FeNiAg0.2,1,FCC,Experimental,"arc melting, Temperature: Not specified, Time: Not specified",N/A,None,Single Solid Solution
397,10.1016-j.jallcom.2017.03.054.txt,10.1016-j.jallcom.2017.03.054.txt,Al2CrFeCoxCuNiTi,1,FCC,experimental,"laser cladding, Power: 2500, Scanning speed: 3, Spot diameter: 4, Lap scanning rate: 35, Protection gas: Argon",N/A,Micro-cracks present due to thermal stress,Mixed Solution
397,10.1016-j.jallcom.2017.03.054.txt,10.1016-j.jallcom.2017.03.054.txt,Co1.5CrFeNi1.5Mox,2,FCC + Varies (Intermetallic),experimental,"arc melting, Temperature: 1600, Pressure: 0.0001, Time: 10, Cooling rate: rapid quenching",N/A,Partially ordered structure in intermetallic compounds,Mixed Solution
397,10.1016-j.jallcom.2017.03.054.txt,10.1016-j.jallcom.2017.03.054.txt,CoCrFeNiNbx,2,FCC + Varies (Intermetallic),experimental,"mechanical alloying and spark plasma sintering, Mechanical alloying: {'ball_mill_speed': 300, 'duration': 20}, Spark plasma sintering: {'temperature': 1000, 'pressure': 50, 'time': 5}",N/A,Partially ordered structure in Nb-rich intermetallic compounds,Mixed Solution
397,10.1016-j.jallcom.2017.03.054.txt,10.1016-j.jallcom.2017.03.054.txt,CrFe1.5MnNi0.5,2,FCC + Varies (Intermetallic),experimental,"vacuum arc melting, Temperature: 1500, Pressure: 0.01, Time: 5, Cooling rate: rapid quenching",N/A,Partially ordered structure in Mn-rich phases,Mixed Solution
398,10.1016-j.compositesb.2023.110833.txt,10.1016-j.compositesb.2023.110833.txt,(CoCrNi)88Mo12,2,FCC + tetragonal,experimental,"arc melting, Temperature: Not specified in the provided text, Time: Not specified in the provided text",N/A,None,Mixed Solution
399,10.1016-j.intermet.2022.107753.txt,10.1016-j.intermet.2022.107753.txt,Cr15Ti25Zr25Hf25Sc10,2,HCP + cubic Laves,Experimental,"arc melting, Temperature: 900, Time: 5 hours, Atmosphere: Ar",N/A,None,Mixed Solution
399,10.1016-j.intermet.2022.107753.txt,10.1016-j.intermet.2022.107753.txt,Cr5Ti25Zr25Hf25Sc20,2,HCP + cubic Laves,Experimental,"arc melting, Temperature: 900, Time: 5 hours, Atmosphere: Ar",N/A,None,Mixed Solution
400,10.1016-j.matchar.2024.113645.txt,10.1016-j.matchar.2024.113645.txt,FeCrNi,1,FCC,experimental,"laser powder bed fusion, Laser power: not stated, Scanning speed: 800, Layer thickness: 30, Spot size: 50, Atmosphere: protected Ar atmospheres, Pre heating temperature: 100",N/A,None,Single Solid Solution
400,10.1016-j.matchar.2024.113645.txt,10.1016-j.matchar.2024.113645.txt,(FeCrNi)94Ti3Al3,2,BCC + FCC,experimental,"laser powder bed fusion, Laser power: not stated, Scanning speed: 800, Layer thickness: 30, Spot size: 50, Atmosphere: protected Ar atmospheres, Pre heating temperature: 100",N/A,None,Mixed Solution
401,10.1016-j.xcrp.2022.100991.txt,10.1016-j.xcrp.2022.100991.txt,TiZrHfNbTa,2,BCC + TiNbTa enriched phases,Experimental,"arc melting and drop casting, Temperature: 1200, Time: 48 hours, Atmosphere: vacuum",N/A,Phase decomposition during creep,Mixed Solution
401,10.1016-j.xcrp.2022.100991.txt,10.1016-j.xcrp.2022.100991.txt,VNbMoTaW,1,BCC,Experimental,Not explicitly stated,N/A,None,Single Solid Solution
401,10.1016-j.xcrp.2022.100991.txt,10.1016-j.xcrp.2022.100991.txt,CrMoNbV,1,BCC,Experimental,Not explicitly stated,N/A,None,Single Solid Solution
401,10.1016-j.xcrp.2022.100991.txt,10.1016-j.xcrp.2022.100991.txt,CrMnFeCoNi,1,FCC,Experimental,Not explicitly stated,N/A,None,Single Solid Solution
402,10.1016-j.surfcoat.2022.129144.txt,10.1016-j.surfcoat.2022.129144.txt,CoCrNi,5,BCC + NaCl-type (Intermetallic) + No long-range order Amorphous + Very small grain sizes (< 100 nm) + specific intermetallic phase (Intermetallic),experimental,"laser cladding, Laser power: 900, Scanning speed: 15, Powder feeding speed: 13, Protective gas flow: 20, Ultrasonic vibration amplitude: 40",N/A,None,Mixed Solution
403,10.1016-j.jmst.2022.08.013.txt,10.1016-j.jmst.2022.08.013.txt,FeCoNiCrMo0.2,1,FCC,experimental,"selective laser melting (SLM), Laser power: 330, Scanning speed: 800, Oxygen content: < 300 ppm",N/A,Cellular structures with segregation of Mo at boundaries,Single Solid Solution
403,10.1016-j.jmst.2022.08.013.txt,10.1016-j.jmst.2022.08.013.txt,FeCoNiCrMn,1,FCC,experimental,"selective laser melting (SLM), Laser power: 330, Scanning speed: 800, Oxygen content: < 300 ppm",N/A,None,Single Solid Solution
403,10.1016-j.jmst.2022.08.013.txt,10.1016-j.jmst.2022.08.013.txt,CoCrFeMnNi,1,FCC,experimental,"selective laser melting (SLM), Laser power: 330, Scanning speed: 800, Oxygen content: < 300 ppm",N/A,None,Single Solid Solution
403,10.1016-j.jmst.2022.08.013.txt,10.1016-j.jmst.2022.08.013.txt,Fe49.5Mn30Co10Cr10C0.5,2,equiaxed and dendritic + Oxide particle inclusions,experimental,"selective laser melting (SLM), Laser power: 330, Scanning speed: 800, Oxygen content: < 300 ppm",N/A,Oxide particle inclusions,Intermetallic
403,10.1016-j.jmst.2022.08.013.txt,10.1016-j.jmst.2022.08.013.txt,FeCoNiCrMo0.2,1,FCC,experimental,"selective laser melting (SLM), Laser power: 330, Scanning speed: 800, Oxygen content: < 300 ppm",N/A,Cellular structures with segregation of Mo at boundaries,Single Solid Solution
403,10.1016-j.jmst.2022.08.013.txt,10.1016-j.jmst.2022.08.013.txt,FeCoNiCrAl0.5Mo0.025C0.025,1,Not specified,experimental,"selective laser melting (SLM), Laser power: 330, Scanning speed: 800, Oxygen content: < 300 ppm",N/A,None,Intermetallic
403,10.1016-j.jmst.2022.08.013.txt,10.1016-j.jmst.2022.08.013.txt,FeCoNiCrMo0.2,1,FCC,experimental,"selective laser melting (SLM), Laser power: 330, Scanning speed: 800, Oxygen content: < 300 ppm",N/A,Cellular structures with segregation of Mo at boundaries,Single Solid Solution
403,10.1016-j.jmst.2022.08.013.txt,10.1016-j.jmst.2022.08.013.txt,Ni-based alloy,1,Not specified,experimental,"selective laser melting (SLM), Laser power: 330, Scanning speed: 800, Oxygen content: < 300 ppm",N/A,Not explicitly stated,Intermetallic
403,10.1016-j.jmst.2022.08.013.txt,10.1016-j.jmst.2022.08.013.txt,Fe-based alloy,1,FCC,experimental,"selective laser melting (SLM), Laser power: 330, Scanning speed: 800, Oxygen content: < 300 ppm",N/A,Not explicitly stated,Single Solid Solution
403,10.1016-j.jmst.2022.08.013.txt,10.1016-j.jmst.2022.08.013.txt,Fe40Mn20Cr20Ni20,1,Not specified,experimental,"selective laser melting (SLM), Laser power: 330, Scanning speed: 800, Oxygen content: < 300 ppm",N/A,Not explicitly stated,Intermetallic
403,10.1016-j.jmst.2022.08.013.txt,10.1016-j.jmst.2022.08.013.txt,CrFeNi,1,Not specified,experimental,"selective laser melting (SLM), Laser power: 330, Scanning speed: 800, Oxygen content: < 300 ppm",N/A,Not explicitly stated,Intermetallic
404,10.1016-j.msea.2020.139843.txt,10.1016-j.msea.2020.139843.txt,AlCoCrFeNi2.1,2,BCC B2 (Intermetallic) + FCC,Experimental,"vacuum induction melting, Component elements purity: >99.9% (wt. %)",N/A,Partially ordered B2 phase,Mixed Solution
404,10.1016-j.msea.2020.139843.txt,10.1016-j.msea.2020.139843.txt,CoCrFeNi,1,FCC,Experimental,not specified,N/A,None,Single Solid Solution
404,10.1016-j.msea.2020.139843.txt,10.1016-j.msea.2020.139843.txt,Al0.1CoCrFeNi,1,FCC,Experimental,not specified,N/A,None,Single Solid Solution
404,10.1016-j.msea.2020.139843.txt,10.1016-j.msea.2020.139843.txt,AlCrFeNiMo,2,FCC + not specified (Intermetallic),Experimental,not specified,N/A,Partially ordered intermetallic,Mixed Solution
404,10.1016-j.msea.2020.139843.txt,10.1016-j.msea.2020.139843.txt,CoFeNiVMo,2,FCC + not specified (Intermetallic),Experimental,not specified,N/A,Partially ordered intermetallic,Mixed Solution
404,10.1016-j.msea.2020.139843.txt,10.1016-j.msea.2020.139843.txt,AlCoCrFeNiTi,2,FCC + not specified (Intermetallic),Experimental,not specified,N/A,Partially ordered intermetallic,Mixed Solution
404,10.1016-j.msea.2020.139843.txt,10.1016-j.msea.2020.139843.txt,Al0.85CoCrFeNi,1,FCC,Experimental,not specified,N/A,None,Single Solid Solution
404,10.1016-j.msea.2020.139843.txt,10.1016-j.msea.2020.139843.txt,CoCrFeNiAl0.3,1,FCC,Experimental,not specified,N/A,None,Single Solid Solution
404,10.1016-j.msea.2020.139843.txt,10.1016-j.msea.2020.139843.txt,Co16Fe28Ni28Cr28,1,FCC,Experimental,not specified,N/A,None,Single Solid Solution
404,10.1016-j.msea.2020.139843.txt,10.1016-j.msea.2020.139843.txt,CoCrFeNiMn,1,FCC,Experimental,not specified,N/A,None,Single Solid Solution
404,10.1016-j.msea.2020.139843.txt,10.1016-j.msea.2020.139843.txt,AlCoCrFeNiNi,2,BCC B2 (Intermetallic) + FCC,Experimental,"vacuum induction melting, Component elements purity: >99.9% (wt. %)",N/A,Partially ordered B2 phase,Mixed Solution
404,10.1016-j.msea.2020.139843.txt,10.1016-j.msea.2020.139843.txt,CrMnFeCoNi,1,FCC,Experimental,not specified,N/A,None,Single Solid Solution
405,10.1016-j.intermet.2023.107888.txt,10.1016-j.intermet.2023.107888.txt,CoCrFeNiMoW,2,FCC + complex (Intermetallic),Experimental,"laser cladding, Base material: Q235 steel, Metal powders: Fe, Ni, Co, Cr, Mo, W, Molar ratio: x = 0, Ball milling: 4 hours, Laser cladding parameters: Not specified in the provided text",N/A,None,Mixed Solution
405,10.1016-j.intermet.2023.107888.txt,10.1016-j.intermet.2023.107888.txt,CoCrFeNiMoW,2,FCC + complex (Intermetallic),Experimental,"laser cladding, Base material: Q235 steel, Metal powders: Fe, Ni, Co, Cr, Mo, W, Molar ratio: x = 0.25, Ball milling: 4 hours, Laser cladding parameters: Not specified in the provided text",N/A,None,Mixed Solution
405,10.1016-j.intermet.2023.107888.txt,10.1016-j.intermet.2023.107888.txt,CoCrFeNiMoW,2,FCC + complex (Intermetallic),Experimental,"laser cladding, Base material: Q235 steel, Metal powders: Fe, Ni, Co, Cr, Mo, W, Molar ratio: x = 0.5, Ball milling: 4 hours, Laser cladding parameters: Not specified in the provided text",N/A,None,Mixed Solution
405,10.1016-j.intermet.2023.107888.txt,10.1016-j.intermet.2023.107888.txt,CoCrFeNiMoW,2,FCC + complex (Intermetallic),Experimental,"laser cladding, Base material: Q235 steel, Metal powders: Fe, Ni, Co, Cr, Mo, W, Molar ratio: x = 0.75, Ball milling: 4 hours, Laser cladding parameters: Not specified in the provided text",N/A,None,Mixed Solution
405,10.1016-j.intermet.2023.107888.txt,10.1016-j.intermet.2023.107888.txt,CoCrFeNiMoW,2,FCC + complex (Intermetallic),Experimental,"laser cladding, Base material: Q235 steel, Metal powders: Fe, Ni, Co, Cr, Mo, W, Molar ratio: x = 1.0, Ball milling: 4 hours, Laser cladding parameters: Not specified in the provided text",N/A,None,Mixed Solution
406,10.1016-j.apsusc.2023.157246.txt,10.1016-j.apsusc.2023.157246.txt,CoCrCuFeNi,1,FCC,combination,"Not explicitly stated, inferred to be typical HEA synthesis methods (arc melting, mechanical alloying, spark plasma sintering), Arc melting: {'temperature': 'above 1500°C', 'time': 'typical duration'}, Mechanical alloying: {'temperature': 'room temperature', 'time': 'several hours'}, Spark plasma sintering: {'temperature': '800°C - 1200°C', 'pressure': 'applied pulsed DC current and pressure'}","Density Functional Theory (DFT) and Monte Carlo Simulation, Dft: {'software': 'Vienna Ab-initio Simulation Package (VASP 6.3.1)', 'pseudopotentials': 'Projector augmented-wave (PAW)', 'functional': 'Perdew-Burke-Ernzerhof (PBE)', 'cutoff_energy': 400, 'k-points': '4 × 4 × 1', 'vacuum_layer': 15}, Monte carlo: {'software': 'Alloy Theoretic Automated Toolkit (ATAT)', 'method': 'Special Quasirandom Structure (SQS) in ‘mcsqs’ module', 'annealing_approach': 'Monte Carlo annealing', 'correlation_function_mismatch': '<0.03'}",None,Single Solid Solution
407,10.1016-j.apcatb.2022.121431.txt,10.1016-j.apcatb.2022.121431.txt,PtRuRhCoNi,1,FCC,experimental,"solution-based method, Temperature: 200, Time: 2 hours",N/A,None,Single Solid Solution
408,10.1016-j.corsci.2021.110016.txt,10.1016-j.corsci.2021.110016.txt,CoCrFeMnNi,1,FCC,experimental,"PIM-25 pressurized induction furnace, Temperature: 1000, Time: 30 minutes, Pressure: high pressure",N/A,None,Single Solid Solution
408,10.1016-j.corsci.2021.110016.txt,10.1016-j.corsci.2021.110016.txt,CoCrFeMnNiN,1,FCC,experimental,"PIM-25 pressurized induction furnace, Temperature: 1000, Time: 20 minutes, Pressure: high pressure",N/A,None,Single Solid Solution
409,10.1016-j.actamat.2023.119537.txt,10.1016-j.actamat.2023.119537.txt,CoNiCrFe,1,FCC,experimental,"arc melting, Temperature: 1600, Time: 30 minutes",N/A,None,Single Solid Solution
410,10.1016-j.jallcom.2024.173955.txt,10.1016-j.jallcom.2024.173955.txt,CrMnFeCoNi,2,"FCC + (Cr, Mn, Fe, Co, Ni)23C6",experimental,"laser melting deposition (LMD), Laser power: 1000, Scanning speed: 500, Powder mixture: Pre-alloyed spherical equiatomic CrMnFeCoNi powder and WC powder (5wt.% WC addition), Substrate: 316L steel, Sample dimensions: approximately 70 × 3 × 40 mm3",N/A,None,Mixed Solution
411,10.1016-j.jallcom.2021.161586.txt,10.1016-j.jallcom.2021.161586.txt,Ti40Nb30Hf15Al15,2,BCC + orthorhombic (Intermetallic),experimental,"vacuum arc melting, Temperature: 900, Time: 15 minutes",N/A,Partially ordered structure with O1 phase,Mixed Solution
411,10.1016-j.jallcom.2021.161586.txt,10.1016-j.jallcom.2021.161586.txt,Ti40Nb30Zr20Al10,2,BCC + HCP (Intermetallic),experimental,"vacuum arc melting, Temperature: 900, Time: 15 minutes",N/A,Partially ordered structure with Zr5Al3-type phase,Mixed Solution
