Repository: sourish69/MSE643_CourseProject

# MSE643_CourseProject - Phase-Oriented Generative Design of High-Entropy Alloys

**A generative machine-learning pipeline that designs new alloy compositions to order - you specify the crystal phase you want, and the model proposes chemistries that should form it.**

---

## The idea in one paragraph

High-entropy alloys mix five or more principal elements in near-equal proportions, and their configurational entropy unlocks unusual combinations of strength and thermal stability. The problem is scale: the viable composition space runs to millions of candidates, far beyond what anyone can cast and characterize by hand.

File: Datasets/Vladimir_HEA_database.csv (part 9 of 88)
id,Paper,Name,Alloy,Nb of phase,Phase,Experimental or theoretical,Experimental details,Theoretical details,Special conditions,Type of solution
413,10.1016-j.msea.2020.139587.txt,10.1016-j.msea.2020.139587.txt,CoCrFeMnNi,1,FCC,experimental,"pressurized metallurgy, Raw materials: ['Co (99.98%)', 'Cr (99.17%)', 'Fe (99.91%)', 'Mn (99.80%)', 'Ni (99.99%)'], Nitrogen addition: introduced during melting and pouring with high nitrogen pressure, Homogenization: 1200°C for 2 hours, Hot forging: 1050-1150°C, Annealing: 1100°C for 2 hours followed by water quenching, Cold rolling: 80% reduction in thickness, Final annealing: 900°C for 2 minutes and 30 minutes",N/A,"Nitrogen fully dissolved in the matrix, no nitrides detected",Single Solid Solution
414,10.1016-j.corsci.2021.109540.txt,10.1016-j.corsci.2021.109540.txt,CoCrFeMnNi,1,FCC,experimental,"high frequency electromagnetic induction melting, Source materials: Pure Fe, Co, Cr, Ni, and Mn ingots (purity exceeding 99.9 wt%), Furnace: 50 kW Fives Celes (France) operating at 150 kHz, Atmosphere: Helium (He), Grain size: Approximately 30 μm after mechanical and thermal treatment",N/A,None,Single Solid Solution
415,10.1016-j.msea.2021.141368.txt,10.1016-j.msea.2021.141368.txt,CoCrNi,2,FCC + orthorhombic (Intermetallic),Experimental,"Mechanical Alloying (MA) and Spark Plasma Sintering (SPS), Ma speed: 300, Ball to powder ratio: 10, Sps temperature: 1323, Sps pressure: 50, Sps time: 8",N/A,None,Mixed Solution
415,10.1016-j.msea.2021.141368.txt,10.1016-j.msea.2021.141368.txt,CoCrNi + Y2Ti2O7,4,FCC + cubic + orthorhombic (Intermetallic) + Y2Ti2O7,Experimental,"Mechanical Alloying (MA) and Spark Plasma Sintering (SPS), Ma speed: 300, Ball to powder ratio: 10, Sps temperature: 1323, Sps pressure: 50, Sps time: 8",N/A,"Y2Ti2O7 nanoparticles incoherent with the matrix, specific orientation relationship exists",Mixed Solution
416,10.1016-j.jmst.2021.04.077.txt,10.1016-j.jmst.2021.04.077.txt,CrMnFeCoNi,1,FCC,experimental,"arc melting, Temperature: above 1400°C, Time: Not explicitly stated, Cooling rate: rapid",N/A,None,Single Solid Solution
417,10.1016-j.jmrt.2023.09.283.txt,10.1016-j.jmrt.2023.09.283.txt,Ti3Zr1.5NbV,1,BCC,experimental,"vacuum arc melting, Raw materials purity: 99.9 wt.%, Cleaning: ultrasonically cleaned in ethanol for 5 minutes, Repeated melting: at least eight times, Atmosphere: water-cooled copper crucible under a Ti-gettered argon atmosphere",N/A,None,Single Solid Solution
417,10.1016-j.jmrt.2023.09.283.txt,10.1016-j.jmrt.2023.09.283.txt,Ti3Zr1.5NbV1,1,BCC,experimental,"vacuum arc melting, Raw materials purity: 99.9 wt.%, Cleaning: ultrasonically cleaned in ethanol for 5 minutes, Repeated melting: at least eight times, Atmosphere: water-cooled copper crucible under a Ti-gettered argon atmosphere",N/A,None,Single Solid Solution
417,10.1016-j.jmrt.2023.09.283.txt,10.1016-j.jmrt.2023.09.283.txt,Ti3Zr1.5NbV2,1,BCC,experimental,"vacuum arc melting, Raw materials purity: 99.9 wt.%, Cleaning: ultrasonically cleaned in ethanol for 5 minutes, Repeated melting: at least eight times, Atmosphere: water-cooled copper crucible under a Ti-gettered argon atmosphere",N/A,None,Single Solid Solution
418,10.1016-j.actamat.2024.119745.txt,10.1016-j.actamat.2024.119745.txt,AlNbTaTiVZr,6,BCC + BCC B2 (Intermetallic) + HCP (Intermetallic) + tetragonal (Intermetallic) + Zr5Al4 + Zr2Al,Experimental,"vacuum arc melting, Hot isostatic pressing: {'temperature': 1200, 'pressure': 207, 'time': 2}, Annealing: [{'temperature': 1200, 'time': 24}, {'temperature': 1200, 'time': 2, 'cooling_rate': 'water quenching'}, {'temperature': 600, 'time': 120, 'cooling_rate': 'water quenching'}]",N/A,Partially ordered B2 phase,Mixed Solution
419,10.1016-j.intermet.2022.107637.txt,10.1016-j.intermet.2022.107637.txt,Fe35Ni35Cr20Mn10,2,FCC + HCP (Intermetallic),experimental,"arc melting, copper mold casting, Temperature: high temperature suitable for arc melting, Time: solidified in water-cooled copper mold",N/A,None,Mixed Solution
419,10.1016-j.intermet.2022.107637.txt,10.1016-j.intermet.2022.107637.txt,Fe35Ni35Cr20Mn10Ti4.7,3,FCC + FCC (Intermetallic) + HCP (Intermetallic),experimental,"arc melting, copper mold casting, Temperature: high temperature suitable for arc melting, Time: solidified in water-cooled copper mold",N/A,Partially ordered structure (High Entropy Intermetallic),Mixed Solution
419,10.1016-j.intermet.2022.107637.txt,10.1016-j.intermet.2022.107637.txt,Fe35Ni35Cr20Mn10,1,FCC,experimental,"arc melting, copper mold casting, Temperature: high temperature suitable for arc melting, Time: solidified in water-cooled copper mold",N/A,None,Single Solid Solution
419,10.1016-j.intermet.2022.107637.txt,10.1016-j.intermet.2022.107637.txt,Fe35Ni35Cr20Mn10Ti1.0,2,FCC + HCP (Intermetallic),experimental,"arc melting, copper mold casting, Temperature: high temperature suitable for arc melting, Time: solidified in water-cooled copper mold",N/A,None,Mixed Solution
419,10.1016-j.intermet.2022.107637.txt,10.1016-j.intermet.2022.107637.txt,Fe35Ni35Cr20Mn10Ti2.9,2,FCC + HCP (Intermetallic),experimental,"arc melting, copper mold casting, Temperature: high temperature suitable for arc melting, Time: solidified in water-cooled copper mold",N/A,None,Mixed Solution
419,10.1016-j.intermet.2022.107637.txt,10.1016-j.intermet.2022.107637.txt,Fe35Ni35Cr20Mn10Ti6.5,2,FCC + HCP (Intermetallic),experimental,"arc melting, copper mold casting, Temperature: high temperature suitable for arc melting, Time: solidified in water-cooled copper mold",N/A,None,Mixed Solution
420,10.1016-j.jmrt.2023.05.173.txt,10.1016-j.jmrt.2023.05.173.txt,CoCrNi,2,FCC + HCP,experimental,"arc melting, Temperature: 1473, Time: 4 hours",N/A,No partial ordering or high entropy intermetallics observed in the initial state before oxidation.,Mixed Solution
422,10.1016-j.matlet.2021.130822.txt,10.1016-j.matlet.2021.130822.txt,HfNbTiU,1,BCC,experimental,"arc melting, Atmosphere: argon",N/A,None,Single Solid Solution
422,10.1016-j.matlet.2021.130822.txt,10.1016-j.matlet.2021.130822.txt,HfNbTaTiU,1,BCC,experimental,"arc melting, Atmosphere: argon",N/A,None,Single Solid Solution
422,10.1016-j.matlet.2021.130822.txt,10.1016-j.matlet.2021.130822.txt,HfMoNbTaU,1,BCC,experimental,"arc melting, Atmosphere: argon",N/A,None,Single Solid Solution
422,10.1016-j.matlet.2021.130822.txt,10.1016-j.matlet.2021.130822.txt,HfMoNbTaTiU,1,BCC,experimental,"arc melting, Atmosphere: argon",N/A,None,Single Solid Solution
423,10.1016-j.matpr.2021.04.529.txt,10.1016-j.matpr.2021.04.529.txt,AlCrFeNiCoCu,1,BCC,experimental,"powder metallurgy, Ball milling: True, Die compaction: True",N/A,Not mentioned,Mixed Solution
423,10.1016-j.matpr.2021.04.529.txt,10.1016-j.matpr.2021.04.529.txt,Al0.6NiFeCrCo,1,BCC,experimental,"powder metallurgy, Parameters: not specified in detail",N/A,Not mentioned,Single Solid Solution
423,10.1016-j.matpr.2021.04.529.txt,10.1016-j.matpr.2021.04.529.txt,CoCrFeNiMo_x,2,BCC + Mo-rich intermetallic phases,experimental,"powder metallurgy, Parameters: not specified in detail",N/A,Partially ordered structure (High Entropy Intermetallic),Mixed Solution
423,10.1016-j.matpr.2021.04.529.txt,10.1016-j.matpr.2021.04.529.txt,CrFeMoV,1,BCC,experimental,"powder metallurgy, Parameters: not specified in detail",N/A,Not mentioned,Single Solid Solution
423,10.1016-j.matpr.2021.04.529.txt,10.1016-j.matpr.2021.04.529.txt,FeCoCrNi,1,BCC,experimental,"powder metallurgy, Parameters: not specified in detail",N/A,Not mentioned,Mixed Solution
423,10.1016-j.matpr.2021.04.529.txt,10.1016-j.matpr.2021.04.529.txt,FeCoCrNiMo,2,BCC + Mo-rich intermetallic phases,experimental,"powder metallurgy, Parameters: not specified in detail",N/A,Partially ordered structure (High Entropy Intermetallic),Mixed Solution
423,10.1016-j.matpr.2021.04.529.txt,10.1016-j.matpr.2021.04.529.txt,Mg-Al-Ni,1,BCC,experimental,"powder metallurgy, Parameters: not specified in detail",N/A,Not mentioned,Mixed Solution
423,10.1016-j.matpr.2021.04.529.txt,10.1016-j.matpr.2021.04.529.txt,Ti-Al-Ni-Co-Fe,1,BCC,experimental,"powder metallurgy, Parameters: not specified in detail",N/A,Not mentioned,Mixed Solution
423,10.1016-j.matpr.2021.04.529.txt,10.1016-j.matpr.2021.04.529.txt,Ti-Cu,1,BCC,experimental,"powder metallurgy, Parameters: not specified in detail",N/A,Not mentioned,Mixed Solution
423,10.1016-j.matpr.2021.04.529.txt,10.1016-j.matpr.2021.04.529.txt,WNbMoTaV,1,BCC,experimental,"powder metallurgy, Parameters: not specified in detail",N/A,Not mentioned,Single Solid Solution
423,10.1016-j.matpr.2021.04.529.txt,10.1016-j.matpr.2021.04.529.txt,Al0.2Co1.5CrFeNi1.5Ti,1,BCC,experimental,"powder metallurgy, Parameters: not specified in detail",N/A,Not mentioned,Mixed Solution
423,10.1016-j.matpr.2021.04.529.txt,10.1016-j.matpr.2021.04.529.txt,Al0.15CoCrCuFeNiTi-C,2,BCC + TiC carbide phases,experimental,"powder metallurgy, Parameters: not specified in detail",N/A,Partially ordered structure (carbide phases),Mixed Solution
424,10.1016-j.msea.2022.143971.txt,10.1016-j.msea.2022.143971.txt,CoCrFeNi,1,FCC,experimental,"non-consumable electrode vacuum arc furnace, Elements: pure Co, Cr, Fe, Ni, Remelting: four times, Casting: water-cooled copper crucible",N/A,None,Single Solid Solution
424,10.1016-j.msea.2022.143971.txt,10.1016-j.msea.2022.143971.txt,CoCrFeNiTi,3,FCC + tetragonal (Intermetallic) + Ni2Ti,experimental,"non-consumable electrode vacuum arc furnace, Elements: pure Co, Cr, Fe, Ni, Ti, Remelting: four times, Casting: water-cooled copper crucible",N/A,Partially ordered structure (R-phase),Mixed Solution
424,10.1016-j.msea.2022.143971.txt,10.1016-j.msea.2022.143971.txt,CoCrFeNiTi2,3,FCC + tetragonal (Intermetallic) + Ni2Ti,experimental,"non-consumable electrode vacuum arc furnace, Elements: pure Co, Cr, Fe, Ni, Ti, Remelting: four times, Casting: water-cooled copper crucible",N/A,Partially ordered structure (R-phase),Mixed Solution
424,10.1016-j.msea.2022.143971.txt,10.1016-j.msea.2022.143971.txt,CoCrFeNiTi3,3,FCC + tetragonal (Intermetallic) + Ni2Ti,experimental,"non-consumable electrode vacuum arc furnace, Elements: pure Co, Cr, Fe, Ni, Ti, Remelting: four times, Casting: water-cooled copper crucible",N/A,Partially ordered structure (R-phase),Mixed Solution
424,10.1016-j.msea.2022.143971.txt,10.1016-j.msea.2022.143971.txt,CoCrFeNiTi4,3,FCC + tetragonal (Intermetallic) + Ni2Ti,experimental,"non-consumable electrode vacuum arc furnace, Elements: pure Co, Cr, Fe, Ni, Ti, Remelting: four times, Casting: water-cooled copper crucible",N/A,Partially ordered structure (R-phase),Mixed Solution
424,10.1016-j.msea.2022.143971.txt,10.1016-j.msea.2022.143971.txt,CoCrFeNiTi5,3,FCC + tetragonal (Intermetallic) + Ni2Ti,experimental,"non-consumable electrode vacuum arc furnace, Elements: pure Co, Cr, Fe, Ni, Ti, Remelting: four times, Casting: water-cooled copper crucible",N/A,Partially ordered structure (R-phase),Mixed Solution
425,10.1016-j.cej.2022.137452.txt,10.1016-j.cej.2022.137452.txt,FeCoNiMnW,1,FCC,experimental,"pulse current electrodeposition, Electrolyte composition: FeCl3, CoCl2·6H2O, NiCl2·6H2O, MnCl2·4H2O, Na2WO4·2H2O, C6H5Na3O7·2H2O, Ph value: adjusted to around 9.8 with NH4OH, Additional component: 0.0025 wt% of C8H17NaO4S, Temperature: 53, Current: 2, Current density: 8, Pulse cycle: 0.2/0.8 s on/off for 3000 cycles",N/A,None,Single Solid Solution
426,10.1016-j.intermet.2020.106792.txt,10.1016-j.intermet.2020.106792.txt,CuHfNiPdTiZr,2,B19′ (monoclinic) + B2 (CsCl-type structure),Experimental,"arc melting, Ingot mass: close to 50 g, Remelting: at least 12 times, Holding time: at least 20 s in the liquid state per cycle",N/A,No partially ordered structure,Intermetallic
426,10.1016-j.intermet.2020.106792.txt,10.1016-j.intermet.2020.106792.txt,CuHfNiTiZr,2,B19′ (monoclinic) + B2 (CsCl-type structure),Experimental,"arc melting, Ingot mass: close to 50 g, Remelting: at least 12 times, Holding time: at least 20 s in the liquid state per cycle",N/A,No partially ordered structure,Intermetallic
426,10.1016-j.intermet.2020.106792.txt,10.1016-j.intermet.2020.106792.txt,CuHfNiTiZr,2,B19′ (monoclinic) + B2 (CsCl-type structure),Experimental,"arc melting, Ingot mass: close to 50 g, Remelting: at least 12 times, Holding time: at least 20 s in the liquid state per cycle",N/A,No partially ordered structure,Intermetallic
426,10.1016-j.intermet.2020.106792.txt,10.1016-j.intermet.2020.106792.txt,CuNiTiZr,2,B19′ (monoclinic) + B2 (CsCl-type structure),Experimental,"arc melting, Ingot mass: close to 50 g, Remelting: at least 12 times, Holding time: at least 20 s in the liquid state per cycle",N/A,No partially ordered structure,Intermetallic
426,10.1016-j.intermet.2020.106792.txt,10.1016-j.intermet.2020.106792.txt,HfNiTi,2,B19′ (monoclinic) + B2 (CsCl-type structure),Experimental,"arc melting, Ingot mass: close to 50 g, Remelting: at least 12 times, Holding time: at least 20 s in the liquid state per cycle",N/A,No partially ordered structure,Intermetallic
426,10.1016-j.intermet.2020.106792.txt,10.1016-j.intermet.2020.106792.txt,NiTi,4,B19′ (monoclinic) + B2 (CsCl-type structure) + TiC + Ti2Ni,Experimental,"arc melting, Ingot mass: close to 50 g, Remelting: at least 12 times, Holding time: at least 20 s in the liquid state per cycle",N/A,No partially ordered structure,Intermetallic
427,10.1016-j.surfcoat.2023.129407.txt,10.1016-j.surfcoat.2023.129407.txt,NiFeCuCoW,2,FCC + amorphous,experimental,"electrodeposition, Electrolyte composition: {'ferrous sulfate': 22.5, 'nickel sulfate': 120, 'nickel chloride': 22.5, 'copper sulfate': 22, 'cobalt sulfate': 22.5, 'sodium tungstate': [26.35, 52.7, 79.05], 'boric acid': 15, 'sodium phosphate': 7.5}, Complexing agent: sodium citrate, Buffer: boric acid, Water bath temperature: 10, Electrodeposition time: 60, Current density: 100",N/A,No specific thermo-mechanical post-processing mentioned,Mixed Solution
428,10.1016-j.scriptamat.2020.09.015.txt,10.1016-j.scriptamat.2020.09.015.txt,CoCrFeNi,1,FCC,experimental,"ball milling and spark plasma sintering, Ball milling: {'duration': 'not specified', 'atmosphere': 'not specified'}, Spark plasma sintering: {'temperature': 'not explicitly stated', 'pressure': 'not explicitly stated', 'time': 'not explicitly stated'}",N/A,No partially ordered structures or High Entropy Intermetallics mentioned,Single Solid Solution
428,10.1016-j.scriptamat.2020.09.015.txt,10.1016-j.scriptamat.2020.09.015.txt,AlCoCrFe,1,BCC,experimental,"ball milling and spark plasma sintering, Ball milling: {'duration': 'not specified', 'atmosphere': 'not specified'}, Spark plasma sintering: {'temperature': 'not explicitly stated', 'pressure': 'not explicitly stated', 'time': 'not explicitly stated'}",N/A,No partially ordered structures or High Entropy Intermetallics mentioned,Single Solid Solution
429,10.1016-j.msea.2022.144121.txt,10.1016-j.msea.2022.144121.txt,CrMnFeCoNi,1,FCC,experimental,"spark plasma sintering (SPS), Temperature: 1223, Pressure: 100, Time: 3600, Atmosphere: vacuum, Die: graphite die with an internal diameter of 25 mm",N/A,"Annealing twins present, indicating possible heat treatment",Single Solid Solution
430,10.1016-j.jallcom.2021.160944.txt,10.1016-j.jallcom.2021.160944.txt,CoCrFeMnNi,1,FCC,theoretical,"Density Functional Theory (DFT), K-point grid size: 5 × 5 × 4, Plane-wave cutoff energy: 400, Total energy convergence criterion: 1e-06, Force convergence criterion: 0.015, Gaussian smearing width: 0.05",N/A,Vacancies considered in theoretical calculations,Single Solid Solution
430,10.1016-j.jallcom.2021.160944.txt,10.1016-j.jallcom.2021.160944.txt,CoCrFeNi,1,FCC,theoretical,"Density Functional Theory (DFT), K-point grid size: 3 × 5 × 2, Plane-wave cutoff energy: 400, Total energy convergence criterion: 1e-06, Force convergence criterion: 0.015, Gaussian smearing width: 0.05",N/A,Vacancies considered in theoretical calculations,Single Solid Solution
430,10.1016-j.jallcom.2021.160944.txt,10.1016-j.jallcom.2021.160944.txt,CoCrNi,1,FCC,theoretical,"Density Functional Theory (DFT), K-point grid size: 5 × 5 × 4, Plane-wave cutoff energy: 400, Total energy convergence criterion: 1e-06, Force convergence criterion: 0.015, Gaussian smearing width: 0.05",N/A,Vacancies considered in theoretical calculations,Single Solid Solution
431,10.1016-j.matdes.2024.112724.txt,10.1016-j.matdes.2024.112724.txt,CoCrFeNi,1,FCC,experimental,"vacuum arc melting, Temperature: high-purity elements (≥99.99%) melted together, Procedure: flipped and remelted at least four times before casting into a copper mold",N/A,None,Single Solid Solution
431,10.1016-j.matdes.2024.112724.txt,10.1016-j.matdes.2024.112724.txt,CrFeNi,2,FCC + unknown intermetallic compound,experimental,"vacuum arc melting, Temperature: high-purity elements (≥99.99%) melted together, Procedure: flipped and remelted at least four times before casting into a copper mold",N/A,None,Mixed Solution
431,10.1016-j.matdes.2024.112724.txt,10.1016-j.matdes.2024.112724.txt,CoCrNi,1,FCC,experimental,"vacuum arc melting, Temperature: high-purity elements (≥99.99%) melted together, Procedure: flipped and remelted at least four times before casting into a copper mold",N/A,None,Single Solid Solution
432,10.1016-j.corsci.2023.111808.txt,10.1016-j.corsci.2023.111808.txt,CoCrFeNi,1,FCC,experimental,"arc melting, Temperature: 1800, Time: 7 remelts",N/A,None,Single Solid Solution
432,10.1016-j.corsci.2023.111808.txt,10.1016-j.corsci.2023.111808.txt,CoCrFeNiSn₀.₁,2,FCC + HCP,experimental,"arc melting, Temperature: 1800, Time: 7 remelts",N/A,Partially ordered structure with Ni3Sn2 phase,Mixed Solution
432,10.1016-j.corsci.2023.111808.txt,10.1016-j.corsci.2023.111808.txt,CoCrFeNiSn₀.₅,2,FCC + HCP,experimental,"arc melting, Temperature: 1800, Time: 7 remelts",N/A,Partially ordered structure with Ni3Sn2 phase,Mixed Solution
432,10.1016-j.corsci.2023.111808.txt,10.1016-j.corsci.2023.111808.txt,CoCrFeNiSn₁.₀,2,FCC + HCP,experimental,"arc melting, Temperature: 1800, Time: 7 remelts",N/A,Partially ordered structure with Ni3Sn2 phase,Mixed Solution
433,10.1016-j.msea.2023.144846.txt,10.1016-j.msea.2023.144846.txt,CrMnFeCoNi,1,FCC,experimental,"vacuum induction melting and hot forging, Melting temperature: not specified, Forging temperature: 1200, Atmosphere: argon, Reduction ratio: ∼47% reduction in diameter, ∼63% increase in length",N/A,No partial ordering or intermetallic phases observed,Single Solid Solution
434,10.1016-j.matchar.2023.113330.txt,10.1016-j.matchar.2023.113330.txt,TiZrTa,2,BCC + HCP (Intermetallic),Experimental,"arc melting, Temperature: high-temperature melting, Atmosphere: Ti-gettered argon atmosphere, Cooling rate: relatively slow",N/A,None,Mixed Solution
434,10.1016-j.matchar.2023.113330.txt,10.1016-j.matchar.2023.113330.txt,TiZrHfTa,2,BCC + HCP (Intermetallic),Experimental,"arc melting, Temperature: high-temperature melting, Atmosphere: Ti-gettered argon atmosphere, Cooling rate: relatively lower",N/A,None,Mixed Solution
434,10.1016-j.matchar.2023.113330.txt,10.1016-j.matchar.2023.113330.txt,TiZrTa,2,BCC + HCP (Intermetallic),Experimental,"drop-casting, Temperature: high-temperature melting, Atmosphere: Ti-gettered argon atmosphere, Cooling rate: fast",N/A,None,Mixed Solution
434,10.1016-j.matchar.2023.113330.txt,10.1016-j.matchar.2023.113330.txt,TiZrHfTa,1,BCC,Experimental,"drop-casting, Temperature: high-temperature melting, Atmosphere: Ti-gettered argon atmosphere, Cooling rate: fast",N/A,Fast cooling rate prevents ω phase formation,Mixed Solution
435,10.1016-j.matlet.2023.134490.txt,10.1016-j.matlet.2023.134490.txt,CoCrMoNbTi,2,BCC + varies (Intermetallic),experimental,"laser cladding, Spot diameter: 2, Power: 900, Cladding speed: 12, Overlap rate: 30, Protective gas: Argon",N/A,Partially ordered structures present as High Entropy Intermetallics,Mixed Solution
436,10.1016-j.jmst.2022.11.042.txt,10.1016-j.jmst.2022.11.042.txt,Al20Nb12Ti28Zr40,3,BCC + FCC B2 + Al-rich B2,Experimental,"induction melting, Temperature: 1473, Time: 2 hours, Cooling rate: water quenching",N/A,Partially ordered B2 phase,Mixed Solution
436,10.1016-j.jmst.2022.11.042.txt,10.1016-j.jmst.2022.11.042.txt,Al0.5Nb0.8Ta0.8Ti1.5V0.2Zr1.0,2,BCC + FCC B2,Experimental,"arc melting, Temperature: 1550, Time: 45 minutes",N/A,Partially ordered B2 phase,Mixed Solution
436,10.1016-j.jmst.2022.11.042.txt,10.1016-j.jmst.2022.11.042.txt,Al10Nb20Ta16Ti30V4Zr20,2,BCC + FCC B2,Experimental,"spark plasma sintering, Temperature: 1200, Pressure: 50, Time: 5 minutes, Cooling rate: 10 °C/min",N/A,Partially ordered B2 phase,Mixed Solution
436,10.1016-j.jmst.2022.11.042.txt,10.1016-j.jmst.2022.11.042.txt,Al11.11Mo11.11Nb22.22Ta11.11Ti22.22Zr22.22,2,BCC + FCC B2,Experimental,"melt spinning, Temperature: 1000, Rotational speed: 30, Cooling rate: rapid",N/A,Partially ordered B2 phase,Mixed Solution
436,10.1016-j.jmst.2022.11.042.txt,10.1016-j.jmst.2022.11.042.txt,Al15Nb12.75Ti29.75Zr42.5,1,FCC B2,Experimental,"vacuum arc melting, Temperature: 1550, Time: 30 minutes",N/A,Partially ordered B2 phase,Single Solid Solution
436,10.1016-j.jmst.2022.11.042.txt,10.1016-j.jmst.2022.11.042.txt,Al20Nb12Ti28Zr40,1,FCC B2,Experimental,"induction melting, Temperature: 1473, Time: 2 hours, Cooling rate: water quenching",N/A,Partially ordered B2 phase,Single Solid Solution
436,10.1016-j.jmst.2022.11.042.txt,10.1016-j.jmst.2022.11.042.txt,Al25Nb25Ti25V25,1,FCC B2,Experimental,"melt spinning, Temperature: 1000, Rotational speed: 20, Cooling rate: rapid",N/A,Partially ordered B2 phase,Single Solid Solution
436,10.1016-j.jmst.2022.11.042.txt,10.1016-j.jmst.2022.11.042.txt,Al25Nb25Ta12.5Ti25Zr12.5,1,FCC B2,Experimental,"vacuum arc melting, Temperature: 1550, Time: 30 minutes",N/A,Partially ordered B2 phase,Single Solid Solution
436,10.1016-j.jmst.2022.11.042.txt,10.1016-j.jmst.2022.11.042.txt,Al25Nb25Ti25Zr25,1,FCC B2,Experimental,"induction melting, Temperature: 1473, Time: 2 hours, Cooling rate: water quenching",N/A,Partially ordered B2 phase,Single Solid Solution
436,10.1016-j.jmst.2022.11.042.txt,10.1016-j.jmst.2022.11.042.txt,Al3Zr5,2,HCP (Intermetallic) + Al3Zr5,Experimental,"arc melting, Temperature: 1550, Time: 30 minutes",N/A,Ordered HCP phase,Single Solid Solution
436,10.1016-j.jmst.2022.11.042.txt,10.1016-j.jmst.2022.11.042.txt,Al10Mo11.11Nb22.22Ta11.11Ti22.22Zr22.22,2,BCC + FCC B2,Experimental,"melt spinning, Temperature: 1000, Rotational speed: 30, Cooling rate: rapid",N/A,Partially ordered B2 phase,Mixed Solution
437,10.1016-j.intermet.2023.108085.txt,10.1016-j.intermet.2023.108085.txt,AlCoCrFeNi,5,BCC + FCC + complex tetragonal or orthorhombic + cubic B2 + Not explicitly stated,experimental,"arc melting, Pure metals: Al, Co, Cr, Fe, Ni (>99.9 wt%), Atmosphere: High purity Ar, Remelting: At least five times, Solidification: Water-cooled copper mold",N/A,High strain rate plastic deformation induced by laser shock processing (LSP),Mixed Solution
438,10.1016-j.intermet.2023.107912.txt,10.1016-j.intermet.2023.107912.txt,Ti18.5Zr48Nb18.5V15,1,BCC,Experimental,"arc melting, Temperature: Not specified, Time: Not specified, Atmosphere: high-purity argon, Remelting: at least 6 times",N/A,Not applicable,Single Solid Solution
438,10.1016-j.intermet.2023.107912.txt,10.1016-j.intermet.2023.107912.txt,Ti23.9Zr17.2Nb23.9V35,2,BCC + HCP Laves,Experimental,"arc melting, Temperature: Not specified, Time: Not specified, Atmosphere: high-purity argon, Remelting: at least 6 times",N/A,Not applicable,Mixed Solution
438,10.1016-j.intermet.2023.107912.txt,10.1016-j.intermet.2023.107912.txt,TiZrNbV,2,BCC + HCP C15 Laves,Experimental,"arc melting, Temperature: Not specified, Time: Not specified, Atmosphere: high-purity argon, Remelting: at least 6 times",N/A,Crack healing phenomenon observed under dynamic compressive loading,Mixed Solution
440,10.1016-j.corsci.2023.111481.txt,10.1016-j.corsci.2023.111481.txt,AlCoCrMoNbSiTi,4,"Not specified + disordered A2 + ordered A2 + (Ti,Mo,Nb,Al)5Si3",experimental,"electron beam cladding, Substrate: Ti600 alloy, Metal powders: Commercial Mo, Nb, Co, Cr, Ti, Al, and Si powders with purity greater than 99.99% and particle size less than 48 µm, Molar ratio: Calculated according to the nominal composition of the high-entropy alloys, Mixing: Powders were mixed in a planetary ball mill with a wet grinding mode (immersed in ethanol solution), ball mill jar and balls were corundum (Al2O3), ball mill speed was 300 r/min, ball mill time was 5 hours, mixed powder was dried in a vacuum oven at 100°C for 10 hours, Cladding test: Performed using a MEDARD45 pulse electron beam welder, cladding process parameters are provided in Table 2 of the paper",N/A,Partially ordered structure in A2/B2-BCC1 phase,Intermetallic
441,10.1016-j.msea.2022.144134.txt,10.1016-j.msea.2022.144134.txt,Al0.3CoCrFeNi,2,BCC B2 + FCC,experimental,"arc melting, Temperature: 1150, Time: 10 hours, Cooling method: air cooling",N/A,None,Mixed Solution
442,10.1016-j.msea.2023.145223.txt,10.1016-j.msea.2023.145223.txt,Fe4Ni4Mn2CrTi,6,"C15-Laves + FCC + L12 (Intermetallic) + eta-D024 (Intermetallic) + Ni3Ti + (Ni,Fe)3Ti",Experimental,"levitation induction melting, Temperature: varied, Time: varied",N/A,Partially ordered structure with gamma-prime L12 phase,Mixed Solution
443,10.1016-j.matchemphys.2021.124256.txt,10.1016-j.matchemphys.2021.124256.txt,AlCrTiTaMo,3,BCC + HCP C14 Laves + HCP Laves,experimental,"arc melting, Purity of elements: 99.9, Mixing: powders were mixed in the required quantity and pulverized, Pellet formation: small pellets of 12 mm diameter were prepared using a hydraulic press, Melting: the pellets were melted in an arc melter with a copper hearth connected to an external chilling unit, Re-melting: each alloy was re-melted up to five times with flipping after each subsequent melting to ensure homogeneous elemental distribution",N/A,Microwave processing was used for homogenizing the as-cast microstructure,Mixed Solution
444,10.1016-j.mtcomm.2023.107152.txt,10.1016-j.mtcomm.2023.107152.txt,AlCoCrNbMo,2,BCC + HCP (Intermetallic),experimental,"laser cladding, Laser power: 1800, Spot diameter: 2, Scanning speed: [25, 16, 12], Energy density: [35, 55, 75]",N/A,High entropy intermetallic phase (Al3Nb) at Es = 75 J/mm2,Mixed Solution
444,10.1016-j.mtcomm.2023.107152.txt,10.1016-j.mtcomm.2023.107152.txt,CoCrFeNiTi,2,FCC + tetragonal Laves,experimental,"laser cladding, Laser power: 1800, Spot diameter: 2, Scanning speed: [25, 16, 12], Energy density: [35, 55, 75]",N/A,None,Mixed Solution
444,10.1016-j.mtcomm.2023.107152.txt,10.1016-j.mtcomm.2023.107152.txt,CoCrFeNi2V0.5Ti,3,BCC + tetragonal (Intermetallic) + varies,experimental,"laser cladding, Laser power: 1800, Spot diameter: 2, Scanning speed: [25, 16, 12], Energy density: [35, 55, 75]",N/A,Varies based on Ti content,Mixed Solution
444,10.1016-j.mtcomm.2023.107152.txt,10.1016-j.mtcomm.2023.107152.txt,CoCr2FeNb0.5Ni,2,FCC + HCP Laves,experimental,"laser cladding, Laser power: 1800, Spot diameter: 2, Scanning speed: [25, 16, 12], Energy density: [35, 55, 75]",N/A,None,Mixed Solution
444,10.1016-j.mtcomm.2023.107152.txt,10.1016-j.mtcomm.2023.107152.txt,CoCr2FeNb0.5NiSi0.2,3,FCC + HCP Laves + varies (Intermetallic),experimental,"laser cladding, Laser power: 1800, Spot diameter: 2, Scanning speed: [25, 16, 12], Energy density: [35, 55, 75]",N/A,None,Mixed Solution
444,10.1016-j.mtcomm.2023.107152.txt,10.1016-j.mtcomm.2023.107152.txt,FeCoNiCrMo,1,BCC,experimental,"laser cladding, Laser power: 1800, Spot diameter: 2, Scanning speed: [25, 16, 12], Energy density: [35, 55, 75]",N/A,None,Single Solid Solution
445,10.1016-j.actamat.2020.116505.txt,10.1016-j.actamat.2020.116505.txt,CoCrFeNi,3,B2 (Intermetallic) + BCC + FCC,experimental,"Selective Laser Melting (SLM), Laser power: 150, Hatch spacing: 100, Scanning speed: 270, Layer thickness: 50, Oxygen concentration: <0.02%",N/A,Partially ordered B2 phase formed by spinodal decomposition,Mixed Solution
446,10.1016-j.jallcom.2022.168166.txt,10.1016-j.jallcom.2022.168166.txt,CoCrFeNiMnY2O3,2,FCC + Y2O3,Experimental,"powder metallurgy, Mechanical alloying: {'time': 45, 'speed': 250, 'atmosphere': 'Ar'}, Spark plasma sintering: {'temperature': 1050, 'pressure': 50, 'time': 20}",N/A,None,Mixed Solution
446,10.1016-j.jallcom.2022.168166.txt,10.1016-j.jallcom.2022.168166.txt,CoCrFeNiMnY2O3Ti,4,FCC + YTiO3 + Y2TiO5 + Y2Ti2O7,Experimental,"powder metallurgy, Mechanical alloying: {'time': 45, 'speed': 250, 'atmosphere': 'Ar'}, Spark plasma sintering: {'temperature': 1050, 'pressure': 50, 'time': 20}",N/A,None,Mixed Solution
446,10.1016-j.jallcom.2022.168166.txt,10.1016-j.jallcom.2022.168166.txt,CoCrFeNiMnY2O3Zr,3,FCC + Y4Zr3O12 + Y2Zr2O7,Experimental,"powder metallurgy, Mechanical alloying: {'time': 45, 'speed': 250, 'atmosphere': 'Ar'}, Spark plasma sintering: {'temperature': 1050, 'pressure': 50, 'time': 20}",N/A,None,Mixed Solution
446,10.1016-j.jallcom.2022.168166.txt,10.1016-j.jallcom.2022.168166.txt,CoCrFeNiMnY2O3TiZr,5,FCC + YTiO3 + Y2TiO5 + Y2Ti2O7 + Ti2O3,Experimental,"powder metallurgy, Mechanical alloying: {'time': 45, 'speed': 250, 'atmosphere': 'Ar'}, Spark plasma sintering: {'temperature': 1050, 'pressure': 50, 'time': 20}",N/A,None,Mixed Solution
447,10.1016-j.jallcom.2021.162196.txt,10.1016-j.jallcom.2021.162196.txt,AlCoCrFeNi,1,FCC,Experimental,"vacuum maglev smelting furnace, Temperature: not explicitly stated, Pressure: vacuum, Time: not explicitly stated",N/A,None,Single Solid Solution
447,10.1016-j.jallcom.2021.162196.txt,10.1016-j.jallcom.2021.162196.txt,Al0.3CoCrFeNi,2,BCC B2 (Intermetallic) + FCC,Experimental,"vacuum maglev smelting furnace, Temperature: not explicitly stated, Pressure: vacuum, Time: not explicitly stated",N/A,Partially ordered structure with coherent L12 and B2 precipitates after aging treatment,Mixed Solution
448,10.1016-j.matchar.2023.113300.txt,10.1016-j.matchar.2023.113300.txt,AlCoCrFeNiTi1-xZrx,4,BCC + FCC + NaCl-type + Microcracks,experimental,"laser cladding, Laser power: 1.0, Scanning speed: 18, Out of focus amount: 35, Overlap rate: 30, Protective gas: high-purity argon, Flow rate: 15",N/A,"Partially ordered structure in the form of metal carbides (TiC, ZrC)",Mixed Solution
449,10.1016-j.triboint.2020.106470.txt,10.1016-j.triboint.2020.106470.txt,AlCoCrFeNi,5,BCC + BCC B2 (Intermetallic) + FCC + amorphous + complex tetragonal (Intermetallic),experimental,"atmospheric plasma spraying (APS), Current: 500, Voltage: 55, Powder feed rate: 40, Spray distance: 100, Argon flow rate: 40, Hydrogen flow rate: 5, Substrate: S31008 stainless steels (06Cr25Ni20) with dimensions of Φ24 mm × 8 mm, Bond coating: NiCrAlY powders (Metco Amdry 962, Ni–22Cr–10Al (wt.%)), Pre treatment: Substrates were grit blasted to roughen the surface (Ra = 6–8 μm) and cleaned with acetone and ethanol",N/A,Partially ordered B2 phase present,Mixed Solution
451,10.1016-j.matlet.2023.134105.txt,10.1016-j.matlet.2023.134105.txt,Nb5Ta5Ti15V5Zr5,1,BCC,Experimental,"cold crucible levitation melting, Temperature: 1423, Time: 24, Cooling method: furnace cooling",N/A,"Not partially ordered, initial state before oxidation",Single Solid Solution
451,10.1016-j.matlet.2023.134105.txt,10.1016-j.matlet.2023.134105.txt,HfNbTaTiZr,1,BCC,Experimental,not stated,N/A,"Not partially ordered, initial state before oxidation",Single Solid Solution
451,10.1016-j.matlet.2023.134105.txt,10.1016-j.matlet.2023.134105.txt,AlTi6V1,2,BCC + HCP,Experimental,not stated,N/A,"Not partially ordered, initial state before oxidation",Mixed Solution
452,10.1016-j.tsf.2020.137895.txt,10.1016-j.tsf.2020.137895.txt,AlCoCrFeNi,2,BCC + FCC,Experimental,"arc melting, Temperature: Not explicitly stated, Time: Multiple re-melting cycles",N/A,None,Mixed Solution
452,10.1016-j.tsf.2020.137895.txt,10.1016-j.tsf.2020.137895.txt,AlCoCrFeNi,2,BCC + FCC,Experimental,"magnetron sputtering, Rf power: 100, Time: 30 minutes",N/A,None,Mixed Solution
452,10.1016-j.tsf.2020.137895.txt,10.1016-j.tsf.2020.137895.txt,AlCoCrFeNi,2,BCC + FCC,Experimental,"magnetron sputtering, Rf power: 100, Time: 90 minutes",N/A,None,Mixed Solution
452,10.1016-j.tsf.2020.137895.txt,10.1016-j.tsf.2020.137895.txt,AlCoCrFeNi,2,BCC + FCC,Experimental,"magnetron sputtering, Rf power: 100, Time: 30 minutes",N/A,None,Mixed Solution
452,10.1016-j.tsf.2020.137895.txt,10.1016-j.tsf.2020.137895.txt,AlCoCrFeNi,3,B2 (Intermetallic) + BCC + FCC,Experimental,"arc melting, Temperature: Not explicitly stated, Time: Multiple re-melting cycles",N/A,Partially ordered structure (B2 phase),Mixed Solution
452,10.1016-j.tsf.2020.137895.txt,10.1016-j.tsf.2020.137895.txt,AlCoCrFeNi,2,B2 (Intermetallic) + BCC,Experimental,"arc melting, Temperature: Not explicitly stated, Time: Multiple re-melting cycles",N/A,Partially ordered structure (B2 phase),Mixed Solution
453,10.1016-j.corsci.2023.111508.txt,10.1016-j.corsci.2023.111508.txt,FeCrV,1,BCC,experimental,"arc melting, Temperature: 2000, Time: 5 remelts",N/A,None,Single Solid Solution
453,10.1016-j.corsci.2023.111508.txt,10.1016-j.corsci.2023.111508.txt,FeCrVTi,1,BCC,experimental,"arc melting, Temperature: 2000, Time: 5 remelts",N/A,None,Single Solid Solution
453,10.1016-j.corsci.2023.111508.txt,10.1016-j.corsci.2023.111508.txt,FeCrVTi,3,BCC + C14 Laves phase + Fe2Ti,experimental,"arc melting, Temperature: 2000, Time: 5 remelts",N/A,None,Mixed Solution
453,10.1016-j.corsci.2023.111508.txt,10.1016-j.corsci.2023.111508.txt,FeCrVTi,3,BCC + C14 Laves phase + Fe2Ti,experimental,"arc melting, Temperature: 2000, Time: 5 remelts",N/A,None,Mixed Solution
453,10.1016-j.corsci.2023.111508.txt,10.1016-j.corsci.2023.111508.txt,FeCrVTi,3,BCC + C14 Laves phase + Fe2Ti,experimental,"arc melting, Temperature: 2000, Time: 5 remelts",N/A,None,Mixed Solution
453,10.1016-j.corsci.2023.111508.txt,10.1016-j.corsci.2023.111508.txt,FeCrVTi,3,BCC + C14 Laves phase + Fe2Ti,experimental,"arc melting, Temperature: 2000, Time: 5 remelts",N/A,None,Mixed Solution
454,10.1016-j.ceramint.2023.09.045.txt,10.1016-j.ceramint.2023.09.045.txt,TiAlNb,1,BCC,experimental,"liquid plasma-assisted particle deposition and sintering (LPDS), Voltage: 550, Electrolyte temperature: 50-70 °C, Nanoparticle concentration: 30, Frequency: 600, Duty cycle: 10, Duration: 10 minutes, Electrolyte composition: Na2SiO3 (15 g/L), (NaPO3)6 (6 g/L), NaOH (1.2 g/L), Nanoparticles: ZrC (99.99%, 100-500 nm)",N/A,No partial ordering or high entropy intermetallic structure observed,Single Solid Solution
455,10.1016-j.jallcom.2023.169247.txt,10.1016-j.jallcom.2023.169247.txt,AlCoCrFeNi,1,FCC,experimental,"arc melting, Temperature: 1600, Time: 30 minutes",N/A,None,Single Solid Solution
455,10.1016-j.jallcom.2023.169247.txt,10.1016-j.jallcom.2023.169247.txt,AlCoCrFeNi,1,FCC,experimental,"arc melting, Temperature: 1600, Time: 30 minutes",N/A,None,Single Solid Solution
455,10.1016-j.jallcom.2023.169247.txt,10.1016-j.jallcom.2023.169247.txt,AlCoCrFeNi,2,BCC + FCC,experimental,"arc melting, Temperature: 1600, Time: 30 minutes",N/A,None,Mixed Solution
455,10.1016-j.jallcom.2023.169247.txt,10.1016-j.jallcom.2023.169247.txt,AlCoCrFeNi,1,BCC,experimental,"arc melting, Temperature: 1600, Time: 30 minutes",N/A,None,Single Solid Solution
455,10.1016-j.jallcom.2023.169247.txt,10.1016-j.jallcom.2023.169247.txt,AlCoCrFeNi,1,BCC,experimental,"arc melting, Temperature: 1600, Time: 30 minutes",N/A,None,Single Solid Solution
456,10.1016-j.intermet.2021.107236.txt,10.1016-j.intermet.2021.107236.txt,CoCrFeMnNi,1,FCC,Experimental,"magnetron co-sputtering, Targets: ['Cantor alloy (CoCrFeMnNi) target', 'Mo target'], Substrates: silicon (100) substrates, Distance between cantor alloy target and substrate: 10, Distance between mo target and substrate: 15, Base pressure: <10−6 torr, Argon flow rate: 20, Working pressure: 3, Deposition time: 1, Substrate temperature: ambient, Substrate bias: none, Substrate rotation: 18, Power applied on cantor alloy target: 400, Power applied on mo target: 0",N/A,None,Single Solid Solution
456,10.1016-j.intermet.2021.107236.txt,10.1016-j.intermet.2021.107236.txt,CoCrFeMnNiMo,2,FCC + HCP,Experimental,"magnetron co-sputtering, Targets: ['Cantor alloy (CoCrFeMnNi) target', 'Mo target'], Substrates: silicon (100) substrates, Distance between cantor alloy target and substrate: 10, Distance between mo target and substrate: 15, Base pressure: <10−6 torr, Argon flow rate: 20, Working pressure: 3, Deposition time: 1, Substrate temperature: ambient, Substrate bias: none, Substrate rotation: 18, Power applied on cantor alloy target: 400, Power applied on mo target: 20",N/A,None,Mixed Solution
456,10.1016-j.intermet.2021.107236.txt,10.1016-j.intermet.2021.107236.txt,CoCrFeMnNiMo,2,FCC + HCP,Experimental,"magnetron co-sputtering, Targets: ['Cantor alloy (CoCrFeMnNi) target', 'Mo target'], Substrates: silicon (100) substrates, Distance between cantor alloy target and substrate: 10, Distance between mo target and substrate: 15, Base pressure: <10−6 torr, Argon flow rate: 20, Working pressure: 3, Deposition time: 1, Substrate temperature: ambient, Substrate bias: none, Substrate rotation: 18, Power applied on cantor alloy target: 400, Power applied on mo target: 30",N/A,None,Mixed Solution
456,10.1016-j.intermet.2021.107236.txt,10.1016-j.intermet.2021.107236.txt,CoCrFeMnNiMo,1,FCC,Experimental,"magnetron co-sputtering, Targets: ['Cantor alloy (CoCrFeMnNi) target', 'Mo target'], Substrates: silicon (100) substrates, Distance between cantor alloy target and substrate: 10, Distance between mo target and substrate: 15, Base pressure: <10−6 torr, Argon flow rate: 20, Working pressure: 3, Deposition time: 1, Substrate temperature: ambient, Substrate bias: none, Substrate rotation: 18, Power applied on cantor alloy target: 400, Power applied on mo target: 40",N/A,None,Single Solid Solution
456,10.1016-j.intermet.2021.107236.txt,10.1016-j.intermet.2021.107236.txt,CoCrFeMnNiMo,3,FCC + HCP + amorphous,Experimental,"magnetron co-sputtering, Targets: ['Cantor alloy (CoCrFeMnNi) target', 'Mo target'], Substrates: silicon (100) substrates, Distance between cantor alloy target and substrate: 10, Distance between mo target and substrate: 15, Base pressure: <10−6 torr, Argon flow rate: 20, Working pressure: 3, Deposition time: 1, Substrate temperature: ambient, Substrate bias: none, Substrate rotation: 18, Power applied on cantor alloy target: 400, Power applied on mo target: 50",N/A,None,Mixed Solution
456,10.1016-j.intermet.2021.107236.txt,10.1016-j.intermet.2021.107236.txt,CoCrFeMnNiMo,2,FCC + amorphous,Experimental,"magnetron co-sputtering, Targets: ['Cantor alloy (CoCrFeMnNi) target', 'Mo target'], Substrates: silicon (100) substrates, Distance between cantor alloy target and substrate: 10, Distance between mo target and substrate: 15, Base pressure: <10−6 torr, Argon flow rate: 20, Working pressure: 3, Deposition time: 1, Substrate temperature: ambient, Substrate bias: none, Substrate rotation: 18, Power applied on cantor alloy target: 400, Power applied on mo target: 70",N/A,None,Mixed Solution
456,10.1016-j.intermet.2021.107236.txt,10.1016-j.intermet.2021.107236.txt,CoCrFeMnNiMo,1,amorphous,Experimental,"magnetron co-sputtering, Targets: ['Cantor alloy (CoCrFeMnNi) target', 'Mo target'], Substrates: silicon (100) substrates, Distance between cantor alloy target and substrate: 10, Distance between mo target and substrate: 15, Base pressure: <10−6 torr, Argon flow rate: 20, Working pressure: 3, Deposition time: 1, Substrate temperature: ambient, Substrate bias: none, Substrate rotation: 18, Power applied on cantor alloy target: 400, Power applied on mo target: 80",N/A,None,Amorphous
457,10.1016-j.dt.2021.06.001.txt,10.1016-j.dt.2021.06.001.txt,WFeNiMo,4,BCC + FCC + not specified (Intermetallic) + WFeNiMo,experimental,"electromagnetic levitation melting technology, Temperature: not specified, Time: 20 minutes per melt, Atmosphere: inert, Raw material purity: 99.9%",N/A,None,Mixed Solution
