Repository: sourish69/MSE643_CourseProject

# MSE643_CourseProject - Phase-Oriented Generative Design of High-Entropy Alloys

**A generative machine-learning pipeline that designs new alloy compositions to order - you specify the crystal phase you want, and the model proposes chemistries that should form it.**

---

## The idea in one paragraph

High-entropy alloys mix five or more principal elements in near-equal proportions, and their configurational entropy unlocks unusual combinations of strength and thermal stability. The problem is scale: the viable composition space runs to millions of candidates, far beyond what anyone can cast and characterize by hand.

File: Datasets/Vladimir_HEA_database.csv (part 10 of 88)
id,Paper,Name,Alloy,Nb of phase,Phase,Experimental or theoretical,Experimental details,Theoretical details,Special conditions,Type of solution
458,10.1016-j.ceramint.2024.01.438.txt,10.1016-j.ceramint.2024.01.438.txt,VNbMoTaW,2,lamellar + rock salt (B1),experimental,"Spark Plasma Sintering (SPS), Temperature: 2100, Pressure: 50, Dwell time: 5, Heating rate: 100, Cooling rate: 100",N/A,Carbon content varied to investigate formation of high entropy or entropy aided carbides,Intermetallic
459,10.1016-j.triboint.2021.107160.txt,10.1016-j.triboint.2021.107160.txt,CoCrNi,1,FCC,experimental,"arc melting and casting injection, Temperature: Not specified, Time: Not specified, Vacuum: 0.01, Cooling rate: 1-10 K s−1",N/A,None,Single Solid Solution
459,10.1016-j.triboint.2021.107160.txt,10.1016-j.triboint.2021.107160.txt,CoCrNiNb0.1,2,FCC + Laves phase (AB2 type),experimental,"arc melting and casting injection, Temperature: Not specified, Time: Not specified, Vacuum: 0.01, Cooling rate: 1-10 K s−1",N/A,None,Mixed Solution
459,10.1016-j.triboint.2021.107160.txt,10.1016-j.triboint.2021.107160.txt,CoCrNiNb0.2,2,FCC + Laves phase (AB2 type),experimental,"arc melting and casting injection, Temperature: Not specified, Time: Not specified, Vacuum: 0.01, Cooling rate: 1-10 K s−1",N/A,None,Mixed Solution
459,10.1016-j.triboint.2021.107160.txt,10.1016-j.triboint.2021.107160.txt,CoCrNiNb0.3,2,FCC + Laves phase (AB2 type),experimental,"arc melting and casting injection, Temperature: Not specified, Time: Not specified, Vacuum: 0.01, Cooling rate: 1-10 K s−1",N/A,None,Mixed Solution
459,10.1016-j.triboint.2021.107160.txt,10.1016-j.triboint.2021.107160.txt,CoCrNiNb0.385,2,FCC + Laves phase (AB2 type),experimental,"arc melting and casting injection, Temperature: Not specified, Time: Not specified, Vacuum: 0.01, Cooling rate: 1-10 K s−1",N/A,Full lamellar eutectic structure,Mixed Solution
459,10.1016-j.triboint.2021.107160.txt,10.1016-j.triboint.2021.107160.txt,CoCrNiNb0.4,2,FCC + Laves phase (AB2 type),experimental,"arc melting and casting injection, Temperature: Not specified, Time: Not specified, Vacuum: 0.01, Cooling rate: 1-10 K s−1",N/A,None,Mixed Solution
459,10.1016-j.triboint.2021.107160.txt,10.1016-j.triboint.2021.107160.txt,CoCrNiNb0.5,2,FCC + Laves phase (AB2 type),experimental,"arc melting and casting injection, Temperature: Not specified, Time: Not specified, Vacuum: 0.01, Cooling rate: 1-10 K s−1",N/A,None,Mixed Solution
460,10.1016-j.matchar.2023.113304.txt,10.1016-j.matchar.2023.113304.txt,CoCrNi,1,FCC,experimental,"direct energy deposition (DED), Powder composition: Co-34.5%, Cr-32.5%, Ni-33.5%, O-0.031%, N-0.001% (wt%), Powder manufacturing: gas-atomization method under argon atmosphere, Raster scan approach: 90° rotation among neighboring layers, Average powder size: 40 to 150 μm, Argon gas atmosphere: 10 mbar pressure, 0.2% oxygen, Fixed parameters: {'scanning_velocity': '14.1 mm/s', 'laser_power': '380–400 W', 'powder_feed_rate': '0.042 g/s', 'hatch_spacing': '400 μm'}, Automatic feedback control: Direct Metal Tooling (DMT) mode, Dimensions of as printed block: 15 mm height, 15 mm width, 110 mm length",N/A,None,Single Solid Solution
461,10.1016-j.scriptamat.2019.02.027.txt,10.1016-j.scriptamat.2019.02.027.txt,FeNiCrMnCo,2,BCC + FCC,experimental,"not explicitly mentioned, Temperature: not mentioned, Time: not mentioned",N/A,Tensile deformation at −137 °C,Mixed Solution
462,10.1016-j.intermet.2021.107319.txt,10.1016-j.intermet.2021.107319.txt,CrMnFeCoNiY2O3,3,FCC + cubic + Y2O3,experimental,"selective laser melting (SLM), Laser power: 90, Laser beam diameter: 110, Scanning speed: 600, Hatch space: 80, Layer thickness: 25, Atmosphere: high-purity argon gas",N/A,None,Mixed Solution
463,10.1016-j.jallcom.2023.171039.txt,10.1016-j.jallcom.2023.171039.txt,CrMnFeNi,1,FCC,experimental,"vacuum induction melting (VIM), Temperature: 1200, Time: 6 hours, Cooling rate: water quenching",N/A,None,Single Solid Solution
463,10.1016-j.jallcom.2023.171039.txt,10.1016-j.jallcom.2023.171039.txt,CrMnFeNi,2,BCC + FCC,experimental,"vacuum induction melting (VIM), Temperature: 1200, Time: 6 hours, Cooling rate: water quenching",N/A,None,Mixed Solution
463,10.1016-j.jallcom.2023.171039.txt,10.1016-j.jallcom.2023.171039.txt,CrMnFeNi,2,BCC + FCC,experimental,"vacuum induction melting (VIM), Temperature: 1200, Time: 6 hours, Cooling rate: water quenching",N/A,None,Mixed Solution
465,10.1016-j.jmrt.2023.01.182.txt,10.1016-j.jmrt.2023.01.182.txt,AlCoCrNiTaTi,2,FCC + L12 (Intermetallic),Experimental,"vacuum induction furnace and Bridgman technique, Furnace: vacuum induction furnace, Directional solidification: Bridgman technique, Withdrawal rate: 3.5, Isothermal aging: {'temperature': 1250, 'duration': '48 hours'}, Air cooling: ambient temperature",N/A,Partially ordered structure (L12 precipitates),Mixed Solution
466,10.1016-j.jmatprotec.2023.118251.txt,10.1016-j.jmatprotec.2023.118251.txt,AlCoCrFeNi,2,BCC + FCC,experimental,"arc melting, Temperature: high enough to melt all constituent elements, Time: multiple remelting cycles",N/A,None,Mixed Solution
467,10.1016-j.msea.2021.142480.txt,10.1016-j.msea.2021.142480.txt,AlNbMoTaTiZr,1,BCC,Experimental,"arc melting, Temperature: >2000°C, Time: multiple remelting cycles",N/A,None,Single Solid Solution
467,10.1016-j.msea.2021.142480.txt,10.1016-j.msea.2021.142480.txt,AlMoNbSiTaTiZr,3,BCC + HCP (Intermetallic) + Zr5Si3,Experimental,"arc melting, Temperature: >2000°C, Time: multiple remelting cycles",N/A,Annealed at 1300°C for 48 hours in argon atmosphere,Mixed Solution
468,10.1016-j.surfcoat.2023.130026.txt,10.1016-j.surfcoat.2023.130026.txt,FeCrNiMnAl,2,BCC + BCC B2,experimental,"laser cladding, Laser power: 2000, Scanning speed: 420, Spot diameter: 4, Overlapping ratio: 40, Powder feeding speed: 18",N/A,No post-processing mentioned,Mixed Solution
469,10.1016-j.triboint.2022.107574.txt,10.1016-j.triboint.2022.107574.txt,CoCrFeNiW,2,FCC + topologically dense (Intermetallic),Experimental,"laser cladding, Substrate: AISI1045 steel, Molar ratios of w: 1.0, Planetary ball milling: {'rotation_speed': 200, 'ball_milling_time': 3, 'ball_to_powder_ratio': 3, 'grinding_balls': 'zirconia'}, Laser cladding parameters: {'powder_feeding_speed': 9.4, 'laser_power': 1400, 'beam_diameter': 3, 'scanning_speed': 5, 'defocus_distance': 30, 'overlap_rate': 60, 'shielding_gas': 'high-purity argon'}",N/A,Partially ordered intermetallic compound (High Entropy Intermetallic),Mixed Solution
469,10.1016-j.triboint.2022.107574.txt,10.1016-j.triboint.2022.107574.txt,CoCrFeNiW0.25,2,FCC + not specified,Experimental,"laser cladding, Substrate: AISI1045 steel, Molar ratios of w: 0.25, Planetary ball milling: {'rotation_speed': 200, 'ball_milling_time': 3, 'ball_to_powder_ratio': 3, 'grinding_balls': 'zirconia'}, Laser cladding parameters: {'powder_feeding_speed': 9.4, 'laser_power': 1400, 'beam_diameter': 3, 'scanning_speed': 5, 'defocus_distance': 30, 'overlap_rate': 60, 'shielding_gas': 'high-purity argon'}",N/A,Unmelted W phases,Mixed Solution
469,10.1016-j.triboint.2022.107574.txt,10.1016-j.triboint.2022.107574.txt,CoCrFeNiW0.5,2,FCC + topologically dense (Intermetallic),Experimental,"laser cladding, Substrate: AISI1045 steel, Molar ratios of w: 0.5, Planetary ball milling: {'rotation_speed': 200, 'ball_milling_time': 3, 'ball_to_powder_ratio': 3, 'grinding_balls': 'zirconia'}, Laser cladding parameters: {'powder_feeding_speed': 9.4, 'laser_power': 1400, 'beam_diameter': 3, 'scanning_speed': 5, 'defocus_distance': 30, 'overlap_rate': 60, 'shielding_gas': 'high-purity argon'}",N/A,Partially ordered intermetallic compound (High Entropy Intermetallic),Mixed Solution
469,10.1016-j.triboint.2022.107574.txt,10.1016-j.triboint.2022.107574.txt,CoCrFeNiW0.75,2,FCC + topologically dense (Intermetallic),Experimental,"laser cladding, Substrate: AISI1045 steel, Molar ratios of w: 0.75, Planetary ball milling: {'rotation_speed': 200, 'ball_milling_time': 3, 'ball_to_powder_ratio': 3, 'grinding_balls': 'zirconia'}, Laser cladding parameters: {'powder_feeding_speed': 9.4, 'laser_power': 1400, 'beam_diameter': 3, 'scanning_speed': 5, 'defocus_distance': 30, 'overlap_rate': 60, 'shielding_gas': 'high-purity argon'}",N/A,Partially ordered intermetallic compound (High Entropy Intermetallic),Mixed Solution
470,10.1016-j.jmrt.2023.06.061.txt,10.1016-j.jmrt.2023.06.061.txt,AlCoCrNiTi,1,FCC,experimental,"vacuum induction melting, Temperature: 900, Time: 5 remelting cycles",N/A,No precipitates,Single Solid Solution
470,10.1016-j.jmrt.2023.06.061.txt,10.1016-j.jmrt.2023.06.061.txt,Al3CoCrNiTi,1,FCC,experimental,"vacuum induction melting, Temperature: 900, Time: 5 remelting cycles",N/A,No precipitates,Single Solid Solution
470,10.1016-j.jmrt.2023.06.061.txt,10.1016-j.jmrt.2023.06.061.txt,Al4CoCrNiTi,1,FCC,experimental,"vacuum induction melting, Temperature: 900, Time: 5 remelting cycles",N/A,No precipitates,Single Solid Solution
471,10.1016-j.jmrt.2022.06.051.txt,10.1016-j.jmrt.2022.06.051.txt,FeCoNiTiAl,5,Heusler phase + L12 phase + solid solution + Heusler phase precipitates + inhibited L12 precipitates,experimental,"direct current magnetron sputtering, Sputtering time: 60 minutes, Magnetron current: 0.5 A, Target to substrate distance: 3 cm, Coating thickness: 1.9 μm, Atmosphere: argon",N/A,"No partial ordering, initial state before oxidation",Intermetallic
473,10.1016-j.msea.2022.143655.txt,10.1016-j.msea.2022.143655.txt,CoCrNi,1,FCC,experimental,"arc melting, Temperature: 1100, Time: 6 hours, Cooling rate: water quenching",N/A,None,Single Solid Solution
474,10.1016-j.intermet.2022.107593.txt,10.1016-j.intermet.2022.107593.txt,NiCoFeCrW,2,BCC + FCC,Experimental,"arc melting, Temperature: Not specified, Time: Not specified",N/A,None,Mixed Solution
474,10.1016-j.intermet.2022.107593.txt,10.1016-j.intermet.2022.107593.txt,NiCoFeCrW$_{0.975}$B$_{0.0125}$C$_{0.0125}$,3,BCC + FCC + Not specified,Experimental,"arc melting, Temperature: Not specified, Time: Not specified",N/A,B4C addition,Mixed Solution
475,10.1016-j.msea.2020.139034.txt,10.1016-j.msea.2020.139034.txt,CrMnFeCoNi,2,FCC + CrMnO,experimental,"arc melting, Temperature: 1600, Time: 5 times",N/A,None,Single Solid Solution
476,10.1016-j.surfcoat.2020.126093.txt,10.1016-j.surfcoat.2020.126093.txt,CuAlNiCrFe,2,BCC + FCC,experimental,"high-speed laser cladding, Laser equipment: commercial laser equipment combined with a self-made mobile platform, Shielding gas: high purity argon (Ar ≥ 99.999%), Feedstock powder: commercial CuAlNiCrFe powder, Particle size distribution: 45 to 105 μm, Cladding thickness: approximately 200 μm, Substrate: Nickel-based superalloy Inconel718, Pre oxidation treatment: controlled atmosphere pre-oxidation with Ar gas flow at 1050°C for 1, 2, and 4 hours (P(Ar) ≥ 1×105 Pa, P(O2) < 0.001 Pa), Isothermal oxidation test: conducted at 1100°C for 4, 25, and 100 hours",N/A,The alloy transitions from BCC to FCC structure with the consumption of aluminum during oxidation,Mixed Solution
477,10.1016-j.electacta.2023.142350.txt,10.1016-j.electacta.2023.142350.txt,FeCoNiCuZn,3,Cu-rich phase (Intermetallic) + FCC + CuFeCoNiZn,Experimental,"electrodeposition, Deposition potential: -1.5, Duty cycles: Varied Ton and Toff times, Substrate: Titanium (Ti) sheet, Ph levels: Varied from 0.5 to 4.5, Additional conditions: Pulsed waveform used to control deposition.",N/A,Formation of Cu-rich regions at lower duty cycles and lower pH suggests potential intermetallic formation.,Mixed Solution
478,10.1016-j.jallcom.2019.02.083.txt,10.1016-j.jallcom.2019.02.083.txt,AlNiTiCo,2,BCC + TiCx,experimental,"mechanical alloying followed by Spark Plasma Sintering (SPS), Milling time: 8 hours, Milling speed: 300, Ball to powder weight ratio: 10, Sintering temperature: 1000, Heating rate: 100, Holding time: 10",N/A,None,Mixed Solution
478,10.1016-j.jallcom.2019.02.083.txt,10.1016-j.jallcom.2019.02.083.txt,AlFeNiTi,2,BCC + TiCx,experimental,"mechanical alloying followed by Spark Plasma Sintering (SPS), Milling time: 8 hours, Milling speed: 300, Ball to powder weight ratio: 10, Sintering temperature: 1000, Heating rate: 100, Holding time: 10",N/A,None,Mixed Solution
478,10.1016-j.jallcom.2019.02.083.txt,10.1016-j.jallcom.2019.02.083.txt,AlCoFeNiTi,2,BCC + TiCx,experimental,"mechanical alloying followed by Spark Plasma Sintering (SPS), Milling time: 8 hours, Milling speed: 300, Ball to powder weight ratio: 10, Sintering temperature: 1000, Heating rate: 100, Holding time: 10",N/A,Sluggish diffusion of Ti in the 5-component alloy,Mixed Solution
479,10.1016-j.ceramint.2023.12.245.txt,10.1016-j.ceramint.2023.12.245.txt,Al0.34Cr0.22Nb0.11Si0.11Ti0.22)50N50,1,FCC,Experimental,"RF magnetron sputtering, Substrate temperature: varied, Voltage: varied",N/A,None,Single Solid Solution
479,10.1016-j.ceramint.2023.12.245.txt,10.1016-j.ceramint.2023.12.245.txt,Al23.1Cr30.8Nb7.7Si7.7Ti30.7)N50,1,FCC,Experimental,"RF magnetron sputtering, Substrate biasing: varied",N/A,None,Single Solid Solution
479,10.1016-j.ceramint.2023.12.245.txt,10.1016-j.ceramint.2023.12.245.txt,Al29.1Cr30.8Nb11.2Si7.7Ti21.2)N50,1,FCC,Experimental,"RF magnetron sputtering, Substrate biasing: varied",N/A,None,Single Solid Solution
479,10.1016-j.ceramint.2023.12.245.txt,10.1016-j.ceramint.2023.12.245.txt,AlBCrSiTi)N,1,FCC,Experimental,"RF magnetron sputtering, Substrate temperature: varied",N/A,None,Single Solid Solution
479,10.1016-j.ceramint.2023.12.245.txt,10.1016-j.ceramint.2023.12.245.txt,AlCrMoZrTi)N,1,FCC,Experimental,"RF magnetron sputtering, Substrate temperature: varied",N/A,None,Single Solid Solution
479,10.1016-j.ceramint.2023.12.245.txt,10.1016-j.ceramint.2023.12.245.txt,AlCrNbSiTi)N,1,FCC,Experimental,"RF magnetron sputtering, Substrate temperature: varied",N/A,None,Single Solid Solution
479,10.1016-j.ceramint.2023.12.245.txt,10.1016-j.ceramint.2023.12.245.txt,AlCrNbSiTiV)N,1,FCC,Experimental,"RF magnetron sputtering, Substrate temperature: varied",N/A,None,Single Solid Solution
479,10.1016-j.ceramint.2023.12.245.txt,10.1016-j.ceramint.2023.12.245.txt,AlCrSi0.3TiZr)N,1,FCC,Experimental,"RF magnetron sputtering, Substrate temperature: varied",N/A,None,Single Solid Solution
479,10.1016-j.ceramint.2023.12.245.txt,10.1016-j.ceramint.2023.12.245.txt,AlCrSiTiZr)N,1,FCC,Experimental,"RF magnetron sputtering, Substrate temperature: varied",N/A,None,Single Solid Solution
479,10.1016-j.ceramint.2023.12.245.txt,10.1016-j.ceramint.2023.12.245.txt,AlCrTaTiZr)N,1,FCC,Experimental,"RF magnetron sputtering, Substrate temperature: varied",N/A,None,Single Solid Solution
479,10.1016-j.ceramint.2023.12.245.txt,10.1016-j.ceramint.2023.12.245.txt,CrTaTiVZr)N,1,FCC,Experimental,"RF magnetron sputtering, Substrate temperature: varied",N/A,None,Single Solid Solution
479,10.1016-j.ceramint.2023.12.245.txt,10.1016-j.ceramint.2023.12.245.txt,HfNbTaTiZr)N,1,FCC,Experimental,"RF magnetron sputtering, Substrate temperature: varied",N/A,None,Single Solid Solution
480,10.1016-j.jmrt.2020.05.069.txt,10.1016-j.jmrt.2020.05.069.txt,CoCrFeMnNi,1,FCC,experimental,"vacuum induction melting, Temperature: 1000, Time: 6 hours",N/A,None,Single Solid Solution
481,10.1016-j.matlet.2023.135094.txt,10.1016-j.matlet.2023.135094.txt,Fe49.5Mn30Co10Cr10C0.5,3,FCC + HCP + complex cubic,Experimental,"large semi-industrial scale, Batch size: 10",N/A,MnO-rich inclusions observed in micrography but not in X-ray diffraction,Mixed Solution
481,10.1016-j.matlet.2023.135094.txt,10.1016-j.matlet.2023.135094.txt,Fe50Mn30Co10Cr10,1,FCC,Experimental,not explicitly stated,N/A,None,Single Solid Solution
481,10.1016-j.matlet.2023.135094.txt,10.1016-j.matlet.2023.135094.txt,CoCrFeNiMn,1,FCC,Experimental,not explicitly stated,N/A,None,Single Solid Solution
481,10.1016-j.matlet.2023.135094.txt,10.1016-j.matlet.2023.135094.txt,Fe40Mn40Co10Cr10,2,FCC + HCP,Experimental,not explicitly stated,N/A,None,Mixed Solution
481,10.1016-j.matlet.2023.135094.txt,10.1016-j.matlet.2023.135094.txt,Fe49.5Mn30Co10Cr10C0.5,3,FCC + HCP + complex cubic,Experimental,not explicitly stated,N/A,None,Mixed Solution
481,10.1016-j.matlet.2023.135094.txt,10.1016-j.matlet.2023.135094.txt,CoCrFeNiAl0.5MoCx,2,FCC + tetragonal,Experimental,not explicitly stated,N/A,None,Mixed Solution
481,10.1016-j.matlet.2023.135094.txt,10.1016-j.matlet.2023.135094.txt,V10Cr10Fe45Co30Ni5,1,FCC,Experimental,not explicitly stated,N/A,None,Single Solid Solution
482,10.1016-j.mtcomm.2023.105344.txt,10.1016-j.mtcomm.2023.105344.txt,Fex(CoCrNi)100−x,3,BCC + FCC + M7C3,experimental,"Mechanical Alloying and Spark Plasma Sintering, Ma parameters: {'raw_materials': 'Fe, Co, and Cr powders with 99.9% purity', 'process_control_agent': 'n-Heptane (4 mL)', 'ball_material_ratio': 15, 'speed': 250, 'duration': 35}, Sps parameters: {'temperature': 1000, 'heating_rate': {'initial': 75, 'after_600': 80}, 'holding_duration': 6, 'pressure': 45}",N/A,No partial ordering or high entropy intermetallic structure observed,Mixed Solution
483,10.1016-j.jmrt.2021.06.021.txt,10.1016-j.jmrt.2021.06.021.txt,CrCoFeNiMn,1,FCC,theoretical and experimental,N/A,N/A,None,Single Solid Solution
483,10.1016-j.jmrt.2021.06.021.txt,10.1016-j.jmrt.2021.06.021.txt,CrCoFeNiMn,1,FCC,theoretical and experimental,N/A,N/A,None,Single Solid Solution
483,10.1016-j.jmrt.2021.06.021.txt,10.1016-j.jmrt.2021.06.021.txt,CrCoFeNiMn,1,FCC,theoretical and experimental,N/A,N/A,None,Single Solid Solution
483,10.1016-j.jmrt.2021.06.021.txt,10.1016-j.jmrt.2021.06.021.txt,CrCoFeNiMn,1,FCC,theoretical and experimental,N/A,N/A,None,Single Solid Solution
483,10.1016-j.jmrt.2021.06.021.txt,10.1016-j.jmrt.2021.06.021.txt,CrCoFeNiMn,1,FCC,theoretical and experimental,N/A,N/A,None,Single Solid Solution
483,10.1016-j.jmrt.2021.06.021.txt,10.1016-j.jmrt.2021.06.021.txt,CrCoFeNiMn,1,FCC,theoretical and experimental,N/A,N/A,None,Single Solid Solution
483,10.1016-j.jmrt.2021.06.021.txt,10.1016-j.jmrt.2021.06.021.txt,CrCoFeNiMn,1,FCC,theoretical and experimental,N/A,N/A,None,Single Solid Solution
483,10.1016-j.jmrt.2021.06.021.txt,10.1016-j.jmrt.2021.06.021.txt,CrCoFeNiMn,1,FCC,theoretical and experimental,N/A,N/A,None,Single Solid Solution
483,10.1016-j.jmrt.2021.06.021.txt,10.1016-j.jmrt.2021.06.021.txt,CrCoFeNiMn,1,FCC,theoretical and experimental,N/A,N/A,None,Single Solid Solution
483,10.1016-j.jmrt.2021.06.021.txt,10.1016-j.jmrt.2021.06.021.txt,CrCoFeNiMn,1,FCC,theoretical and experimental,N/A,N/A,None,Single Solid Solution
484,10.1016-j.mtcomm.2022.103919.txt,10.1016-j.mtcomm.2022.103919.txt,AlCoCrFeNi,1,BCC,experimental,"arc melting, Temperature: Not specified, Time: Not specified",N/A,None,Single Solid Solution
484,10.1016-j.mtcomm.2022.103919.txt,10.1016-j.mtcomm.2022.103919.txt,AlCoCrFeNi,2,BCC + FCC,experimental,"arc melting, Temperature: Not specified, Time: Not specified",N/A,None,Mixed Solution
484,10.1016-j.mtcomm.2022.103919.txt,10.1016-j.mtcomm.2022.103919.txt,AlCoCrFeNi,2,BCC + FCC,experimental,"arc melting, Temperature: Not specified, Time: Not specified",N/A,None,Mixed Solution
484,10.1016-j.mtcomm.2022.103919.txt,10.1016-j.mtcomm.2022.103919.txt,AlCoCrFeNi,1,FCC,experimental,"arc melting, Temperature: Not specified, Time: Not specified",N/A,None,Single Solid Solution
484,10.1016-j.mtcomm.2022.103919.txt,10.1016-j.mtcomm.2022.103919.txt,AlCoCrFeNi,1,FCC,experimental,"arc melting, Temperature: Not specified, Time: Not specified",N/A,None,Single Solid Solution
484,10.1016-j.mtcomm.2022.103919.txt,10.1016-j.mtcomm.2022.103919.txt,AlCoCrFeNi,1,FCC,experimental,"arc melting, Temperature: Not specified, Time: Not specified",N/A,None,Single Solid Solution
484,10.1016-j.mtcomm.2022.103919.txt,10.1016-j.mtcomm.2022.103919.txt,AlCoCrFeNi,1,FCC,experimental,"arc melting, Temperature: Not specified, Time: Not specified",N/A,None,Single Solid Solution
484,10.1016-j.mtcomm.2022.103919.txt,10.1016-j.mtcomm.2022.103919.txt,AlCoCrFeNi,2,BCC + FCC,experimental,"arc melting, Temperature: Not specified, Time: Not specified",N/A,None,Mixed Solution
484,10.1016-j.mtcomm.2022.103919.txt,10.1016-j.mtcomm.2022.103919.txt,AlCoCrFeNi,1,FCC,experimental,"arc melting, Temperature: Not specified, Time: Not specified",N/A,None,Single Solid Solution
485,10.1016-j.corsci.2023.111159.txt,10.1016-j.corsci.2023.111159.txt,TiZrNbHfTa,1,BCC,experimental,"arc melting and cold rolling, Arc melting: {'temperature': 'not specified', 'time': '5 flips and re-melts'}, Cold rolling: {'thickness_reduction': '~90%'}, Annealing: {'temperature': 1200, 'time': '1 hour', 'cooling_rate': 'rapid cooling in water'}",N/A,No partial ordering or High Entropy Intermetallic structure in initial state,Single Solid Solution
486,10.1016-j.addma.2023.103443.txt,10.1016-j.addma.2023.103443.txt,NiCoCr,1,FCC,experimental,"Laser Powder Bed Fusion (LPBF), Laser power: 180, Scanning speed: 1000, Layer thickness: 30, Hatch spacing: 80, Rotation angle: 67",N/A,None,Single Solid Solution
487,10.1016-j.intermet.2017.02.004.txt,10.1016-j.intermet.2017.02.004.txt,CoCrFeNiMnPd,2,FCC + tetragonal,experimental,"arc melting, Mass: approximately 10 g, Purity of elements: better than 99.95 wt%, Atmosphere: Ti-gettered, high-purity argon, Procedure: ingot was inverted and re-melted at least four times, Mass loss prevention: high purity Fe-68.7at%Mn intermediate alloy prepared in advance, Total mass loss: within 0.3%",N/A,"Sluggish diffusion effect of high-entropy alloys, alternate arrangement of CoCrFeNiPd-rich FCC and Tetragonal Mn7Pd9 lamellae results in weak interface energy anisotropy",Mixed Solution
488,10.1016-j.matchar.2023.112926.txt,10.1016-j.matchar.2023.112926.txt,CoCrCu1.2FeNi,1,FCC,experimental,"vacuum suspension melting and steel mold casting, Molar ratio: Co, Cr, Cu, Fe, Ni = 1:1:1.2:1:1, Purity: mass fraction >99.9%, Initial ingot dimensions: diameter of Φ 100 mm × 55 mm, Cold compression deformation: 50%, Cold deformed specimens dimensions: cylindrical specimens of Φ 25 mm × 30 mm, Semi solid deformation temperatures: 1130 °C, 1150 °C, 1175 °C, 1200 °C, 1225 °C, Strain rates: 0.1 s−1, 0.5 s−1, 1 s−1, 5 s−1, 10 s−1, Heating rate: 10 °C/s, Holding time: 30–40 s, Compression: semi-solid compression followed by water quenching, Atmosphere: argon gas to prevent oxidation, pressure consistent with atmospheric pressure, Lubrication: tantalum sheets used for lubrication, Temperature monitoring: thermocouples used to monitor the temperature at the center of the specimen during compression",N/A,N/A,Mixed Solution
489,10.1016-j.jallcom.2020.155997.txt,10.1016-j.jallcom.2020.155997.txt,CoCrFeNi,1,FCC,experimental,"arc melting, Temperature: 1473, Time: 3 hours",N/A,None,Single Solid Solution
489,10.1016-j.jallcom.2020.155997.txt,10.1016-j.jallcom.2020.155997.txt,CoCrFeNiW₀.₂,1,FCC,experimental,"arc melting, Temperature: 1473, Time: 3 hours",N/A,None,Single Solid Solution
489,10.1016-j.jallcom.2020.155997.txt,10.1016-j.jallcom.2020.155997.txt,CoCrFeNiW₀.₄,2,FCC + HCP (Intermetallic),experimental,"arc melting, Temperature: 1473, Time: 3 hours",N/A,None,Mixed Solution
489,10.1016-j.jallcom.2020.155997.txt,10.1016-j.jallcom.2020.155997.txt,CoCrFeNiW₀.₆,2,FCC + HCP (Intermetallic),experimental,"arc melting, Temperature: 1473, Time: 3 hours",N/A,None,Mixed Solution
490,10.1016-j.wear.2021.203650.txt,10.1016-j.wear.2021.203650.txt,AlCoCrFeNi,1,BCC,Experimental,"arc melting, Temperature: above melting points of constituent elements, Pressure: argon atmosphere, Time: multiple inversions and re-melting (five times)",N/A,None,Mixed Solution
490,10.1016-j.wear.2021.203650.txt,10.1016-j.wear.2021.203650.txt,AlCoCrFeNiTi0.5,3,BCC + honeycomb-shaped interdendritic + AlNiTi,Experimental,"arc melting, Temperature: above melting points of constituent elements, Pressure: argon atmosphere, Time: multiple inversions and re-melting (five times)",N/A,Presence of honeycomb-shaped interdendritic phase,Mixed Solution
491,10.1016-j.jmst.2021.11.049.txt,10.1016-j.jmst.2021.11.049.txt,AlCoCrFeNi2.1,5,BCC + BCC B2 + FCC + FCC L12 + AlCoCrFeNi2.1,Experimental,"Selective Laser Melting (SLM), Laser spot diameter: 60, Atmosphere: Argon, with O2 and H2O content less than 30 ppm, Building substrate: 304 stainless steel plate, 140 mm diameter, 20 mm thickness, Laser scanning path: Rotated by 67° after each layer",N/A,Partially ordered structures (High Entropy Intermetallic),Mixed Solution
492,10.1016-j.triboint.2021.106912.txt,10.1016-j.triboint.2021.106912.txt,AlCoCrFeNi,4,BCC + FCC + HCP + complex (Intermetallic),experimental,"Spark Plasma Sintering (SPS), Temperature: 1200, Time: 10 minutes, Pressure: 35",N/A,None,Mixed Solution
493,10.1016-j.commatsci.2022.111402.txt,10.1016-j.commatsci.2022.111402.txt,CoCrCuFeNi,3,FCC + HCP + disordered atomic arrangement Amorphous,theoretical,"Molecular Dynamics (MD) Simulations, Interatomic potential: Embedded Atom Method (EAM) potential proposed by Farkas et al., Simulation box dimensions: 105 Å x 105 Å x 705 Å, Piston velocities: 0.5 km/s and 1.0 km/s, Temperature: 300 K and 1.0 K, Time step: 1.0 fs",N/A,Lattice distortion and nanovoids present,Mixed Solution
494,10.1016-j.jmrt.2024.01.161.txt,10.1016-j.jmrt.2024.01.161.txt,CoCrFeNiMoC,2,"FCC + (Cr,Mo)23C6",experimental,"arc melting, Elements: ['Co', 'Cr', 'Fe', 'Ni', 'Mo'], Purity: >=99.9 wt%, Atmosphere: high purity argon, Crucible: water-cooled Cu crucible, Melting: at least five times",N/A,None,Mixed Solution
495,10.1016-j.jallcom.2023.173028.txt,10.1016-j.jallcom.2023.173028.txt,AlNbTiZr,4,BCC + HCP + HCP (Intermetallic) + Ti3Al,experimental,"arc melting, Temperature: N/A, Time: N/A",N/A,No partial ordering observed,Mixed Solution
496,10.1016-j.jmrt.2023.11.055.txt,10.1016-j.jmrt.2023.11.055.txt,Al4C1Cr25Fe45Mn15Ni10,5,BCC + FCC + complex cubic + complex tetragonal + NiAl,experimental,"induction melting, hot rolling, Induction melting temperature: High temperature for homogeneous melt, Hot rolling temperature: 900, Cooling rate: Air cooling",N/A,No partial ordering observed; initial state before oxidation.,Mixed Solution
497,10.1016-j.msea.2023.144690.txt,10.1016-j.msea.2023.144690.txt,AlCoCrFeNi,4,"9R long period stacking ordered (LPSO) + B2 + FCC + (Al,Ni)2Co",experimental,"arc melting, Temperature: 1423, Time: 48 hours, Atmosphere: argon",N/A,None,Mixed Solution
498,10.1016-j.jallcom.2023.170469.txt,10.1016-j.jallcom.2023.170469.txt,FeCoNiCrC,3,BCC + FCC + CrxC,experimental,"induction melting, Temperature: not specified, Time: not specified",N/A,None,Mixed Solution
498,10.1016-j.jallcom.2023.170469.txt,10.1016-j.jallcom.2023.170469.txt,FeCoNiCrC,3,BCC + FCC + CrxC,experimental,"induction melting, Temperature: not specified, Time: not specified",N/A,None,Mixed Solution
499,10.1016-j.mtadv.2023.100440.txt,10.1016-j.mtadv.2023.100440.txt,Ti30Zr10Hf10Ni35Cu15,6,"BCC B2 + monoclinic B2 + B19 martensite + Ni52.5Ti21.2Hf26.3 + (Zr,Hf)7Cu10 + Ti2Ni",experimental,"arc melting, Temperature: 1000, Time: 2 hours",N/A,None,Mixed Solution
500,10.1016-j.jmrt.2023.03.104.txt,10.1016-j.jmrt.2023.03.104.txt,AlCoCrFeNi2.1,2,BCC B2 + FCC,experimental,"laser powder bed fusion (LPBF), Laser power: 185, Scanning speed: 660, Hatch spacing: 110, Layer thickness: 30, Atmosphere: argon, oxygen content below 0.2%",N/A,Partially ordered structure (B2 phase),Mixed Solution
501,10.1016-j.actamat.2020.08.029.txt,10.1016-j.actamat.2020.08.029.txt,V-Nb-Mo-Ta-W,1,disordered packing Amorphous,both,"arc melting and co-sputtering, Deposition temperature: room temperature, Deposition pressure: 6 × 10−3 Torr, Sputtering power: 50 or 15 W, Substrate bias: -50 V, Annealing temperature: 250−400°C and 400−700°C, Annealing duration: 60 minutes, Annealing atmosphere: 95% Ar−5% H2 reducing atmosphere","Thermodynamic calculations, Temperature: 400, Delta gibbs free energy: Calculated",None,Amorphous
502,10.1016-j.msea.2020.140403.txt,10.1016-j.msea.2020.140403.txt,CoCrFeNi,1,FCC,experimental,"induction melting and casting, Temperature: 1000, Time: 24 hours, Cooling method: water quenching",N/A,"Cryo-rolled to 60% reduction, followed by annealing at 400 °C for 0.5-24 hours",Single Solid Solution
503,10.1016-j.jmatprotec.2023.118253.txt,10.1016-j.jmatprotec.2023.118253.txt,CoCrFeNiTi0.2,1,FCC,experimental,"arc melting, Atmosphere: argon (Ti-gettered), Cooling: water-cooled copper crucible, Temperature: 1430, Time: 30 minutes",N/A,None,Single Solid Solution
503,10.1016-j.jmatprotec.2023.118253.txt,10.1016-j.jmatprotec.2023.118253.txt,(HfZrTiTaNb)C,1,FCC,experimental,"hot-pressed sintering, Temperature: 1850, Time: 30 minutes",N/A,None,Single Solid Solution
504,10.1016-j.jmatprotec.2023.118238.txt,10.1016-j.jmatprotec.2023.118238.txt,AlCoCrFeNi2.1,3,BCC B2 + FCC L12 + dendritic,experimental,"vacuum induction melting gas atomization (VIGA), Temperature: 1770, Pressure: smelting chamber pressurized to 13–15 kPa, atomization chamber dropped to 0–2 kPa, Gas: argon, Primary inlet pressure: 3.0 MPa, 3.5 MPa, and 4.0 MPa, Secondary inlet pressure: 1.0 MPa, 1.5 MPa, and 2.0 MPa, Internal diameter of delivery tube: 4",N/A,None,Mixed Solution
505,10.1016-j.jallcom.2023.169741.txt,10.1016-j.jallcom.2023.169741.txt,AlCoCrFeNiTa,2,B2 + BCC,experimental,"vacuum arc melting, Melting current: 400, Turning over: every 2 minutes, 6 times, Atmosphere: high purity Ar",N/A,None,Mixed Solution
505,10.1016-j.jallcom.2023.169741.txt,10.1016-j.jallcom.2023.169741.txt,AlCoCrFeNiTa0.1,2,B2 + BCC,experimental,"vacuum arc melting, Melting current: 400, Turning over: every 2 minutes, 6 times, Atmosphere: high purity Ar",N/A,None,Mixed Solution
505,10.1016-j.jallcom.2023.169741.txt,10.1016-j.jallcom.2023.169741.txt,AlCoCrFeNiTa0.3,3,B2 + BCC + HCP Laves,experimental,"vacuum arc melting, Melting current: 400, Turning over: every 2 minutes, 6 times, Atmosphere: high purity Ar",N/A,None,Mixed Solution
506,10.1016-j.msea.2020.139854.txt,10.1016-j.msea.2020.139854.txt,CrMnFeCoNi,1,FCC,experimental,"electromagnetic levitation and casting, Atmosphere: high-purity argon, Homogenization temperature: 1473, Homogenization time: 24 hours, Hot forging temperature: 1423-1173 K, Cold rolling reduction: 80, Annealing temperatures: [848, 873, 948, 973, 1073], Annealing time: 1 hour, Quenching method: water quenching",N/A,None,Single Solid Solution
507,10.1016-j.matdes.2023.111891.txt,10.1016-j.matdes.2023.111891.txt,CoCrFeNi,1,FCC,experimental,"selective laser melting (SLM), Laser power: 225, Scanning speed: 600, Scanning interval: 100, Layer thickness: 50, Preheating temperature: 150, Argon gas flow: to reduce oxygen content below 100 ppm",N/A,None,Single Solid Solution
507,10.1016-j.matdes.2023.111891.txt,10.1016-j.matdes.2023.111891.txt,CoCrFeNiNx,1,FCC,experimental,"selective laser melting (SLM), Laser power: 225, Scanning speed: 600, Scanning interval: 100, Layer thickness: 50, Preheating temperature: 150, Argon gas flow: to reduce oxygen content below 100 ppm, Nitrogen content: 0, 0.25, 0.50 at. %",N/A,None,Single Solid Solution
507,10.1016-j.matdes.2023.111891.txt,10.1016-j.matdes.2023.111891.txt,CoCrFeNiMn,1,FCC,experimental,not explicitly mentioned,N/A,None,Single Solid Solution
507,10.1016-j.matdes.2023.111891.txt,10.1016-j.matdes.2023.111891.txt,CoCrFeNiNb0.103,1,FCC,experimental,not explicitly mentioned,N/A,None,Single Solid Solution
507,10.1016-j.matdes.2023.111891.txt,10.1016-j.matdes.2023.111891.txt,CoCrFeNiNb0.155,1,FCC,experimental,not explicitly mentioned,N/A,None,Single Solid Solution
507,10.1016-j.matdes.2023.111891.txt,10.1016-j.matdes.2023.111891.txt,CoCrFeNiNb0.206,1,FCC,experimental,not explicitly mentioned,N/A,None,Single Solid Solution
507,10.1016-j.matdes.2023.111891.txt,10.1016-j.matdes.2023.111891.txt,CoCrFeNiNb0.309,1,FCC,experimental,not explicitly mentioned,N/A,None,Single Solid Solution
507,10.1016-j.matdes.2023.111891.txt,10.1016-j.matdes.2023.111891.txt,CoCrFeNiNb0.412,1,FCC,experimental,not explicitly mentioned,N/A,None,Single Solid Solution
507,10.1016-j.matdes.2023.111891.txt,10.1016-j.matdes.2023.111891.txt,Fe40Mn40Co10Cr10,1,FCC,experimental,not explicitly mentioned,N/A,None,Single Solid Solution
507,10.1016-j.matdes.2023.111891.txt,10.1016-j.matdes.2023.111891.txt,CoCrFeNiN1.8,1,FCC,experimental,not explicitly mentioned,N/A,None,Single Solid Solution
507,10.1016-j.matdes.2023.111891.txt,10.1016-j.matdes.2023.111891.txt,CoCrFeNiMnNx,1,FCC,experimental,not explicitly mentioned,N/A,None,Single Solid Solution
507,10.1016-j.matdes.2023.111891.txt,10.1016-j.matdes.2023.111891.txt,CoCrFeNiMnN,1,FCC,experimental,not explicitly mentioned,N/A,None,Single Solid Solution
509,10.1016-j.surfcoat.2022.128558.txt,10.1016-j.surfcoat.2022.128558.txt,CrMnFeCoNi,1,FCC,experimental,"vacuum-arc melting, Temperature: 1473, Time: 12 hours, Cooling rate: water quenched",N/A,None,Single Solid Solution
510,10.1016-j.jallcom.2020.158115.txt,10.1016-j.jallcom.2020.158115.txt,AlCoCrFeMn,2,BCC + BCC B2,Experimental,"Bridgman technique, Growth velocity: 5, Cooling rate: very slow, Annealing duration: several hours",N/A,Partially ordered B2 inclusions,Mixed Solution
511,10.1016-j.jmst.2022.12.009.txt,10.1016-j.jmst.2022.12.009.txt,AlCoCrFeNi2.1,4,BCC B2 + FCC + FCC L12 + Cr-rich BCC,experimental,"gas pressure infiltration, Temperature: high power heating until alloy ingot melted, Pressure: 1.5 × 105 Pa, Time: not explicitly stated",N/A,No partial ordering or initial state before oxidation mentioned,Mixed Solution
512,10.1016-j.corsci.2022.110736.txt,10.1016-j.corsci.2022.110736.txt,AlCoCrFeNi,3,BCC A2 + BCC B2 (Intermetallic) + FCC,Experimental,"arc melting, Elemental constituents: ['Al', 'Co', 'Cr', 'Fe', 'Ni'], Purity: >99.99 wt%, Atmosphere: titanium-getter high-purity argon, Mold: water-cooled copper, Re-melting: at least five times",N/A,None,Mixed Solution
513,10.1016-j.mtcomm.2024.108180.txt,10.1016-j.mtcomm.2024.108180.txt,CoCrNi,1,FCC,experimental,"arc melting, Temperature: High enough to melt all elements, Time: Multiple melting cycles",N/A,None,Single Solid Solution
513,10.1016-j.mtcomm.2024.108180.txt,10.1016-j.mtcomm.2024.108180.txt,CoCrMoNi,3,BCC (Intermetallic) + FCC + Mo,experimental,"arc melting, Temperature: High enough to melt all elements, Time: Multiple melting cycles",N/A,None,Mixed Solution
513,10.1016-j.mtcomm.2024.108180.txt,10.1016-j.mtcomm.2024.108180.txt,CoCrMoNi,3,BCC (Intermetallic) + FCC + Mo,experimental,"arc melting, Temperature: High enough to melt all elements, Time: Multiple melting cycles",N/A,None,Mixed Solution
513,10.1016-j.mtcomm.2024.108180.txt,10.1016-j.mtcomm.2024.108180.txt,CoCrMoNi,3,BCC (Intermetallic) + FCC + Mo,experimental,"arc melting, Temperature: High enough to melt all elements, Time: Multiple melting cycles",N/A,None,Mixed Solution
514,10.1016-j.matlet.2022.133631.txt,10.1016-j.matlet.2022.133631.txt,VCoNiC,2,FCC + VC,experimental,"vacuum arc melting, Atmosphere: high-purity argon, Temperature: approximately 1300-1400°C, Duration: not explicitly stated, Cooling rate: rapid, using water quenching",N/A,No partial ordering observed,Mixed Solution
515,10.1016-j.scriptamat.2020.06.019.txt,10.1016-j.scriptamat.2020.06.019.txt,AlCoCrFeNi,1,FCC,Experimental,"arc melting, Temperature: 1600, Cooling rate: rapid quenching",N/A,No partial ordering,Single Solid Solution
515,10.1016-j.scriptamat.2020.06.019.txt,10.1016-j.scriptamat.2020.06.019.txt,AlCrFeNiV,2,B2 (CsCl-type) (Intermetallic) + FCC,Experimental,"arc melting, Temperature: 1650, Cooling rate: rapid quenching",N/A,Partially ordered B2 intermetallic phases,Mixed Solution
515,10.1016-j.scriptamat.2020.06.019.txt,10.1016-j.scriptamat.2020.06.019.txt,AlCoCrFeNi,1,FCC,Experimental,"arc melting, Temperature: 1600, Cooling rate: rapid quenching",N/A,No partial ordering,Single Solid Solution
515,10.1016-j.scriptamat.2020.06.019.txt,10.1016-j.scriptamat.2020.06.019.txt,CoCrFeMnNi,1,FCC,Experimental,"arc melting, Temperature: 1600, Cooling rate: rapid quenching",N/A,No partial ordering,Single Solid Solution
515,10.1016-j.scriptamat.2020.06.019.txt,10.1016-j.scriptamat.2020.06.019.txt,CoCrFeNi,1,FCC,Experimental,"arc melting, Temperature: 1600, Cooling rate: rapid quenching",N/A,No partial ordering,Single Solid Solution
515,10.1016-j.scriptamat.2020.06.019.txt,10.1016-j.scriptamat.2020.06.019.txt,CoCrFeNiPd,2,FCC + L12 (Intermetallic),Experimental,"arc melting, Temperature: 1650, Cooling rate: rapid quenching",N/A,Partially ordered L12 intermetallic phases,Mixed Solution
515,10.1016-j.scriptamat.2020.06.019.txt,10.1016-j.scriptamat.2020.06.019.txt,CoCrFeMn,2,B2 (CsCl-type) (Intermetallic) + BCC,Experimental,"arc melting, Temperature: 1600, Cooling rate: rapid quenching",N/A,Partially ordered B2 intermetallic phases,Mixed Solution
515,10.1016-j.scriptamat.2020.06.019.txt,10.1016-j.scriptamat.2020.06.019.txt,HfNbTaTiZr,2,B2 (CsCl-type) (Intermetallic) + BCC,Experimental,"arc melting, Temperature: 1600, Cooling rate: rapid quenching",N/A,Partially ordered B2 intermetallic phases,Mixed Solution
516,10.1016-j.jallcom.2022.168533.txt,10.1016-j.jallcom.2022.168533.txt,AlCoCrFeNi,1,FCC,experimental,"magnetron sputtering, Base pressure: 5 × 10−5 Torr, Working pressure: 0.2 Pa, Sputtering current: 50 mA, Sputtering rate: 1.0 nm/min, Substrate: quartz glass",N/A,None,Single Solid Solution
517,10.1016-j.mtcomm.2023.106791.txt,10.1016-j.mtcomm.2023.106791.txt,CrCoNi,1,FCC,experimental,"molecular dynamics simulations, Potential: Embedded Atom Model (EAM) potential, Software: LAMMPS, System relaxation: FIRE minimization and NPT ensemble with pressure of 0 and temperature of 0.1 K for 10 ps, Indenter displacement: 0.5 Å per step, following a 15-ps dynamic relaxation in an NVT ensemble, Timestep: 2 fs using the Stoermer-Verlet time integration algorithm, Maximum indention depth: 1.75 nm",N/A,None,Single Solid Solution
518,10.1016-j.intermet.2022.107797.txt,10.1016-j.intermet.2022.107797.txt,CoCrFeNi,4,BCC + FCC + HCP + tetragonal,experimental,"vacuum arc melting, Temperature: 993, Time: 1 hour",N/A,No partial ordering or oxidation considered,Mixed Solution
519,10.1016-j.scriptamat.2019.05.032.txt,10.1016-j.scriptamat.2019.05.032.txt,NbMoTaW,1,BCC,theoretical,"first-principles alloy theories, Valence electrons: similar number among alloying elements",N/A,None,Single Solid Solution
519,10.1016-j.scriptamat.2019.05.032.txt,10.1016-j.scriptamat.2019.05.032.txt,VNbMoTaW,1,BCC,theoretical,"first-principles alloy theories, Valence electrons: similar number among alloying elements",N/A,None,Single Solid Solution
519,10.1016-j.scriptamat.2019.05.032.txt,10.1016-j.scriptamat.2019.05.032.txt,HfNbTiZr,1,BCC,theoretical,"first-principles alloy theories, Valence electrons: similar number among alloying elements",N/A,Significant local lattice distortions,Single Solid Solution
519,10.1016-j.scriptamat.2019.05.032.txt,10.1016-j.scriptamat.2019.05.032.txt,HfNbTaTiZr,1,BCC,theoretical,"first-principles alloy theories, Valence electrons: similar number among alloying elements",N/A,Significant local lattice distortions,Single Solid Solution
519,10.1016-j.scriptamat.2019.05.032.txt,10.1016-j.scriptamat.2019.05.032.txt,VCrZrNb,1,BCC,theoretical,"first-principles alloy theories, Valence electrons: similar number among alloying elements",N/A,Significant local lattice distortions,Single Solid Solution
519,10.1016-j.scriptamat.2019.05.032.txt,10.1016-j.scriptamat.2019.05.032.txt,CrNbTiVZr,1,BCC,theoretical,"first-principles alloy theories, Valence electrons: similar number among alloying elements",N/A,Significant local lattice distortions,Single Solid Solution
520,10.1016-j.matlet.2024.135907.txt,10.1016-j.matlet.2024.135907.txt,TiZrHfNbTaV,1,BCC,experimental,"vacuum arc melting, Elements purity: >99.9 wt%, Specimens dimensions: 6 × 6 × 1.5 mm3, Pre oxidation treatment: polished using abrasive papers (#80–#7000) and diamond polishing liquid (0.25 μm)",N/A,None,Single Solid Solution
521,10.1016-j.scriptamat.2020.113633.txt,10.1016-j.scriptamat.2020.113633.txt,CrMnFeCoNi,1,FCC,experimental,"not explicitly mentioned, Temperature: not provided, Time: not provided",N/A,No subgrain formation and high dislocation density within grains,Single Solid Solution
