Repository: sourish69/MSE643_CourseProject

# MSE643_CourseProject - Phase-Oriented Generative Design of High-Entropy Alloys

**A generative machine-learning pipeline that designs new alloy compositions to order - you specify the crystal phase you want, and the model proposes chemistries that should form it.**

---

## The idea in one paragraph

High-entropy alloys mix five or more principal elements in near-equal proportions, and their configurational entropy unlocks unusual combinations of strength and thermal stability. The problem is scale: the viable composition space runs to millions of candidates, far beyond what anyone can cast and characterize by hand.

File: Datasets/Vladimir_HEA_database.csv (part 11 of 88)
id,Paper,Name,Alloy,Nb of phase,Phase,Experimental or theoretical,Experimental details,Theoretical details,Special conditions,Type of solution
522,10.1016-j.jallcom.2023.170877.txt,10.1016-j.jallcom.2023.170877.txt,CrCoNiAlTi,3,FCC + FCC L12 (Intermetallic) + CrCoNiAlTi with L12 precipitates,experimental,"vacuum arc melting, Constituent elements purity: 99.9%, Cold rolling reduction: 40%, Annealing temperature: 820 ℃, Annealing time: 1 hour",N/A,Partially ordered structure due to L12 nanoprecipitates,Mixed Solution
523,10.1016-j.scriptamat.2022.114547.txt,10.1016-j.scriptamat.2022.114547.txt,CoCrFeNiMn,1,FCC,experimental,"arc melting, Temperature: not specified in the provided text, Time: not specified in the provided text",N/A,High-temperature irradiation with a dose of 50 DPA,Single Solid Solution
524,10.1016-j.msea.2022.142670.txt,10.1016-j.msea.2022.142670.txt,FeCoNiCu,2,FCC + Cu-rich,Experimental,"arc melting and homogenization, Temperature: 1200, Time: 2 hours",N/A,"Nanocrystalline structure formed by HPT, Cu-rich precipitates stable up to 900°C",Mixed Solution
524,10.1016-j.msea.2022.142670.txt,10.1016-j.msea.2022.142670.txt,CoCrFeMnNi,2,FCC + Not explicitly stated,Experimental,Not explicitly stated,N/A,Precipitates dissolve at high temperatures,Mixed Solution
524,10.1016-j.msea.2022.142670.txt,10.1016-j.msea.2022.142670.txt,FeCoNiCrMn,2,FCC + Not explicitly stated,Experimental,Not explicitly stated,N/A,Precipitates dissolve at high temperatures,Mixed Solution
524,10.1016-j.msea.2022.142670.txt,10.1016-j.msea.2022.142670.txt,CoCuFeMnNi,2,FCC + Not explicitly stated,Experimental,Not explicitly stated,N/A,Precipitates dissolve at high temperatures,Mixed Solution
524,10.1016-j.msea.2022.142670.txt,10.1016-j.msea.2022.142670.txt,CoCrFeMnNiTi0.1,2,FCC + Not explicitly stated,Experimental,Not explicitly stated,N/A,Precipitates dissolve at high temperatures,Mixed Solution
524,10.1016-j.msea.2022.142670.txt,10.1016-j.msea.2022.142670.txt,(NiCoFeCr)94Ti2Al4,2,FCC + Not explicitly stated,Experimental,Not explicitly stated,N/A,Precipitates dissolve at high temperatures,Mixed Solution
525,10.1016-j.actamat.2020.116540.txt,10.1016-j.actamat.2020.116540.txt,CoCrFeMnNi,2,FCC + CoCrFeMnNi,experimental,"vacuum induction melting, Temperature: high temperature suitable for alloy formation, Pressure: vacuum conditions",N/A,No partial ordering or intermetallic phases observed,Single Solid Solution
526,10.1016-j.jallcom.2022.166513.txt,10.1016-j.jallcom.2022.166513.txt,CoCrFeMnNi,1,FCC,experimental,"laser directed energy deposition (LDED), Laser power: 1000 W to 2000 W, Laser scanning rate: 10 mm/s, Laser spot diameter: 3 mm, Powder feeding rate: 10 g/min, Shielding gas flow: 15 L/min, Oxygen content: controlled below 10 ppm",N/A,No special conditions mentioned,Single Solid Solution
527,10.1016-j.scriptamat.2023.115817.txt,10.1016-j.scriptamat.2023.115817.txt,AlCoCrFeNi,2,BCC + σ phase (Intermetallic),Experimental,"arc melting, Temperature: 1500, Atmosphere: argon",N/A,Forms Cr-rich σ phase during cooling,Mixed Solution
527,10.1016-j.scriptamat.2023.115817.txt,10.1016-j.scriptamat.2023.115817.txt,AlCoCr0.8FeNi,1,FCC,Experimental,"arc melting, Temperature: 1500, Atmosphere: argon",N/A,No phase transformation observed,Single Solid Solution
528,10.1016-j.matlet.2021.130873.txt,10.1016-j.matlet.2021.130873.txt,W-Ta-V-Cr,1,BCC,experimental,"Double Glow Plasma Surface Alloying (DGPSA), Temperature: 1200°C for 3 hours + 1000°C for 3 hours, Pressure: 35-45 Pa, Distance between source and cathode: 15 mm, Voltage of source: -700 to -900 V, Voltage of cathode: -400 to -500 V",N/A,None,Single Solid Solution
529,10.1016-j.jallcom.2022.166040.txt,10.1016-j.jallcom.2022.166040.txt,AlCoFeNiV,1,BCC,experimental,"arc melting, Temperature: not explicitly stated, Pressure: argon atmosphere, Time: samples were remelted and turned 5 times",N/A,None,Single Solid Solution
529,10.1016-j.jallcom.2022.166040.txt,10.1016-j.jallcom.2022.166040.txt,AlCoFeNiV0.25,1,B2 (CsCl-type),experimental,"arc melting, Temperature: not explicitly stated, Pressure: argon atmosphere, Time: samples were remelted and turned 5 times",N/A,Partially ordered structure (B2 ordered structure),Intermetallic
529,10.1016-j.jallcom.2022.166040.txt,10.1016-j.jallcom.2022.166040.txt,AlCoFeNiV0.8,1,BCC,experimental,"arc melting, Temperature: not explicitly stated, Pressure: argon atmosphere, Time: samples were remelted and turned 5 times",N/A,None,Single Solid Solution
529,10.1016-j.jallcom.2022.166040.txt,10.1016-j.jallcom.2022.166040.txt,CuFeCoNiV,1,cubic close-packed,experimental,"arc melting, Temperature: not explicitly stated, Pressure: argon atmosphere, Time: samples were remelted and turned 5 times",N/A,None,Intermetallic
529,10.1016-j.jallcom.2022.166040.txt,10.1016-j.jallcom.2022.166040.txt,CuFeCoNiV0.25,1,cubic close-packed,experimental,"arc melting, Temperature: not explicitly stated, Pressure: argon atmosphere, Time: samples were remelted and turned 5 times",N/A,None,Intermetallic
529,10.1016-j.jallcom.2022.166040.txt,10.1016-j.jallcom.2022.166040.txt,CuFeCoNiV0.85,2,cubic close-packed + Cu-rich phase,experimental,"arc melting, Temperature: not explicitly stated, Pressure: argon atmosphere, Time: samples were remelted and turned 5 times",N/A,Secondary Cu-rich phase (not visible in XRD but evident in micrography),Intermetallic
529,10.1016-j.jallcom.2022.166040.txt,10.1016-j.jallcom.2022.166040.txt,CuFeCoNiV0.8,1,cubic close-packed,experimental,"arc melting, Temperature: not explicitly stated, Pressure: argon atmosphere, Time: samples were remelted and turned 5 times",N/A,None,Intermetallic
529,10.1016-j.jallcom.2022.166040.txt,10.1016-j.jallcom.2022.166040.txt,CuFeCoNiV1,1,cubic close-packed,experimental,"arc melting, Temperature: not explicitly stated, Pressure: argon atmosphere, Time: samples were remelted and turned 5 times",N/A,None,Intermetallic
530,10.1016-j.ceramint.2022.04.049.txt,10.1016-j.ceramint.2022.04.049.txt,AlCoCrFeNiTi + x%TiC,3,BCC + FCC + TiC,experimental,"Laser Surface Alloying (LSA), Laser power: 2000, Scanning speed: 0.3, Spot diameter: 3, Overlapping: 50, Shielding gas: Ar, Annealing temperature: 700, Annealing duration: 10, Annealing atmosphere: argon",N/A,TiC particles coarsened and clustered after annealing,Mixed Solution
533,10.1016-j.corsci.2023.111708.txt,10.1016-j.corsci.2023.111708.txt,FeCoNiAlTi,2,FCC + FCC L12,experimental,"melting and suction casting, Ingot size: 10 × 10 × 80 mm3, Number of melts: 5, Homogenization temperature: 1050, Homogenization time: 2 hours, Cold rolling reduction: 70, Recrystallization temperature: 1050, Recrystallization time: 3 minutes, Aging temperature: 780, Aging time: 4 hours",N/A,Partially ordered structure (High Entropy Intermetallic),Mixed Solution
534,10.1016-j.jallcom.2022.164698.txt,10.1016-j.jallcom.2022.164698.txt,AlCoCrCuNi2,6,"BCC B2 + FCC + Ti2Ni + Ti(Co, Ni) + Al(Co, Ni)2Ti + AlCoCrCuNi2",experimental,"vacuum arc melting, Temperature: Not specified, Time: Not specified",N/A,None,Mixed Solution
535,10.1016-j.jallcom.2021.159122.txt,10.1016-j.jallcom.2021.159122.txt,Al0.2Co1.5CrFeNi1.5Ti0.5,2,FCC + HCP (Intermetallic),Experimental,"Spark Plasma Sintering (SPS), Temperature: 1100, Pressure: 45, Time: 40 minutes",N/A,Partially ordered structure,Mixed Solution
535,10.1016-j.jallcom.2021.159122.txt,10.1016-j.jallcom.2021.159122.txt,Al0.2Co1.5CrFeNi1.5Ti0.5Si0.5x,3,FCC + HCP (Intermetallic) + tetragonal (Intermetallic),Experimental,"Spark Plasma Sintering (SPS), Temperature: 1100, Pressure: 45, Time: 40 minutes",N/A,Partially ordered structure,Mixed Solution
535,10.1016-j.jallcom.2021.159122.txt,10.1016-j.jallcom.2021.159122.txt,AlCoCrFeNiTi,1,FCC,Experimental,Not explicitly stated,N/A,Partially ordered structure,Single Solid Solution
535,10.1016-j.jallcom.2021.159122.txt,10.1016-j.jallcom.2021.159122.txt,AlCoCrFeNi,1,FCC,Experimental,Not explicitly stated,N/A,Partially ordered structure,Single Solid Solution
535,10.1016-j.jallcom.2021.159122.txt,10.1016-j.jallcom.2021.159122.txt,AlCoCrFeNiTi0.5,1,FCC,Experimental,Not explicitly stated,N/A,Partially ordered structure,Single Solid Solution
535,10.1016-j.jallcom.2021.159122.txt,10.1016-j.jallcom.2021.159122.txt,AlCoCrFeNiTi1.5,1,FCC,Experimental,Not explicitly stated,N/A,Partially ordered structure,Single Solid Solution
535,10.1016-j.jallcom.2021.159122.txt,10.1016-j.jallcom.2021.159122.txt,Al0.4CoCu0.6Ni,1,FCC,Experimental,Not explicitly stated,N/A,Partially ordered structure,Single Solid Solution
535,10.1016-j.jallcom.2021.159122.txt,10.1016-j.jallcom.2021.159122.txt,Al0.2Co1.5CrFeNi1.5Ti1.5,1,FCC,Experimental,Not explicitly stated,N/A,Partially ordered structure,Single Solid Solution
535,10.1016-j.jallcom.2021.159122.txt,10.1016-j.jallcom.2021.159122.txt,AlCoCrFeNiSi0.9,1,FCC,Experimental,Not explicitly stated,N/A,Partially ordered structure,Single Solid Solution
535,10.1016-j.jallcom.2021.159122.txt,10.1016-j.jallcom.2021.159122.txt,Al0.2Co1.5CrFeNi1.5Ti0.55Si0.1,2,FCC + HCP (Intermetallic),Experimental,"Spark Plasma Sintering (SPS), Temperature: 1100, Pressure: 45, Time: 40 minutes",N/A,Partially ordered structure,Mixed Solution
535,10.1016-j.jallcom.2021.159122.txt,10.1016-j.jallcom.2021.159122.txt,CoCrFeNiMoW,1,FCC,Experimental,Not explicitly stated,N/A,Partially ordered structure,Single Solid Solution
536,10.1016-j.jmst.2021.02.003.txt,10.1016-j.jmst.2021.02.003.txt,CoCrFeMnNi,2,FCC + CrMnOxides,experimental,"hot rolling and cold rolling, Hot rolling temperature: 1020, Cold rolling thickness: 1.5",N/A,None,Mixed Solution
537,10.1016-j.jallcom.2020.155496.txt,10.1016-j.jallcom.2020.155496.txt,CoCrFeNi,2,FCC + HCP,Experimental,"arc melting, Temperature: melting points of constituent elements, Time: multiple re-melting cycles",N/A,None,Mixed Solution
537,10.1016-j.jallcom.2020.155496.txt,10.1016-j.jallcom.2020.155496.txt,CoCrFeNiPd,2,FCC + HCP,Experimental,"arc melting, Temperature: melting points of constituent elements, Time: multiple re-melting cycles",N/A,None,Mixed Solution
537,10.1016-j.jallcom.2020.155496.txt,10.1016-j.jallcom.2020.155496.txt,CoCrFeNiRu,2,FCC + HCP,Experimental,"arc melting, Temperature: melting points of constituent elements, Time: multiple re-melting cycles",N/A,None,Mixed Solution
537,10.1016-j.jallcom.2020.155496.txt,10.1016-j.jallcom.2020.155496.txt,CoCrFeNiSn,2,FCC + HCP,Experimental,"arc melting, Temperature: melting points of constituent elements, Time: multiple re-melting cycles",N/A,None,Mixed Solution
537,10.1016-j.jallcom.2020.155496.txt,10.1016-j.jallcom.2020.155496.txt,CoCrFeNiPd,2,FCC + HCP,Experimental,"arc melting, Temperature: melting points of constituent elements, Time: multiple re-melting cycles",N/A,None,Mixed Solution
537,10.1016-j.jallcom.2020.155496.txt,10.1016-j.jallcom.2020.155496.txt,CoCrFeNiAl,2,FCC + HCP,Experimental,"arc melting, Temperature: melting points of constituent elements, Time: multiple re-melting cycles",N/A,None,Mixed Solution
537,10.1016-j.jallcom.2020.155496.txt,10.1016-j.jallcom.2020.155496.txt,CrCoFeNiCu,2,FCC + HCP,Experimental,"arc melting, Temperature: melting points of constituent elements, Time: multiple re-melting cycles",N/A,None,Mixed Solution
537,10.1016-j.jallcom.2020.155496.txt,10.1016-j.jallcom.2020.155496.txt,CrCoFeNiAl,2,FCC + HCP,Experimental,"arc melting, Temperature: melting points of constituent elements, Time: multiple re-melting cycles",N/A,None,Mixed Solution
537,10.1016-j.jallcom.2020.155496.txt,10.1016-j.jallcom.2020.155496.txt,CrCoFeNiAl,2,FCC + HCP,Experimental,"arc melting, Temperature: melting points of constituent elements, Time: multiple re-melting cycles",N/A,None,Mixed Solution
537,10.1016-j.jallcom.2020.155496.txt,10.1016-j.jallcom.2020.155496.txt,CrCoFeNiAlTi,2,FCC + HCP,Experimental,"arc melting, Temperature: melting points of constituent elements, Time: multiple re-melting cycles",N/A,None,Mixed Solution
537,10.1016-j.jallcom.2020.155496.txt,10.1016-j.jallcom.2020.155496.txt,CoFeNiAl,2,FCC + HCP,Experimental,"arc melting, Temperature: melting points of constituent elements, Time: multiple re-melting cycles",N/A,None,Mixed Solution
537,10.1016-j.jallcom.2020.155496.txt,10.1016-j.jallcom.2020.155496.txt,CoFeNiAlTi,2,FCC + HCP,Experimental,"arc melting, Temperature: melting points of constituent elements, Time: multiple re-melting cycles",N/A,None,Mixed Solution
538,10.1016-j.actamat.2022.118512.txt,10.1016-j.actamat.2022.118512.txt,Al16.95Cr16.95Fe19.1Ni47,3,BCC L12 + FCC L12 + Cr-rich BCC,Experimental,"arc melting, Temperature: not specified, Cooling rate: 6, Atmosphere: flowing argon",N/A,No specific post-processing mentioned,Mixed Solution
538,10.1016-j.actamat.2022.118512.txt,10.1016-j.actamat.2022.118512.txt,Al33.5Cr33Co4Ni29.5,1,BCC B2,Experimental,"arc melting, Temperature: not specified, Cooling rate: 6, Atmosphere: flowing argon",N/A,No specific post-processing mentioned,Mixed Solution
539,10.1016-j.msea.2023.144651.txt,10.1016-j.msea.2023.144651.txt,AlCoCrCr0.5NiTi,1,FCC,Experimental,"vacuum induction melting, Temperature: 900, Time: 5x re-melted",N/A,No partial ordering or intermetallics,Single Solid Solution
539,10.1016-j.msea.2023.144651.txt,10.1016-j.msea.2023.144651.txt,Al2CoCrCr0.5NiTi,1,FCC,Experimental,"vacuum induction melting, Temperature: 900, Time: 5x re-melted",N/A,No partial ordering or intermetallics,Single Solid Solution
539,10.1016-j.msea.2023.144651.txt,10.1016-j.msea.2023.144651.txt,Al3CoCrCr0.5NiTi,1,FCC,Experimental,"vacuum induction melting, Temperature: 900, Time: 5x re-melted",N/A,No partial ordering or intermetallics,Single Solid Solution
539,10.1016-j.msea.2023.144651.txt,10.1016-j.msea.2023.144651.txt,Al4CoCrCr0.5NiTi,1,FCC,Experimental,"vacuum induction melting, Temperature: 900, Time: 5x re-melted",N/A,No partial ordering or intermetallics,Single Solid Solution
540,10.1016-j.surfcoat.2014.12.013.txt,10.1016-j.surfcoat.2014.12.013.txt,FeCoCrAlCu,1,BCC,Experimental,"laser surface alloying, Laser power: 2000, Laser spot diameter: 3, Scanning speed: 8, Shielding gas: high-purity argon, Shielding gas flow rate: 20, Substrate: Q235 steel, Powder composition: equiatomic ratios of Co, Cr, Al, and Cu, Powder size: 45-100 μm, Pre-placement thickness: 1.0",N/A,None,Single Solid Solution
540,10.1016-j.surfcoat.2014.12.013.txt,10.1016-j.surfcoat.2014.12.013.txt,CoCrAlCu,2,BCC + Not specified,Experimental,"laser rapid prototyping, Laser parameters: Similar to FeCoCrAlCu but exact values not provided, Substrate: Cu mold, Powder composition: equiatomic ratios of Co, Cr, Al, and Cu, Powder size: 45-100 μm, Pre-placement thickness: 10",N/A,Partially ordered structure,Mixed Solution
541,10.1016-j.msea.2020.140056.txt,10.1016-j.msea.2020.140056.txt,(FeCoNiCr)89Ti6Al5,3,BCC + FCC + FCC L12,Experimental,"arc melting, Temperature: 1423, Time: 2 hours",N/A,Partially ordered L21 phase,Mixed Solution
541,10.1016-j.msea.2020.140056.txt,10.1016-j.msea.2020.140056.txt,FeCoNiCr,1,FCC,Experimental,"arc melting, Temperature: 1423, Time: 2 hours",N/A,None,Single Solid Solution
541,10.1016-j.msea.2020.140056.txt,10.1016-j.msea.2020.140056.txt,CoCrCuFeNiAlTi,1,FCC,Experimental,"arc melting, Temperature: 1423, Time: 2 hours",N/A,None,Single Solid Solution
541,10.1016-j.msea.2020.140056.txt,10.1016-j.msea.2020.140056.txt,NiAl,1,FCC,Experimental,"arc melting, Temperature: 1423, Time: 2 hours",N/A,None,Single Solid Solution
541,10.1016-j.msea.2020.140056.txt,10.1016-j.msea.2020.140056.txt,NiTiAlX,1,FCC,Experimental,"arc melting, Temperature: 1423, Time: 2 hours",N/A,None,Single Solid Solution
541,10.1016-j.msea.2020.140056.txt,10.1016-j.msea.2020.140056.txt,FeMn,1,FCC,Experimental,"arc melting, Temperature: 1423, Time: 2 hours",N/A,None,Single Solid Solution
542,10.1016-j.corsci.2023.110979.txt,10.1016-j.corsci.2023.110979.txt,Hf22.5Ni22.5Ta10Zr22.5Ti22.5,1,disordered atomic arrangement Amorphous,Experimental,"arc melting and single-roller melt spinning, Arc melting: High purity Zr, Ti, Ni, Hf, and Ta metals (>99.9%) in a Ti-gettered pure argon atmosphere, Single-roller melt spinning: Ribbons with a cross-section of 2.0 mm × 0.03 mm",N/A,No partially ordered structure,Amorphous
542,10.1016-j.corsci.2023.110979.txt,10.1016-j.corsci.2023.110979.txt,BFeCoNiPSi,1,BCC,Experimental,Not explicitly stated,N/A,No partially ordered structure,Single Solid Solution
542,10.1016-j.corsci.2023.110979.txt,10.1016-j.corsci.2023.110979.txt,AlDyFeGdMNiTb,1,disordered atomic arrangement Amorphous,Experimental,Not explicitly stated,N/A,No partially ordered structure,Amorphous
542,10.1016-j.corsci.2023.110979.txt,10.1016-j.corsci.2023.110979.txt,BCFeMoNiP,1,Not specified,Experimental,Not explicitly stated,N/A,No partially ordered structure,Intermetallic
542,10.1016-j.corsci.2023.110979.txt,10.1016-j.corsci.2023.110979.txt,AlNi,1,disordered atomic arrangement Amorphous,Experimental,Not explicitly stated,N/A,No partially ordered structure,Amorphous
542,10.1016-j.corsci.2023.110979.txt,10.1016-j.corsci.2023.110979.txt,CuHfNiTiZr,1,disordered atomic arrangement Amorphous,Experimental,Not explicitly stated,N/A,No partially ordered structure,Amorphous
542,10.1016-j.corsci.2023.110979.txt,10.1016-j.corsci.2023.110979.txt,CuNiPdPtP,1,disordered atomic arrangement Amorphous,Experimental,Not explicitly stated,N/A,No partially ordered structure,Amorphous
542,10.1016-j.corsci.2023.110979.txt,10.1016-j.corsci.2023.110979.txt,CaMgSrYbZn,1,disordered atomic arrangement Amorphous,Experimental,Not explicitly stated,N/A,No partially ordered structure,Amorphous
542,10.1016-j.corsci.2023.110979.txt,10.1016-j.corsci.2023.110979.txt,BeCuNiTiZr,1,disordered atomic arrangement Amorphous,Experimental,Not explicitly stated,N/A,No partially ordered structure,Amorphous
542,10.1016-j.corsci.2023.110979.txt,10.1016-j.corsci.2023.110979.txt,BCFeNiP,1,Not specified,Experimental,Not explicitly stated,N/A,No partially ordered structure,Intermetallic
542,10.1016-j.corsci.2023.110979.txt,10.1016-j.corsci.2023.110979.txt,AlCoErGdY,1,disordered atomic arrangement Amorphous,Experimental,Not explicitly stated,N/A,No partially ordered structure,Amorphous
542,10.1016-j.corsci.2023.110979.txt,10.1016-j.corsci.2023.110979.txt,CoFeNiNb,1,BCC,Experimental,Not explicitly stated,N/A,No partially ordered structure,Single Solid Solution
543,10.1016-j.apmt.2023.101796.txt,10.1016-j.apmt.2023.101796.txt,W-Ta-Cr-V,2,BCC + N/A Amorphous,Experimental,"magnetron-sputtering deposition, Target purity: 99.99%, Magnetron powers: {'W': 100, 'Ta': 250, 'Cr': 550, 'V': 150}, Substrate: pure NaCl, Temperature: room temperature (298 K), Thickness: approximately 100 nm",N/A,None,Mixed Solution
543,10.1016-j.apmt.2023.101796.txt,10.1016-j.apmt.2023.101796.txt,W-Ta-Cr-V-Hf,3,HCP (Intermetallic) + N/A Amorphous + Hf,Experimental,"magnetron-sputtering deposition, Target purity: 99.99%, Magnetron powers: {'W': 225, 'Ta': 300, 'Cr': 50, 'V': 300, 'Hf': 50}, Substrate: pure NaCl, Temperature: room temperature (298 K), Thickness: approximately 100 nm",N/A,None,Mixed Solution
545,10.1016-j.jmrt.2023.05.036.txt,10.1016-j.jmrt.2023.05.036.txt,MoTaNbTiZr,1,BCC,experimental,"arc melting, Materials: Commercial pure metals with purity higher than 99.95%, Environment: Water-cooled copper module under a Ti-gettered high-purity argon atmosphere, Process: Each alloy was remelted more than 8 times, maintaining the liquid state for 2 minutes per melt",N/A,None,Single Solid Solution
545,10.1016-j.jmrt.2023.05.036.txt,10.1016-j.jmrt.2023.05.036.txt,MoNbTiZr,1,BCC,experimental,"arc melting, Materials: Commercial pure metals with purity higher than 99.95%, Environment: Water-cooled copper module under a Ti-gettered high-purity argon atmosphere, Process: Each alloy was remelted more than 8 times, maintaining the liquid state for 2 minutes per melt",N/A,None,Single Solid Solution
545,10.1016-j.jmrt.2023.05.036.txt,10.1016-j.jmrt.2023.05.036.txt,MoNbTiZr,1,BCC,experimental,"arc melting, Materials: Commercial pure metals with purity higher than 99.95%, Environment: Water-cooled copper module under a Ti-gettered high-purity argon atmosphere, Process: Each alloy was remelted more than 8 times, maintaining the liquid state for 2 minutes per melt",N/A,None,Single Solid Solution
545,10.1016-j.jmrt.2023.05.036.txt,10.1016-j.jmrt.2023.05.036.txt,MoNbTiZr,1,BCC,experimental,"arc melting, Materials: Commercial pure metals with purity higher than 99.95%, Environment: Water-cooled copper module under a Ti-gettered high-purity argon atmosphere, Process: Each alloy was remelted more than 8 times, maintaining the liquid state for 2 minutes per melt",N/A,None,Single Solid Solution
546,10.1016-j.msea.2022.143026.txt,10.1016-j.msea.2022.143026.txt,Fe55Cr15Ni30,1,FCC,Experimental,"vacuum arc melting, Environment: high-purity argon, Raw material purity: >99.5%, Remelting: 6",N/A,None,Single Solid Solution
546,10.1016-j.msea.2022.143026.txt,10.1016-j.msea.2022.143026.txt,Fe55Cr15Ni27Nb3,2,FCC + Laves phase,Experimental,"vacuum arc melting, Environment: high-purity argon, Raw material purity: >99.5%, Remelting: 6",N/A,None,Mixed Solution
546,10.1016-j.msea.2022.143026.txt,10.1016-j.msea.2022.143026.txt,Fe55Cr15Ni24Nb6,2,FCC + Laves phase,Experimental,"vacuum arc melting, Environment: high-purity argon, Raw material purity: >99.5%, Remelting: 6",N/A,None,Mixed Solution
546,10.1016-j.msea.2022.143026.txt,10.1016-j.msea.2022.143026.txt,Fe55Cr15Ni21Nb9,2,FCC + Laves phase,Experimental,"vacuum arc melting, Environment: high-purity argon, Raw material purity: >99.5%, Remelting: 6",N/A,None,Mixed Solution
546,10.1016-j.msea.2022.143026.txt,10.1016-j.msea.2022.143026.txt,Fe55Cr15Ni18Nb12,2,FCC + Laves phase,Experimental,"vacuum arc melting, Environment: high-purity argon, Raw material purity: >99.5%, Remelting: 6",N/A,None,Mixed Solution
546,10.1016-j.msea.2022.143026.txt,10.1016-j.msea.2022.143026.txt,Fe55Cr15Ni15Nb15,2,FCC + Laves phase,Experimental,"vacuum arc melting, Environment: high-purity argon, Raw material purity: >99.5%, Remelting: 6",N/A,None,Mixed Solution
547,10.1016-j.jmst.2020.03.010.txt,10.1016-j.jmst.2020.03.010.txt,FeMnCoCrNi,1,FCC,theoretical,"first-principle calculations, Method: EMTO, Approximation: CPA, Temperatures: [0, 300]",N/A,None,Single Solid Solution
547,10.1016-j.jmst.2020.03.010.txt,10.1016-j.jmst.2020.03.010.txt,FeMnCoCrNi,1,FCC,theoretical,"first-principle calculations, Method: EMTO, Approximation: CPA, Temperatures: [0, 300]",N/A,None,Single Solid Solution
547,10.1016-j.jmst.2020.03.010.txt,10.1016-j.jmst.2020.03.010.txt,FeMnCoCrNi,1,FCC,theoretical,"first-principle calculations, Method: EMTO, Approximation: CPA, Temperatures: [0, 300]",N/A,None,Single Solid Solution
547,10.1016-j.jmst.2020.03.010.txt,10.1016-j.jmst.2020.03.010.txt,FeMnCoCrNi,1,FCC,theoretical,"first-principle calculations, Method: EMTO, Approximation: CPA, Temperatures: [0, 300]",N/A,None,Single Solid Solution
547,10.1016-j.jmst.2020.03.010.txt,10.1016-j.jmst.2020.03.010.txt,FeMnCoCrNi,1,FCC,theoretical,"first-principle calculations, Method: EMTO, Approximation: CPA, Temperatures: [0, 300]",N/A,None,Single Solid Solution
547,10.1016-j.jmst.2020.03.010.txt,10.1016-j.jmst.2020.03.010.txt,FeMnCoCrNi,1,BCC,theoretical,"first-principle calculations, Method: EMTO, Approximation: CPA, Temperatures: [0, 300]",N/A,None,Single Solid Solution
547,10.1016-j.jmst.2020.03.010.txt,10.1016-j.jmst.2020.03.010.txt,FeMnCoCrNi,1,FCC,theoretical,"first-principle calculations, Method: EMTO, Approximation: CPA, Temperatures: [0, 300]",N/A,None,Single Solid Solution
547,10.1016-j.jmst.2020.03.010.txt,10.1016-j.jmst.2020.03.010.txt,FeMnCoCrNi,1,FCC,theoretical,"first-principle calculations, Method: EMTO, Approximation: CPA, Temperatures: [0, 300]",N/A,None,Single Solid Solution
547,10.1016-j.jmst.2020.03.010.txt,10.1016-j.jmst.2020.03.010.txt,FeMnCoCrNi,1,FCC,theoretical,"first-principle calculations, Method: EMTO, Approximation: CPA, Temperatures: [0, 300]",N/A,None,Single Solid Solution
547,10.1016-j.jmst.2020.03.010.txt,10.1016-j.jmst.2020.03.010.txt,FeMnCoCrNi,1,FCC,theoretical,"first-principle calculations, Method: EMTO, Approximation: CPA, Temperatures: [0, 300]",N/A,None,Single Solid Solution
547,10.1016-j.jmst.2020.03.010.txt,10.1016-j.jmst.2020.03.010.txt,FeMnCoCrNi,1,FCC,theoretical,"first-principle calculations, Method: EMTO, Approximation: CPA, Temperatures: [0, 300]",N/A,None,Single Solid Solution
547,10.1016-j.jmst.2020.03.010.txt,10.1016-j.jmst.2020.03.010.txt,FeMnCoCrNi,1,BCC,theoretical,"first-principle calculations, Method: EMTO, Approximation: CPA, Temperatures: [0, 300]",N/A,None,Single Solid Solution
548,10.1016-j.wear.2023.204971.txt,10.1016-j.wear.2023.204971.txt,AlCoFeNi2,2,BCC B2 + FCC,experimental,"inductive melting, Temperature: 1600, Time: Each ingot was melted five times",N/A,Partially ordered structure (High Entropy Intermetallic in B2 phase),Mixed Solution
548,10.1016-j.wear.2023.204971.txt,10.1016-j.wear.2023.204971.txt,AlCoCrFeNiTi0.5,3,BCC B2 + FCC + NiTi,experimental,"laser cladding, Temperature: 1400, Time: 30 minutes",N/A,Partially ordered structure (High Entropy Intermetallic in B2 phase),Mixed Solution
548,10.1016-j.wear.2023.204971.txt,10.1016-j.wear.2023.204971.txt,AlFe1.5CrMnNi0.5,3,BCC + FCC + AlFeCrMnNi,experimental,"arc melting, Temperature: 1500, Time: Each ingot was melted three times",N/A,Partially ordered structure (High Entropy Intermetallic in BCC phase),Mixed Solution
549,10.1016-j.mtcomm.2022.103172.txt,10.1016-j.mtcomm.2022.103172.txt,AlCoCrFeNi,2,BCC B2 + FCC L12,Experimental,"arc melting, Temperature: Not specified, Time: Not specified",N/A,"Lamellar eutectic structure, increasing Al content promotes BCC phase formation",Mixed Solution
549,10.1016-j.mtcomm.2022.103172.txt,10.1016-j.mtcomm.2022.103172.txt,AlCoCrFeNi,2,BCC B2 + FCC L12,Experimental,"arc melting, Temperature: Not specified, Time: Not specified",N/A,Lamellar eutectic structure,Mixed Solution
549,10.1016-j.mtcomm.2022.103172.txt,10.1016-j.mtcomm.2022.103172.txt,AlCoCrFeNi,2,BCC B2 + FCC L12,Experimental,"arc melting, Temperature: Not specified, Time: Not specified",N/A,Lamellar eutectic structure,Mixed Solution
549,10.1016-j.mtcomm.2022.103172.txt,10.1016-j.mtcomm.2022.103172.txt,AlCoCrFeNi,2,BCC B2 + FCC L12,Experimental,"arc melting, Temperature: Not specified, Time: Not specified",N/A,Lamellar eutectic structure,Mixed Solution
549,10.1016-j.mtcomm.2022.103172.txt,10.1016-j.mtcomm.2022.103172.txt,AlCoCrFeNi,2,BCC B2 + FCC L12,Experimental,"arc melting, Temperature: Not specified, Time: Not specified",N/A,Lamellar eutectic structure,Mixed Solution
550,10.1016-j.tsf.2021.138707.txt,10.1016-j.tsf.2021.138707.txt,AlCuNiTiZr,2,amorphous + mixed amorphous and nanocrystalline,experimental,"direct current magnetron sputtering, Target material: AlCuNiTiZr alloy target, Distance between target and substrate: 80, Vacuum level: 0.0025, Argon flow rate: 120, Pressure during deposition: 0.5, Power: 120, Deposition time: 1.5, Film thickness: 1.5",N/A,"No significant segregation of elements, homogeneous distribution",Amorphous
551,10.1016-j.scriptamat.2022.114889.txt,10.1016-j.scriptamat.2022.114889.txt,AlCrFeNiTiMo,2,BCC + L21 (Heusler structure) (Intermetallic),experimental,"not explicitly stated (likely arc melting or induction melting followed by casting), Temperature: not stated, Time: not stated, Pressure: not stated",N/A,Partially ordered structure with L21 precipitates,Mixed Solution
552,10.1016-j.jallcom.2022.167897.txt,10.1016-j.jallcom.2022.167897.txt,HfCoNiCuTiZr,2,ordered bcc B2 (Intermetallic) + Cu10Zr7,experimental,"arc melting, ejection copper mold casting, melt spinning, Temperature: variable, Time: standard for procedures",N/A,Partially ordered B2 phase,Intermetallic
552,10.1016-j.jallcom.2022.167897.txt,10.1016-j.jallcom.2022.167897.txt,CoNiCuTiZr,2,ordered bcc B2 (Intermetallic) + Cu10Zr7,experimental,"arc melting, ejection copper mold casting, melt spinning, Temperature: variable, Time: standard for procedures",N/A,Partially ordered B2 phase,Intermetallic
552,10.1016-j.jallcom.2022.167897.txt,10.1016-j.jallcom.2022.167897.txt,CoHfNiTiZr,2,ordered bcc B2 (Intermetallic) + Cu10Zr7,experimental,"arc melting, ejection copper mold casting, melt spinning, Temperature: variable, Time: standard for procedures",N/A,Partially ordered B2 phase,Intermetallic
553,10.1016-j.jmapro.2021.10.022.txt,10.1016-j.jmapro.2021.10.022.txt,FeCoCrNi,1,cubic,experimental,"Laser Melting Deposition (LMD), Laser power: 1000-1800 W, Scanning speed: 6-21 mm/s, Laser beam spot diameter: 3 mm (negative defocus), Transfer speed: 0.5-3.0 rpm, Argon shielding gas flow rate: 25 mL/min",N/A,None,Intermetallic
553,10.1016-j.jmapro.2021.10.022.txt,10.1016-j.jmapro.2021.10.022.txt,FeCoCrNiAl,1,cubic,experimental,"Laser Melting Deposition (LMD), Laser power: 1000-1800 W, Scanning speed: 6-21 mm/s, Laser beam spot diameter: 3 mm (negative defocus), Transfer speed: 0.5-3.0 rpm, Argon shielding gas flow rate: 25 mL/min",N/A,None,Intermetallic
554,10.1016-j.scriptamat.2024.115997.txt,10.1016-j.scriptamat.2024.115997.txt,HfNbTaTiZr,1,BCC,experimental,"assumed arc melting or similar, Temperature: not specified, Time: not specified",N/A,None,Single Solid Solution
554,10.1016-j.scriptamat.2024.115997.txt,10.1016-j.scriptamat.2024.115997.txt,HfNbTaTiZrAl_0.288,2,BCC + Al-containing phases,experimental,"assumed arc melting or similar, Temperature: not specified, Time: not specified",N/A,None,Mixed Solution
554,10.1016-j.scriptamat.2024.115997.txt,10.1016-j.scriptamat.2024.115997.txt,HfNbTaTiZrAl_0.78,2,BCC + Al2O3,experimental,"assumed arc melting or similar, Temperature: not specified, Time: not specified",N/A,None,Mixed Solution
555,10.1016-j.intermet.2023.108057.txt,10.1016-j.intermet.2023.108057.txt,AlCoCrFeNi,2,BCC + FCC,experimental,"mechanical alloying and SHVAF spraying, Ma particle size: 1-5 μm, Solid load content: 20 wt% HEA, Substrate: Hastelloy®X, Oxidation temperature: 1100, Oxidation time: 100 h",N/A,Partially ordered B2 phase present,Mixed Solution
556,10.1016-j.jmrt.2022.10.123.txt,10.1016-j.jmrt.2022.10.123.txt,AlCoCrFeNi,3,BCC + FCC + AlNi,experimental,"vacuum arc melting, Temperature: 1650, Atmosphere: argon, Remelting: 5, Homogenization: {'temperature': 1200, 'duration': '5 hours'}",N/A,No partial ordering or intermetallic phases observed,Mixed Solution
557,10.1016-j.jmrt.2024.01.002.txt,10.1016-j.jmrt.2024.01.002.txt,CoCrFeMnNi,1,FCC,Experimental,"laser cladding, Laser power: 2000, Spot diameter: 3, Scanning speed: 5, Powder layer thickness: 1, Protective gas: Argon, Flow rate: 10",N/A,None,Single Solid Solution
557,10.1016-j.jmrt.2024.01.002.txt,10.1016-j.jmrt.2024.01.002.txt,CoCrFeMnNiNb0.25,3,FCC + HCP Laves + Fe2Nb,Experimental,"laser cladding, Laser power: 2000, Spot diameter: 3, Scanning speed: 5, Powder layer thickness: 1, Protective gas: Argon, Flow rate: 10",N/A,Partially ordered Laves phase,Mixed Solution
557,10.1016-j.jmrt.2024.01.002.txt,10.1016-j.jmrt.2024.01.002.txt,CoCrFeMnNiNb0.5,3,FCC + HCP Laves + Fe2Nb,Experimental,"laser cladding, Laser power: 2000, Spot diameter: 3, Scanning speed: 5, Powder layer thickness: 1, Protective gas: Argon, Flow rate: 10",N/A,Partially ordered Laves phase,Mixed Solution
557,10.1016-j.jmrt.2024.01.002.txt,10.1016-j.jmrt.2024.01.002.txt,CoCrFeMnNiNb0.75,3,FCC + HCP Laves + Fe2Nb,Experimental,"laser cladding, Laser power: 2000, Spot diameter: 3, Scanning speed: 5, Powder layer thickness: 1, Protective gas: Argon, Flow rate: 10",N/A,Partially ordered Laves phase,Mixed Solution
557,10.1016-j.jmrt.2024.01.002.txt,10.1016-j.jmrt.2024.01.002.txt,CoCrFeMnNiNb,3,FCC + HCP Laves + Fe2Nb,Experimental,"laser cladding, Laser power: 2000, Spot diameter: 3, Scanning speed: 5, Powder layer thickness: 1, Protective gas: Argon, Flow rate: 10",N/A,Partially ordered Laves phase,Mixed Solution
558,10.1016-j.jallcom.2023.169966.txt,10.1016-j.jallcom.2023.169966.txt,NiCoFeCrC,1,Not specified,experimental,"arc melting, Raw materials: Pure metallic Fe, Co, Ni, Cr (99.9 wt%), and Fe3C powders, Atmosphere: High-purity argon atmosphere, Initial evacuation: ∼5 × 10−2 Pa, Backfilled ar pressure: ∼5 × 104 Pa, Melting process: Buttons were flipped and remelted five times, Mold dimensions: 10 × 17 × 80 mm3",N/A,None,Intermetallic
558,10.1016-j.jallcom.2023.169966.txt,10.1016-j.jallcom.2023.169966.txt,NiCoFeCr0.25C,2,Not specified + Cr7C3,experimental,"arc melting, Raw materials: Pure metallic Fe, Co, Ni, Cr (99.9 wt%), and Fe3C powders, Atmosphere: High-purity argon atmosphere, Initial evacuation: ∼5 × 10−2 Pa, Backfilled ar pressure: ∼5 × 104 Pa, Melting process: Buttons were flipped and remelted five times, Mold dimensions: 10 × 17 × 80 mm3",N/A,None,Intermetallic
558,10.1016-j.jallcom.2023.169966.txt,10.1016-j.jallcom.2023.169966.txt,NiCoFeCr0.25-xC,2,Not specified + Cr7C3,experimental,"arc melting, Raw materials: Pure metallic Fe, Co, Ni, Cr (99.9 wt%), and Fe3C powders, Atmosphere: High-purity argon atmosphere, Initial evacuation: ∼5 × 10−2 Pa, Backfilled ar pressure: ∼5 × 104 Pa, Melting process: Buttons were flipped and remelted five times, Mold dimensions: 10 × 17 × 80 mm3",N/A,None,Intermetallic
558,10.1016-j.jallcom.2023.169966.txt,10.1016-j.jallcom.2023.169966.txt,NiCoFe-xC,1,Not specified,experimental,"arc melting, Raw materials: Pure metallic Fe, Co, Ni, Cr (99.9 wt%), and Fe3C powders, Atmosphere: High-purity argon atmosphere, Initial evacuation: ∼5 × 10−2 Pa, Backfilled ar pressure: ∼5 × 104 Pa, Melting process: Buttons were flipped and remelted five times, Mold dimensions: 10 × 17 × 80 mm3",N/A,None,Intermetallic
559,10.1016-j.msea.2019.138394.txt,10.1016-j.msea.2019.138394.txt,Ni6Cr4WFe9Ti,2,FCC + Not specified,experimental,"Selective Laser Melting (SLM), Laser power: 300, Scanning speed: 2500, Powder layer thickness: 50, Scanning space: 80, Argon atmosphere purity: 99.9",N/A,No specific thermo-mechanical post-processing mentioned,Mixed Solution
560,10.1016-j.msea.2022.143069.txt,10.1016-j.msea.2022.143069.txt,CrMnFeCoNi,1,FCC,experimental,"hot rolling, Temperature: not explicitly stated, Duration: not explicitly stated, Cooling rate: not explicitly stated, Reduction ratio: not explicitly stated",N/A,Heterogeneous structure consisting of unrecrystallized stretched grains (UR domains) and fine recrystallized grains (FR domains),Mixed Solution
560,10.1016-j.msea.2022.143069.txt,10.1016-j.msea.2022.143069.txt,AlCrFeNiV,1,FCC,experimental,"not explicitly stated, Temperature: not explicitly stated, Duration: not explicitly stated, Cooling rate: not explicitly stated, Reduction ratio: not explicitly stated",N/A,Not explicitly stated,Single Solid Solution
560,10.1016-j.msea.2022.143069.txt,10.1016-j.msea.2022.143069.txt,CoCrFeNiMo0.15,1,FCC,experimental,"not explicitly stated, Temperature: not explicitly stated, Duration: not explicitly stated, Cooling rate: not explicitly stated, Reduction ratio: not explicitly stated",N/A,Not explicitly stated,Single Solid Solution
560,10.1016-j.msea.2022.143069.txt,10.1016-j.msea.2022.143069.txt,CrCoNi,1,FCC,experimental,"not explicitly stated, Temperature: not explicitly stated, Duration: not explicitly stated, Cooling rate: not explicitly stated, Reduction ratio: not explicitly stated",N/A,Not explicitly stated,Single Solid Solution
560,10.1016-j.msea.2022.143069.txt,10.1016-j.msea.2022.143069.txt,CrFeNi,1,FCC,experimental,"not explicitly stated, Temperature: not explicitly stated, Duration: not explicitly stated, Cooling rate: not explicitly stated, Reduction ratio: not explicitly stated",N/A,Not explicitly stated,Single Solid Solution
560,10.1016-j.msea.2022.143069.txt,10.1016-j.msea.2022.143069.txt,Fe49.5Mn30Co10Cr10C0.5,1,FCC,experimental,"not explicitly stated, Temperature: not explicitly stated, Duration: not explicitly stated, Cooling rate: not explicitly stated, Reduction ratio: not explicitly stated",N/A,Not explicitly stated,Single Solid Solution
560,10.1016-j.msea.2022.143069.txt,10.1016-j.msea.2022.143069.txt,Al0.1CoCrFeNi,1,FCC,experimental,"not explicitly stated, Temperature: not explicitly stated, Duration: not explicitly stated, Cooling rate: not explicitly stated, Reduction ratio: not explicitly stated",N/A,Not explicitly stated,Single Solid Solution
560,10.1016-j.msea.2022.143069.txt,10.1016-j.msea.2022.143069.txt,FeCoNiCrN,1,FCC,experimental,"not explicitly stated, Temperature: not explicitly stated, Duration: not explicitly stated, Cooling rate: not explicitly stated, Reduction ratio: not explicitly stated",N/A,Not explicitly stated,Single Solid Solution
560,10.1016-j.msea.2022.143069.txt,10.1016-j.msea.2022.143069.txt,CrMnFeCoNi99C1,1,FCC,experimental,"not explicitly stated, Temperature: not explicitly stated, Duration: not explicitly stated, Cooling rate: not explicitly stated, Reduction ratio: not explicitly stated",N/A,Not explicitly stated,Single Solid Solution
560,10.1016-j.msea.2022.143069.txt,10.1016-j.msea.2022.143069.txt,AlCoCrFeNi2.1,1,FCC,experimental,"not explicitly stated, Temperature: not explicitly stated, Duration: not explicitly stated, Cooling rate: not explicitly stated, Reduction ratio: not explicitly stated",N/A,Not explicitly stated,Single Solid Solution
560,10.1016-j.msea.2022.143069.txt,10.1016-j.msea.2022.143069.txt,AlxCoCrFeNi,1,FCC,experimental,"not explicitly stated, Temperature: not explicitly stated, Duration: not explicitly stated, Cooling rate: not explicitly stated, Reduction ratio: not explicitly stated",N/A,Not explicitly stated,Single Solid Solution
560,10.1016-j.msea.2022.143069.txt,10.1016-j.msea.2022.143069.txt,ZrxNbMoTaW,1,FCC,experimental,"not explicitly stated, Temperature: not explicitly stated, Duration: not explicitly stated, Cooling rate: not explicitly stated, Reduction ratio: not explicitly stated",N/A,Not explicitly stated,Single Solid Solution
562,10.1016-j.jmst.2020.08.063.txt,10.1016-j.jmst.2020.08.063.txt,AlCoCrFeNi,3,BCC + FCC + complex structure,experimental,"vacuum induction melting, Temperature: varied, Time: 10 hours, Cooling method: water quenching",N/A,Partially ordered σ phase,Mixed Solution
563,10.1016-j.scriptamat.2022.114506.txt,10.1016-j.scriptamat.2022.114506.txt,HfTaTiZr,2,BCC + Not specified,experimental,"arc melting, Temperature: Melting temperature of alloy components, Time: Not specified",N/A,Not applicable,Mixed Solution
563,10.1016-j.scriptamat.2022.114506.txt,10.1016-j.scriptamat.2022.114506.txt,HfNbTiZr,1,BCC,experimental,"arc melting, Temperature: Melting temperature of alloy components, Time: Not specified",N/A,Not applicable,Single Solid Solution
564,10.1016-j.jmrt.2024.01.118.txt,10.1016-j.jmrt.2024.01.118.txt,CoCrNiAlTi0.5,1,FCC,Experimental,"arc melting, Temperature: Not explicitly stated, Time: Not explicitly stated, Atmosphere: Ti-gettered argon, Remelting: at least 5 times",N/A,None,Single Solid Solution
564,10.1016-j.jmrt.2024.01.118.txt,10.1016-j.jmrt.2024.01.118.txt,CoCrNiAlTi,2,FCC + L12,Experimental,"arc melting, Temperature: Not explicitly stated, Time: Not explicitly stated, Atmosphere: Ti-gettered argon, Remelting: at least 5 times",N/A,Partially ordered structure due to L12 nanoprecipitates,Mixed Solution
564,10.1016-j.jmrt.2024.01.118.txt,10.1016-j.jmrt.2024.01.118.txt,CoCrNiAlTi2,1,FCC,Experimental,"arc melting, Temperature: Not explicitly stated, Time: Not explicitly stated, Atmosphere: Ti-gettered argon, Remelting: at least 5 times",N/A,None,Single Solid Solution
565,10.1016-j.corsci.2024.111905.txt,10.1016-j.corsci.2024.111905.txt,B16Cr11Fe61Mo8Nb4,3,BCC + amorphous + tetragonal (Intermetallic),experimental,"melt spinning, Vacuum level: 10−4 mbar, Argon pressure: 200 mbar, Surface speed: 45 m s−1, Heat treatment temperatures: [640, 720, 810, 1000]",N/A,No partially ordered structure observed,Mixed Solution
565,10.1016-j.corsci.2024.111905.txt,10.1016-j.corsci.2024.111905.txt,B16Cr11Fe61Mo8Ni4,3,BCC + amorphous + orthorhombic (Intermetallic),experimental,"melt spinning, Vacuum level: 10−4 mbar, Argon pressure: 200 mbar, Surface speed: 45 m s−1, Heat treatment temperatures: [570, 690, 820, 1000]",N/A,No partially ordered structure observed,Mixed Solution
