Repository: sourish69/MSE643_CourseProject

# MSE643_CourseProject - Phase-Oriented Generative Design of High-Entropy Alloys

**A generative machine-learning pipeline that designs new alloy compositions to order - you specify the crystal phase you want, and the model proposes chemistries that should form it.**

---

## The idea in one paragraph

High-entropy alloys mix five or more principal elements in near-equal proportions, and their configurational entropy unlocks unusual combinations of strength and thermal stability. The problem is scale: the viable composition space runs to millions of candidates, far beyond what anyone can cast and characterize by hand.

File: Datasets/Vladimir_HEA_database.csv (part 12 of 88)
id,Paper,Name,Alloy,Nb of phase,Phase,Experimental or theoretical,Experimental details,Theoretical details,Special conditions,Type of solution
566,10.1016-j.matchar.2023.112981.txt,10.1016-j.matchar.2023.112981.txt,CoCrFeNiW0.5,2,FCC + specific crystallographic structure (Intermetallic),experimental,"electromagnetic levitation melting, Temperature: 1000, Time: 3 hours, Cooling rate: water quenching",N/A,None,Mixed Solution
567,10.1016-j.matchar.2022.111737.txt,10.1016-j.matchar.2022.111737.txt,CoCrFeNi,1,FCC,experimental,"cold rolling and annealing, Cold rolling percentage: 70, Annealing temperature: 1100, Annealing time: 1 hour",N/A,None,Mixed Solution
568,10.1016-j.ceramint.2023.08.047.txt,10.1016-j.ceramint.2023.08.047.txt,CoCrFeNi,2,"FCC + (Mo, W)2C",experimental,"spark plasma sintering, Temperature: 1450, Pressure: 30, Time: 10",N/A,None,Mixed Solution
569,10.1016-j.jallcom.2022.165597.txt,10.1016-j.jallcom.2022.165597.txt,(Ni2Co2FeCr)92Al4Nb4,4,"FCC L12 (Intermetallic) + HCP (Intermetallic) + (Ni, Co, Fe, Cr)3(Al, Nb) + (Ni, Co)3Nb",experimental,"arc melting, Raw metals purity: ~99.9 wt%, Crucible: copper, Atmosphere: argon, As cast ingots dimensions: 5 × 12 × 60 mm3, Homogenization temperature: 1200, Homogenization time: 2 hours, Cold rolling reduction: ~66%, Recrystallization temperature: 1200, Recrystallization time: 1.5 minutes, Aging temperatures: [700, 800, 900], Aging durations: from 2 to 64 hours, Cooling method: air-cooling",N/A,Partially ordered structure in L12 phase,Mixed Solution
570,10.1016-j.jmat.2021.12.010.txt,10.1016-j.jmat.2021.12.010.txt,FeCoNiCrMo,2,not specified + orthogonal,Experimental,"vacuum arc smelting and copper die casting, Temperature: not explicitly stated, Pressure: atmospheric pressure within the vacuum chamber, Time: not explicitly stated",N/A,None,Intermetallic
570,10.1016-j.jmat.2021.12.010.txt,10.1016-j.jmat.2021.12.010.txt,FeCoNiCr0·75Mo1.25,2,not specified + orthogonal,Experimental,"vacuum arc smelting and copper die casting, Temperature: not explicitly stated, Pressure: atmospheric pressure within the vacuum chamber, Time: not explicitly stated",N/A,None,Intermetallic
571,10.1016-j.jmrt.2021.04.020.txt,10.1016-j.jmrt.2021.04.020.txt,CrMnFeNi,1,FCC,experimental,"induction melting, Temperature: 1200, Time: 6 hours",N/A,None,Single Solid Solution
571,10.1016-j.jmrt.2021.04.020.txt,10.1016-j.jmrt.2021.04.020.txt,CrMnFeNi,2,BCC + FCC,experimental,"induction melting, Temperature: 1200, Time: 6 hours",N/A,None,Mixed Solution
571,10.1016-j.jmrt.2021.04.020.txt,10.1016-j.jmrt.2021.04.020.txt,CrMnFeNi,2,BCC + FCC,experimental,"induction melting, Temperature: 1200, Time: 6 hours",N/A,None,Mixed Solution
571,10.1016-j.jmrt.2021.04.020.txt,10.1016-j.jmrt.2021.04.020.txt,CrMnFeNi,2,BCC + FCC,experimental,"induction melting, Temperature: 1200, Time: 6 hours",N/A,None,Mixed Solution
572,10.1016-j.jmst.2021.11.025.txt,10.1016-j.jmst.2021.11.025.txt,AlCoCrFeNi,3,BCC + BCC B2 + FCC,Experimental,"laser-IGC, Evaporation time: varied, Pressure: 500 MPa and 5 GPa, Temperature: ambient",N/A,Nanoscale diffusion-induced phase transition,Mixed Solution
572,10.1016-j.jmst.2021.11.025.txt,10.1016-j.jmst.2021.11.025.txt,Al/CoCrFeNi,2,BCC + FCC,Experimental,"laser-IGC, Evaporation time: varied, Pressure: 500 MPa and 5 GPa, Temperature: ambient",N/A,Nanoscale diffusion-induced phase transition,Mixed Solution
572,10.1016-j.jmst.2021.11.025.txt,10.1016-j.jmst.2021.11.025.txt,Al₃₀Co₂₅Cr₂₅Fe₂₅Ni₂₅,1,FCC,Experimental,"laser-IGC, Evaporation time: adjusted for 30% Al, Pressure: 500 MPa and 5 GPa, Temperature: ambient",N/A,None,Mixed Solution
572,10.1016-j.jmst.2021.11.025.txt,10.1016-j.jmst.2021.11.025.txt,Al₄₀Co₁₅Cr₁₅Fe₁₅Ni₁₅,2,BCC + FCC,Experimental,"laser-IGC, Evaporation time: adjusted for 40% Al, Pressure: 500 MPa and 5 GPa, Temperature: ambient",N/A,None,Mixed Solution
572,10.1016-j.jmst.2021.11.025.txt,10.1016-j.jmst.2021.11.025.txt,Al₅₀Co₁₂.₅Cr₁₂.₅Fe₁₂.₅Ni₁₂.₅,2,BCC + FCC,Experimental,"laser-IGC, Evaporation time: adjusted for 50% Al, Pressure: 500 MPa and 5 GPa, Temperature: ambient",N/A,None,Mixed Solution
572,10.1016-j.jmst.2021.11.025.txt,10.1016-j.jmst.2021.11.025.txt,CoCrFeNi,1,FCC,Experimental,"laser-IGC, Evaporation time: varied, Pressure: 500 MPa and 5 GPa, Temperature: ambient",N/A,None,Single Solid Solution
572,10.1016-j.jmst.2021.11.025.txt,10.1016-j.jmst.2021.11.025.txt,AlCoCrFeNi,1,FCC,Experimental,"laser-IGC, Evaporation time: varied, Pressure: 500 MPa and 5 GPa, Temperature: ambient",N/A,Nanoscale diffusion-induced phase transition,Single Solid Solution
572,10.1016-j.jmst.2021.11.025.txt,10.1016-j.jmst.2021.11.025.txt,AlCoCrFeNi,1,BCC,Experimental,"laser-IGC, Evaporation time: varied, Pressure: 500 MPa and 5 GPa, Temperature: ambient",N/A,Nanoscale diffusion-induced phase transition,Single Solid Solution
572,10.1016-j.jmst.2021.11.025.txt,10.1016-j.jmst.2021.11.025.txt,Al,1,FCC,Experimental,"laser-IGC, Evaporation time: varied, Pressure: 500 MPa and 5 GPa, Temperature: ambient",N/A,None,Single Solid Solution
572,10.1016-j.jmst.2021.11.025.txt,10.1016-j.jmst.2021.11.025.txt,CoCrFeNi,1,FCC,Experimental,"laser-IGC, Evaporation time: varied, Pressure: 500 MPa and 5 GPa, Temperature: ambient",N/A,None,Single Solid Solution
572,10.1016-j.jmst.2021.11.025.txt,10.1016-j.jmst.2021.11.025.txt,"(Al,Ni)CoCrFe",1,BCC B2,Experimental,"laser-IGC, Evaporation time: varied, Pressure: 500 MPa and 5 GPa, Temperature: ambient",N/A,Partially ordered structure,High Entropy Intermetallic
572,10.1016-j.jmst.2021.11.025.txt,10.1016-j.jmst.2021.11.025.txt,"(Fe,Cr)AlCoNi",1,BCC,Experimental,"laser-IGC, Evaporation time: varied, Pressure: 500 MPa and 5 GPa, Temperature: ambient",N/A,None,Mixed Solution
573,10.1016-j.mtcomm.2021.102760.txt,10.1016-j.mtcomm.2021.102760.txt,AlCrFe2Ni2Mo0.75W0.2,1,BCC,experimental,"arc melting, Temperature: 1600, Time: 10 minutes",N/A,None,Single Solid Solution
573,10.1016-j.mtcomm.2021.102760.txt,10.1016-j.mtcomm.2021.102760.txt,CoCrFeNiNb0.5,1,FCC,experimental,"arc melting, Temperature: 1500, Time: 15 minutes",N/A,None,Single Solid Solution
573,10.1016-j.mtcomm.2021.102760.txt,10.1016-j.mtcomm.2021.102760.txt,CrFeCoNiNb0.5,1,BCC,experimental,"spark plasma sintering, Temperature: 1200, Pressure: 50, Time: 30 minutes",N/A,None,Single Solid Solution
573,10.1016-j.mtcomm.2021.102760.txt,10.1016-j.mtcomm.2021.102760.txt,HfNbTaTiZr,1,BCC,experimental,"arc melting, Temperature: 1600, Time: 10 minutes",N/A,None,Single Solid Solution
573,10.1016-j.mtcomm.2021.102760.txt,10.1016-j.mtcomm.2021.102760.txt,NbTaTiZrV,1,BCC,experimental,"arc melting, Temperature: 1600, Time: 10 minutes",N/A,None,Single Solid Solution
573,10.1016-j.mtcomm.2021.102760.txt,10.1016-j.mtcomm.2021.102760.txt,Ti0.5CrFeCoNiAl0.5Cu0.5,1,FCC,experimental,"arc melting, Temperature: 1500, Time: 15 minutes",N/A,None,Single Solid Solution
573,10.1016-j.mtcomm.2021.102760.txt,10.1016-j.mtcomm.2021.102760.txt,Ti1.4CrFeCoNiCu,1,BCC,experimental,"spark plasma sintering, Temperature: 1200, Pressure: 50, Time: 30 minutes",N/A,None,Single Solid Solution
573,10.1016-j.mtcomm.2021.102760.txt,10.1016-j.mtcomm.2021.102760.txt,Ti34Ni8Cu47Zr11,1,none Amorphous,experimental,"arc melting, Temperature: 1500, Time: 15 minutes",N/A,None,Amorphous
573,10.1016-j.mtcomm.2021.102760.txt,10.1016-j.mtcomm.2021.102760.txt,Ti52Fe7Ni11Cu23Mo7,1,none Amorphous,experimental,"arc melting, Temperature: 1500, Time: 15 minutes",N/A,None,Amorphous
573,10.1016-j.mtcomm.2021.102760.txt,10.1016-j.mtcomm.2021.102760.txt,VNbTiZr,1,BCC,experimental,"arc melting, Temperature: 1600, Time: 10 minutes",N/A,None,Single Solid Solution
573,10.1016-j.mtcomm.2021.102760.txt,10.1016-j.mtcomm.2021.102760.txt,Zr1.2V0.8Nb1.2TiAl,1,BCC,experimental,"spark plasma sintering, Temperature: 1200, Pressure: 50, Time: 30 minutes",N/A,None,Single Solid Solution
574,10.1016-j.matlet.2021.131366.txt,10.1016-j.matlet.2021.131366.txt,TiZrHfNb,1,cubic NaCl-type,experimental,"arc melting, Atmosphere: high-purity argon (purity ≥ 99.999%)",N/A,Partially ordered structure due to formation of distinct carbides,Intermetallic
574,10.1016-j.matlet.2021.131366.txt,10.1016-j.matlet.2021.131366.txt,TiZrHfNbTa,2,Not specified + cubic NaCl-type,experimental,"arc melting, Atmosphere: high-purity argon (purity ≥ 99.999%)",N/A,Partially ordered structure due to formation of distinct carbides,Intermetallic
575,10.1016-j.msea.2023.144579.txt,10.1016-j.msea.2023.144579.txt,Al4CrFeMnMoNiTi,3,"FCC + tetragonal + (Fe, Cr, Mo)-rich σ phase",experimental,"arc melting, Temperature: 1423, Time: 2 hours, Cooling: water quenching",N/A,None,Mixed Solution
575,10.1016-j.msea.2023.144579.txt,10.1016-j.msea.2023.144579.txt,Al4CrFeMnMoNiTi,3,"FCC + tetragonal + (Fe, Cr, Mo)-rich σ phase",experimental,"arc melting, Temperature: 1423, Time: 2 hours, Cooling: water quenching",N/A,None,Mixed Solution
575,10.1016-j.msea.2023.144579.txt,10.1016-j.msea.2023.144579.txt,Al4CrFeMnMoNiTi,3,"FCC + tetragonal + (Fe, Cr, Mo)-rich σ phase",experimental,"arc melting, Temperature: 1423, Time: 2 hours, Cooling: water quenching",N/A,None,Mixed Solution
575,10.1016-j.msea.2023.144579.txt,10.1016-j.msea.2023.144579.txt,Al4CrFeMnMoNiTi,3,"FCC + tetragonal + (Fe, Cr, Mo)-rich σ phase",experimental,"arc melting, Temperature: 1423, Time: 2 hours, Cooling: water quenching",N/A,None,Mixed Solution
575,10.1016-j.msea.2023.144579.txt,10.1016-j.msea.2023.144579.txt,Al4CrFeMnMoNiTi,3,"FCC + tetragonal + (Fe, Cr, Mo)-rich σ phase",experimental,"arc melting, Temperature: 1423, Time: 2 hours, Cooling: water quenching",N/A,None,Mixed Solution
576,10.1016-j.msea.2023.145611.txt,10.1016-j.msea.2023.145611.txt,CrMnFeCoNi0.8Nb0.2,3,"C15 (cubic) Laves + C15 (cubic), C36 (HCP) + FCC",Experimental,"vacuum induction melting, Temperature: various (900 °C, 1000 °C, 1100 °C), Duration: 10 seconds, Cooling method: furnace cooled",N/A,Partially ordered structure due to Laves phase and secondary precipitates,Mixed Solution
576,10.1016-j.msea.2023.145611.txt,10.1016-j.msea.2023.145611.txt,AlCoCrFeNi2.1,2,B2 (CsCl-type) (Intermetallic) + FCC,Experimental,"arc melting, Temperature: not specified, Duration: not specified",N/A,Partially ordered structure due to B2 phase,Mixed Solution
576,10.1016-j.msea.2023.145611.txt,10.1016-j.msea.2023.145611.txt,Ni30Co30Cr10Fe10Al18W2,1,BCC,Experimental,"arc melting, Temperature: not specified, Duration: not specified",N/A,None,Single Solid Solution
576,10.1016-j.msea.2023.145611.txt,10.1016-j.msea.2023.145611.txt,AlCrFeNiCo1.9,1,FCC,Experimental,"arc melting, Temperature: not specified, Duration: not specified",N/A,None,Single Solid Solution
576,10.1016-j.msea.2023.145611.txt,10.1016-j.msea.2023.145611.txt,CoFeNi2V0.5Nb0.75,1,FCC,Experimental,"arc melting, Temperature: not specified, Duration: not specified",N/A,None,Single Solid Solution
576,10.1016-j.msea.2023.145611.txt,10.1016-j.msea.2023.145611.txt,CrFeNi2Al,1,FCC,Experimental,"arc melting, Temperature: not specified, Duration: not specified",N/A,None,Single Solid Solution
576,10.1016-j.msea.2023.145611.txt,10.1016-j.msea.2023.145611.txt,FeCrNiCoNb0.5,1,FCC,Experimental,"arc melting, Temperature: not specified, Duration: not specified",N/A,None,Single Solid Solution
576,10.1016-j.msea.2023.145611.txt,10.1016-j.msea.2023.145611.txt,Ti2ZrHfV0.5Ta0.2,1,HCP,Experimental,"arc melting, Temperature: not specified, Duration: not specified",N/A,None,Single Solid Solution
576,10.1016-j.msea.2023.145611.txt,10.1016-j.msea.2023.145611.txt,Ti30Ni30Fe10Hf10Nb20,1,FCC,Experimental,"arc melting, Temperature: not specified, Duration: not specified",N/A,None,Single Solid Solution
576,10.1016-j.msea.2023.145611.txt,10.1016-j.msea.2023.145611.txt,Al0.5NTi3V1.0Zr2,1,FCC,Experimental,"arc melting, Temperature: not specified, Duration: not specified",N/A,None,Single Solid Solution
576,10.1016-j.msea.2023.145611.txt,10.1016-j.msea.2023.145611.txt,CoCrFeNi2.1,1,FCC,Experimental,"arc melting, Temperature: not specified, Duration: not specified",N/A,None,Single Solid Solution
577,10.1016-j.matlet.2022.132897.txt,10.1016-j.matlet.2022.132897.txt,AlNb2TiV,5,A15 + BCC B2 + σ phase B2 + Nb3Al + Nb2Al,experimental,"arc melting, Temperature: 1100, Time: 2 hours, Cooling method: water quenching",N/A,Partially ordered structure (High Entropy Intermetallic) after 1100°C annealing,Mixed Solution
578,10.1016-j.intermet.2023.108180.txt,10.1016-j.intermet.2023.108180.txt,CoCrFeNiNbTiZr,2,B2 (Intermetallic) + BCC,experimental,"arc melting, Temperature: 800, Time: 10 hours, Cooling rate: air cooling",N/A,None,Mixed Solution
578,10.1016-j.intermet.2023.108180.txt,10.1016-j.intermet.2023.108180.txt,CoCrFeNiNbTiZr,2,B2 (Intermetallic) + BCC,experimental,"arc melting, Temperature: 800, Time: 10 hours, Cooling rate: air cooling",N/A,None,Mixed Solution
578,10.1016-j.intermet.2023.108180.txt,10.1016-j.intermet.2023.108180.txt,CoCrFeNiNbTiZr,2,B2 (Intermetallic) + BCC,experimental,"arc melting, Temperature: 800, Time: 10 hours, Cooling rate: air cooling",N/A,None,Mixed Solution
579,10.1016-j.jmrt.2023.05.258.txt,10.1016-j.jmrt.2023.05.258.txt,Al0.1CoCrFeNi,1,FCC,experimental,"vacuum levitation melting, Purities of raw metals: >99.9%, Melting process: repeatedly melted for 5 times, Mold dimensions: diameter of 50 mm, length of 200 mm, Thin pieces: 5 mm thickness, Pre-deformation: tensile deformation with a strain of 20% at ambient temperature, Conventional heat treatment: 1 hour at 590°C in air, Electropulsing treatment: {'current density': 90, 'duration': 0.5, 'interval time': 30, 'number of treatments': 10}",N/A,No partially ordered structures or high entropy intermetallics observed,Mixed Solution
580,10.1016-j.surfcoat.2022.128851.txt,10.1016-j.surfcoat.2022.128851.txt,AlCrFeMnNi,2,BCC + FCC,experimental,"laser cladding, Laser energy density: 50-92 J/mm2, Substrate: 17-4PH stainless steel, Powder feed rate: 18 g/min, Atmosphere: argon protection chamber",N/A,No partial ordering or high entropy intermetallic structure mentioned,Mixed Solution
581,10.1016-j.jmrt.2023.08.274.txt,10.1016-j.jmrt.2023.08.274.txt,AlCrMoSiTi,2,BCC + HCP,experimental,"vacuum arc melting furnace, Temperature: 1800, Pressure: 4, Time: 10 minutes",N/A,High pressure solidification at 4 GPa,Mixed Solution
582,10.1016-j.jallcom.2021.159088.txt,10.1016-j.jallcom.2021.159088.txt,AlCoCrFeNiTiW,1,BCC,experimental,"selective laser melting (SLM), Laser power: 240, Scanning speed: 1000, Powder layer thickness: 0.05, Scanning space: 100, Protective gas: Ar",N/A,None,Single Solid Solution
582,10.1016-j.jallcom.2021.159088.txt,10.1016-j.jallcom.2021.159088.txt,AlCoCrFeNiTi,2,BCC + TiN,experimental,"selective laser melting (SLM), Laser power: 240, Scanning speed: 1000, Powder layer thickness: 0.05, Scanning space: 100, Protective gas: N2",N/A,Partially ordered structure with TiN precipitates,Mixed Solution
583,10.1016-j.compositesb.2024.111237.txt,10.1016-j.compositesb.2024.111237.txt,CoCrFeNiTiCxNy,3,"FCC + NaCl-type (Rock Salt) + (Cr,Fe,Co)23C6",experimental,"laser powder bed fusion (LPBF), Laser power: 210-390 W, Scan speed: 600-1100 mm/s, Layer thickness: 40, Hatch spacing: 80, Energy density: 160.7",N/A,None,Mixed Solution
585,10.1016-j.msea.2023.144710.txt,10.1016-j.msea.2023.144710.txt,AlCoCrFeNi,1,FCC,experimental,"arc melting, Temperature: 1600, Time: 30 minutes",N/A,None,Single Solid Solution
585,10.1016-j.msea.2023.144710.txt,10.1016-j.msea.2023.144710.txt,AlCoCrFeNi,2,BCC + FCC,experimental,"arc melting, Temperature: 1600, Time: 30 minutes",N/A,None,Mixed Solution
585,10.1016-j.msea.2023.144710.txt,10.1016-j.msea.2023.144710.txt,AlCoCrFeNi,2,BCC + FCC,experimental,"arc melting, Temperature: 1600, Time: 30 minutes",N/A,None,Mixed Solution
585,10.1016-j.msea.2023.144710.txt,10.1016-j.msea.2023.144710.txt,AlCoCrFeNi,2,BCC + FCC,experimental,"arc melting, Temperature: 1600, Time: 30 minutes",N/A,None,Mixed Solution
585,10.1016-j.msea.2023.144710.txt,10.1016-j.msea.2023.144710.txt,AlCoCrFeNi,2,BCC + FCC,experimental,"arc melting, Temperature: 1600, Time: 30 minutes",N/A,Partially ordered structure (B2),Mixed Solution
586,10.1016-j.jmst.2023.07.077.txt,10.1016-j.jmst.2023.07.077.txt,TiNbTaFeMoU,1,BCC,Experimental,Not specified,N/A,Not specified,Single Solid Solution
586,10.1016-j.jmst.2023.07.077.txt,10.1016-j.jmst.2023.07.077.txt,TiNbTaFeU,1,BCC,Experimental,Not specified,N/A,Not specified,Single Solid Solution
586,10.1016-j.jmst.2023.07.077.txt,10.1016-j.jmst.2023.07.077.txt,TiNbTaMoU,1,BCC,Experimental,Not specified,N/A,Not specified,Single Solid Solution
586,10.1016-j.jmst.2023.07.077.txt,10.1016-j.jmst.2023.07.077.txt,TiNbTaU,1,BCC,Experimental,Not specified,N/A,Not specified,Single Solid Solution
586,10.1016-j.jmst.2023.07.077.txt,10.1016-j.jmst.2023.07.077.txt,TiNbU,1,BCC,Experimental,Not specified,N/A,Not specified,Single Solid Solution
586,10.1016-j.jmst.2023.07.077.txt,10.1016-j.jmst.2023.07.077.txt,TiU,1,BCC,Experimental,Not specified,N/A,Not specified,Single Solid Solution
586,10.1016-j.jmst.2023.07.077.txt,10.1016-j.jmst.2023.07.077.txt,NbU,1,BCC,Experimental,Not specified,N/A,Not specified,Single Solid Solution
586,10.1016-j.jmst.2023.07.077.txt,10.1016-j.jmst.2023.07.077.txt,HfMoNbU,1,BCC,Experimental,Not specified,N/A,Not specified,Single Solid Solution
586,10.1016-j.jmst.2023.07.077.txt,10.1016-j.jmst.2023.07.077.txt,MoNbTaU,1,BCC,Experimental,Not specified,N/A,Not specified,Single Solid Solution
586,10.1016-j.jmst.2023.07.077.txt,10.1016-j.jmst.2023.07.077.txt,MoNbU,1,BCC,Experimental,Not specified,N/A,Not specified,Single Solid Solution
586,10.1016-j.jmst.2023.07.077.txt,10.1016-j.jmst.2023.07.077.txt,NbTaU,1,BCC,Experimental,Not specified,N/A,Not specified,Single Solid Solution
586,10.1016-j.jmst.2023.07.077.txt,10.1016-j.jmst.2023.07.077.txt,NbTaTiU,1,BCC,Experimental,Not specified,N/A,Not specified,Single Solid Solution
587,10.1016-j.matdes.2022.111411.txt,10.1016-j.matdes.2022.111411.txt,FeCoCrNiMn,2,FCC + monoclinic,experimental,"vacuum induction melting, Temperature: 1190, Time: 6 hours, Cooling method: water quenching",N/A,None,Mixed Solution
588,10.1016-j.jmrt.2023.09.243.txt,10.1016-j.jmrt.2023.09.243.txt,Al0.6CoCrFeNi,3,BCC + BCC B2 + FCC,experimental,"arc melting, Temperature: Not specified, Time: Not specified",N/A,None,Mixed Solution
589,10.1016-j.matchar.2021.111370.txt,10.1016-j.matchar.2021.111370.txt,AlCoCrFeMoNi,2,FCC + complex tetragonal (Intermetallic),Experimental,"gas atomization and press-and-sinter powder metallurgy, Sintering temperature: 1220, Sintering time: 1, Atmosphere: vacuum (2.5 × 10−5 Torr), Cooling method: furnace cooling",N/A,None,Mixed Solution
589,10.1016-j.matchar.2021.111370.txt,10.1016-j.matchar.2021.111370.txt,AlCoCrFeMoNiB₀.₈,3,FCC + complex tetragonal (Intermetallic) + tetragonal B2 (Intermetallic),Experimental,"gas atomization and press-and-sinter powder metallurgy, Sintering temperature: 1220, Sintering time: 1, Atmosphere: vacuum (2.5 × 10−5 Torr), Cooling method: furnace cooling",N/A,Partially ordered structure due to sigma and Mo2FeB2 boride phases,Mixed Solution
590,10.1016-j.msea.2021.141964.txt,10.1016-j.msea.2021.141964.txt,Al0.25CoCrFeNi,4,"BCC B2 (Intermetallic) + FCC + HCP + (Al,Co,Cr,Fe,Ni)2(Al,Co,Cr,Fe,Ni)",experimental,"arc melting, Temperature: 1100, Time: 6 hours",N/A,"Cryo-rolled with 60% reduction, annealed at 800°C, 1000°C, and 1200°C for 4 hours",Mixed Solution
591,10.1016-j.actamat.2021.117568.txt,10.1016-j.actamat.2021.117568.txt,CoCrFeMnSiV,4,BCC martensite + FCC + HCP martensite + V2O3,experimental,"vacuum-induction melting, Ingot size: 28 × 50 × 160 mm3, Homogenization temperature: 1200, Homogenization time: 2 hours, Hot rolling temperature: 1100–900 °C, Hot rolling reduction ratio: about 40%, Cold rolling reduction ratio: about 30%, Annealing temperature: 850, Annealing time: 1 hour",N/A,None,Mixed Solution
592,10.1016-j.matdes.2022.110685.txt,10.1016-j.matdes.2022.110685.txt,VCrFeCoNi,2,BCC + FCC,experimental,"vacuum-induction melting, Elements: high purity (99.9%), Quantity: 100, Temperature: 1673, Atmosphere: pure argon, Homogenization temperature: 1473, Homogenization time: 6, Cold rolling: thickness reduction, Annealing temperature: 1173, Annealing time: 1, Quenching method: water quenching, Heat treatment atmosphere: argon",N/A,No partially ordered structure or high entropy intermetallic phase observed in initial state,Mixed Solution
595,10.1016-j.corsci.2021.109781.txt,10.1016-j.corsci.2021.109781.txt,AlCuNiCrFe,2,BCC + FCC,experimental,"high-speed laser cladding, Temperature: 1100, Time: 100 hours",N/A,None,Mixed Solution
595,10.1016-j.corsci.2021.109781.txt,10.1016-j.corsci.2021.109781.txt,AlCuNiCrFe,2,BCC + FCC,experimental,"high-speed laser cladding, Temperature: 1100, Time: 100 hours",N/A,None,Mixed Solution
595,10.1016-j.corsci.2021.109781.txt,10.1016-j.corsci.2021.109781.txt,AlCuNiCrFe,2,BCC + ordered solid solution (Intermetallic),experimental,"high-speed laser cladding, Temperature: 1100, Time: 100 hours",N/A,Partially ordered structure,Mixed Solution
595,10.1016-j.corsci.2021.109781.txt,10.1016-j.corsci.2021.109781.txt,AlCuNiCrFe,2,BCC + ordered solid solution (Intermetallic),experimental,"high-speed laser cladding, Temperature: 1100, Time: 100 hours",N/A,Partially ordered structure,Mixed Solution
596,10.1016-j.matlet.2022.133461.txt,10.1016-j.matlet.2022.133461.txt,Cr20Mn20Fe20Co35Ni5,2,FCC + HCP martensite,experimental,"Bridgman method, Homogenization temperature: 1473, Homogenization duration: 48, Atmosphere: helium, Quenching method: water quenching",N/A,None,Mixed Solution
597,10.1016-j.matchar.2023.113129.txt,10.1016-j.matchar.2023.113129.txt,AlCoCrFeNi,3,B2 (Intermetallic) + BCC + Al0.7Cr1.5Fe1.5CoNi,experimental,"arc melting, Temperature: Not specified, Time: Ingots were flipped and re-melted at least five times",N/A,None,Mixed Solution
597,10.1016-j.matchar.2023.113129.txt,10.1016-j.matchar.2023.113129.txt,AlCoCrFeNi,3,B2 (Intermetallic) + BCC + Al0.7Cr2.0Fe1.0CoNi,experimental,"arc melting, Temperature: Not specified, Time: Ingots were flipped and re-melted at least five times",N/A,None,Mixed Solution
597,10.1016-j.matchar.2023.113129.txt,10.1016-j.matchar.2023.113129.txt,AlCoCrFeNi,3,B2 (Intermetallic) + BCC + Al0.7Cr2.5Fe0.5CoNi,experimental,"arc melting, Temperature: Not specified, Time: Ingots were flipped and re-melted at least five times",N/A,None,Mixed Solution
597,10.1016-j.matchar.2023.113129.txt,10.1016-j.matchar.2023.113129.txt,AlCoCrFeNi,3,B2 (Intermetallic) + BCC + Al0.7Cr3.0Fe0.0CoNi,experimental,"arc melting, Temperature: Not specified, Time: Ingots were flipped and re-melted at least five times",N/A,None,Mixed Solution
598,10.1016-j.jallcom.2021.161252.txt,10.1016-j.jallcom.2021.161252.txt,AlCoCrFeNiSi,7,"BCC + FCC + HCP + similar to Ti(C, N) + tetragonal + TiSi2 + V(C, N)",Experimental,"laser cladding, Laser power: 600, Scanning speed: 8, Powder feeding rate: 3.5, Laser focus size: 1, Shielding gas: high-purity nitrogen",N/A,Partially ordered B2 phase present,Mixed Solution
599,10.1016-j.jallcom.2019.152025.txt,10.1016-j.jallcom.2019.152025.txt,CoCrFeMnNi2-x,1,FCC,experimental,"arc melting, Temperature: not explicitly stated, but typically above 1400°C, Time: multiple melting cycles",N/A,None,Single Solid Solution
599,10.1016-j.jallcom.2019.152025.txt,10.1016-j.jallcom.2019.152025.txt,CoCrFeMnNi2-x,1,FCC,experimental,"arc melting, Temperature: not explicitly stated, but typically above 1400°C, Time: multiple melting cycles",N/A,None,Single Solid Solution
599,10.1016-j.jallcom.2019.152025.txt,10.1016-j.jallcom.2019.152025.txt,CoCrFeMnNi2-x,1,FCC,experimental,"arc melting, Temperature: not explicitly stated, but typically above 1400°C, Time: multiple melting cycles",N/A,None,Single Solid Solution
599,10.1016-j.jallcom.2019.152025.txt,10.1016-j.jallcom.2019.152025.txt,CoCrFeMnNi,1,FCC,experimental,"arc melting, Temperature: not explicitly stated, but typically above 1400°C, Time: multiple melting cycles",N/A,None,Single Solid Solution
599,10.1016-j.jallcom.2019.152025.txt,10.1016-j.jallcom.2019.152025.txt,CoCrFeMnNi2-x,3,FCC + sigma phase (D8b) (Intermetallic) + CoCrFeMn1.25Ni0.75,experimental,"arc melting, Temperature: not explicitly stated, but typically above 1400°C, Time: multiple melting cycles",N/A,Precipitation of σ phase,Mixed Solution
599,10.1016-j.jallcom.2019.152025.txt,10.1016-j.jallcom.2019.152025.txt,CoCrFeMnNi2-x,3,FCC + sigma phase (D8b) (Intermetallic) + CoCrFeMn1.5Ni0.5,experimental,"arc melting, Temperature: not explicitly stated, but typically above 1400°C, Time: multiple melting cycles",N/A,Precipitation of σ phase,Mixed Solution
599,10.1016-j.jallcom.2019.152025.txt,10.1016-j.jallcom.2019.152025.txt,CoCrFeMnNi2-x,3,FCC + sigma phase (D8b) (Intermetallic) + CoCrFeMn1.75Ni0.25,experimental,"arc melting, Temperature: not explicitly stated, but typically above 1400°C, Time: multiple melting cycles",N/A,Precipitation of σ phase,Mixed Solution
600,10.1016-j.jallcom.2022.165187.txt,10.1016-j.jallcom.2022.165187.txt,HfNbTaTiWZr,1,BCC,experimental,"arc melting, Temperature: not specified, Time: 3 minutes per remelt, Pressure: high-purity argon atmosphere",N/A,None,Single Solid Solution
601,10.1016-j.jallcom.2022.166013.txt,10.1016-j.jallcom.2022.166013.txt,(AgSnPbBi)Te,2,NaCl-type + NaCl-type with minor impurity phases,experimental,"high-pressure synthesis, Pressure: 3, Temperature: 500, Duration: 30",N/A,None,Intermetallic
602,10.1016-j.jmst.2020.04.050.txt,10.1016-j.jmst.2020.04.050.txt,NbMoTiVSi,2,BCC + complex intermetallic,experimental,"arc melting, Temperature: Not specified, Time: Repeated five times, Pressure: High vacuum, Atmosphere: Argon",N/A,"Silicon content varies (x = 0, 0.1, 0.2, 0.3, 0.4)",Mixed Solution
603,10.1016-j.ijplas.2021.102965.txt,10.1016-j.ijplas.2021.102965.txt,FeMnCoCrN,3,BCC martensite + FCC + HCP,Experimental,"Casting, hot-forging, hot-rolling, homogenization, cold-rolling, and annealing, Casting: {'temperature': 1200, 'atmosphere': 'Ar'}, Hot forging: {'temperature': 1200}, Hot rolling: {'initial_temperature': 1050, 'final_temperature': 900, 'reduction': 50}, Homogenization: {'temperature': 1200, 'time': '2 hours', 'atmosphere': 'Ar'}, Cold rolling: {'reduction': 60}, Annealing: {'temperature': [750, 900], 'time': '3 minutes', 'atmosphere': 'salt bath furnace', 'cooling_rate': 'water quenching'}",N/A,"Heavy nitrogen doping (2.6 at.%), multi-heterostructure formation",Mixed Solution
604,10.1016-j.msea.2022.144272.txt,10.1016-j.msea.2022.144272.txt,CoCrFeMnNi,1,FCC,experimental,"Directed Energy Deposition (DED) Additive Manufacturing, Laser power: 300 – 600 W, Laser scan speed: 5 – 50 mm/s, Hatch spacing: 400 μm, Powder feed rate: ~10 g/min, Material: Pre-alloyed powders atomized by the plasma rotating electrode process, Environment: Printing conducted in a chamber purged with high-purity Ar gas to avoid oxidation",N/A,None,Single Solid Solution
605,10.1016-j.jmst.2021.12.010.txt,10.1016-j.jmst.2021.12.010.txt,CrMnFeCoNi,2,FCC + Cr23C6,experimental,"Selective Laser Melting (SLM), Laser power: 90, Hatch space: 80, Laser scanning speed: 600, Layer thickness: 25",N/A,None,Mixed Solution
606,10.1016-j.matlet.2022.133748.txt,10.1016-j.matlet.2022.133748.txt,AlMo0.5NbTa0.5TiZr,3,BCC + BCC B2 + HCP,Experimental,"laser-directed energy deposition (L-DED), Laser power: 5000, Laser scanning speed: 800, Laser powder feeding rate: 35-45 g/min",N/A,Partially ordered B2 phase present,Mixed Solution
608,10.1016-j.intermet.2022.107461.txt,10.1016-j.intermet.2022.107461.txt,CuMnNiFeCo,1,FCC,experimental,"arc melting, Composition: 20Cu–20Mn–20Ni–20Co–20Fe (at. %), Temperature: Melting temperatures of constituent elements (approx. 1084°C for Cu, 1245°C for Mn, 1455°C for Ni, 1500°C for Co, and 1538°C for Fe), Pressure: Atmospheric pressure, Time: Not explicitly stated, typically a few minutes per sample",N/A,None,Mixed Solution
609,10.1016-j.commatsci.2021.110647.txt,10.1016-j.commatsci.2021.110647.txt,AlCoCrFeNi,3,BCC + FCC + Not specified (Intermetallic),Experimental,"arc melting, Temperature: Not specified, Time: Not specified",N/A,None,Mixed Solution
609,10.1016-j.commatsci.2021.110647.txt,10.1016-j.commatsci.2021.110647.txt,AlCoCrNi,3,BCC + FCC + Not specified (Intermetallic),Experimental,"arc melting, Temperature: Not specified, Time: Not specified",N/A,None,Mixed Solution
609,10.1016-j.commatsci.2021.110647.txt,10.1016-j.commatsci.2021.110647.txt,AlCrFeNi,3,BCC + FCC + Not specified (Intermetallic),Experimental,"arc melting, Temperature: Not specified, Time: Not specified",N/A,None,Mixed Solution
609,10.1016-j.commatsci.2021.110647.txt,10.1016-j.commatsci.2021.110647.txt,AlNiCrFe,3,BCC + FCC + Not specified (Intermetallic),Experimental,"arc melting, Temperature: Not specified, Time: Not specified",N/A,None,Mixed Solution
609,10.1016-j.commatsci.2021.110647.txt,10.1016-j.commatsci.2021.110647.txt,AlTiCrFeNi,4,BCC + FCC + Not specified (Intermetallic) + σ-phase,Experimental,"arc melting, Temperature: Not specified, Time: Not specified",N/A,None,Mixed Solution
609,10.1016-j.commatsci.2021.110647.txt,10.1016-j.commatsci.2021.110647.txt,CoCrFeNi,3,BCC + FCC + Not specified (Intermetallic),Experimental,"arc melting, Temperature: Not specified, Time: Not specified",N/A,None,Mixed Solution
609,10.1016-j.commatsci.2021.110647.txt,10.1016-j.commatsci.2021.110647.txt,CoCrFeNiMn,3,BCC + FCC + Not specified (Intermetallic),Experimental,"arc melting, Temperature: Not specified, Time: Not specified",N/A,None,Mixed Solution
609,10.1016-j.commatsci.2021.110647.txt,10.1016-j.commatsci.2021.110647.txt,CoCrFeNiNb,3,BCC + FCC + Not specified (Intermetallic),Experimental,"arc melting, Temperature: Not specified, Time: Not specified",N/A,None,Mixed Solution
609,10.1016-j.commatsci.2021.110647.txt,10.1016-j.commatsci.2021.110647.txt,CoCrFeNiTa,3,BCC + FCC + Not specified (Intermetallic),Experimental,"arc melting, Temperature: Not specified, Time: Not specified",N/A,None,Mixed Solution
609,10.1016-j.commatsci.2021.110647.txt,10.1016-j.commatsci.2021.110647.txt,CoCrFeNiTi,4,BCC + FCC + Not specified (Intermetallic) + σ-phase,Experimental,"arc melting, Temperature: Not specified, Time: Not specified",N/A,None,Mixed Solution
609,10.1016-j.commatsci.2021.110647.txt,10.1016-j.commatsci.2021.110647.txt,CrFeNi,3,BCC + FCC + Not specified (Intermetallic),Experimental,"arc melting, Temperature: Not specified, Time: Not specified",N/A,None,Mixed Solution
609,10.1016-j.commatsci.2021.110647.txt,10.1016-j.commatsci.2021.110647.txt,CrMoVNbTi,2,BCC + Not specified (Intermetallic),Experimental,"arc melting, Temperature: Not specified, Time: Not specified",N/A,None,Mixed Solution
610,10.1016-j.mfglet.2022.07.084.txt,10.1016-j.mfglet.2022.07.084.txt,AlCoCrFeNiY,2,disordered A2 BCC + ordered B2,experimental,"laser directed energy deposition (DED), Base powder: commercial cobalt-rich powder for thermal spray applications, Additional powders: ['Al', 'Fe', 'Cr', 'Ni']",N/A,None,Mixed Solution
611,10.1016-j.pnsc.2020.07.002.txt,10.1016-j.pnsc.2020.07.002.txt,FeNiCoCrMn,1,FCC,experimental,"arc melting, Temperature: 1700, Time: 30 minutes, Atmosphere: Ti-gettered high-purity argon",N/A,None,Single Solid Solution
611,10.1016-j.pnsc.2020.07.002.txt,10.1016-j.pnsc.2020.07.002.txt,TiNbHfTaZr,1,BCC,experimental,"arc melting, Temperature: 2100, Time: 30 minutes, Atmosphere: Ti-gettered high-purity argon",N/A,None,Single Solid Solution
612,10.1016-j.ijmecsci.2022.107597.txt,10.1016-j.ijmecsci.2022.107597.txt,CoCrFeNiCu,1,FCC,experimental,"assumed to be conventional methods for HEAs, Temperature: not specified, Time: not specified",N/A,None,Single Solid Solution
613,10.1016-j.corsci.2023.111667.txt,10.1016-j.corsci.2023.111667.txt,AlCoCrCuFeNi,4,BCC + BCC B2 (Intermetallic) + FCC + AlCoCrCuFeNi,experimental,"laser powder bed fusion (LPBF), Laser power: 350, Scan speed: 1200, Hatch spacing: 80, Layer thickness: 50, Scan orientation: 67, Pre-heating temperature: 100, Protective atmosphere: argon with O2 content less than 0.1%",N/A,Partially ordered structure with B2 nano-precipitates in the BCC phase,Mixed Solution
614,10.1016-j.jallcom.2022.164310.txt,10.1016-j.jallcom.2022.164310.txt,FeCoNi1.5CuB0.5Y0.2,3,FCC + HCP + Not specified (Intermetallic),Experimental,"ball milling, cold pressing, microwave sintering, Ball milling rate: 150 rpm for 2 hours, then 300 rpm for 60 hours, Cold pressing pressure: 300 MPa for 2 minutes, Sintering temperature: 1000 °C, Sintering holding time: 30 minutes",N/A,None,Mixed Solution
614,10.1016-j.jallcom.2022.164310.txt,10.1016-j.jallcom.2022.164310.txt,FeCoNi1.5CuBxYy,3,FCC + HCP + Not specified (Intermetallic),Experimental,"ball milling, cold pressing, microwave sintering, Ball milling rate: 150 rpm for 2 hours, then 300 rpm for 60 hours, Cold pressing pressure: 300 MPa for 2 minutes, Sintering temperature: 1000 °C, Sintering holding time: 30 minutes",N/A,None,Mixed Solution
614,10.1016-j.jallcom.2022.164310.txt,10.1016-j.jallcom.2022.164310.txt,FeCrNiMnCo,1,FCC,Experimental,Not specified in the given text,N/A,None,Single Solid Solution
614,10.1016-j.jallcom.2022.164310.txt,10.1016-j.jallcom.2022.164310.txt,FeCoCrNi,1,FCC,Experimental,Not specified in the given text,N/A,None,Single Solid Solution
614,10.1016-j.jallcom.2022.164310.txt,10.1016-j.jallcom.2022.164310.txt,CoCrFeNiMnV,1,FCC,Experimental,Not specified in the given text,N/A,None,Single Solid Solution
614,10.1016-j.jallcom.2022.164310.txt,10.1016-j.jallcom.2022.164310.txt,FeMnCoCr,1,FCC,Experimental,Not specified in the given text,N/A,None,Single Solid Solution
614,10.1016-j.jallcom.2022.164310.txt,10.1016-j.jallcom.2022.164310.txt,CrMnFeCoNi,1,FCC,Experimental,Not specified in the given text,N/A,None,Single Solid Solution
614,10.1016-j.jallcom.2022.164310.txt,10.1016-j.jallcom.2022.164310.txt,CrFeCoNi,1,FCC,Experimental,Not specified in the given text,N/A,None,Single Solid Solution
614,10.1016-j.jallcom.2022.164310.txt,10.1016-j.jallcom.2022.164310.txt,CoCrFeNiNbx,2,FCC + Not specified (Intermetallic),Experimental,Not specified in the given text,N/A,Partially ordered structure,Mixed Solution
615,10.1016-j.jallcom.2022.165410.txt,10.1016-j.jallcom.2022.165410.txt,AlCoCrFeNi2.1,2,BCC (B2) + FCC (L12),experimental,"arc melting, Temperature: 1800, Atmosphere: Ar, Time: repeated at least three times, Mass loss: <0.01%",N/A,Partially ordered structure,Mixed Solution
615,10.1016-j.jallcom.2022.165410.txt,10.1016-j.jallcom.2022.165410.txt,Al16.8Co12.6Cr13.8Fe11.8Ni45.1,2,coarse-grained + lamellar (likely FCC/BCC),experimental,"electromagnetic directional crystallization, Temperature: 1823, Atmosphere: Ar, Time: 0.5 hours, Pulling-down rate: 2.5",N/A,Partially ordered structure,Mixed Solution
616,10.1016-j.intermet.2022.107565.txt,10.1016-j.intermet.2022.107565.txt,Fe50Mn30Co10Cr10,2,FCC + HCP,experimental,"selective laser melting (SLM), Laser power: 220, Layer thickness: 40, Hatching space: 60, Scanning speed: 1000, Scanning strategy: 67° angle between layers",N/A,Dual-phase structure,Mixed Solution
616,10.1016-j.intermet.2022.107565.txt,10.1016-j.intermet.2022.107565.txt,Fe49.5Mn30Co10Cr10Si0.5,2,FCC + HCP,experimental,"selective laser melting (SLM), Laser power: 220, Layer thickness: 40, Hatching space: 60, Scanning speed: 1000, Scanning strategy: 67° angle between layers",N/A,Predominantly FCC phase with minimal HCP phase,Mixed Solution
616,10.1016-j.intermet.2022.107565.txt,10.1016-j.intermet.2022.107565.txt,Fe48.5Mn30Co10Cr10Si1.5,2,FCC + HCP,experimental,"selective laser melting (SLM), Laser power: 220, Layer thickness: 40, Hatching space: 60, Scanning speed: 1000, Scanning strategy: 67° angle between layers",N/A,Predominantly FCC phase with minimal HCP phase,Mixed Solution
616,10.1016-j.intermet.2022.107565.txt,10.1016-j.intermet.2022.107565.txt,Fe48Mn30Co10Cr10Si2,2,FCC + HCP,experimental,"selective laser melting (SLM), Laser power: 220, Layer thickness: 40, Hatching space: 60, Scanning speed: 1000, Scanning strategy: 67° angle between layers",N/A,Predominantly FCC phase with minimal HCP phase,Mixed Solution
617,10.1016-j.ijleo.2023.170899.txt,10.1016-j.ijleo.2023.170899.txt,CoCrFeNiTi,5,"BCC + FCC + monoclinic (Intermetallic) + TiO2 + (Fe, Ni)-type BCC",Experimental,"laser cladding, Laser output power: 1400, Scanning speed: 3, Gas flow rate: 5, Powder feeding rate: 5, Overlap ratio: 60",N/A,Partially ordered structure with BCC and TiO2 phases within FCC matrix,Mixed Solution
618,10.1016-j.jmapro.2023.05.054.txt,10.1016-j.jmapro.2023.05.054.txt,CoCrCuFeNi,1,FCC,experimental,"vacuum arc remelting (VAR), Interlayer dimensions: 75 mm × 25 mm × 0.2 mm, Base metals: AA5010-H18 aluminum alloy and St-12 carbon steel, Base metals thickness: 1.2 mm and 3.0 mm, Fsw tool: H13 tool steel, quench-tempered condition, 12 mm dia shoulder, 3 mm dia pin, Plunge depth: 0.1 mm for aluminum, 0.1 mm to 0.4 mm for steel",N/A,None,Mixed Solution
619,10.1016-j.msea.2020.139028.txt,10.1016-j.msea.2020.139028.txt,CoCrNiAl0.1Mo0.1,2,FCC + HCP (Intermetallic),experimental,"arc melting, cold rolling, annealing, Arc melting temperature: 1600, Cold rolling reduction: 80, Annealing temperatures: [725, 750, 800, 900], Annealing duration: 1 hour, Cooling method: water cooling",N/A,None,Mixed Solution
620,10.1016-j.msea.2019.02.067.txt,10.1016-j.msea.2019.02.067.txt,Al9.4Cr19.7Fe28.6Ni33.9,2,BCC + FCC,experimental,"arc melting, Temperature: Not specified, Time: Not specified",N/A,None,Mixed Solution
620,10.1016-j.msea.2019.02.067.txt,10.1016-j.msea.2019.02.067.txt,Al9.4Cr19.7Fe28.6Ni33.9,2,BCC + FCC,experimental,"arc melting, Temperature: Not specified, Time: Not specified",N/A,None,Mixed Solution
620,10.1016-j.msea.2019.02.067.txt,10.1016-j.msea.2019.02.067.txt,Al9.4Cr19.7Fe28.6Ni33.9,2,BCC + FCC,experimental,"arc melting, Temperature: Not specified, Time: Not specified",N/A,None,Mixed Solution
620,10.1016-j.msea.2019.02.067.txt,10.1016-j.msea.2019.02.067.txt,Al9.4Cr19.7Fe28.6Ni33.9,2,BCC B2 + FCC,experimental,"arc melting, Temperature: Not specified, Time: Not specified",N/A,Partially ordered BCC (B2) phase present,Mixed Solution
620,10.1016-j.msea.2019.02.067.txt,10.1016-j.msea.2019.02.067.txt,Al9.4Cr19.7Fe28.6Ni33.9,2,BCC B2 + FCC,experimental,"arc melting, Temperature: Not specified, Time: Not specified",N/A,Partially ordered BCC (B2) phase present,Mixed Solution
621,10.1016-j.ijplas.2023.103823.txt,10.1016-j.ijplas.2023.103823.txt,CoCrFeMnNi,3,FCC + HCP + Fe34Co34Cr20Mn6Ni6,Experimental,"laser powder bed fusion (LPBF) and casting, Lpbf: {'wavelength': 1060, 'laser_power': 260, 'focus_diameter': 80, 'scanning_speed': 800, 'layer_thickness': 50, 'hatching_space': 60}, Casting: {'cooling_rate': 'lower than LPBF'}",N/A,"The LPBF-processed alloy exhibited a fine and dispersed HCP phase, enhancing back stress hardening. The as-cast alloy had coarse and straight FCC/HCP interfaces, hindering effective back stress hardening.",Mixed Solution
622,10.1016-j.scriptamat.2021.113724.txt,10.1016-j.scriptamat.2021.113724.txt,FeCrNiCu,1,FCC,experimental,"not specified in the provided text, Temperature: not specified, Time: not specified",N/A,None,Single Solid Solution
622,10.1016-j.scriptamat.2021.113724.txt,10.1016-j.scriptamat.2021.113724.txt,FeCrNiCuV_0.1,2,BCC + FCC,experimental,"not specified in the provided text, Temperature: not specified, Time: not specified",N/A,None,Mixed Solution
622,10.1016-j.scriptamat.2021.113724.txt,10.1016-j.scriptamat.2021.113724.txt,FeCrNiCuV_0.1_with_10_vol_TiC,4,BCC + FCC + NaCl-type (Intermetallic) + TiC,experimental,"not specified in the provided text, Temperature: not specified, Time: not specified",N/A,None,Mixed Solution
623,10.1016-j.msea.2021.142332.txt,10.1016-j.msea.2021.142332.txt,AlLiMgZnCu,6,FCC + Not specified + platelets on {100} planes of FCC matrix + platelets on {111} planes of FCC matrix + solid solution + Al2CuLi,experimental,"vacuum induction furnace, Composition: 80Al-5Li-5Mg-5Zn-5Cu, Atmosphere: argon, 1 atm, Temperature: Not explicitly stated, Time: Not explicitly stated",N/A,Partially ordered structure in the form of T1 (Al2CuLi) phase,Mixed Solution
