Repository: sourish69/MSE643_CourseProject

# MSE643_CourseProject - Phase-Oriented Generative Design of High-Entropy Alloys

**A generative machine-learning pipeline that designs new alloy compositions to order - you specify the crystal phase you want, and the model proposes chemistries that should form it.**

---

## The idea in one paragraph

High-entropy alloys mix five or more principal elements in near-equal proportions, and their configurational entropy unlocks unusual combinations of strength and thermal stability. The problem is scale: the viable composition space runs to millions of candidates, far beyond what anyone can cast and characterize by hand.

File: Datasets/Vladimir_HEA_database.csv (part 13 of 88)
id,Paper,Name,Alloy,Nb of phase,Phase,Experimental or theoretical,Experimental details,Theoretical details,Special conditions,Type of solution
624,10.1016-j.msea.2021.141737.txt,10.1016-j.msea.2021.141737.txt,(CrCoNiFe)94Ti2Al4,2,"FCC + (Al,Ti)-rich",experimental,"Laser Engineered Net Shaping (LENSTM), Laser power: 400, Laser scan speed: 10, Hatch spacing: 460, Scan strategy: Bi-directional with 90° rotation for next layer, Atmosphere: Argon-purged chamber, oxygen level < 20 ppm",N/A,Heat treatment at 650 °C for 4 hours followed by water quenching,Single Solid Solution
625,10.1016-j.matchar.2023.113167.txt,10.1016-j.matchar.2023.113167.txt,Fe0.25Al0.25Ni0.25Cu0.25,2,BCC + FCC,experimental,"combined cable wire (CCW), Wires: high-purity elemental wires of Fe, Al, Ni, Cu (99.99% purity, 0.6 mm diameter), Proportions: equimolar ratio (Fe0.25Al0.25Ni0.25Cu0.25), Process: manual winding around an Al wire",N/A,No partially ordered structure or high entropy intermetallic compound in the initial state,Mixed Solution
625,10.1016-j.matchar.2023.113167.txt,10.1016-j.matchar.2023.113167.txt,Fe0.2Al0.2Ni0.2Cu0.2Ti0.2,2,BCC + FCC,experimental,"combined cable wire (CCW), Wires: high-purity elemental wires of Fe, Al, Ni, Cu, Ti (99.99% purity, 0.6 mm diameter), Proportions: equimolar ratio (Fe0.2Al0.2Ni0.2Cu0.2Ti0.2), Process: manual winding around an Al wire",N/A,No partially ordered structure or high entropy intermetallic compound in the initial state,Mixed Solution
625,10.1016-j.matchar.2023.113167.txt,10.1016-j.matchar.2023.113167.txt,Al0.14Fe0.13Cu0.11Si0.25Zn0.11,1,FCC,experimental,"commercially available, Details: used as received without additional synthesis",N/A,No partially ordered structure or high entropy intermetallic compound in the initial state,Single Solid Solution
626,10.1016-j.corsci.2023.111455.txt,10.1016-j.corsci.2023.111455.txt,TaMo0.5NbZrTi1.5Al0.1,1,BCC,Experimental,"non-consumable arc melting, Temperature: 2000, Time: multiple remelting steps, Atmosphere: Ar flooding",N/A,None,Single Solid Solution
626,10.1016-j.corsci.2023.111455.txt,10.1016-j.corsci.2023.111455.txt,TaMo0.5NbZrTi1.5Al0.1Si0.1,2,BCC + complex silicide structures (Intermetallic),Experimental,"non-consumable arc melting, Temperature: 2000, Time: multiple remelting steps, Atmosphere: Ar flooding",N/A,None,Mixed Solution
626,10.1016-j.corsci.2023.111455.txt,10.1016-j.corsci.2023.111455.txt,TaMo0.5ZrTi1.5Al0.1Si0.2,2,BCC + complex silicide structures (Intermetallic),Experimental,"non-consumable arc melting, Temperature: 2000, Time: multiple remelting steps, Atmosphere: Ar flooding",N/A,None,Mixed Solution
627,10.1016-j.surfcoat.2020.125473.txt,10.1016-j.surfcoat.2020.125473.txt,AlCoCrFeNiTi,2,BCC + FCC,experimental,"laser-coating, Laser fluence: varied from 12.73 J/mm2 to 23.34 J/mm2, Beam spot diameter: 6.0, Scanning speed: 100, Track overlap: 0.2",N/A,None,Mixed Solution
628,10.1016-j.jmst.2021.09.031.txt,10.1016-j.jmst.2021.09.031.txt,CoCrFeNiMn,1,FCC,Experimental,"HT-HIP-MSA, Temperature: 1000, Pressure: 150, Time: 4",N/A,None,Single Solid Solution
628,10.1016-j.jmst.2021.09.031.txt,10.1016-j.jmst.2021.09.031.txt,CoCrFeNiCu,1,FCC,Experimental,"HT-HIP-MSA, Temperature: 1000, Pressure: 150, Time: 4",N/A,None,Mixed Solution
628,10.1016-j.jmst.2021.09.031.txt,10.1016-j.jmst.2021.09.031.txt,CoCrFeNiTi,1,FCC,Experimental,"HT-HIP-MSA, Temperature: 1000, Pressure: 150, Time: 4",N/A,None,Single Solid Solution
628,10.1016-j.jmst.2021.09.031.txt,10.1016-j.jmst.2021.09.031.txt,CoCrFeNiNb,1,FCC,Experimental,"HT-HIP-MSA, Temperature: 1000, Pressure: 150, Time: 4",N/A,None,Single Solid Solution
628,10.1016-j.jmst.2021.09.031.txt,10.1016-j.jmst.2021.09.031.txt,CoCrFeNiTa,1,FCC,Experimental,"HT-HIP-MSA, Temperature: 1000, Pressure: 150, Time: 4",N/A,None,Single Solid Solution
628,10.1016-j.jmst.2021.09.031.txt,10.1016-j.jmst.2021.09.031.txt,CoCrFeNiMo,1,FCC,Experimental,"HT-HIP-MSA, Temperature: 1000, Pressure: 150, Time: 4",N/A,None,Single Solid Solution
628,10.1016-j.jmst.2021.09.031.txt,10.1016-j.jmst.2021.09.031.txt,CoCrFeNiW,1,FCC,Experimental,"HT-HIP-MSA, Temperature: 1000, Pressure: 150, Time: 4",N/A,None,Single Solid Solution
628,10.1016-j.jmst.2021.09.031.txt,10.1016-j.jmst.2021.09.031.txt,CoCrFeNiAl,1,FCC,Experimental,"HT-HIP-MSA, Temperature: 1000, Pressure: 150, Time: 4",N/A,None,Single Solid Solution
628,10.1016-j.jmst.2021.09.031.txt,10.1016-j.jmst.2021.09.031.txt,CoCrFeNiSi,1,FCC,Experimental,"HT-HIP-MSA, Temperature: 1000, Pressure: 150, Time: 4",N/A,None,Single Solid Solution
628,10.1016-j.jmst.2021.09.031.txt,10.1016-j.jmst.2021.09.031.txt,CoCrFeNiMnCu,1,FCC,Experimental,"HT-HIP-MSA, Temperature: 1000, Pressure: 150, Time: 4",N/A,None,Single Solid Solution
628,10.1016-j.jmst.2021.09.031.txt,10.1016-j.jmst.2021.09.031.txt,CoCrFeNiMnTi,1,FCC,Experimental,"HT-HIP-MSA, Temperature: 1000, Pressure: 150, Time: 4",N/A,None,Single Solid Solution
628,10.1016-j.jmst.2021.09.031.txt,10.1016-j.jmst.2021.09.031.txt,CoCrFeNiMnNb,1,FCC,Experimental,"HT-HIP-MSA, Temperature: 1000, Pressure: 150, Time: 4",N/A,None,Single Solid Solution
629,10.1016-j.msea.2022.143816.txt,10.1016-j.msea.2022.143816.txt,AlCoCrFeNi2.1,4,BCC B2 + FCC L12 + Al3CoCrFeNi + AlCoCrFeNi,experimental,"Selective Laser Melting (SLM), Laser power: 240, Scanning speed: 900, Hatch spacing: 70, Layer thickness: 30, Rotation angle: 67, Argon gas protection: used",N/A,Partially ordered structure with High Entropy Intermetallics,Mixed Solution
630,10.1016-j.msea.2023.145681.txt,10.1016-j.msea.2023.145681.txt,NbMoTaWTiNi,1,BCC,experimental,"laser powder bed fusion (LPBF), Laser wavelength: 1064, Spot size: 25, Substrate: titanium alloy, Preheating temperature: 200, Power: 350, Layer thickness: 50, Scanning speed: 350, Scan spacing: 40, Laser scanning direction: rotated 67° between layers",N/A,None,Mixed Solution
630,10.1016-j.msea.2023.145681.txt,10.1016-j.msea.2023.145681.txt,NbMoTaWTiNi,1,BCC,experimental,"laser powder bed fusion (LPBF), Laser wavelength: 1064, Spot size: 25, Substrate: titanium alloy, Preheating temperature: 200, Power: 350, Layer thickness: 50, Scanning speed: 350, Scan spacing: 40, Laser scanning direction: rotated 67° between layers",N/A,None,Mixed Solution
630,10.1016-j.msea.2023.145681.txt,10.1016-j.msea.2023.145681.txt,NbMoTaWTiNi,4,B2 (CsCl-type structure) (Intermetallic) + BCC + Not specified + stacking faults B2 (Intermetallic),experimental,"laser powder bed fusion (LPBF), Laser wavelength: 1064, Spot size: 25, Substrate: titanium alloy, Preheating temperature: 200, Power: 350, Layer thickness: 50, Scanning speed: 350, Scan spacing: 40, Laser scanning direction: rotated 67° between layers",N/A,None,Mixed Solution
630,10.1016-j.msea.2023.145681.txt,10.1016-j.msea.2023.145681.txt,NbMoTaWTiNi,2,B2 (CsCl-type structure) (Intermetallic) + BCC,experimental,"laser powder bed fusion (LPBF), Laser wavelength: 1064, Spot size: 25, Substrate: titanium alloy, Preheating temperature: 200, Power: 350, Layer thickness: 50, Scanning speed: 300, Scan spacing: 40, Laser scanning direction: rotated 67° between layers",N/A,None,Mixed Solution
631,10.1016-j.msea.2023.145875.txt,10.1016-j.msea.2023.145875.txt,NiCoCrAlTi,2,FCC + NiCoCrAlTi,experimental,"magnetic suspension melting, Temperature: 1150, Time: 4 hours, Cooling: water-quenching",N/A,Partially ordered structure,Mixed Solution
631,10.1016-j.msea.2023.145875.txt,10.1016-j.msea.2023.145875.txt,NiCoCrAlTiV,2,FCC + NiCoCrAlTiV,experimental,"magnetic suspension melting, Temperature: 1150, Time: 4 hours, Cooling: water-quenching",N/A,Partially ordered structure,Mixed Solution
632,10.1016-j.apt.2022.103519.txt,10.1016-j.apt.2022.103519.txt,CoCrFeMnNi,3,FCC + orthorhombic + Cr7C3,experimental,"gas atomization, high-energy mechanical milling, spark plasma sintering, Gas atomization: {'temperature': 'not specified', 'pressure': 'high-pressure nitrogen', 'time': 'milliseconds to seconds'}, High-energy mechanical milling: {'duration': '5, 10, 30, 60 minutes', 'conditions': '800 rpm, zirconia vials, ball-to-powder weight ratio 10:1, argon atmosphere'}, Spark plasma sintering: {'temperature': 1000, 'pressure': 50, 'time': 10, 'heating rate': 100}",N/A,"No partial ordering observed, initial state before oxidation consists of primary FCC phase and minor Cr7C3 phase",Mixed Solution
633,10.1016-j.matchemphys.2023.128554.txt,10.1016-j.matchemphys.2023.128554.txt,AlCoCrFeNiCu0.5,2,FCC + Cr-rich sigma phase,experimental,"self-propagating high-temperature synthesis (SHS), vacuum arc melting, suction casting, Temperature: 1000, Time: various",N/A,None,Single Solid Solution
633,10.1016-j.matchemphys.2023.128554.txt,10.1016-j.matchemphys.2023.128554.txt,AlCoCrFeNiCu1.0,3,BCC A2 + FCC + Cu-rich FCC-A1 phase,experimental,"self-propagating high-temperature synthesis (SHS), vacuum arc melting, suction casting, Temperature: 1000, Time: various",N/A,None,Mixed Solution
633,10.1016-j.matchemphys.2023.128554.txt,10.1016-j.matchemphys.2023.128554.txt,AlCoCrFeNiCu0.25,1,FCC,experimental,"self-propagating high-temperature synthesis (SHS), vacuum arc melting, suction casting, Temperature: 1000, Time: various",N/A,None,Single Solid Solution
634,10.1016-j.jallcom.2021.161363.txt,10.1016-j.jallcom.2021.161363.txt,CoCrFeNi,1,FCC,experimental,"high energy mechanical alloying, Milling time: 20, Ball to powder ratio: 10, Process control agent: 0.7 wt% dodecane, Atmosphere: Argon (oxygen level < 0.5 ppm), Equipment: SPEX 8000D shaker",N/A,None,Single Solid Solution
634,10.1016-j.jallcom.2021.161363.txt,10.1016-j.jallcom.2021.161363.txt,CoCrFeNi,3,FCC + corundum + orthorhombic,experimental,"high energy mechanical alloying, Milling time: 20, Ball to powder ratio: 10, Process control agent: 0.7 wt% dodecane, Atmosphere: Argon (oxygen level < 0.5 ppm), Equipment: SPEX 8000D shaker",N/A,None,Mixed Solution
634,10.1016-j.jallcom.2021.161363.txt,10.1016-j.jallcom.2021.161363.txt,CoCrFeNi,3,FCC + corundum + orthorhombic,experimental,"high energy mechanical alloying, Milling time: 20, Ball to powder ratio: 10, Process control agent: 0.7 wt% dodecane, Atmosphere: Argon (oxygen level < 0.5 ppm), Equipment: SPEX 8000D shaker",N/A,None,Mixed Solution
635,10.1016-j.matdes.2022.111214.txt,10.1016-j.matdes.2022.111214.txt,AlCoCrFeNi,3,BCC + FCC + HCP,experimental,"melting and quenching (MQ) and Hybrid Monte Carlo/Molecular Dynamics (MC/MD) optimization, Temperature: 3800, Time: 500,000 steps",N/A,None,Mixed Solution
636,10.1016-j.jallcom.2023.171380.txt,10.1016-j.jallcom.2023.171380.txt,CoNiAlTiTaWCr,3,BCC (Intermetallic) + FCC + ordered cubic (Intermetallic),Experimental,"vacuum arc remelting (VAR), Atmosphere: high-purity Ar, Temperature: 1250, Time: multiple cycles",N/A,Partially ordered gamma prime phase,Mixed Solution
636,10.1016-j.jallcom.2023.171380.txt,10.1016-j.jallcom.2023.171380.txt,CoNiAlTiVTaWCr,3,BCC (Intermetallic) + FCC + ordered cubic (Intermetallic),Experimental,"vacuum arc remelting (VAR), Atmosphere: high-purity Ar, Temperature: 1250, Time: multiple cycles",N/A,Partially ordered gamma prime phase,Mixed Solution
636,10.1016-j.jallcom.2023.171380.txt,10.1016-j.jallcom.2023.171380.txt,CoNiAlTiVTaWCr,3,BCC (Intermetallic) + FCC + ordered cubic (Intermetallic),Experimental,"vacuum arc remelting (VAR), Atmosphere: high-purity Ar, Temperature: 1250, Time: multiple cycles",N/A,Partially ordered gamma prime phase,Mixed Solution
637,10.1016-j.jallcom.2021.161518.txt,10.1016-j.jallcom.2021.161518.txt,(CoCrFeNi)95Ti1Nb1Al3,2,"FCC + Ni3(Ti, Al, Nb)",experimental,"vacuum induction furnace, Homogenization temperature: 1473, Homogenization time: 12 hours, Solution treatment temperature: 1273, Solution treatment time: 1 hour, Aging temperature: 1023, Aging time: 8 hours",N/A,Partially ordered structure with L12 precipitates,Mixed Solution
638,10.1016-j.matlet.2022.131659.txt,10.1016-j.matlet.2022.131659.txt,FeCoNiCuZn,1,FCC,experimental,"electrochemical growth, Dispersion medium: de-ionized water, Laser irradiation: 915 nm laser, Irradiation duration: regular time intervals of 0, 3, 5, 10 minutes",N/A,None,Single Solid Solution
639,10.1016-j.compositesb.2021.108837.txt,10.1016-j.compositesb.2021.108837.txt,CoCrNi,3,FCC + HCP + Cr2O3,experimental,"Laser Aided Additive Manufacturing (LAAM), Carrier gas flow rate: 9, Shielding gas flow rate: 29.5, Laser power: optimized, Scan velocity: optimized, Powder feed rate: optimized, Layer thickness: optimized, Temperature: ambient (~25 °C, i.e., 298 K)",N/A,"Oxides present, primarily Cr2O3",Mixed Solution
640,10.1016-j.cej.2021.133251.txt,10.1016-j.cej.2021.133251.txt,FeCoNiIrRu,1,FCC,experimental,"electrospinning and graphitization, Electrospinning: {'anode_voltage': 16, 'distance_between_needle_tip_and_collector': 15, 'temperature': 25, 'humidity': 30, 'flow_rate': 0.3, 'electrospinning_period': 12}, Graphitization: {'temperature_range': '600-1200', 'time': 3, 'atmosphere': 'Ar'}",N/A,None,Single Solid Solution
641,10.1016-j.matchar.2024.113746.txt,10.1016-j.matchar.2024.113746.txt,AuCuNiPd,4,FCC + face-centered tetragonal (L10) + short-range ordered within FCC matrix + spinodal decomposition within FCC matrix,experimental,"high vacuum high-frequency induction melting, Temperature: not explicitly stated, Time: samples turned over and re-melted four times",N/A,Partially ordered structures (nanosized L10 and SRO) within FCC matrix,Mixed Solution
643,10.1016-j.jallcom.2022.165960.txt,10.1016-j.jallcom.2022.165960.txt,FeCoNiCuTi,1,FCC,experimental,"arc melting, Elements: ['Fe', 'Co', 'Ni', 'Cu', 'Ti'], Purity: > 99.97%, Atmosphere: argon, Pressure: 0.05, Temperature: not specified, Time: not specified",N/A,None,Single Solid Solution
643,10.1016-j.jallcom.2022.165960.txt,10.1016-j.jallcom.2022.165960.txt,FeCoNiCuTiC,2,FCC + onion-like carbon shell Amorphous,experimental,"arc discharging, Elements: ['Fe', 'Co', 'Ni', 'Cu', 'Ti'], Purity: > 99.97%, Atmosphere: methane (CH4) and argon (Ar), Pressure: 0.2 × 105 Pa (CH4), 0.5 × 105 Pa (Ar), Voltage: ~30 V, Current: ~90 A, Time: ~6 hours (passivation)",N/A,Carbon coating forms an amorphous or onion-like shell,Single Solid Solution
644,10.1016-j.mtcomm.2023.105929.txt,10.1016-j.mtcomm.2023.105929.txt,TiCrTaV,1,BCC A2,theoretical,"Density Functional Theory (DFT), Exchange-correlation functional: Generalized Gradient Approximations (GGA) determined by Perdew–Burke–Ernzerhof (PBE), Cutoff energy: 450, K-point mesh: 2 × 2 × 2 Γ-centered, Valence atomic configurations: {'Ti': '3d24s2', 'Cr': '3d54s1', 'Ta': '5d36s2', 'V': '3d34s2'}",N/A,Not applicable,Mixed Solution
645,10.1016-j.jmst.2023.10.025.txt,10.1016-j.jmst.2023.10.025.txt,CrCoNi,1,FCC,experimental,"Bridgman method, Temperature: 1200, Time: 24 hours, Atmosphere: argon, Quenching method: water-quenched",N/A,None,Single Solid Solution
647,10.1016-j.jallcom.2020.153729.txt,10.1016-j.jallcom.2020.153729.txt,AlCrFeNiTi,3,BCC + Al2O3 + TiO2,experimental,"mechanical alloying and vacuum hot-press sintering, Ma rotation speed: 350, Ma atmosphere: Ar, Ma ball to powder weight ratio: 10, Ma duration: 35 hours with a 5-minute break every 30 minutes, followed by an additional 5 hours, Vhps temperature: 1150, Vhps duration: 2, Vhps heating rate: 10, Vhps pressure: 50",N/A,Partially ordered structure (High Entropy Intermetallic),Mixed Solution
648,10.1016-j.cej.2023.146719.txt,10.1016-j.cej.2023.146719.txt,MnFeCoNiCu,1,FCC,experimental,"induction melting, annealing, high-energy ball milling, Induction melting temperature: 1250, Induction melting duration: 10, Induction melting atmosphere: inert, Annealing temperature: 1000, Annealing duration: 96, Annealing atmosphere: not specified, Ball milling duration: 12",N/A,None,Single Solid Solution
650,10.1016-j.jmrt.2022.08.054.txt,10.1016-j.jmrt.2022.08.054.txt,CoCrFeNiMo,1,FCC,experimental,"hot-extrusion, Temperature: 1200, Extrusion ratio: 9.5",N/A,Contains coarse twins with sizes of about 20 μm in initial microstructure,Single Solid Solution
650,10.1016-j.jmrt.2022.08.054.txt,10.1016-j.jmrt.2022.08.054.txt,CoCrFeNiMn,1,FCC,experimental,unspecified,N/A,Contains nanotwins in shear bands,Single Solid Solution
650,10.1016-j.jmrt.2022.08.054.txt,10.1016-j.jmrt.2022.08.054.txt,CrFeCoNiMo,1,FCC,experimental,unspecified,N/A,Contains nanotwins and equiaxed grains in shear band,Single Solid Solution
651,10.1016-j.msea.2022.143112.txt,10.1016-j.msea.2022.143112.txt,VNbTiSi,2,BCC + tetragonal,Experimental,"arc melting, Temperature: 1630, Atmosphere: argon, Cooling method: water-cooling",N/A,None,Mixed Solution
651,10.1016-j.msea.2022.143112.txt,10.1016-j.msea.2022.143112.txt,VNbTiCrSi,2,BCC + tetragonal,Experimental,"arc melting, Temperature: 1630, Atmosphere: argon, Cooling method: water-cooling",N/A,None,Mixed Solution
651,10.1016-j.msea.2022.143112.txt,10.1016-j.msea.2022.143112.txt,VNbTiAlSi,2,BCC + tetragonal,Experimental,"arc melting, Temperature: 1630, Atmosphere: argon, Cooling method: water-cooling",N/A,None,Mixed Solution
651,10.1016-j.msea.2022.143112.txt,10.1016-j.msea.2022.143112.txt,VNbTiCrAlSi,2,BCC + tetragonal,Experimental,"arc melting, Temperature: 1630, Atmosphere: argon, Cooling method: water-cooling",N/A,None,Mixed Solution
652,10.1016-j.jallcom.2021.159518.txt,10.1016-j.jallcom.2021.159518.txt,CrCoNi,1,FCC,experimental,"vacuum induction melting, Temperature: 1200, Duration: 6 hours, Cooling: air-cooling",N/A,None,Single Solid Solution
653,10.1016-j.mtcomm.2022.104047.txt,10.1016-j.mtcomm.2022.104047.txt,AlCoCrFeNi2.1,2,BCC B2 (Intermetallic) + FCC L12,experimental,"vacuum melting furnace, Temperature: Not specified in the text, Time: Not specified in the text",N/A,No specific post-processing treatments mentioned,Mixed Solution
654,10.1016-j.jmrt.2023.02.074.txt,10.1016-j.jmrt.2023.02.074.txt,AlFeCoNiMo0.2,1,BCC,experimental,"arc melting, Temperature: not specified, Time: not specified",N/A,None,Single Solid Solution
655,10.1016-j.msea.2022.143399.txt,10.1016-j.msea.2022.143399.txt,FeNi2CoMo0.2V0.5,1,FCC,experimental,"High Pressure Torsion (HPT), Temperature: room temperature, Pressure: 5, Speed: 1, Equivalent strain: 5.6, Number of rotations: 6",N/A,None,Single Solid Solution
656,10.1016-j.electacta.2022.139972.txt,10.1016-j.electacta.2022.139972.txt,FeCoNiCuZn,2,"cubic, magnetite-like structure + no specific structure Amorphous",experimental,"electroless deposition, Temperature: 30, Time: 24 hours, Solution composition: equimolar concentration of Fe(NO3)3, Co(NO3)2, Ni(NO3)2, Cu(NO3)2, Zn(NO3)2, Total metal concentration: 0.05, Graphite treatment: treated with concentrated boiling sulfuric acid for 2 hours, Metal loading: varied using different ratios of metal solution volume to graphite mass (SM/g wt: 40, 80, 120 mLsolution/ggraphite)",N/A,No thermo-mechanical post-processing mentioned,Amorphous
657,10.1016-j.scriptamat.2023.115401.txt,10.1016-j.scriptamat.2023.115401.txt,CoCrFeMnNi,1,FCC,experimental,"laser beam powder bed fusion (PBF-LB), Laser power: not specified, Scan speed: not specified, Hatch spacing: not specified, Powder: ball-milled mixed powders",N/A,None,Single Solid Solution
657,10.1016-j.scriptamat.2023.115401.txt,10.1016-j.scriptamat.2023.115401.txt,CoCrFeMnNiNbC,3,FCC + Rock Salt + NbC,experimental,"laser beam powder bed fusion (PBF-LB), Laser power: not specified, Scan speed: not specified, Hatch spacing: not specified, Powder: ball-milled mixed powders with 5 wt.% NbC nanoparticles",N/A,NbC nanoparticles added,Mixed Solution
658,10.1016-j.jallcom.2023.169417.txt,10.1016-j.jallcom.2023.169417.txt,CoCrFeMnNi,1,FCC,experimental,"selective laser melting (SLM), Laser spot diameter: 60, Laser power: 160, Hatch spacing: 50, Scanning speed: 1200, Interlayer rotation angle: 67, Protection gas: Ar gas",N/A,No partial ordering,Single Solid Solution
658,10.1016-j.jallcom.2023.169417.txt,10.1016-j.jallcom.2023.169417.txt,NiCoFeAlTi,2,FCC + L21,experimental,"gas atomization, Particle sizes: fine powders (<15 µm) and coarse powders (15–53 µm)",N/A,Partially ordered structure,Mixed Solution
659,10.1016-j.seppur.2023.126024.txt,10.1016-j.seppur.2023.126024.txt,FeCrNiMnBi3O4,1,spinel,Experimental,"electrochemical oxidation and solid-state reaction, Electrochemical oxidation: {'temperature': 700, 'time': '3 hours', 'atmosphere': 'air'}, Solid state reaction: {'temperature': 900, 'time': '12 hours'}",N/A,None,Intermetallic
659,10.1016-j.seppur.2023.126024.txt,10.1016-j.seppur.2023.126024.txt,FeCrNiMnW3O4,1,spinel,Experimental,"electrochemical oxidation and solid-state reaction, Electrochemical oxidation: {'temperature': 700, 'time': '3 hours', 'atmosphere': 'air'}, Solid state reaction: {'temperature': 900, 'time': '12 hours'}",N/A,None,Intermetallic
659,10.1016-j.seppur.2023.126024.txt,10.1016-j.seppur.2023.126024.txt,FeCrNiMnSb3O4,1,spinel,Experimental,"electrochemical oxidation and solid-state reaction, Electrochemical oxidation: {'temperature': 700, 'time': '3 hours', 'atmosphere': 'air'}, Solid state reaction: {'temperature': 900, 'time': '12 hours'}",N/A,Presence of impurities (Sb2O3),Intermetallic
659,10.1016-j.seppur.2023.126024.txt,10.1016-j.seppur.2023.126024.txt,FeCrNiMnNb3O4,1,spinel,Experimental,"electrochemical oxidation and solid-state reaction, Electrochemical oxidation: {'temperature': 700, 'time': '3 hours', 'atmosphere': 'air'}, Solid state reaction: {'temperature': 900, 'time': '12 hours'}",N/A,None,Intermetallic
659,10.1016-j.seppur.2023.126024.txt,10.1016-j.seppur.2023.126024.txt,FeCrNiMnZr3O4,1,spinel,Experimental,"electrochemical oxidation and solid-state reaction, Electrochemical oxidation: {'temperature': 700, 'time': '3 hours', 'atmosphere': 'air'}, Solid state reaction: {'temperature': 900, 'time': '12 hours'}",N/A,None,Intermetallic
659,10.1016-j.seppur.2023.126024.txt,10.1016-j.seppur.2023.126024.txt,FeCrNiMnZn3O4,1,spinel,Experimental,"electrochemical oxidation and solid-state reaction, Electrochemical oxidation: {'temperature': 700, 'time': '3 hours', 'atmosphere': 'air'}, Solid state reaction: {'temperature': 900, 'time': '12 hours'}",N/A,None,Intermetallic
659,10.1016-j.seppur.2023.126024.txt,10.1016-j.seppur.2023.126024.txt,FeCrNiMnTi3O4,1,spinel,Experimental,"electrochemical oxidation and solid-state reaction, Electrochemical oxidation: {'temperature': 700, 'time': '3 hours', 'atmosphere': 'air'}, Solid state reaction: {'temperature': 900, 'time': '12 hours'}",N/A,Presence of multiple valence states of Ti,Intermetallic
660,10.1016-j.intermet.2021.107399.txt,10.1016-j.intermet.2021.107399.txt,CoCrFeNiMn,1,FCC,theoretical,"Density Functional Theory, Exchange-correlation functional: GGA-PBE, K-points: 3125 to 24,389, Energy accuracy: 10−2 mRy/atom",N/A,None,Single Solid Solution
660,10.1016-j.intermet.2021.107399.txt,10.1016-j.intermet.2021.107399.txt,CoCrNi,1,FCC,theoretical,"Density Functional Theory, Exchange-correlation functional: GGA-PBE, K-points: 3125 to 24,389, Energy accuracy: 10−2 mRy/atom",N/A,None,Single Solid Solution
660,10.1016-j.intermet.2021.107399.txt,10.1016-j.intermet.2021.107399.txt,CoCrNiAl0.04,1,FCC,theoretical,"Density Functional Theory, Exchange-correlation functional: GGA-PBE, K-points: 3125 to 24,389, Energy accuracy: 10−2 mRy/atom",N/A,None,Single Solid Solution
660,10.1016-j.intermet.2021.107399.txt,10.1016-j.intermet.2021.107399.txt,CoCrNiMo0.04,1,FCC,theoretical,"Density Functional Theory, Exchange-correlation functional: GGA-PBE, K-points: 3125 to 24,389, Energy accuracy: 10−2 mRy/atom",N/A,None,Single Solid Solution
660,10.1016-j.intermet.2021.107399.txt,10.1016-j.intermet.2021.107399.txt,CoCrNiTi0.04,1,FCC,theoretical,"Density Functional Theory, Exchange-correlation functional: GGA-PBE, K-points: 3125 to 24,389, Energy accuracy: 10−2 mRy/atom",N/A,None,Single Solid Solution
660,10.1016-j.intermet.2021.107399.txt,10.1016-j.intermet.2021.107399.txt,CoCrNiW0.04,1,FCC,theoretical,"Density Functional Theory, Exchange-correlation functional: GGA-PBE, K-points: 3125 to 24,389, Energy accuracy: 10−2 mRy/atom",N/A,None,Single Solid Solution
660,10.1016-j.intermet.2021.107399.txt,10.1016-j.intermet.2021.107399.txt,CoCrNiAl0.1,1,FCC,theoretical,"Density Functional Theory, Exchange-correlation functional: GGA-PBE, K-points: 3125 to 24,389, Energy accuracy: 10−2 mRy/atom",N/A,None,Single Solid Solution
660,10.1016-j.intermet.2021.107399.txt,10.1016-j.intermet.2021.107399.txt,CoCrNiMo0.1,2,FCC + HCP,theoretical,"Density Functional Theory, Exchange-correlation functional: GGA-PBE, K-points: 3125 to 24,389, Energy accuracy: 10−2 mRy/atom",N/A,None,Mixed Solution
660,10.1016-j.intermet.2021.107399.txt,10.1016-j.intermet.2021.107399.txt,CoCrNiTi0.1,1,FCC,theoretical,"Density Functional Theory, Exchange-correlation functional: GGA-PBE, K-points: 3125 to 24,389, Energy accuracy: 10−2 mRy/atom",N/A,None,Single Solid Solution
660,10.1016-j.intermet.2021.107399.txt,10.1016-j.intermet.2021.107399.txt,CoCrNiW0.1,1,FCC,theoretical,"Density Functional Theory, Exchange-correlation functional: GGA-PBE, K-points: 3125 to 24,389, Energy accuracy: 10−2 mRy/atom",N/A,None,Single Solid Solution
660,10.1016-j.intermet.2021.107399.txt,10.1016-j.intermet.2021.107399.txt,CoCrNiAl0.04Ti0.02Nb0.01,1,FCC,theoretical,"Density Functional Theory, Exchange-correlation functional: GGA-PBE, K-points: 3125 to 24,389, Energy accuracy: 10−2 mRy/atom",N/A,None,Single Solid Solution
660,10.1016-j.intermet.2021.107399.txt,10.1016-j.intermet.2021.107399.txt,CoCrNiMo0.03,2,FCC + HCP,theoretical,"Density Functional Theory, Exchange-correlation functional: GGA-PBE, K-points: 3125 to 24,389, Energy accuracy: 10−2 mRy/atom",N/A,None,Mixed Solution
661,10.1016-j.msea.2022.142701.txt,10.1016-j.msea.2022.142701.txt,WNbMoTaZr0.1,1,BCC,experimental,"vacuum arc melting, Temperature: not specified, Time: 5 minutes per melt, 12 melts, Argon atmosphere: used",N/A,None,Single Solid Solution
661,10.1016-j.msea.2022.142701.txt,10.1016-j.msea.2022.142701.txt,WNbMoTaZr0.3,1,BCC,experimental,"vacuum arc melting, Temperature: not specified, Time: 5 minutes per melt, 12 melts, Argon atmosphere: used",N/A,None,Mixed Solution
661,10.1016-j.msea.2022.142701.txt,10.1016-j.msea.2022.142701.txt,WNbMoTaZr0.5,1,BCC,experimental,"vacuum arc melting, Temperature: not specified, Time: 5 minutes per melt, 12 melts, Argon atmosphere: used",N/A,None,Mixed Solution
661,10.1016-j.msea.2022.142701.txt,10.1016-j.msea.2022.142701.txt,WNbMoTaZr1.0,1,BCC,experimental,"vacuum arc melting, Temperature: not specified, Time: 5 minutes per melt, 12 melts, Argon atmosphere: used",N/A,None,Mixed Solution
662,10.1016-j.ijrmhm.2023.106225.txt,10.1016-j.ijrmhm.2023.106225.txt,AlCrFeNiV,5,FCC + L12 (FCC-based superlattice) + AlCrFeNiV + AlCrFeNiV + AlCrFeNiV,experimental,"Laser Ultrashort-time Liquid Phase Sintering Technology (LULPS), Laser power: 1500, Scan speed: 10, Feed rate: 20, Oxygen content: < 50 ppm",N/A,Partially ordered structure with L12 precipitates,Mixed Solution
663,10.1016-j.ijrmhm.2021.105755.txt,10.1016-j.ijrmhm.2021.105755.txt,CrMoTaTi,2,BCC + Cr2Ta,Experimental,"vacuum arc-melting, Metals: ['Cr', 'Mo', 'Ta', 'Ti'], Atmosphere: high-purity argon, Temperature: 1200, Duration: 20, Cooling: water-cooled copper crucible",N/A,None,Single Solid Solution
663,10.1016-j.ijrmhm.2021.105755.txt,10.1016-j.ijrmhm.2021.105755.txt,CrMoTaTiY,2,BCC + Cr2Ta,Experimental,"vacuum arc-melting, Metals: ['Cr', 'Mo', 'Ta', 'Ti', 'Y'], Atmosphere: high-purity argon, Temperature: 1200, Duration: 20, Cooling: water-cooled copper crucible",N/A,None,Single Solid Solution
663,10.1016-j.ijrmhm.2021.105755.txt,10.1016-j.ijrmhm.2021.105755.txt,CrMoTaTiY,2,BCC + Cr2Ta,Experimental,"vacuum arc-melting, Metals: ['Cr', 'Mo', 'Ta', 'Ti', 'Y'], Atmosphere: high-purity argon, Temperature: 1200, Duration: 20, Cooling: water-cooled copper crucible",N/A,None,Single Solid Solution
664,10.1016-j.surfcoat.2023.129772.txt,10.1016-j.surfcoat.2023.129772.txt,CrCoNi,2,FCC + not applicable Amorphous,theoretical and experimental,"Typical methods include arc melting, casting, or powder metallurgy, Temperature: Typically above 1300°C, Cooling rate: Rapid cooling, Post-synthesis treatments: Annealing might be used","Molecular Dynamics (MD) simulations, Interatomic potential: Embedded Atom Method (EAM) potential with parameters proposed by Li et al., Lennard-jones (lj) potential: Used for interactions between carbon and metal atoms, with a cut-off distance of 0.9 nm, Simulation box dimensions: 30.0 × 18.0 × 18.0 nm3, Grain sizes: Varied from 4 to 14 nm, Temperature: 300, Scratching depth: 0.5, 1.0, 1.5, and 2.0 nm, Scratching velocity: 10",No partially ordered structure or high entropy intermetallic mentioned,Mixed Solution
665,10.1016-j.mtcomm.2022.104155.txt,10.1016-j.mtcomm.2022.104155.txt,AlCrCuFeNi,2,BCC + FCC,experimental,"vacuum arc melting, Temperature: above 1200°C, Time: multiple melting cycles",N/A,None,Mixed Solution
665,10.1016-j.mtcomm.2022.104155.txt,10.1016-j.mtcomm.2022.104155.txt,AlCrCuFeNiMo0.1,2,BCC + FCC,experimental,"vacuum arc melting, Temperature: above 1200°C, Time: multiple melting cycles",N/A,None,Mixed Solution
665,10.1016-j.mtcomm.2022.104155.txt,10.1016-j.mtcomm.2022.104155.txt,AlCrCuFeNiMo0.2,2,BCC + FCC,experimental,"vacuum arc melting, Temperature: above 1200°C, Time: multiple melting cycles",N/A,None,Mixed Solution
665,10.1016-j.mtcomm.2022.104155.txt,10.1016-j.mtcomm.2022.104155.txt,AlCrCuFeNiMo0.3,4,BCC + FCC + sigma phase (Intermetallic) + FeCrMo,experimental,"vacuum arc melting, Temperature: above 1200°C, Time: multiple melting cycles",N/A,Partially ordered σ phase present,Mixed Solution
665,10.1016-j.mtcomm.2022.104155.txt,10.1016-j.mtcomm.2022.104155.txt,AlCrCuFeNiMo0.4,4,BCC + FCC + sigma phase (Intermetallic) + FeCrMo,experimental,"vacuum arc melting, Temperature: above 1200°C, Time: multiple melting cycles",N/A,Partially ordered σ phase present,Mixed Solution
665,10.1016-j.mtcomm.2022.104155.txt,10.1016-j.mtcomm.2022.104155.txt,AlCrCuFeNiMo0.5,4,BCC + FCC + sigma phase (Intermetallic) + FeCrMo,experimental,"vacuum arc melting, Temperature: above 1200°C, Time: multiple melting cycles",N/A,Partially ordered σ phase present,Mixed Solution
666,10.1016-j.corsci.2021.109479.txt,10.1016-j.corsci.2021.109479.txt,AlCoCrFeNi,3,BCC B2 (Intermetallic) + FCC + Cr2S3,Experimental,"arc melting, Temperature: 1250, Time: 5 remelts, Cooling rate: 5",N/A,Partially ordered B2 phase,Mixed Solution
666,10.1016-j.corsci.2021.109479.txt,10.1016-j.corsci.2021.109479.txt,AlCoCrFeNi,2,BCC + BCC B2 (Intermetallic),Experimental,"arc melting, Temperature: 1250, Time: 5 remelts, Cooling rate: 5",N/A,Partially ordered B2 phase,Mixed Solution
666,10.1016-j.corsci.2021.109479.txt,10.1016-j.corsci.2021.109479.txt,AlCoCrFeNi,2,BCC + BCC B2 (Intermetallic),Experimental,"arc melting, Temperature: 1250, Time: 5 remelts, Cooling rate: 5",N/A,Partially ordered B2 phase,Mixed Solution
666,10.1016-j.corsci.2021.109479.txt,10.1016-j.corsci.2021.109479.txt,AlCoCrNi,2,BCC B2 (Intermetallic) + FCC,Experimental,"arc melting, Temperature: 1250, Time: 5 remelts, Cooling rate: 5",N/A,None,Mixed Solution
667,10.1016-j.physe.2023.115763.txt,10.1016-j.physe.2023.115763.txt,AlCoCrFeNi,1,FCC,theoretical,"Molecular Dynamics (MD) simulation, Simulation tool: LAMMPS, Interaction method: Embedded Atom Method (EAM) potential",N/A,Twinning present in the structure,Single Solid Solution
667,10.1016-j.physe.2023.115763.txt,10.1016-j.physe.2023.115763.txt,CoCrFeNi,1,FCC,theoretical,Not explicitly stated,N/A,Low stacking fault energy leading to potential twinning or HCP phase transformation,Single Solid Solution
667,10.1016-j.physe.2023.115763.txt,10.1016-j.physe.2023.115763.txt,FeCrNiCoMn,1,FCC,theoretical,Not explicitly stated,N/A,None,Single Solid Solution
667,10.1016-j.physe.2023.115763.txt,10.1016-j.physe.2023.115763.txt,FeNiCrCoCu,1,FCC,theoretical,Not explicitly stated,N/A,None,Single Solid Solution
667,10.1016-j.physe.2023.115763.txt,10.1016-j.physe.2023.115763.txt,AlCoCrFeNi,2,BCC + FCC,theoretical,Not explicitly stated,N/A,Al composition influences phase formation,Mixed Solution
667,10.1016-j.physe.2023.115763.txt,10.1016-j.physe.2023.115763.txt,CoCrFeMnNi,1,FCC,theoretical,Not explicitly stated,N/A,None,Single Solid Solution
667,10.1016-j.physe.2023.115763.txt,10.1016-j.physe.2023.115763.txt,CuFeCoCrNi,1,FCC,theoretical,Not explicitly stated,N/A,None,Single Solid Solution
668,10.1016-j.corsci.2022.110153.txt,10.1016-j.corsci.2022.110153.txt,Ti38V15Nb23Hf24,2,BCC + HfO2,experimental,"magnetic levitation melting, Purity: > 99.9%, Atmosphere: Argon (Ar), Dimensions: 6 mm × 10 mm × 65 mm cuboids, Fabrication: suction casting in a copper mold",N/A,"No partial ordering observed, initial state before oxidation is a single BCC phase",Single Solid Solution
669,10.1016-j.jmrt.2023.08.039.txt,10.1016-j.jmrt.2023.08.039.txt,FeNiMnCrAlTi,2,FCC + TiAlNi,experimental,"vacuum arc melting furnace, Material purity: 99.9%, Ingot dimensions: 13.5 × 2.5 × 1.5 cm3, Weight: 200 g, Re-melting cycles: 5",N/A,None,Mixed Solution
670,10.1016-j.matlet.2022.133274.txt,10.1016-j.matlet.2022.133274.txt,(HfTiZr)50Co10Cu15Ni25,3,BCC B2 + monoclinic B19 martensite (Intermetallic) + Ti2Ni,experimental,"Bridgman method, Crystal growth: graphite crucibles, Atmosphere: helium",N/A,"Partially ordered structure, classified as High Entropy Intermetallic",Mixed Solution
672,10.1016-j.mtphys.2023.101172.txt,10.1016-j.mtphys.2023.101172.txt,Ti2Zr2Hf2NbVFe5Ni3Sb8,2,cubic + N/A,experimental,"arc melting, heat treatment, ball milling, spark plasma sintering, Arc melting: {'temperature': 1223, 'atmosphere': 'argon', 'details': 'Multiple melting and remelting cycles'}, Heat treatment: {'temperature': 1223, 'duration': '5 days'}, Ball milling: {'speed': 450, 'durations': [1, 2, 3], 'details': 'Different durations for varied results'}, Spark plasma sintering: {'temperature': 1223, 'pressure': 60, 'duration': '5 minutes', 'atmosphere': 'vacuum'}",N/A,"No explicit post-processing (annealing, quenching, rolling) mentioned",Intermetallic
673,10.1016-j.corsci.2020.109083.txt,10.1016-j.corsci.2020.109083.txt,CoCrFeNiMo,2,BCC (Intermetallic) + FCC,experimental,"vacuum arc melting, Temperature: 3000, Pressure: high purity argon gas environment",N/A,No special conditions,Mixed Solution
673,10.1016-j.corsci.2020.109083.txt,10.1016-j.corsci.2020.109083.txt,CoCrFeNiMoCu,3,FCC + HCP (Intermetallic) + Cu2S,experimental,"vacuum arc melting, Temperature: 3000, Pressure: high purity argon gas environment",N/A,Partial ordering due to Cu-rich intermetallic phases,Mixed Solution
674,10.1016-j.scriptamat.2020.05.023.txt,10.1016-j.scriptamat.2020.05.023.txt,FeCrNi,2,BCC + FCC,experimental,"Not specified in the provided text, Temperature: Not specified, Time: Not specified",N/A,None,Mixed Solution
675,10.1016-j.jmrt.2023.02.135.txt,10.1016-j.jmrt.2023.02.135.txt,CoCrFeNiMn,2,FCC + spinel,experimental,"HVOF spraying, Fuel gas: kerosene, Combustion supporting gas: oxygen, Powder carrier gas: nitrogen, Coating thickness: approximately 100 μm, Bonding strength: very high",N/A,None,Mixed Solution
676,10.1016-j.micron.2021.103031.txt,10.1016-j.micron.2021.103031.txt,Al2NbTi3V2Zrx,5,BCC + similar to Al2Ti (Intermetallic) + similar to AlV (Intermetallic) + similar to Ti2ZrAl (Intermetallic) + similar to Zr3Al (Intermetallic),experimental,"mechanical milling and vacuum hot pressing, Milling time: 12 hours, Milling speed: 350 rpm, Sintering temperature: 1250 °C, Sintering time: 2 hours, Pressure: 40 MPa",N/A,None,Mixed Solution
677,10.1016-j.actamat.2018.04.004.txt,10.1016-j.actamat.2018.04.004.txt,FeMnCrCoNi,1,FCC,experimental,"vacuum induction furnace casting, Furnace: MC100V, Indutherm, Walzbachtal-Wossingen, Germany, Metals: Pure metals (purity > 99.9 wt%) for undoped samples, high-purity FeB lump for boron-doped samples, Atmosphere: Ar protective atmosphere",N/A,None,Single Solid Solution
677,10.1016-j.actamat.2018.04.004.txt,10.1016-j.actamat.2018.04.004.txt,Fe40Mn40Cr10Co10,1,FCC,experimental,"vacuum induction furnace casting, Furnace: MC100V, Indutherm, Walzbachtal-Wossingen, Germany, Metals: Pure metals (purity > 99.9 wt%) for undoped samples, high-purity FeB lump for boron-doped samples, Atmosphere: Ar protective atmosphere",N/A,None,Single Solid Solution
677,10.1016-j.actamat.2018.04.004.txt,10.1016-j.actamat.2018.04.004.txt,FeMnCrCoNiB,1,FCC,experimental,"vacuum induction furnace casting, Furnace: MC100V, Indutherm, Walzbachtal-Wossingen, Germany, Metals: Pure metals (purity > 99.9 wt%) for undoped samples, high-purity FeB lump for boron-doped samples, Atmosphere: Ar protective atmosphere",N/A,Boron segregation at grain boundaries,Single Solid Solution
677,10.1016-j.actamat.2018.04.004.txt,10.1016-j.actamat.2018.04.004.txt,Fe40Mn40Cr10Co10B,1,FCC,experimental,"vacuum induction furnace casting, Furnace: MC100V, Indutherm, Walzbachtal-Wossingen, Germany, Metals: Pure metals (purity > 99.9 wt%) for undoped samples, high-purity FeB lump for boron-doped samples, Atmosphere: Ar protective atmosphere",N/A,Boron segregation at grain boundaries,Single Solid Solution
677,10.1016-j.actamat.2018.04.004.txt,10.1016-j.actamat.2018.04.004.txt,FeMnCrCoNiB,1,FCC,experimental,"vacuum induction furnace casting, Furnace: MC100V, Indutherm, Walzbachtal-Wossingen, Germany, Metals: Pure metals (purity > 99.9 wt%) for undoped samples, high-purity FeB lump for boron-doped samples, Atmosphere: Ar protective atmosphere",N/A,Boron segregation at grain boundaries,Single Solid Solution
677,10.1016-j.actamat.2018.04.004.txt,10.1016-j.actamat.2018.04.004.txt,FeMnCrCoNiB,1,FCC,experimental,"vacuum induction furnace casting, Furnace: MC100V, Indutherm, Walzbachtal-Wossingen, Germany, Metals: Pure metals (purity > 99.9 wt%) for undoped samples, high-purity FeB lump for boron-doped samples, Atmosphere: Ar protective atmosphere",N/A,Boron segregation at grain boundaries,Single Solid Solution
677,10.1016-j.actamat.2018.04.004.txt,10.1016-j.actamat.2018.04.004.txt,Fe40Mn40Cr10Co10B,1,FCC,experimental,"vacuum induction furnace casting, Furnace: MC100V, Indutherm, Walzbachtal-Wossingen, Germany, Metals: Pure metals (purity > 99.9 wt%) for undoped samples, high-purity FeB lump for boron-doped samples, Atmosphere: Ar protective atmosphere",N/A,Boron segregation at grain boundaries,Single Solid Solution
678,10.1016-j.matdes.2023.111709.txt,10.1016-j.matdes.2023.111709.txt,AlLiNbTiV,1,BCC,theoretical,"Density Functional Theory, Valence electron concentration: VEC, Thermodynamic parameters: {'atomic_size_difference': 'δ < 4.5%', 'mixing_enthalpy': '-1 < ΔHmix ≤ 5 kJ/mol', 'entropy_to_enthalpy_ratio': 'Ω > 10', 'electronegativity_difference': 'Δχ < 0.175'}",N/A,None,Single Solid Solution
678,10.1016-j.matdes.2023.111709.txt,10.1016-j.matdes.2023.111709.txt,AlLiTaTiV,1,BCC,theoretical,"Density Functional Theory, Valence electron concentration: VEC, Thermodynamic parameters: {'atomic_size_difference': 'δ < 4.5%', 'mixing_enthalpy': '-1 < ΔHmix ≤ 5 kJ/mol', 'entropy_to_enthalpy_ratio': 'Ω > 10', 'electronegativity_difference': 'Δχ < 0.175'}",N/A,None,Single Solid Solution
678,10.1016-j.matdes.2023.111709.txt,10.1016-j.matdes.2023.111709.txt,AlLiTiVZr,1,BCC,theoretical,"Density Functional Theory, Valence electron concentration: VEC, Thermodynamic parameters: {'atomic_size_difference': 'δ < 4.5%', 'mixing_enthalpy': '-1 < ΔHmix ≤ 5 kJ/mol', 'entropy_to_enthalpy_ratio': 'Ω > 10', 'electronegativity_difference': 'Δχ < 0.175'}",N/A,None,Single Solid Solution
678,10.1016-j.matdes.2023.111709.txt,10.1016-j.matdes.2023.111709.txt,AlLiMgNbTi,1,BCC,theoretical,"Density Functional Theory, Valence electron concentration: VEC, Thermodynamic parameters: {'atomic_size_difference': 'δ < 4.5%', 'mixing_enthalpy': '-1 < ΔHmix ≤ 5 kJ/mol', 'entropy_to_enthalpy_ratio': 'Ω > 10', 'electronegativity_difference': 'Δχ < 0.175'}",N/A,None,Single Solid Solution
