Repository: sourish69/MSE643_CourseProject

# MSE643_CourseProject - Phase-Oriented Generative Design of High-Entropy Alloys

**A generative machine-learning pipeline that designs new alloy compositions to order - you specify the crystal phase you want, and the model proposes chemistries that should form it.**

---

## The idea in one paragraph

High-entropy alloys mix five or more principal elements in near-equal proportions, and their configurational entropy unlocks unusual combinations of strength and thermal stability. The problem is scale: the viable composition space runs to millions of candidates, far beyond what anyone can cast and characterize by hand.

File: Datasets/Vladimir_HEA_database.csv (part 14 of 88)
id,Paper,Name,Alloy,Nb of phase,Phase,Experimental or theoretical,Experimental details,Theoretical details,Special conditions,Type of solution
678,10.1016-j.matdes.2023.111709.txt,10.1016-j.matdes.2023.111709.txt,AlLiMgTaTi,1,BCC,theoretical,"Density Functional Theory, Valence electron concentration: VEC, Thermodynamic parameters: {'atomic_size_difference': 'δ < 4.5%', 'mixing_enthalpy': '-1 < ΔHmix ≤ 5 kJ/mol', 'entropy_to_enthalpy_ratio': 'Ω > 10', 'electronegativity_difference': 'Δχ < 0.175'}",N/A,None,Single Solid Solution
678,10.1016-j.matdes.2023.111709.txt,10.1016-j.matdes.2023.111709.txt,AlLiMgTiV,1,BCC,theoretical,"Density Functional Theory, Valence electron concentration: VEC, Thermodynamic parameters: {'atomic_size_difference': 'δ < 4.5%', 'mixing_enthalpy': '-1 < ΔHmix ≤ 5 kJ/mol', 'entropy_to_enthalpy_ratio': 'Ω > 10', 'electronegativity_difference': 'Δχ < 0.175'}",N/A,None,Single Solid Solution
678,10.1016-j.matdes.2023.111709.txt,10.1016-j.matdes.2023.111709.txt,AlLiMgTiZr,1,BCC,theoretical,"Density Functional Theory, Valence electron concentration: VEC, Thermodynamic parameters: {'atomic_size_difference': 'δ < 4.5%', 'mixing_enthalpy': '-1 < ΔHmix ≤ 5 kJ/mol', 'entropy_to_enthalpy_ratio': 'Ω > 10', 'electronegativity_difference': 'Δχ < 0.175'}",N/A,None,Single Solid Solution
678,10.1016-j.matdes.2023.111709.txt,10.1016-j.matdes.2023.111709.txt,AlMgNbTiV,1,BCC,theoretical,"Density Functional Theory, Valence electron concentration: VEC, Thermodynamic parameters: {'atomic_size_difference': 'δ < 4.5%', 'mixing_enthalpy': '-1 < ΔHmix ≤ 5 kJ/mol', 'entropy_to_enthalpy_ratio': 'Ω > 10', 'electronegativity_difference': 'Δχ < 0.175'}",N/A,None,Single Solid Solution
678,10.1016-j.matdes.2023.111709.txt,10.1016-j.matdes.2023.111709.txt,AlMgTaTiV,1,BCC,theoretical,"Density Functional Theory, Valence electron concentration: VEC, Thermodynamic parameters: {'atomic_size_difference': 'δ < 4.5%', 'mixing_enthalpy': '-1 < ΔHmix ≤ 5 kJ/mol', 'entropy_to_enthalpy_ratio': 'Ω > 10', 'electronegativity_difference': 'Δχ < 0.175'}",N/A,None,Single Solid Solution
678,10.1016-j.matdes.2023.111709.txt,10.1016-j.matdes.2023.111709.txt,AlMgTiVZr,1,BCC,theoretical,"Density Functional Theory, Valence electron concentration: VEC, Thermodynamic parameters: {'atomic_size_difference': 'δ < 4.5%', 'mixing_enthalpy': '-1 < ΔHmix ≤ 5 kJ/mol', 'entropy_to_enthalpy_ratio': 'Ω > 10', 'electronegativity_difference': 'Δχ < 0.175'}",N/A,None,Single Solid Solution
678,10.1016-j.matdes.2023.111709.txt,10.1016-j.matdes.2023.111709.txt,AlLiMgNbTi,1,BCC,theoretical,"Density Functional Theory, Valence electron concentration: VEC, Thermodynamic parameters: {'atomic_size_difference': 'δ < 4.5%', 'mixing_enthalpy': '-1 < ΔHmix ≤ 5 kJ/mol', 'entropy_to_enthalpy_ratio': 'Ω > 10', 'electronegativity_difference': 'Δχ < 0.175'}",N/A,None,Single Solid Solution
678,10.1016-j.matdes.2023.111709.txt,10.1016-j.matdes.2023.111709.txt,AlLiMgTaTi,1,BCC,theoretical,"Density Functional Theory, Valence electron concentration: VEC, Thermodynamic parameters: {'atomic_size_difference': 'δ < 4.5%', 'mixing_enthalpy': '-1 < ΔHmix ≤ 5 kJ/mol', 'entropy_to_enthalpy_ratio': 'Ω > 10', 'electronegativity_difference': 'Δχ < 0.175'}",N/A,None,Single Solid Solution
679,10.1016-j.jallcom.2023.170102.txt,10.1016-j.jallcom.2023.170102.txt,AlCrFeCoNiCu0.5,4,BCC + FCC + Cr-rich BCC + Cu-rich FCC,experimental,"cathodic arc deposition, Temperature: room temperature, Pressure: < 7.0 × 10−6 mbar, Pulse frequency: 5, Pulse length: 700, Total shot number: 10000",N/A,No preferential evaporation during annealing,Mixed Solution
680,10.1016-j.scriptamat.2022.114576.txt,10.1016-j.scriptamat.2022.114576.txt,Al4Cr23Fe23Ni46Ti4,2,FCC + L12 (Intermetallic),Experimental,"arc melting, Temperature: 1800, Atmosphere: high-purity argon, Time: multiple melts for homogeneity",N/A,Partially ordered γ′ phase,Mixed Solution
680,10.1016-j.scriptamat.2022.114576.txt,10.1016-j.scriptamat.2022.114576.txt,Al4Cr23Co23Ni46Ti4,2,FCC + L12 (Intermetallic),Experimental,"arc melting, Temperature: 1800, Atmosphere: high-purity argon, Time: multiple melts for homogeneity",N/A,Partially ordered γ′ phase,Mixed Solution
681,10.1016-j.surfcoat.2023.130155.txt,10.1016-j.surfcoat.2023.130155.txt,AlCoCrFeNiTi,3,BCC + C14/C15 Laves phase + FCC,Experimental,"laser cladding, Laser power: 150, Spot diameter: 1, Scanning speed: 2.5, Overlap rate: 40, Protective gas: Ar (10 L/min)",N/A,None,Mixed Solution
681,10.1016-j.surfcoat.2023.130155.txt,10.1016-j.surfcoat.2023.130155.txt,AlCoCrFeNiTiCeO2,3,BCC + C14/C15 Laves phase + FCC,Experimental,"laser cladding, Laser power: 150, Spot diameter: 1, Scanning speed: 2.5, Overlap rate: 40, Protective gas: Ar (10 L/min)",N/A,None,Mixed Solution
681,10.1016-j.surfcoat.2023.130155.txt,10.1016-j.surfcoat.2023.130155.txt,AlCoCrFeNiTiCeO2 (nano),5,BCC + C14/C15 Laves phase + FCC + N/A + CeO2,Experimental,"laser cladding, Laser power: 150, Spot diameter: 1, Scanning speed: 2.5, Overlap rate: 40, Protective gas: Ar (10 L/min)",N/A,Partially ordered structure due to nano CeO2 doping,Mixed Solution
681,10.1016-j.surfcoat.2023.130155.txt,10.1016-j.surfcoat.2023.130155.txt,AlCoCrFeNiTiCeO2 (submicron),5,BCC + C14/C15 Laves phase + FCC + N/A + CeO2,Experimental,"laser cladding, Laser power: 150, Spot diameter: 1, Scanning speed: 2.5, Overlap rate: 40, Protective gas: Ar (10 L/min)",N/A,Partially ordered structure due to submicron CeO2 doping,Mixed Solution
681,10.1016-j.surfcoat.2023.130155.txt,10.1016-j.surfcoat.2023.130155.txt,AlCoCrFeNiTiCeO2 (micron),5,BCC + C14/C15 Laves phase + FCC + N/A + CeO2,Experimental,"laser cladding, Laser power: 150, Spot diameter: 1, Scanning speed: 2.5, Overlap rate: 40, Protective gas: Ar (10 L/min)",N/A,Partially ordered structure due to micron CeO2 doping,Mixed Solution
681,10.1016-j.surfcoat.2023.130155.txt,10.1016-j.surfcoat.2023.130155.txt,AlCoCrFeNiTi,3,BCC + C14/C15 Laves phase + FCC,Experimental,"laser cladding, Laser power: 150, Spot diameter: 1, Scanning speed: 2.5, Overlap rate: 40, Protective gas: Ar (10 L/min)",N/A,None,Mixed Solution
682,10.1016-j.nme.2023.101513.txt,10.1016-j.nme.2023.101513.txt,TaCrVW,1,BCC,experimental,"magnetron sputtering, Temperature: room temperature (RT), Time: 2 hours and 35 minutes, Target power: 200 W (445 V)",N/A,None,Single Solid Solution
683,10.14102-j.cnki.0254-5861.2022-0125.txt,10.14102-j.cnki.0254-5861.2022-0125.txt,PtRhCoNiCu,1,FCC,experimental,"microwave heating, Time: 10 seconds",N/A,None,Single Solid Solution
683,10.14102-j.cnki.0254-5861.2022-0125.txt,10.14102-j.cnki.0254-5861.2022-0125.txt,IrRuCoNiCu,1,FCC,experimental,"microwave heating, Time: 10 seconds",N/A,None,Single Solid Solution
683,10.14102-j.cnki.0254-5861.2022-0125.txt,10.14102-j.cnki.0254-5861.2022-0125.txt,PtRuCoNiCu,1,FCC,experimental,"microwave heating, Time: 10 seconds",N/A,None,Single Solid Solution
683,10.14102-j.cnki.0254-5861.2022-0125.txt,10.14102-j.cnki.0254-5861.2022-0125.txt,PtIrCoNiCu,1,FCC,experimental,"microwave heating, Time: 10 seconds",N/A,None,Single Solid Solution
683,10.14102-j.cnki.0254-5861.2022-0125.txt,10.14102-j.cnki.0254-5861.2022-0125.txt,PtFeCoNiCu,1,FCC,experimental,"microwave heating, Time: 10 seconds",N/A,None,Single Solid Solution
683,10.14102-j.cnki.0254-5861.2022-0125.txt,10.14102-j.cnki.0254-5861.2022-0125.txt,IrRhCoNiCu,1,FCC,experimental,"microwave heating, Time: 10 seconds",N/A,None,Single Solid Solution
683,10.14102-j.cnki.0254-5861.2022-0125.txt,10.14102-j.cnki.0254-5861.2022-0125.txt,RuRhCoNiCu,1,FCC,experimental,"microwave heating, Time: 10 seconds",N/A,None,Single Solid Solution
683,10.14102-j.cnki.0254-5861.2022-0125.txt,10.14102-j.cnki.0254-5861.2022-0125.txt,RuFeCoNiCu,1,FCC,experimental,"microwave heating, Time: 10 seconds",N/A,None,Single Solid Solution
683,10.14102-j.cnki.0254-5861.2022-0125.txt,10.14102-j.cnki.0254-5861.2022-0125.txt,RhFeCoNiCu,1,FCC,experimental,"microwave heating, Time: 10 seconds",N/A,None,Single Solid Solution
683,10.14102-j.cnki.0254-5861.2022-0125.txt,10.14102-j.cnki.0254-5861.2022-0125.txt,IrFeCoNiCu,1,FCC,experimental,"microwave heating, Time: 10 seconds",N/A,None,Single Solid Solution
683,10.14102-j.cnki.0254-5861.2022-0125.txt,10.14102-j.cnki.0254-5861.2022-0125.txt,Pt/C,1,N/A,experimental,"N/A, Time: N/A",N/A,N/A,Intermetallic
683,10.14102-j.cnki.0254-5861.2022-0125.txt,10.14102-j.cnki.0254-5861.2022-0125.txt,RuO2/CC,1,N/A,experimental,"N/A, Time: N/A",N/A,N/A,Intermetallic
684,10.1016-j.msea.2018.04.071.txt,10.1016-j.msea.2018.04.071.txt,CoCrFeMnNi,2,FCC + Rich-Cr oxide phase,experimental,"powder metallurgy, Details: Powders were combined and sintered to form the alloy",N/A,None,Mixed Solution
685,10.1016-j.jnoncrysol.2022.121695.txt,10.1016-j.jnoncrysol.2022.121695.txt,CoCrFeMnNi,1,FCC,Experimental,"mechanical alloying followed by hot pressing, Mechanical alloying rpm: 800, Mechanical alloying time: 20 hours, Hot pressing temperature: 1000, Hot pressing pressure: 50, Hot pressing time: 2 hours",N/A,None,Single Solid Solution
685,10.1016-j.jnoncrysol.2022.121695.txt,10.1016-j.jnoncrysol.2022.121695.txt,CoCrFeNi,1,FCC,Experimental,"arc melting, Temperature: 1600, Time: 30 minutes",N/A,None,Single Solid Solution
687,10.1016-j.msea.2023.145532.txt,10.1016-j.msea.2023.145532.txt,AlCoCrFeNi2.1,3,BCC + FCC + AlN,experimental,"induction furnace casting, Cooling rate: 1.2 °C/s",N/A,None,Mixed Solution
689,10.1016-j.jre.2022.06.005.txt,10.1016-j.jre.2022.06.005.txt,FeCoNiCuAl,3,BCC + FCC + Cu-rich,experimental,"arc melting, Temperature: ~1500-1600°C, Atmosphere: Argon (Ar)",N/A,None,Mixed Solution
689,10.1016-j.jre.2022.06.005.txt,10.1016-j.jre.2022.06.005.txt,FeCoNiCuAlNd,3,BCC + FCC + unknown,experimental,"arc melting, Temperature: ~1500-1600°C, Atmosphere: Argon (Ar)",N/A,RE addition (Nd),Mixed Solution
689,10.1016-j.jre.2022.06.005.txt,10.1016-j.jre.2022.06.005.txt,FeCoNiCuAlY,2,BCC + FCC,experimental,"arc melting, Temperature: ~1500-1600°C, Atmosphere: Argon (Ar)",N/A,RE addition (Y),Mixed Solution
691,10.1016-j.jallcom.2023.171504.txt,10.1016-j.jallcom.2023.171504.txt,CoCrFeNiNb,2,FCC + HCP (Intermetallic),Experimental,"arc melting, Temperature: 1500, Time: 30 minutes",N/A,Partially ordered intermetallic phases present,Mixed Solution
691,10.1016-j.jallcom.2023.171504.txt,10.1016-j.jallcom.2023.171504.txt,FeCrNiNb,1,BCC,Experimental,"Spark Plasma Sintering (SPS), Temperature: 1100, Time: 10 minutes",N/A,None,Single Solid Solution
691,10.1016-j.jallcom.2023.171504.txt,10.1016-j.jallcom.2023.171504.txt,TiNiCu,2,BCC B2 + CsCl-type Ti2Ni (Intermetallic),Experimental,"arc melting, Temperature: 1400, Time: 20 minutes",N/A,Partially ordered intermetallic phases present,Mixed Solution
691,10.1016-j.jallcom.2023.171504.txt,10.1016-j.jallcom.2023.171504.txt,TiZrHfAlNb,2,BCC + HCP (Intermetallic),Experimental,"arc melting, Temperature: 1600, Time: 30 minutes",N/A,Partially ordered intermetallic phases present,Mixed Solution
691,10.1016-j.jallcom.2023.171504.txt,10.1016-j.jallcom.2023.171504.txt,TiZrHfNiCu,2,BCC B2 + CsCl-type Ti2Ni (Intermetallic),Experimental,"arc melting, Temperature: 1500, Time: 25 minutes",N/A,Partially ordered intermetallic phases present,Mixed Solution
691,10.1016-j.jallcom.2023.171504.txt,10.1016-j.jallcom.2023.171504.txt,TiZrHfNiCuPd,2,FCC + HCP (Intermetallic),Experimental,"arc melting, Temperature: 1550, Time: 30 minutes",N/A,Partially ordered intermetallic phases present,Mixed Solution
691,10.1016-j.jallcom.2023.171504.txt,10.1016-j.jallcom.2023.171504.txt,TiZrHfNbTaSn,1,BCC,Experimental,"arc melting, Temperature: 1650, Time: 35 minutes",N/A,None,Single Solid Solution
691,10.1016-j.jallcom.2023.171504.txt,10.1016-j.jallcom.2023.171504.txt,TiZrHfNiPd,2,FCC + HCP (Intermetallic),Experimental,"arc melting, Temperature: 1500, Time: 30 minutes",N/A,Partially ordered intermetallic phases present,Mixed Solution
691,10.1016-j.jallcom.2023.171504.txt,10.1016-j.jallcom.2023.171504.txt,TiZrHfTiNiCu,2,BCC B2 + CsCl-type Ti2Ni (Intermetallic),Experimental,"arc melting, Temperature: 1500, Time: 25 minutes",N/A,Partially ordered intermetallic phases present,Mixed Solution
691,10.1016-j.jallcom.2023.171504.txt,10.1016-j.jallcom.2023.171504.txt,TiZrHfCoNiCu,2,FCC + HCP (Intermetallic),Experimental,"arc melting, Temperature: 1500, Time: 30 minutes",N/A,Partially ordered intermetallic phases present,Mixed Solution
691,10.1016-j.jallcom.2023.171504.txt,10.1016-j.jallcom.2023.171504.txt,TiZrHfNiCu,2,BCC B2 + CsCl-type Ti2Ni (Intermetallic),Experimental,"arc melting, Temperature: 1500, Time: 25 minutes",N/A,Partially ordered intermetallic phases present,Mixed Solution
691,10.1016-j.jallcom.2023.171504.txt,10.1016-j.jallcom.2023.171504.txt,TiZrHfNiPd(Cu),2,FCC + HCP (Intermetallic),Experimental,"arc melting, Temperature: 1550, Time: 30 minutes",N/A,Partially ordered intermetallic phases present,Mixed Solution
692,10.1016-j.intermet.2020.106802.txt,10.1016-j.intermet.2020.106802.txt,ScTiZrHf,1,HCP,experimental,"arc melting, Temperature: 973, Time: 15-140 hours, Cooling method: water quenching",N/A,None,Single Solid Solution
693,10.1016-j.mtla.2019.100293.txt,10.1016-j.mtla.2019.100293.txt,AlCoFeNiSi,2,BCC + FCC,experimental,"mechanical alloying, Milling duration: 30, Ball to powder ratio: 1.0, Process control agent: 2 wt% stearic acid, Atmosphere: argon, Equipment: SPEX SamplePrep 8000 Dual Mill",N/A,None,Mixed Solution
694,10.1016-j.mseb.2022.115720.txt,10.1016-j.mseb.2022.115720.txt,AlCoCrFeNi,3,BCC + FCC + garnet,Experimental,"Mechanical Alloying and Spark Plasma Sintering, Milling time: 40, Ball to powder weight ratio: 10, Rotation speed: 250, Sintering temperature: 1000, Pressure: 50, Heating rate: 100, Dwell time: 5",N/A,Presence of Al4FeO12Y3 garnet phase in alloys with Yttria (1-3 wt%),Mixed Solution
694,10.1016-j.mseb.2022.115720.txt,10.1016-j.mseb.2022.115720.txt,Al0.3CoCrFeNi,3,BCC + FCC + garnet,Experimental,"Mechanical Alloying and Spark Plasma Sintering, Milling time: 40, Ball to powder weight ratio: 10, Rotation speed: 250, Sintering temperature: 1000, Pressure: 50, Heating rate: 100, Dwell time: 5",N/A,Presence of Al4FeO12Y3 garnet phase in alloys with Yttria (1-3 wt%),Mixed Solution
694,10.1016-j.mseb.2022.115720.txt,10.1016-j.mseb.2022.115720.txt,CoCrFeNi,2,BCC + FCC,Experimental,"Mechanical Alloying and Spark Plasma Sintering, Milling time: 40, Ball to powder weight ratio: 10, Rotation speed: 250, Sintering temperature: 1000, Pressure: 50, Heating rate: 100, Dwell time: 5",N/A,No special conditions mentioned,Mixed Solution
694,10.1016-j.mseb.2022.115720.txt,10.1016-j.mseb.2022.115720.txt,CoCrFeNiMn,2,BCC + FCC,Experimental,"Mechanical Alloying and Spark Plasma Sintering, Milling time: 40, Ball to powder weight ratio: 10, Rotation speed: 250, Sintering temperature: 1000, Pressure: 50, Heating rate: 100, Dwell time: 5",N/A,No special conditions mentioned,Mixed Solution
695,10.1016-j.jtice.2023.104714.txt,10.1016-j.jtice.2023.104714.txt,PtPdAuCuFe/C,1,FCC,experimental,"co-reduction method, Sodium citrate: 200.0, H2ptcl6·6h2o: 33.8, Haucl4: 22.2, Pdcl2: 11.5, Cucl2: 8.8, Fecl2: 8.3, Solvent: ethylene glycol (EG), 30 mL, Stirring time: 4 hours, Ph adjustment: To pH ∼ 8 using KOH/EG (5%), Carbon support: 161.3, Heating temperature: 180, Heating time: 4 hours, Centrifugation: 10,000 RPM for 5 minutes, Rinsing: To neutral pH, Freeze-drying: To obtain the solid alloy",N/A,No additional post-processing mentioned,Single Solid Solution
696,10.1016-j.corsci.2022.110828.txt,10.1016-j.corsci.2022.110828.txt,AlCrFeMnTi,2,BCC + L21 (Heusler-type) (Intermetallic),Experimental,"arc melting, Temperature: not explicitly stated, Pressure: ambient (likely under argon atmosphere), Time: ingot melted at least six times before drop-casting",N/A,Partially ordered structure due to L21 precipitates,Mixed Solution
696,10.1016-j.corsci.2022.110828.txt,10.1016-j.corsci.2022.110828.txt,AlCrFeCoNi,1,FCC,Experimental,"vacuum induction melting followed by hot isostatic pressing, Temperature: 1204, Pressure: 103, Time: 4 hours (HIP), 2 hours (homogenization)",N/A,None,Single Solid Solution
697,10.1016-j.triboint.2022.108171.txt,10.1016-j.triboint.2022.108171.txt,Al1.5CrFeNiWTi0.5,2,BCC + Laves phase,experimental,"laser cladding, Spot diameter: 3, Scanning speed: 6, Laser power: 1.1, Shielding gas: argon, Shielding gas flow rate: 5",N/A,None,Mixed Solution
698,10.1016-j.matdes.2022.111239.txt,10.1016-j.matdes.2022.111239.txt,(Ti25Zr35Nb20Hf5Ta15)95O5,3,BCC + HCP + Not specified,Experimental,"vacuum arc melting, Elements: ['Ti', 'Zr', 'Nb', 'Hf', 'Ta'], Purity: >99.5 wt%, Oxygen introduction: 2 at.% in the form of TiO2, Atmosphere: Ti-gettered high-purity argon, Melting cycles: 8",N/A,"Oxygen-doped, nano-twins present",Mixed Solution
699,10.1016-j.jallcom.2022.163883.txt,10.1016-j.jallcom.2022.163883.txt,AlCrFeNi,3,BCC + BCC B2 (Intermetallic) + Not specified,experimental,"arc melting, Temperature: Not specified, Time: Not specified",N/A,None,Mixed Solution
699,10.1016-j.jallcom.2022.163883.txt,10.1016-j.jallcom.2022.163883.txt,AlCrFeNi,3,BCC + BCC B2 (Intermetallic) + Not specified,experimental,"arc melting, Temperature: Not specified, Time: Not specified",N/A,None,Mixed Solution
699,10.1016-j.jallcom.2022.163883.txt,10.1016-j.jallcom.2022.163883.txt,AlCrFeNi,3,BCC + BCC B2 (Intermetallic) + Not specified,experimental,"arc melting, Temperature: Not specified, Time: Not specified",N/A,None,Mixed Solution
700,10.1016-j.matchemphys.2024.128974.txt,10.1016-j.matchemphys.2024.128974.txt,AlCoCrFeNi,1,BCC,experimental,"vacuum arc melting, Temperature: Not specified, Time: Not specified",N/A,None,Single Solid Solution
700,10.1016-j.matchemphys.2024.128974.txt,10.1016-j.matchemphys.2024.128974.txt,AlCoCrFeNiSi0.1,2,BCC A2 + BCC B2,experimental,"vacuum arc melting, Temperature: Not specified, Time: Not specified",N/A,None,Mixed Solution
700,10.1016-j.matchemphys.2024.128974.txt,10.1016-j.matchemphys.2024.128974.txt,AlCoCrFeNiSi0.2,3,BCC A2 + BCC B2 + tetragonal,experimental,"vacuum arc melting, Temperature: Not specified, Time: Not specified",N/A,Partially ordered structure (High Entropy Intermetallic),Mixed Solution
700,10.1016-j.matchemphys.2024.128974.txt,10.1016-j.matchemphys.2024.128974.txt,AlCoCrFeNiSi0.3,3,BCC A2 + BCC B2 + tetragonal,experimental,"vacuum arc melting, Temperature: Not specified, Time: Not specified",N/A,Partially ordered structure (High Entropy Intermetallic),Mixed Solution
700,10.1016-j.matchemphys.2024.128974.txt,10.1016-j.matchemphys.2024.128974.txt,AlCoCrFeNiSi0.4,3,BCC A2 + BCC B2 + tetragonal,experimental,"vacuum arc melting, Temperature: Not specified, Time: Not specified",N/A,Partially ordered structure (High Entropy Intermetallic),Mixed Solution
701,10.1016-j.jallcom.2023.170555.txt,10.1016-j.jallcom.2023.170555.txt,CrCoNi,1,FCC,Experimental,"arc melting, Temperature: 1473, Time: 168 hours, Cooling: water-quenching",N/A,None,Single Solid Solution
701,10.1016-j.jallcom.2023.170555.txt,10.1016-j.jallcom.2023.170555.txt,Cr45Co20Ni35,1,FCC,Experimental,"arc melting, Temperature: 1473, Time: 168 hours, Cooling: water-quenching",N/A,None,Single Solid Solution
701,10.1016-j.jallcom.2023.170555.txt,10.1016-j.jallcom.2023.170555.txt,Cr45Co15Ni40,1,FCC,Experimental,"arc melting, Temperature: 1473, Time: 168 hours, Cooling: water-quenching",N/A,None,Single Solid Solution
701,10.1016-j.jallcom.2023.170555.txt,10.1016-j.jallcom.2023.170555.txt,Cr45Co25Ni30,1,FCC,Experimental,"arc melting, Temperature: 1473, Time: 168 hours, Cooling: water-quenching",N/A,None,Single Solid Solution
701,10.1016-j.jallcom.2023.170555.txt,10.1016-j.jallcom.2023.170555.txt,Cr40Co20Ni40,1,FCC,Experimental,"arc melting, Temperature: 1473, Time: 168 hours, Cooling: water-quenching",N/A,None,Single Solid Solution
701,10.1016-j.jallcom.2023.170555.txt,10.1016-j.jallcom.2023.170555.txt,Cr40Co25Ni35,1,FCC,Experimental,"arc melting, Temperature: 1473, Time: 168 hours, Cooling: water-quenching",N/A,None,Single Solid Solution
701,10.1016-j.jallcom.2023.170555.txt,10.1016-j.jallcom.2023.170555.txt,Cr45Co20Ni30,1,FCC,Experimental,"arc melting, Temperature: 1473, Time: 168 hours, Cooling: water-quenching",N/A,None,Single Solid Solution
701,10.1016-j.jallcom.2023.170555.txt,10.1016-j.jallcom.2023.170555.txt,Cr40Co40Ni20,1,FCC,Experimental,"arc melting, Temperature: 1473, Time: 168 hours, Cooling: water-quenching",N/A,None,Single Solid Solution
701,10.1016-j.jallcom.2023.170555.txt,10.1016-j.jallcom.2023.170555.txt,Cr50Co10Ni40,1,FCC,Experimental,"arc melting, Temperature: 1473, Time: 168 hours, Cooling: water-quenching",N/A,None,Single Solid Solution
701,10.1016-j.jallcom.2023.170555.txt,10.1016-j.jallcom.2023.170555.txt,Cr50Co15Ni35,1,FCC,Experimental,"arc melting, Temperature: 1473, Time: 168 hours, Cooling: water-quenching",N/A,None,Single Solid Solution
701,10.1016-j.jallcom.2023.170555.txt,10.1016-j.jallcom.2023.170555.txt,Cr40Co50Ni10,1,FCC,Experimental,"arc melting, Temperature: 1473, Time: 168 hours, Cooling: water-quenching",N/A,None,Single Solid Solution
701,10.1016-j.jallcom.2023.170555.txt,10.1016-j.jallcom.2023.170555.txt,Cr40Co55Ni5,1,FCC,Experimental,"arc melting, Temperature: 1473, Time: 168 hours, Cooling: water-quenching",N/A,None,Single Solid Solution
702,10.1016-j.wear.2022.204471.txt,10.1016-j.wear.2022.204471.txt,CoCrFeNiMn,5,"FCC + cubic + tetragonal + CoCrFeNiMn + (Co,Cr,Fe,Ni)23C6",Experimental,"vacuum hot-pressing sintering, Temperature: 1200, Pressure: 30, Holding time: 30",N/A,None,Mixed Solution
703,10.1016-j.matlet.2021.130198.txt,10.1016-j.matlet.2021.130198.txt,Co15Cr15Fe32Mn18Ni15,5,FCC + HCP (Intermetallic) + tetragonal (Intermetallic) + Fe27Cr30Mn18Co15Ni10 + Co15Cr15Fe32Mn18Ni15,experimental,"vacuum induction melting, hot-rolling, homogenization, cold-rolling, annealing, water-quenching, Casting: vacuum induction melting, Hot rolling: performed, Homogenization: performed, Cold rolling: to 2 mm thickness, Annealing: 900 °C for 60 minutes, Quenching: water-quenching",N/A,Precipitation of sigma phase at incoherent twin boundaries with 9R structures,Mixed Solution
704,10.1016-j.intermet.2023.107933.txt,10.1016-j.intermet.2023.107933.txt,CoCrFeNi,2,BCC + FCC,experimental,"arc melting, Metals purity: >99.5 wt.%, Mold size: 70 mm x 20 mm x 10 mm, Argon atmosphere: Yes",N/A,No precipitates detected under XRD detection limit,Mixed Solution
704,10.1016-j.intermet.2023.107933.txt,10.1016-j.intermet.2023.107933.txt,CoCrFeNi,2,BCC + FCC,experimental,"arc melting, Metals purity: >99.5 wt.%, Mold size: 70 mm x 20 mm x 10 mm, Argon atmosphere: Yes",N/A,No precipitates detected under XRD detection limit,Mixed Solution
704,10.1016-j.intermet.2023.107933.txt,10.1016-j.intermet.2023.107933.txt,CoCrFeNiMo,3,BCC + FCC + Unknown (Intermetallic),experimental,"arc melting, Metals purity: >99.5 wt.%, Mold size: 70 mm x 20 mm x 10 mm, Argon atmosphere: Yes",N/A,Presence of Mo-rich intermetallic phase,Mixed Solution
704,10.1016-j.intermet.2023.107933.txt,10.1016-j.intermet.2023.107933.txt,CoCrFeNiC,3,BCC + FCC + Unknown,experimental,"arc melting, Metals purity: >99.5 wt.%, Mold size: 70 mm x 20 mm x 10 mm, Argon atmosphere: Yes",N/A,Presence of carbide precipitates,Mixed Solution
704,10.1016-j.intermet.2023.107933.txt,10.1016-j.intermet.2023.107933.txt,CoCrFeMnNi,2,BCC + FCC,experimental,"arc melting, Metals purity: >99.5 wt.%, Mold size: 70 mm x 20 mm x 10 mm, Argon atmosphere: Yes",N/A,No precipitates detected under XRD detection limit,Mixed Solution
704,10.1016-j.intermet.2023.107933.txt,10.1016-j.intermet.2023.107933.txt,CoCrFeMnNi,2,BCC + FCC,experimental,"arc melting, Metals purity: >99.5 wt.%, Mold size: 70 mm x 20 mm x 10 mm, Argon atmosphere: Yes",N/A,No precipitates detected under XRD detection limit,Mixed Solution
704,10.1016-j.intermet.2023.107933.txt,10.1016-j.intermet.2023.107933.txt,HfTaTiZr,1,BCC,experimental,"arc melting, Metals purity: >99.5 wt.%, Mold size: 70 mm x 20 mm x 10 mm, Argon atmosphere: Yes",N/A,No precipitates detected under XRD detection limit,Single Solid Solution
704,10.1016-j.intermet.2023.107933.txt,10.1016-j.intermet.2023.107933.txt,CoCrFeNiNb,2,BCC + FCC,experimental,"arc melting, Metals purity: >99.5 wt.%, Mold size: 70 mm x 20 mm x 10 mm, Argon atmosphere: Yes",N/A,No precipitates detected under XRD detection limit,Mixed Solution
704,10.1016-j.intermet.2023.107933.txt,10.1016-j.intermet.2023.107933.txt,CoCrFeNiNb,2,BCC + FCC,experimental,"arc melting, Metals purity: >99.5 wt.%, Mold size: 70 mm x 20 mm x 10 mm, Argon atmosphere: Yes",N/A,No precipitates detected under XRD detection limit,Mixed Solution
704,10.1016-j.intermet.2023.107933.txt,10.1016-j.intermet.2023.107933.txt,CoCrFeNiNb,2,BCC + FCC,experimental,"arc melting, Metals purity: >99.5 wt.%, Mold size: 70 mm x 20 mm x 10 mm, Argon atmosphere: Yes",N/A,No precipitates detected under XRD detection limit,Mixed Solution
704,10.1016-j.intermet.2023.107933.txt,10.1016-j.intermet.2023.107933.txt,CoCrFeNiNb,2,BCC + FCC,experimental,"arc melting, Metals purity: >99.5 wt.%, Mold size: 70 mm x 20 mm x 10 mm, Argon atmosphere: Yes",N/A,No precipitates detected under XRD detection limit,Mixed Solution
704,10.1016-j.intermet.2023.107933.txt,10.1016-j.intermet.2023.107933.txt,CoCrFeNiNb,2,BCC + FCC,experimental,"arc melting, Metals purity: >99.5 wt.%, Mold size: 70 mm x 20 mm x 10 mm, Argon atmosphere: Yes",N/A,No precipitates detected under XRD detection limit,Mixed Solution
706,10.1016-j.scriptamat.2020.07.044.txt,10.1016-j.scriptamat.2020.07.044.txt,CoCrFeMnNi,3,"FCC + (Co,Cr,Fe,Mn,Ni)23C6 + (Co,Cr,Fe,Mn,Ni)7C3",experimental,"arc melting, Temperature: Not specified, Time: Not specified, Atmosphere: Argon",N/A,None,Mixed Solution
707,10.1016-j.mtla.2018.09.014.txt,10.1016-j.mtla.2018.09.014.txt,TaTiVZrHf,1,single-phase solid solution,combined,N/A,N/A,None,Intermetallic
707,10.1016-j.mtla.2018.09.014.txt,10.1016-j.mtla.2018.09.014.txt,TaTiVZrW,1,predominantly single-phase solid solution,combined,N/A,N/A,Ta–W atomic-pair clustering,Intermetallic
708,10.1016-j.wear.2018.12.085.txt,10.1016-j.wear.2018.12.085.txt,CuMoTaWV,1,BCC,experimental,"spark plasma sintering, Temperature: 1400, Heating rate: 50, Soaking time: 10, Initial pressure: 40, Final pressure: 10, Atmosphere: argon",N/A,None,Mixed Solution
709,10.1016-j.optlastec.2019.01.009.txt,10.1016-j.optlastec.2019.01.009.txt,AlCrFeMoVx,1,BCC,experimental,"laser additive manufacturing (LENSTM), Laser power: 400, Laser scanning rate: 40, Layer spacing: 0.01, Hatch width: 0.015",N/A,None,Single Solid Solution
710,10.1016-j.powtec.2021.01.021.txt,10.1016-j.powtec.2021.01.021.txt,NbMoTaW,1,BCC,experimental,"combination of spray drying and plasma spheroidization, Spray drying temperature: {'inlet': 180, 'outlet': 95}, Plasma output power: 15, Plasma chamber pressure: 15, Carrier gas: Ar, Carrier gas flow rate: 40, Sheath gas: H2, Sheath gas flow rate: 30, Feeding rate: 360",N/A,Nanoscale elemental segregation mainly involving Nb and W,Single Solid Solution
711,10.1016-j.jallcom.2022.168282.txt,10.1016-j.jallcom.2022.168282.txt,CoCrFeNiMn,1,FCC,Experimental,"3D high-energy ball-milling, Milling time: 9 hours, Milling speed: 1200 rpm, Ball-to-powder ratio: 10:1, Milling medium: Φ8 mm and Φ3 mm steel balls",N/A,None,Single Solid Solution
711,10.1016-j.jallcom.2022.168282.txt,10.1016-j.jallcom.2022.168282.txt,CoCrFeNiMnCr0.6,2,BCC + FCC,Experimental,"3D high-energy ball-milling, Milling time: 9 hours, Milling speed: 1200 rpm, Ball-to-powder ratio: 10:1, Milling medium: Φ8 mm and Φ3 mm steel balls",N/A,None,Mixed Solution
711,10.1016-j.jallcom.2022.168282.txt,10.1016-j.jallcom.2022.168282.txt,CoCrFeNiMnCr0.8,2,BCC + FCC,Experimental,"3D high-energy ball-milling, Milling time: 9 hours, Milling speed: 1200 rpm, Ball-to-powder ratio: 10:1, Milling medium: Φ8 mm and Φ3 mm steel balls",N/A,None,Mixed Solution
711,10.1016-j.jallcom.2022.168282.txt,10.1016-j.jallcom.2022.168282.txt,CoCrFeNiMnCr,1,BCC,Experimental,"3D high-energy ball-milling, Milling time: 9 hours, Milling speed: 1200 rpm, Ball-to-powder ratio: 10:1, Milling medium: Φ8 mm and Φ3 mm steel balls",N/A,None,Single Solid Solution
712,10.1016-j.matchar.2021.111660.txt,10.1016-j.matchar.2021.111660.txt,AlCoCrFeNi,6,BCC + FCC + complex carbide structure + disordered BCC (A2) + ordered BCC (B2) + Cr-rich (M23C6 type),Experimental,"laser cladding, Laser output power: 1200, Spot diameter: 2.5, Track overlapping: 1, Scanning speed: 500, Coating thickness: 1.5",N/A,Partially ordered B2 structure formed during heat treatment,Mixed Solution
713,10.1016-j.matchar.2023.113180.txt,10.1016-j.matchar.2023.113180.txt,Al20Co36Cr4Fe4Ni36,2,BCC B2 + FCC L12,combination,"arc melting, Purity of alloy billets: > 99.95% wt%, Atmosphere: Ti-gettered argon, Number of re-melts: 6-8 times, Cooling method: water quenching",CALPHAD,Partially ordered structure,Mixed Solution
715,10.1016-j.msea.2021.141858.txt,10.1016-j.msea.2021.141858.txt,Cr26Mn20Fe20Co20Ni14,1,FCC,experimental,"induction melting and hot-forging, Melting temperature: 1823, Hot-forging temperature: 1273, Annealing temperature: 1273, Annealing time: 8 hours",N/A,None,Single Solid Solution
715,10.1016-j.msea.2021.141858.txt,10.1016-j.msea.2021.141858.txt,CrMnFeCoNi,1,FCC,experimental,"arc melting, Temperature: 1600, Time: 30 minutes",N/A,None,Single Solid Solution
715,10.1016-j.msea.2021.141858.txt,10.1016-j.msea.2021.141858.txt,CrFeCoNi,1,FCC,experimental,"arc melting, Temperature: 1600, Time: 30 minutes",N/A,None,Single Solid Solution
715,10.1016-j.msea.2021.141858.txt,10.1016-j.msea.2021.141858.txt,Cr10MnxFe80-xCo10,1,FCC,experimental,"arc melting, Temperature: 1600, Time: 30 minutes",N/A,None,Single Solid Solution
715,10.1016-j.msea.2021.141858.txt,10.1016-j.msea.2021.141858.txt,Al0.6CrFeCoNi,1,FCC,experimental,"arc melting, Temperature: 1600, Time: 30 minutes",N/A,None,Single Solid Solution
715,10.1016-j.msea.2021.141858.txt,10.1016-j.msea.2021.141858.txt,Cu1-xAlx,1,FCC,experimental,"arc melting, Temperature: 1600, Time: 30 minutes",N/A,None,Single Solid Solution
716,10.1016-j.surfcoat.2024.130466.txt,10.1016-j.surfcoat.2024.130466.txt,FeCoNiCrNx,5,FCC + HCP + amorphous + trigonal + Cr2N,Experimental,"reactive magnetron sputtering, Base pressure: 0.002, Distance between target and substrate: 80, Initial cleaning: 10-min cleaning process using DC power supply, Substrate cleaning: -1500 V bias for 20 min, Nitrogen flow rates: varied from 0 to 16 sccm",N/A,No thermo-mechanical post-processing mentioned,Mixed Solution
718,10.1016-j.jalmes.2023.100020.txt,10.1016-j.jalmes.2023.100020.txt,HfNbTaReTi,1,BCC,experimental,"arc melting, Temperature: Not specified, Time: Multiple flips and remelting",N/A,Phase segregation into two bcc phases,Mixed Solution
718,10.1016-j.jalmes.2023.100020.txt,10.1016-j.jalmes.2023.100020.txt,TiZrNbTaW,1,BCC,experimental,"arc melting, Temperature: Not specified, Time: Not specified",N/A,None,Single Solid Solution
718,10.1016-j.jalmes.2023.100020.txt,10.1016-j.jalmes.2023.100020.txt,HfNbTaTiZr,1,BCC,experimental,"arc melting, Temperature: Not specified, Time: Not specified",N/A,None,Single Solid Solution
718,10.1016-j.jalmes.2023.100020.txt,10.1016-j.jalmes.2023.100020.txt,HfMoNbTiZr,1,BCC,experimental,"arc melting, Temperature: Not specified, Time: Not specified",N/A,None,Single Solid Solution
718,10.1016-j.jalmes.2023.100020.txt,10.1016-j.jalmes.2023.100020.txt,HfMoNbTiZr,1,BCC,experimental,"arc melting, Temperature: Not specified, Time: Not specified",N/A,None,Single Solid Solution
718,10.1016-j.jalmes.2023.100020.txt,10.1016-j.jalmes.2023.100020.txt,HfNbTaTiV,1,BCC,experimental,"arc melting, Temperature: Not specified, Time: Not specified",N/A,None,Single Solid Solution
718,10.1016-j.jalmes.2023.100020.txt,10.1016-j.jalmes.2023.100020.txt,HfNbReTiZr,1,BCC,experimental,"arc melting, Temperature: Not specified, Time: Not specified",N/A,None,Single Solid Solution
718,10.1016-j.jalmes.2023.100020.txt,10.1016-j.jalmes.2023.100020.txt,HfNbTaTiV,1,BCC,experimental,"arc melting, Temperature: Not specified, Time: Not specified",N/A,None,Single Solid Solution
718,10.1016-j.jalmes.2023.100020.txt,10.1016-j.jalmes.2023.100020.txt,HfNbTaTiZr,1,BCC,experimental,"arc melting, Temperature: Not specified, Time: Not specified",N/A,None,Single Solid Solution
718,10.1016-j.jalmes.2023.100020.txt,10.1016-j.jalmes.2023.100020.txt,HfNbReTiZr,1,BCC,experimental,"arc melting, Temperature: Not specified, Time: Not specified",N/A,None,Single Solid Solution
718,10.1016-j.jalmes.2023.100020.txt,10.1016-j.jalmes.2023.100020.txt,HfNbTaTiV,1,BCC,experimental,"arc melting, Temperature: Not specified, Time: Not specified",N/A,None,Single Solid Solution
718,10.1016-j.jalmes.2023.100020.txt,10.1016-j.jalmes.2023.100020.txt,HfNbTaTiV,1,BCC,experimental,"arc melting, Temperature: Not specified, Time: Not specified",N/A,None,Single Solid Solution
719,10.1016-j.matlet.2019.126729.txt,10.1016-j.matlet.2019.126729.txt,FeCrNiCuV0.1,1,FCC,experimental,"vacuum induction smelting, Milling speed: 250, Milling time: 8 hours, Pressure: 150, Induction smelting: copper mold",N/A,None,Mixed Solution
719,10.1016-j.matlet.2019.126729.txt,10.1016-j.matlet.2019.126729.txt,FeCrNiCu,1,FCC,experimental,"vacuum induction smelting, Milling speed: 250, Milling time: 8 hours, Pressure: 150, Induction smelting: copper mold",N/A,None,Single Solid Solution
720,10.1016-j.jallcom.2019.152750.txt,10.1016-j.jallcom.2019.152750.txt,Ni28Co28Fe21Cr15Al4Ti4,1,FCC,experimental,"arc-melting, Temperature: 1150, Time: 2 hours",N/A,Single FCC structure,Single Solid Solution
720,10.1016-j.jallcom.2019.152750.txt,10.1016-j.jallcom.2019.152750.txt,Ni28Co28Fe21Cr15Al5.5Ti5.5,1,FCC,experimental,"arc-melting, Temperature: 1150, Time: 2 hours",N/A,Single FCC structure,Single Solid Solution
720,10.1016-j.jallcom.2019.152750.txt,10.1016-j.jallcom.2019.152750.txt,Ni29Co29Fe17Cr15Al4Ti4,3,"FCC + L12 (Intermetallic) + Ni3(Al,Ti)",experimental,"arc-melting, Temperature: 1150, Time: 2 hours",N/A,Partially ordered L12 phase,Mixed Solution
720,10.1016-j.jallcom.2019.152750.txt,10.1016-j.jallcom.2019.152750.txt,Ni29Co29Fe17Cr15Al5Ti5,3,"FCC + L12 (Intermetallic) + Ni3(Al,Ti)",experimental,"arc-melting, Temperature: 1150, Time: 2 hours",N/A,Partially ordered L12 phase,Mixed Solution
720,10.1016-j.jallcom.2019.152750.txt,10.1016-j.jallcom.2019.152750.txt,Ni29Co29Fe17Cr15Al5.5Ti5.5,3,"FCC + L12 (Intermetallic) + Ni3(Al,Ti)",experimental,"arc-melting, Temperature: 1150, Time: 2 hours",N/A,Partially ordered L12 phase,Mixed Solution
720,10.1016-j.jallcom.2019.152750.txt,10.1016-j.jallcom.2019.152750.txt,Ni29Co29Fe17Cr15Al6Ti6,3,"FCC + L12 (Intermetallic) + Ni3(Al,Ti)",experimental,"arc-melting, Temperature: 1150, Time: 2 hours",N/A,Partially ordered L12 phase,Mixed Solution
721,10.1016-j.jmst.2023.05.082.txt,10.1016-j.jmst.2023.05.082.txt,(CuNiTiNbCr)Cx,4,FCC + amorphous + amorphous carbon + carbide,experimental,"double-target co-sputtering, Target composition: CuNiTiNbCr, Carbon source: graphite target and C2H2, Substrate: Si and 316 stainless steel, Target substrate distance: 130, Base pressure: 0.002, Ar gas flow: 40, Carbon gas flow: 3, Graphite target power: controlled by HPPMS pulse width, Substrate bias: -60",N/A,No post-deposition treatment mentioned,Mixed Solution
722,10.1016-j.jallcom.2023.168790.txt,10.1016-j.jallcom.2023.168790.txt,Co35Ni36Cr23Mo6,1,FCC,experimental,"vacuum arc melting, Temperature: 1050, Time: 6 hours, Atmosphere: Ar, Cooling method: water-quenching",N/A,None,Single Solid Solution
723,10.1016-j.scriptamat.2023.115312.txt,10.1016-j.scriptamat.2023.115312.txt,HfNbTiZr,1,BCC,experimental,"Not explicitly mentioned, Temperature: Not specified, Time: Not specified",N/A,High temperature nanoindentation performed,Single Solid Solution
724,10.1016-j.jmrt.2023.08.272.txt,10.1016-j.jmrt.2023.08.272.txt,Al30Cu30Fe5Mn25Ni10,2,BCC + alpha-Mn,experimental,"mechanical alloying and hot pressing, Temperature: 800, Time: 3 minutes, Pressure: 37, Atmosphere: argon",N/A,None,Mixed Solution
724,10.1016-j.jmrt.2023.08.272.txt,10.1016-j.jmrt.2023.08.272.txt,Al11.25Cu35Fe5Mn20Ni28.75,2,BCC + FCC,experimental,"mechanical alloying and hot pressing, Temperature: 800, Time: 3 minutes, Pressure: 37, Atmosphere: argon",N/A,None,Mixed Solution
724,10.1016-j.jmrt.2023.08.272.txt,10.1016-j.jmrt.2023.08.272.txt,Al5Cu20Fe25Mn25Ni25,1,FCC,experimental,"mechanical alloying and hot pressing, Temperature: 800, Time: 3 minutes, Pressure: 37, Atmosphere: argon",N/A,None,Single Solid Solution
724,10.1016-j.jmrt.2023.08.272.txt,10.1016-j.jmrt.2023.08.272.txt,Cr5Cu20Fe25Mn25Ni25,3,FCC + sigma phase (Intermetallic) + Cu-rich fcc,experimental,"mechanical alloying and hot pressing, Temperature: 800, Time: 3 minutes, Pressure: 37, Atmosphere: argon",N/A,None,Mixed Solution
724,10.1016-j.jmrt.2023.08.272.txt,10.1016-j.jmrt.2023.08.272.txt,Cr5Cu15Fe25Mn25Ni30,1,FCC,experimental,"mechanical alloying and hot pressing, Temperature: 800, Time: 3 minutes, Pressure: 37, Atmosphere: argon",N/A,None,Single Solid Solution
725,10.1016-j.matdes.2024.112634.txt,10.1016-j.matdes.2024.112634.txt,Al46Co21Cr16Cu5Fe0Ni12,3,BCC (Intermetallic) + BCC B2 (Intermetallic) + CrBCC,Experimental,"vacuum arc melting, Temperature: not specified, Time: melted at least four times, Atmosphere: Ti-gettered argon",N/A,None,Mixed Solution
725,10.1016-j.matdes.2024.112634.txt,10.1016-j.matdes.2024.112634.txt,Al40Co16Cr33Cu0Fe5Ni6,3,BCC (Intermetallic) + BCC B2 (Intermetallic) + CrBCC,Experimental,"vacuum arc melting, Temperature: not specified, Time: melted at least four times, Atmosphere: Ti-gettered argon",N/A,None,Mixed Solution
725,10.1016-j.matdes.2024.112634.txt,10.1016-j.matdes.2024.112634.txt,Al-Co-Cr-Cu-Fe-Ni,3,BCC (Intermetallic) + BCC B2 (Intermetallic) + CrBCC,Experimental,"vacuum arc melting, Temperature: not specified, Time: melted at least four times, Atmosphere: Ti-gettered argon",N/A,None,Mixed Solution
725,10.1016-j.matdes.2024.112634.txt,10.1016-j.matdes.2024.112634.txt,Al-Co-Cr-Fe-Ni-Mn-Cu-Hf-Nb-Ti-Zr-V-Mo-W-Ta,3,BCC (Intermetallic) + BCC B2 (Intermetallic) + CrBCC,Experimental,"vacuum arc melting, Temperature: not specified, Time: melted at least four times, Atmosphere: Ti-gettered argon",N/A,None,Mixed Solution
727,10.1016-j.jallcom.2018.10.393.txt,10.1016-j.jallcom.2018.10.393.txt,AlCoCrFeNi,3,BCC/B2 + FCC + tetragonal,Experimental,"arc melting, Temperature: melted in high-purity argon atmosphere, Time: re-melted five times, Cooling: drop-cast into copper mold",N/A,Partially ordered BCC/B2 phase,Mixed Solution
727,10.1016-j.jallcom.2018.10.393.txt,10.1016-j.jallcom.2018.10.393.txt,AlCoCrFeNi,3,BCC/B2 + FCC + tetragonal,Experimental,"arc melting, Temperature: melted in high-purity argon atmosphere, Time: re-melted five times, Cooling: drop-cast into copper mold",N/A,Partially ordered BCC/B2 phase,Mixed Solution
727,10.1016-j.jallcom.2018.10.393.txt,10.1016-j.jallcom.2018.10.393.txt,AlCrCuFeNi,2,BCC/B2 + FCC,Experimental,"arc melting, Temperature: melted in high-purity argon atmosphere, Time: not specified, Cooling: not specified",N/A,Partially ordered BCC/B2 phase,Mixed Solution
727,10.1016-j.jallcom.2018.10.393.txt,10.1016-j.jallcom.2018.10.393.txt,AlCoCrFeNiCu,2,BCC/B2 + FCC,Experimental,"arc melting, Temperature: melted in high-purity argon atmosphere, Time: not specified, Cooling: not specified",N/A,Partially ordered BCC/B2 phase,Mixed Solution
727,10.1016-j.jallcom.2018.10.393.txt,10.1016-j.jallcom.2018.10.393.txt,CoCrFeMnNi,2,BCC + FCC,Experimental,"arc melting, Temperature: melted in high-purity argon atmosphere, Time: not specified, Cooling: not specified",N/A,Partially ordered BCC phase,Mixed Solution
727,10.1016-j.jallcom.2018.10.393.txt,10.1016-j.jallcom.2018.10.393.txt,Fe-C,1,martensite (BCT),Experimental,"conventional steel-making processes, Temperature: not specified, Time: not specified, Cooling: not specified",N/A,Partially ordered martensite phase,Intermetallic
