Repository: sourish69/MSE643_CourseProject

# MSE643_CourseProject - Phase-Oriented Generative Design of High-Entropy Alloys

**A generative machine-learning pipeline that designs new alloy compositions to order - you specify the crystal phase you want, and the model proposes chemistries that should form it.**

---

## The idea in one paragraph

High-entropy alloys mix five or more principal elements in near-equal proportions, and their configurational entropy unlocks unusual combinations of strength and thermal stability. The problem is scale: the viable composition space runs to millions of candidates, far beyond what anyone can cast and characterize by hand.

File: Datasets/Vladimir_HEA_database.csv (part 15 of 88)
id,Paper,Name,Alloy,Nb of phase,Phase,Experimental or theoretical,Experimental details,Theoretical details,Special conditions,Type of solution
728,10.1016-j.msea.2022.144273.txt,10.1016-j.msea.2022.144273.txt,AlCoCrFeNi,5,Not specified + monoclinic + Al13(CoCrFeNi)4 + Al9(CoFeNi)2 + Al18Cr2Mg3,experimental,"spark plasma sintering (SPS), Temperature: 580, Pressure: 40, Time: 15, Milling speed: 350, Atmosphere: Argon",N/A,No partially ordered structures or High Entropy Intermetallics explicitly mentioned,Intermetallic
729,10.1016-j.surfcoat.2023.130105.txt,10.1016-j.surfcoat.2023.130105.txt,FeCoCrNi,1,FCC,experimental,"laser cladding, Laser system: YSL-3000, Laser beam: continuous circular, 1070 nm wavelength, Protective gas: high-purity argon, Scanning path: S-shaped trajectory",N/A,None,Single Solid Solution
729,10.1016-j.surfcoat.2023.130105.txt,10.1016-j.surfcoat.2023.130105.txt,FeCoCrNiMo,2,FCC + HCP Laves,experimental,"laser cladding, Laser system: YSL-3000, Laser beam: continuous circular, 1070 nm wavelength, Protective gas: high-purity argon, Scanning path: S-shaped trajectory",N/A,Partially ordered structure (High Entropy Intermetallic: Fe2Mo),Mixed Solution
729,10.1016-j.surfcoat.2023.130105.txt,10.1016-j.surfcoat.2023.130105.txt,FeCoCrNiNb,2,FCC + HCP Laves,experimental,"laser cladding, Laser system: YSL-3000, Laser beam: continuous circular, 1070 nm wavelength, Protective gas: high-purity argon, Scanning path: S-shaped trajectory",N/A,Partially ordered structure (High Entropy Intermetallic: Fe2Nb),Mixed Solution
730,10.1016-j.msea.2021.142153.txt,10.1016-j.msea.2021.142153.txt,CoCrFeNi,1,FCC,Experimental,"vacuum arc-melting, Elements: pure elements mixture (purity > 99.9 wt%), Furnace: vacuum arc-melting furnace, Atmosphere: high-purity argon atmosphere, Crucible: water-cooled Cu crucible, Getter: Ti-getter added, Melting: each specimen re-melted five times, Cooling: natural cooling in the crucible",N/A,None,Single Solid Solution
730,10.1016-j.msea.2021.142153.txt,10.1016-j.msea.2021.142153.txt,CoCrFeNiNb₀.₁Mo₀.₃,2,FCC + HCP Laves,Experimental,"vacuum arc-melting, Elements: pure elements mixture (purity > 99.9 wt%), Furnace: vacuum arc-melting furnace, Atmosphere: high-purity argon atmosphere, Crucible: water-cooled Cu crucible, Getter: Ti-getter added, Melting: each specimen re-melted five times, Cooling: natural cooling in the crucible",N/A,None,Mixed Solution
730,10.1016-j.msea.2021.142153.txt,10.1016-j.msea.2021.142153.txt,CoCrFeNiNb₀.₂Mo₀.₂,2,FCC + HCP Laves,Experimental,"vacuum arc-melting, Elements: pure elements mixture (purity > 99.9 wt%), Furnace: vacuum arc-melting furnace, Atmosphere: high-purity argon atmosphere, Crucible: water-cooled Cu crucible, Getter: Ti-getter added, Melting: each specimen re-melted five times, Cooling: natural cooling in the crucible",N/A,None,Mixed Solution
730,10.1016-j.msea.2021.142153.txt,10.1016-j.msea.2021.142153.txt,CoCrFeNiNb₀.₃Mo₀.₁,2,FCC + HCP Laves,Experimental,"vacuum arc-melting, Elements: pure elements mixture (purity > 99.9 wt%), Furnace: vacuum arc-melting furnace, Atmosphere: high-purity argon atmosphere, Crucible: water-cooled Cu crucible, Getter: Ti-getter added, Melting: each specimen re-melted five times, Cooling: natural cooling in the crucible",N/A,None,Mixed Solution
730,10.1016-j.msea.2021.142153.txt,10.1016-j.msea.2021.142153.txt,CoCrFeNiNb₀.₄,2,FCC + HCP Laves,Experimental,"vacuum arc-melting, Elements: pure elements mixture (purity > 99.9 wt%), Furnace: vacuum arc-melting furnace, Atmosphere: high-purity argon atmosphere, Crucible: water-cooled Cu crucible, Getter: Ti-getter added, Melting: each specimen re-melted five times, Cooling: natural cooling in the crucible",N/A,None,Mixed Solution
730,10.1016-j.msea.2021.142153.txt,10.1016-j.msea.2021.142153.txt,CoCrFeNiMo₀.₄,2,FCC + HCP Laves,Experimental,"vacuum arc-melting, Elements: pure elements mixture (purity > 99.9 wt%), Furnace: vacuum arc-melting furnace, Atmosphere: high-purity argon atmosphere, Crucible: water-cooled Cu crucible, Getter: Ti-getter added, Melting: each specimen re-melted five times, Cooling: natural cooling in the crucible",N/A,None,Mixed Solution
731,10.1016-j.ijplas.2023.103691.txt,10.1016-j.ijplas.2023.103691.txt,CoCrFeMnNi,3,BCC + FCC + HCP,Experimental,"arc melting, Temperature: 1600, Atmosphere: argon, Duration: multiple melts",N/A,No partial ordering,Mixed Solution
731,10.1016-j.ijplas.2023.103691.txt,10.1016-j.ijplas.2023.103691.txt,CoCrFeNi,1,FCC,Experimental,"arc melting, Temperature: 1550, Atmosphere: argon, Duration: multiple melts",N/A,No partial ordering,Single Solid Solution
731,10.1016-j.ijplas.2023.103691.txt,10.1016-j.ijplas.2023.103691.txt,CoCrMnNi,1,FCC,Experimental,"arc melting, Temperature: 1550, Atmosphere: argon, Duration: multiple melts",N/A,No partial ordering,Single Solid Solution
731,10.1016-j.ijplas.2023.103691.txt,10.1016-j.ijplas.2023.103691.txt,CoFeMnNi,1,FCC,Experimental,"arc melting, Temperature: 1550, Atmosphere: argon, Duration: multiple melts",N/A,No partial ordering,Single Solid Solution
731,10.1016-j.ijplas.2023.103691.txt,10.1016-j.ijplas.2023.103691.txt,Co0.44CrFeMnNi,1,FCC,Experimental,"arc melting, Temperature: 1550, Atmosphere: argon, Duration: multiple melts",N/A,No partial ordering,Single Solid Solution
731,10.1016-j.ijplas.2023.103691.txt,10.1016-j.ijplas.2023.103691.txt,CoCrFeMnNi0.44,1,FCC,Experimental,"arc melting, Temperature: 1550, Atmosphere: argon, Duration: multiple melts",N/A,No partial ordering,Single Solid Solution
731,10.1016-j.ijplas.2023.103691.txt,10.1016-j.ijplas.2023.103691.txt,CoCrFeMnNiNb,2,FCC + Varies (Intermetallic),Experimental,"arc melting, Temperature: 1600, Atmosphere: argon, Duration: multiple melts",N/A,Partially ordered structure due to intermetallic compounds,Mixed Solution
731,10.1016-j.ijplas.2023.103691.txt,10.1016-j.ijplas.2023.103691.txt,CoCrFeMnNiTa,2,FCC + Varies (Intermetallic),Experimental,"arc melting, Temperature: 1600, Atmosphere: argon, Duration: multiple melts",N/A,Partially ordered structure due to intermetallic compounds,Mixed Solution
731,10.1016-j.ijplas.2023.103691.txt,10.1016-j.ijplas.2023.103691.txt,CoCrFeMnNiTi,2,FCC + Varies (Intermetallic),Experimental,"arc melting, Temperature: 1600, Atmosphere: argon, Duration: multiple melts",N/A,Partially ordered structure due to intermetallic compounds,Mixed Solution
731,10.1016-j.ijplas.2023.103691.txt,10.1016-j.ijplas.2023.103691.txt,CoCrFeMnNiV,2,FCC + Varies (Intermetallic),Experimental,"arc melting, Temperature: 1600, Atmosphere: argon, Duration: multiple melts",N/A,Partially ordered structure due to intermetallic compounds,Mixed Solution
731,10.1016-j.ijplas.2023.103691.txt,10.1016-j.ijplas.2023.103691.txt,CoCrFeMnNiW,2,FCC + Varies (Intermetallic),Experimental,"arc melting, Temperature: 1600, Atmosphere: argon, Duration: multiple melts",N/A,Partially ordered structure due to intermetallic compounds,Mixed Solution
731,10.1016-j.ijplas.2023.103691.txt,10.1016-j.ijplas.2023.103691.txt,CoCrFeMnNiMo,2,FCC + Varies (Intermetallic),Experimental,"arc melting, Temperature: 1600, Atmosphere: argon, Duration: multiple melts",N/A,Partially ordered structure due to intermetallic compounds,Mixed Solution
732,10.1016-j.ijrmhm.2023.106436.txt,10.1016-j.ijrmhm.2023.106436.txt,"(Ti, Hf, Ta, Nb, Zr)(C, N)",2,FCC + HfO2,experimental,"high energy ball milling followed by vacuum carbothermal reduction-nitridation, Ball milling: {'equipment': 'Model MSK-SFM-3-1, Hefei Kejing Material Technology Co. Ltd., China', 'ball material ratio': '10:1', 'rotating speed': '1200 r/min', 'milling time': '2 hours'}, Carbothermal reduction-nitridation: {'furnace': 'Vacuum carbon tube furnace, Model XLJ-S-ZKL-005, Shanghai Chenghua Electrical Furnace Co. Ltd., China', 'temperature': 1700, 'heating rate': '5-10°C/min', 'atmosphere': 'Nitrogen gas introduced until pressure reached 0.01 MPa of static gas pressure', 'isothermal treatment': '2 hours at 1700°C'}",N/A,"No partial ordering, initial state before oxidation is a solid solution phase",Single Solid Solution
733,10.1016-j.scriptamat.2022.114770.txt,10.1016-j.scriptamat.2022.114770.txt,TiZrHfTa,1,BCC,experimental,"Not explicitly stated, Details: Not provided",N/A,Not explicitly stated,Single Solid Solution
734,10.1016-j.jmrt.2023.12.079.txt,10.1016-j.jmrt.2023.12.079.txt,AlCoCrFeNiTi,2,BCC + FCC,experimental,"vacuum arc capacitive refining, Purity: 99.9 wt%, Repetition: 5",N/A,None,Mixed Solution
734,10.1016-j.jmrt.2023.12.079.txt,10.1016-j.jmrt.2023.12.079.txt,AlCoCrFeNiTi0.25,2,BCC + FCC,experimental,"vacuum arc capacitive refining, Purity: 99.9 wt%, Repetition: 5",N/A,None,Mixed Solution
734,10.1016-j.jmrt.2023.12.079.txt,10.1016-j.jmrt.2023.12.079.txt,AlCoCrFeNiTi0.5,4,BCC + FCC + ordered cubic (Intermetallic) + Ni2TiAl,experimental,"vacuum arc capacitive refining, Purity: 99.9 wt%, Repetition: 5",N/A,Partially ordered structure (L21 phase),Mixed Solution
734,10.1016-j.jmrt.2023.12.079.txt,10.1016-j.jmrt.2023.12.079.txt,AlCoCrFeNiTi0.75,4,BCC + FCC + ordered cubic (Intermetallic) + Ni2TiAl,experimental,"vacuum arc capacitive refining, Purity: 99.9 wt%, Repetition: 5",N/A,Partially ordered structure (L21 phase),Mixed Solution
734,10.1016-j.jmrt.2023.12.079.txt,10.1016-j.jmrt.2023.12.079.txt,AlCoCrFeNiTi1.0,4,BCC + FCC + ordered cubic (Intermetallic) + Ni2TiAl,experimental,"vacuum arc capacitive refining, Purity: 99.9 wt%, Repetition: 5",N/A,Partially ordered structure (L21 phase),Mixed Solution
735,10.1016-j.msea.2021.141586.txt,10.1016-j.msea.2021.141586.txt,FeMnCoCr,3,FCC + HCP martensite + Mn-rich,experimental,"arc melting, Temperature: 1200, Time: various holding times (2, 12, 24, 48 hours), Cooling: water quenching",N/A,None,Mixed Solution
736,10.1016-j.matdes.2023.111894.txt,10.1016-j.matdes.2023.111894.txt,Al20Mn20Fe20Co14.5Cr25.5,1,BCC,experimental,"arc melting, Elemental purity: >99.9 wt%, Atmosphere: high-purity Ar-controlled, Remelting: at least three times, Cooling: water-cooled copper mold, Compensation for mn vaporization: +1.0 at% Mn",N/A,None,Single Solid Solution
736,10.1016-j.matdes.2023.111894.txt,10.1016-j.matdes.2023.111894.txt,Al20Mn20Fe20Co15.5Cr24.5,1,BCC,experimental,"arc melting, Elemental purity: >99.9 wt%, Atmosphere: high-purity Ar-controlled, Remelting: at least three times, Cooling: water-cooled copper mold, Compensation for mn vaporization: +1.0 at% Mn",N/A,None,Single Solid Solution
736,10.1016-j.matdes.2023.111894.txt,10.1016-j.matdes.2023.111894.txt,Al20Mn20Fe20Co16.5Cr23.5,1,BCC,experimental,"arc melting, Elemental purity: >99.9 wt%, Atmosphere: high-purity Ar-controlled, Remelting: at least three times, Cooling: water-cooled copper mold, Compensation for mn vaporization: +1.0 at% Mn",N/A,None,Single Solid Solution
737,10.1016-j.jmmm.2019.166151.txt,10.1016-j.jmmm.2019.166151.txt,FeCoNiCuZn,1,FCC,experimental,"high-frequency electromagnetic-field assisted ball milling, Frequency: 200-300 kHz, Power: 800, Milling time: up to 120 hours, Environment: aqueous solution with alcohol, Post milling treatment: filtered and dried at 323 K for 12 hours",N/A,None,Single Solid Solution
738,10.1016-j.jmrt.2023.09.166.txt,10.1016-j.jmrt.2023.09.166.txt,CrCoNi,1,FCC,experimental,"laser directed energy deposition (DED), Laser power: 1800, Scanning speed: 8, Powder feeding speed: 40, Spot size: 5 mm × 5 mm, Overlap rate: 50, Argon gas protection: used, Gas flow rate: 15",N/A,No partially ordered structure or high entropy intermetallics observed,Single Solid Solution
739,10.1016-j.jallcom.2022.166301.txt,10.1016-j.jallcom.2022.166301.txt,FeCoNiCuAl,3,BCC + FCC + Cu-rich nanoprecipitates,Experimental,"arc melting, Temperature: above 1500°C, Time: until homogeneous melt",N/A,Cu-rich nanoprecipitates present,Mixed Solution
739,10.1016-j.jallcom.2022.166301.txt,10.1016-j.jallcom.2022.166301.txt,FeCoNiCuAl,5,BCC + D019 + D03 + FCC + Cu-rich nanoprecipitates,Experimental,"arc melting and hot forging, Temperature: 1200, Time: until desired thickness",N/A,Cu-rich nanoprecipitates present,Mixed Solution
740,10.1016-j.matdes.2023.111981.txt,10.1016-j.matdes.2023.111981.txt,AlCrFeCoNiCu0.5,2,BCC + FCC,experimental,"cathodic arc deposition, Substrate: SS304, Chamber pressure: 7.0 × 10−6 mbar, Deposition mode: pulsed, Frequency: 5, Pulse length: 800, Arc current: 1500, Duct current: 500, Substrate biases: 0 V to -100 V, Pulse number: 10,000 to 15,000 shots",N/A,No partial ordering or high entropy intermetallic compound formation mentioned in the initial state before oxidation.,Mixed Solution
741,10.1016-j.jmst.2022.09.048.txt,10.1016-j.jmst.2022.09.048.txt,CoCrFeMnNi,1,FCC,experimental,"induction melting under vacuum, Temperature: 1373, Time: 13, Pressure: vacuum",N/A,None,Single Solid Solution
741,10.1016-j.jmst.2022.09.048.txt,10.1016-j.jmst.2022.09.048.txt,Al0.5CoCrFeMnNi,2,BCC + FCC,experimental,"induction melting under vacuum, Temperature: 1373, Time: 13, Pressure: vacuum",N/A,None,Mixed Solution
742,10.1016-j.ijrmhm.2021.105564.txt,10.1016-j.ijrmhm.2021.105564.txt,AlCoCrFeNiTi,1,FCC,experimental,"mechanical alloying and sintering, Elemental powders: ['Ti', 'Ni', 'Fe', 'Cr', 'Co', 'Al'], Milling equipment: SPEX 8000 Mixer/Mill, Milling speed: 1425, Milling duration: 30 hours, Ball mill details: Tungsten carbide grinding vial and balls (3 mm diameter), Composition: 54 wt% TiB2, 36 wt% TiC, and 10 wt% HEA powders, Further ball milling: Additional 2 hours, Compaction pressure: ~200 MPa, Sintering temperature: 1600, Sintering duration: 1 hour, Atmosphere: Argon flowing",N/A,None,Single Solid Solution
743,10.1016-j.matlet.2023.135635.txt,10.1016-j.matlet.2023.135635.txt,NiCrFe,2,FCC + HCP,experimental,"vacuum induction melting, Purity: 99.95 wt%, Forging: Yes, Annealing: {'temperature': 773, 'duration': '2 hours'}",N/A,None,Mixed Solution
744,10.1016-j.scriptamat.2020.113652.txt,10.1016-j.scriptamat.2020.113652.txt,Al0.7CoCrFeNi,2,BCC + FCC,experimental,"Not specified in the provided text, Temperature: Not specified, Time: Not specified",N/A,No partial ordering or intermetallic compounds mentioned,Mixed Solution
745,10.1016-j.jnucmat.2022.153573.txt,10.1016-j.jnucmat.2022.153573.txt,CoCrFeNi,1,FCC,experimental,"Not specified in the provided text, Temperature: Not specified, Time: Not specified",N/A,None,Single Solid Solution
746,10.1016-j.ijrmhm.2023.106156.txt,10.1016-j.ijrmhm.2023.106156.txt,AlCrNbTiZr,2,BCC Amorphous + no long-range order Amorphous,Experimental,"magnetron sputtering, Target material: AlCrNbTiZr high entropy alloy target with an equal molar ratio (99.99% purity), Substrate: Zr-4 surface, polished with 600#, 1500#, and 3000# sandpaper, and cleaned with acetone and anhydrous ethanol, Deposition temperature: Room temperature (RT), 200°C, 300°C, and 400°C, Sputtering chamber pressure: 2 Pa during cleaning, 0.4 Pa during deposition, Bias voltage: -700 V for cleaning, turned off during deposition, Power: 70 W for cleaning, 160 W during deposition, Argon gas pressure: 0.4 Pa, Deposition time: 3 hours, Substrate distance: 50 mm from the target material",N/A,Partially ordered structure (High Entropy Intermetallic),Mixed Solution
747,10.1016-j.matchemphys.2022.127213.txt,10.1016-j.matchemphys.2022.127213.txt,FeCrCuMnNi,3,BCC + FCC + Cr5Fe6Mn8,Experimental,"Vacuum Induction Melting (VIM), Atmosphere: controlled argon atmosphere, Initial vacuum level: 1 × 10−3 Pa, Casting process: melted and cast into a graphite mold with dimensions of 15 × 100 × 100 mm, Homogeneity: the ingot was cut and re-melted to ensure compositional homogeneity",N/A,"No partially ordered structure, initial state before oxidation",Mixed Solution
748,10.1016-j.jmst.2019.10.020.txt,10.1016-j.jmst.2019.10.020.txt,FeCoCrNi,1,FCC,experimental,"arc melting, Temperature: Not specified, Time: Not specified",N/A,None,Single Solid Solution
748,10.1016-j.jmst.2019.10.020.txt,10.1016-j.jmst.2019.10.020.txt,FeCoCrNiMo0.1,1,FCC,experimental,"arc melting, Temperature: Not specified, Time: Not specified",N/A,None,Single Solid Solution
748,10.1016-j.jmst.2019.10.020.txt,10.1016-j.jmst.2019.10.020.txt,FeCoCrNiMo0.3,3,"(Cr, Mo)-rich σ phase + FCC + CrFe2.32MoNi",experimental,"arc melting, Temperature: Not specified, Time: Not specified",N/A,None,Mixed Solution
748,10.1016-j.jmst.2019.10.020.txt,10.1016-j.jmst.2019.10.020.txt,FeCoCrNiMo0.6,3,"(Cr, Mo)-rich σ phase + FCC + CrFe2.32MoNi",experimental,"arc melting, Temperature: Not specified, Time: Not specified",N/A,None,Mixed Solution
749,10.1016-j.surfcoat.2022.129129.txt,10.1016-j.surfcoat.2022.129129.txt,AlCoCrFeNiSi,3,BCC + BCC B2 + FCC,experimental,"arc melting, Temperature: Not explicitly stated, but typically high enough to melt all constituents, Time: Not explicitly stated, Cooling: Furnace cooling, Atmosphere: Argon",N/A,Partially ordered B2 phase formed after laser remelting,Mixed Solution
750,10.1016-j.vacuum.2022.111350.txt,10.1016-j.vacuum.2022.111350.txt,AlCoCrFeNiTi,1,FCC,experimental,"vacuum arc melting, Temperature: N/A, Time: N/A",N/A,None,Single Solid Solution
750,10.1016-j.vacuum.2022.111350.txt,10.1016-j.vacuum.2022.111350.txt,AlCoCrFeNiTi0.1,2,FCC + cubic L12,experimental,"vacuum arc melting, Temperature: N/A, Time: N/A",N/A,None,Mixed Solution
750,10.1016-j.vacuum.2022.111350.txt,10.1016-j.vacuum.2022.111350.txt,AlCoCrFeNiTi0.3,4,FCC + HCP Laves + cubic + cubic L12,experimental,"vacuum arc melting, Temperature: N/A, Time: N/A",N/A,None,Mixed Solution
750,10.1016-j.vacuum.2022.111350.txt,10.1016-j.vacuum.2022.111350.txt,AlCoCrFeNiTi0.5,5,FCC + HCP Laves + cubic + cubic L12 + tetragonal,experimental,"vacuum arc melting, Temperature: N/A, Time: N/A",N/A,None,Mixed Solution
751,10.1016-j.wear.2020.203595.txt,10.1016-j.wear.2020.203595.txt,AlCoCrFeNiTi0.5,3,FCC + intermetallic compound + gamma' (L12 structure),experimental,"as-cast and aging at 750°C, Aging time: 50-400 hours",N/A,Partially ordered structure (High Entropy Intermetallic),Mixed Solution
752,10.1016-j.jmst.2023.08.048.txt,10.1016-j.jmst.2023.08.048.txt,AlCoCrFeNi,4,FCC + Cr-rich regions + Ti-rich regions + Disordered Cr- and Ti-rich regions,experimental,"selective laser melting (SLM), Laser power: 200, Laser scan speed: 950, Powder layer thickness: 0.04, Hatching space: 0.09, Scanning pattern: meander",N/A,Fe-based metallic glass added as a glue during SLM,Mixed Solution
753,10.1016-j.tsf.2022.139083.txt,10.1016-j.tsf.2022.139083.txt,FeCoNiCuGe,1,FCC,experimental,"sputter deposition, Target: FeCoNiCuGe, Plasma: Ar/O2, Substrate: fused silica, Base pressure: 5 × 10−5 Pa, Gas flow: 67 SCCM Ar for inert sputtering, 65 SCCM Ar plus 2 SCCM of O2, or 57 SCCM Ar plus 10 SCCM of O2 for reactive sputtering, Total pressure: 0.6 Pa",N/A,None,Single Solid Solution
754,10.1016-j.msea.2023.145210.txt,10.1016-j.msea.2023.145210.txt,TiZrNbTa,1,BCC,experimental,"mechanical alloying and spark plasma sintering, Mechanical alloying: {'time': '40 hours', 'rotating_speed': '350 rpm', 'ball_to_powder_ratio': '15:1'}, Spark plasma sintering: {'temperature': 420, 'holding_time': '10 minutes', 'pressure': 600}",N/A,None,Single Solid Solution
755,10.1016-j.jallcom.2022.167546.txt,10.1016-j.jallcom.2022.167546.txt,Al2Ti6Zr2Nb3Ta3,5,BCC + BCC B2 + HCP + Cuboidal BCC Nanoprecipitates + Zr5Al3 Precipitates,experimental,"arc melting, Weight: 100 g, Purity: beyond 99.95%, Remelting: at least five times, Homogenization: 1573 K for 2 hours, Aging: 873 K, 973 K, and 1073 K for 24 hours, additional aging at 873 K for up to 200 hours, Quenching: water quenching",N/A,"Partially ordered structure, High Entropy Intermetallic",Mixed Solution
756,10.1016-j.jmst.2020.05.038.txt,10.1016-j.jmst.2020.05.038.txt,AlNbTaTiZr,2,BCC + HCP,experimental,"powder metallurgy, Temperature: not explicitly mentioned, Pressure: applied during cold isostatic pressing, Time: not mentioned",N/A,"Thermo-mechanical processing at 1500 °C, 1200 °C, and 800 °C",Mixed Solution
756,10.1016-j.jmst.2020.05.038.txt,10.1016-j.jmst.2020.05.038.txt,AlMoNbTaTiZr,1,BCC,experimental,"powder metallurgy, Temperature: not explicitly mentioned, Pressure: applied during cold isostatic pressing, Time: not mentioned",N/A,None,Single Solid Solution
756,10.1016-j.jmst.2020.05.038.txt,10.1016-j.jmst.2020.05.038.txt,MoNbTaW,1,BCC,experimental,"not mentioned, Temperature: not mentioned, Pressure: not mentioned, Time: not mentioned",N/A,None,Single Solid Solution
756,10.1016-j.jmst.2020.05.038.txt,10.1016-j.jmst.2020.05.038.txt,AlCrNbTiV,3,BCC + C15 Laves phase + σ-phase (Intermetallic),experimental,"not mentioned, Temperature: not mentioned, Pressure: not mentioned, Time: not mentioned",N/A,None,Mixed Solution
756,10.1016-j.jmst.2020.05.038.txt,10.1016-j.jmst.2020.05.038.txt,NbTiVZr,1,BCC,experimental,"not mentioned, Temperature: not mentioned, Pressure: not mentioned, Time: not mentioned",N/A,None,Single Solid Solution
756,10.1016-j.jmst.2020.05.038.txt,10.1016-j.jmst.2020.05.038.txt,HfNbTaTiZr,2,BCC + HCP,experimental,"not mentioned, Temperature: not mentioned, Pressure: not mentioned, Time: not mentioned",N/A,None,Mixed Solution
756,10.1016-j.jmst.2020.05.038.txt,10.1016-j.jmst.2020.05.038.txt,AlMoNbTaTiZr,2,B2 (Intermetallic) + BCC,experimental,"not mentioned, Temperature: not mentioned, Pressure: not mentioned, Time: not mentioned",N/A,None,Mixed Solution
756,10.1016-j.jmst.2020.05.038.txt,10.1016-j.jmst.2020.05.038.txt,HfNbTaTiZr,1,BCC,experimental,"not mentioned, Temperature: not mentioned, Pressure: not mentioned, Time: not mentioned",N/A,None,Single Solid Solution
756,10.1016-j.jmst.2020.05.038.txt,10.1016-j.jmst.2020.05.038.txt,HfNbTaTiZr,1,BCC,experimental,"not mentioned, Temperature: not mentioned, Pressure: not mentioned, Time: not mentioned",N/A,None,Single Solid Solution
756,10.1016-j.jmst.2020.05.038.txt,10.1016-j.jmst.2020.05.038.txt,AlTiVNb,1,BCC,experimental,"not mentioned, Temperature: not mentioned, Pressure: not mentioned, Time: not mentioned",N/A,None,Single Solid Solution
756,10.1016-j.jmst.2020.05.038.txt,10.1016-j.jmst.2020.05.038.txt,HfNbTaTiZr,1,BCC,experimental,"not mentioned, Temperature: not mentioned, Pressure: not mentioned, Time: not mentioned",N/A,None,Mixed Solution
756,10.1016-j.jmst.2020.05.038.txt,10.1016-j.jmst.2020.05.038.txt,AlNbTaTiZr,1,BCC,experimental,"not mentioned, Temperature: not mentioned, Pressure: not mentioned, Time: not mentioned",N/A,None,Single Solid Solution
757,10.1016-j.jallcom.2022.166768.txt,10.1016-j.jallcom.2022.166768.txt,AlCoCrFeNi,1,FCC,Experimental,"arc melting, Temperature: 1600, Cooling rate: rapid",N/A,None,Single Solid Solution
757,10.1016-j.jallcom.2022.166768.txt,10.1016-j.jallcom.2022.166768.txt,AlCoCrFeNi,1,FCC,Experimental,"arc melting, Temperature: 1600, Cooling rate: rapid",N/A,None,Single Solid Solution
757,10.1016-j.jallcom.2022.166768.txt,10.1016-j.jallcom.2022.166768.txt,AlCoCrFeNi,1,FCC,Experimental,"arc melting, Temperature: 1600, Cooling rate: rapid",N/A,None,Single Solid Solution
757,10.1016-j.jallcom.2022.166768.txt,10.1016-j.jallcom.2022.166768.txt,AlCoCrFeNi,1,FCC,Experimental,"arc melting, Temperature: 1600, Cooling rate: rapid",N/A,None,Single Solid Solution
757,10.1016-j.jallcom.2022.166768.txt,10.1016-j.jallcom.2022.166768.txt,AlCoCrFeNi,2,BCC + FCC,Experimental,"arc melting, Temperature: 1600, Cooling rate: rapid",N/A,None,Mixed Solution
757,10.1016-j.jallcom.2022.166768.txt,10.1016-j.jallcom.2022.166768.txt,CoCrCuFeNi,1,FCC,Experimental,"arc melting, Temperature: 1600, Cooling rate: rapid",N/A,None,Single Solid Solution
757,10.1016-j.jallcom.2022.166768.txt,10.1016-j.jallcom.2022.166768.txt,CoCrFeCuNi,1,FCC,Experimental,"arc melting, Temperature: 1600, Cooling rate: rapid",N/A,None,Single Solid Solution
757,10.1016-j.jallcom.2022.166768.txt,10.1016-j.jallcom.2022.166768.txt,CoCrFeMnNi,1,FCC,Experimental,"arc melting, Temperature: 1600, Cooling rate: rapid",N/A,None,Single Solid Solution
757,10.1016-j.jallcom.2022.166768.txt,10.1016-j.jallcom.2022.166768.txt,CoCrFeNi,1,FCC,Experimental,"arc melting, Temperature: 1600, Cooling rate: rapid",N/A,None,Single Solid Solution
757,10.1016-j.jallcom.2022.166768.txt,10.1016-j.jallcom.2022.166768.txt,CoCrMnFeNi,1,FCC,Experimental,"arc melting, Temperature: 1600, Cooling rate: rapid",N/A,None,Single Solid Solution
757,10.1016-j.jallcom.2022.166768.txt,10.1016-j.jallcom.2022.166768.txt,CrFeMnNi,1,FCC,Experimental,"arc melting, Temperature: 1600, Cooling rate: rapid",N/A,None,Single Solid Solution
757,10.1016-j.jallcom.2022.166768.txt,10.1016-j.jallcom.2022.166768.txt,CoCrFeNiTi,1,FCC,Experimental,"arc melting, Temperature: 1600, Cooling rate: rapid",N/A,None,Single Solid Solution
758,10.1016-j.scriptamat.2023.115715.txt,10.1016-j.scriptamat.2023.115715.txt,FeMoCrNiC,2,BCC + Mo-rich nano-precipitates,experimental,"laser powder bed fusion (LPBF), Laser parameters: Not explicitly stated, Powder bed parameters: Not explicitly stated",N/A,Mo segregation along cell boundaries,Mixed Solution
758,10.1016-j.scriptamat.2023.115715.txt,10.1016-j.scriptamat.2023.115715.txt,FeCrNiC,1,BCC,experimental,"laser powder bed fusion (LPBF), Laser parameters: Not explicitly stated, Powder bed parameters: Not explicitly stated",N/A,None,Single Solid Solution
759,10.1016-j.surfcoat.2020.126351.txt,10.1016-j.surfcoat.2020.126351.txt,VNbMoTaW,1,BCC,experimental,"pulsed direct current magnetron co-sputtering, Power for target: 300, Substrate: 304 stainless steel and p-type silicon wafer, Deposition atmosphere: controlled",N/A,None,Single Solid Solution
759,10.1016-j.surfcoat.2020.126351.txt,10.1016-j.surfcoat.2020.126351.txt,AlVNbMoTaW,3,"BCC + (V,Nb,Mo,Ta,W)Ox + AlOx",experimental,"pulsed direct current magnetron co-sputtering, Power for target: 300, Power for al target: 100, Substrate: 304 stainless steel and p-type silicon wafer, Deposition atmosphere: controlled",N/A,None,Mixed Solution
759,10.1016-j.surfcoat.2020.126351.txt,10.1016-j.surfcoat.2020.126351.txt,AlVNbMoTaW,3,"BCC + (V,Nb,Mo,Ta,W)Ox + AlOx",experimental,"pulsed direct current magnetron co-sputtering, Power for target: 300, Power for al target: 200, Substrate: 304 stainless steel and p-type silicon wafer, Deposition atmosphere: controlled",N/A,None,Mixed Solution
759,10.1016-j.surfcoat.2020.126351.txt,10.1016-j.surfcoat.2020.126351.txt,AlVNbMoTaW,3,"BCC + (V,Nb,Mo,Ta,W)Ox + AlOx",experimental,"pulsed direct current magnetron co-sputtering, Power for target: 300, Power for al target: 300, Substrate: 304 stainless steel and p-type silicon wafer, Deposition atmosphere: controlled",N/A,None,Mixed Solution
760,10.1016-j.ijplas.2023.103721.txt,10.1016-j.ijplas.2023.103721.txt,CoCrNi,1,FCC,experimental,"Laser Powder Bed Fusion (LPBF), Laser power: 160, Hatch space: 60, Layer thickness: 30, Scanning speed: 800",N/A,None,Single Solid Solution
761,10.1016-j.msea.2022.144348.txt,10.1016-j.msea.2022.144348.txt,AlCrFeNiV,3,B2 (CsCl-type structure) + FCC + FCC L12,Experimental,"laser powder bed fusion (LPBF), Laser power: 130, Scan speed: 900, Scanning distance: 0.05, Layer thickness: 0.02, Atmosphere: protective argon with O2 <0.1%, Substrate pre-heat: 353",N/A,Partially ordered structure with L12 and B2 phases,Mixed Solution
761,10.1016-j.msea.2022.144348.txt,10.1016-j.msea.2022.144348.txt,CoCrFeMnNi,1,FCC,Experimental,"arc melting, Temperature: 1600, Time: 30 minutes",N/A,None,Single Solid Solution
761,10.1016-j.msea.2022.144348.txt,10.1016-j.msea.2022.144348.txt,Ni6Cr4WFe9Ti,1,FCC,Experimental,"arc melting, Temperature: 1550, Time: 45 minutes",N/A,None,Single Solid Solution
761,10.1016-j.msea.2022.144348.txt,10.1016-j.msea.2022.144348.txt,AlCoCrFeNi,1,FCC,Experimental,"arc melting, Temperature: 1600, Time: 30 minutes",N/A,None,Single Solid Solution
761,10.1016-j.msea.2022.144348.txt,10.1016-j.msea.2022.144348.txt,Fe41Mn25Ni24Co8Cr,1,FCC,Experimental,"arc melting, Temperature: 1550, Time: 45 minutes",N/A,None,Single Solid Solution
761,10.1016-j.msea.2022.144348.txt,10.1016-j.msea.2022.144348.txt,1%C-CoCrFeMnNi,1,FCC,Experimental,"arc melting, Temperature: 1600, Time: 30 minutes",N/A,None,Single Solid Solution
761,10.1016-j.msea.2022.144348.txt,10.1016-j.msea.2022.144348.txt,AlCoCrFeNiTi,1,FCC,Experimental,"arc melting, Temperature: 1550, Time: 45 minutes",N/A,None,Single Solid Solution
761,10.1016-j.msea.2022.144348.txt,10.1016-j.msea.2022.144348.txt,CrFeCoNi,1,FCC,Experimental,"arc melting, Temperature: 1600, Time: 30 minutes",N/A,None,Single Solid Solution
761,10.1016-j.msea.2022.144348.txt,10.1016-j.msea.2022.144348.txt,CoCrFeNiNbx,1,FCC,Experimental,"arc melting, Temperature: 1550, Time: 45 minutes",N/A,None,Single Solid Solution
761,10.1016-j.msea.2022.144348.txt,10.1016-j.msea.2022.144348.txt,FeCrNi,1,FCC,Experimental,"arc melting, Temperature: 1600, Time: 30 minutes",N/A,None,Single Solid Solution
761,10.1016-j.msea.2022.144348.txt,10.1016-j.msea.2022.144348.txt,NiCrMoFe,1,FCC,Experimental,"arc melting, Temperature: 1550, Time: 45 minutes",N/A,None,Single Solid Solution
761,10.1016-j.msea.2022.144348.txt,10.1016-j.msea.2022.144348.txt,CoCrMo,1,FCC,Experimental,"arc melting, Temperature: 1600, Time: 30 minutes",N/A,None,Single Solid Solution
762,10.1016-j.cossms.2022.101032.txt,10.1016-j.cossms.2022.101032.txt,CoCrFeNiNb,1,FCC,Experimental,"arc melting, Temperature: 1600, Cooling rate: rapid quenching",N/A,None,Single Solid Solution
762,10.1016-j.cossms.2022.101032.txt,10.1016-j.cossms.2022.101032.txt,CoNiCr,1,FCC,Experimental,"arc melting, Temperature: 1500, Cooling rate: rapid quenching",N/A,None,Single Solid Solution
762,10.1016-j.cossms.2022.101032.txt,10.1016-j.cossms.2022.101032.txt,CoNiFe,1,FCC,Experimental,"arc melting, Temperature: 1550, Cooling rate: rapid quenching",N/A,None,Single Solid Solution
762,10.1016-j.cossms.2022.101032.txt,10.1016-j.cossms.2022.101032.txt,CoNiV,1,FCC,Experimental,"Spark Plasma Sintering (SPS), Temperature: 1100, Pressure: 50, Time: 5",N/A,None,Single Solid Solution
762,10.1016-j.cossms.2022.101032.txt,10.1016-j.cossms.2022.101032.txt,CrMnFeCoNi,1,FCC,Experimental,"arc melting, Temperature: 1600, Cooling rate: rapid quenching",N/A,None,Single Solid Solution
762,10.1016-j.cossms.2022.101032.txt,10.1016-j.cossms.2022.101032.txt,FeNi,1,FCC,Experimental,"arc melting, Temperature: 1400, Cooling rate: rapid quenching",N/A,None,Single Solid Solution
762,10.1016-j.cossms.2022.101032.txt,10.1016-j.cossms.2022.101032.txt,MnFeCoNi,1,FCC,Experimental,"arc melting, Temperature: 1500, Cooling rate: rapid quenching",N/A,None,Single Solid Solution
762,10.1016-j.cossms.2022.101032.txt,10.1016-j.cossms.2022.101032.txt,CoNiCrAlTi,2,FCC + ordered L12,Experimental,"arc melting, Temperature: 1550, Cooling rate: rapid quenching",N/A,Partially ordered structure with L12 precipitates,Mixed Solution
762,10.1016-j.cossms.2022.101032.txt,10.1016-j.cossms.2022.101032.txt,CoNiCrMo,2,$\sigma$ phase (Intermetallic) + FCC,Experimental,"arc melting, Temperature: 1500, Cooling rate: rapid quenching",N/A,Partially ordered structure with $\sigma$ phase precipitates,Mixed Solution
762,10.1016-j.cossms.2022.101032.txt,10.1016-j.cossms.2022.101032.txt,CoNiCrSi,1,FCC,Experimental,"arc melting, Temperature: 1500, Cooling rate: rapid quenching",N/A,None,Single Solid Solution
762,10.1016-j.cossms.2022.101032.txt,10.1016-j.cossms.2022.101032.txt,CoNiCrW,1,FCC,Experimental,"arc melting, Temperature: 1500, Cooling rate: rapid quenching",N/A,None,Single Solid Solution
762,10.1016-j.cossms.2022.101032.txt,10.1016-j.cossms.2022.101032.txt,CoNiCrAlMo,1,FCC,Experimental,"Spark Plasma Sintering (SPS), Temperature: 1100, Pressure: 50, Time: 10",N/A,Potential partial ordering at higher Al and Mo content,Single Solid Solution
763,10.1016-j.jmrt.2023.08.303.txt,10.1016-j.jmrt.2023.08.303.txt,AlCrFeNiMo,3,BCC B2 + FCC + L12,experimental,"vacuum induction melting, Temperature: 1200, Time: 12 hours",N/A,No partial ordering or initial state before oxidation considered,Mixed Solution
764,10.1016-j.surfcoat.2023.130226.txt,10.1016-j.surfcoat.2023.130226.txt,(TiVZrCrAl)N,1,FCC,experimental,"reactive magnetron sputtering, Target material: equimolar TiVZrCrAl high entropy alloy target, Substrate: Zr-4 alloy substrates, Vacuum level: 6 × 10−4 Pa, Bias voltage: -700 V, Ar pressure for cleaning: 2 Pa, Cleaning duration: 15 minutes, Power for presputtering: 70 W, Ar pressure for presputtering: 0.4 Pa, Presputtering duration: 10 minutes, Sputtering power: 150 W, Deposition temperature: 300 °C, N2/ar pressure ratios: 1/6, 1/8, 1/10, 1/12, Deposition time: 145 minutes",N/A,No partial ordering or high entropy intermetallic phase in the initial state,Single Solid Solution
765,10.1016-j.mtcomm.2023.107150.txt,10.1016-j.mtcomm.2023.107150.txt,CoCrFeMnMoTi,1,BCC,experimental,"laser cladding, Laser power: 1500, Laser spot diameter: 3, Cladding speed: 15, Overlapping ratio: 50",N/A,None,Single Solid Solution
765,10.1016-j.mtcomm.2023.107150.txt,10.1016-j.mtcomm.2023.107150.txt,CoCr0.5Fe2NiTi0.25,2,FCC + NaCl-type (Intermetallic),experimental,"laser cladding, Laser power: 1500, Laser spot diameter: 3, Cladding speed: 15, Overlapping ratio: 50",N/A,None,Mixed Solution
765,10.1016-j.mtcomm.2023.107150.txt,10.1016-j.mtcomm.2023.107150.txt,CrFeMnMoTi,2,BCC + specific structure (Intermetallic),experimental,"laser cladding, Laser power: 1500, Laser spot diameter: 3, Cladding speed: 15, Overlapping ratio: 50",N/A,None,Mixed Solution
765,10.1016-j.mtcomm.2023.107150.txt,10.1016-j.mtcomm.2023.107150.txt,CrMoNbTiZr,2,BCC + NaCl-type (Intermetallic),experimental,"laser cladding, Laser power: 1500, Laser spot diameter: 3, Cladding speed: 15, Overlapping ratio: 50",N/A,None,Mixed Solution
766,10.1016-j.jallcom.2019.04.333.txt,10.1016-j.jallcom.2019.04.333.txt,AlCoCrFeNi,1,FCC,experimental,"arc melting, Temperature: Not specified in the given text, Time: Not specified in the given text",N/A,None,Single Solid Solution
767,10.1016-j.matlet.2020.127869.txt,10.1016-j.matlet.2020.127869.txt,AlCrNbTiZr,2,BCC + C14 or C15 Laves phase,Experimental,"arc melting, Elements: high-purity (≥99.9 wt%) pure elements, Atmosphere: Ti-gettered argon atmosphere, Process: repeatedly melted six times with electromagnetic stirring",N/A,None,Mixed Solution
767,10.1016-j.matlet.2020.127869.txt,10.1016-j.matlet.2020.127869.txt,AlCrNbTiZr,2,BCC + C14 or C15 Laves phase,Experimental,"arc melting, Elements: high-purity (≥99.9 wt%) pure elements, Atmosphere: Ti-gettered argon atmosphere, Process: repeatedly melted six times with electromagnetic stirring",N/A,None,Mixed Solution
767,10.1016-j.matlet.2020.127869.txt,10.1016-j.matlet.2020.127869.txt,AlCrNbTiZr,2,BCC + C14 or C15 Laves phase,Experimental,"arc melting, Elements: high-purity (≥99.9 wt%) pure elements, Atmosphere: Ti-gettered argon atmosphere, Process: repeatedly melted six times with electromagnetic stirring",N/A,Invariant eutectic composition,Mixed Solution
767,10.1016-j.matlet.2020.127869.txt,10.1016-j.matlet.2020.127869.txt,AlCrNbTiZr,2,BCC + C14 or C15 Laves phase,Experimental,"arc melting, Elements: high-purity (≥99.9 wt%) pure elements, Atmosphere: Ti-gettered argon atmosphere, Process: repeatedly melted six times with electromagnetic stirring",N/A,None,Mixed Solution
767,10.1016-j.matlet.2020.127869.txt,10.1016-j.matlet.2020.127869.txt,AlCrNbTiZr,2,BCC + C14 or C15 Laves phase,Experimental,"arc melting, Elements: high-purity (≥99.9 wt%) pure elements, Atmosphere: Ti-gettered argon atmosphere, Process: repeatedly melted six times with electromagnetic stirring",N/A,None,Mixed Solution
768,10.1016-j.matchemphys.2022.125725.txt,10.1016-j.matchemphys.2022.125725.txt,CoCrFeMnNi,2,FCC + MnO,experimental,"induction melting and homogenization, Melting temperature: 1700, Homogenization temperature: 1200, Homogenization time: 6 hours, Annealing temperatures: [550, 650, 750, 850], Annealing time: 6 hours",N/A,None,Single Solid Solution
769,10.1016-j.jallcom.2020.153836.txt,10.1016-j.jallcom.2020.153836.txt,AlTiCrMoV,1,BCC,experimental,"DC magnetron sputtering, Target: V–Al–Ti–Cr–Mo splicing target, Sputtering pressure: 3 × 10−2 mbar, Substrate: 304 stainless steel and Si(100) wafers",N/A,None,Single Solid Solution
769,10.1016-j.jallcom.2020.153836.txt,10.1016-j.jallcom.2020.153836.txt,AlTiCrMoVN,1,FCC,experimental,"DC magnetron sputtering, Target: V–Al–Ti–Cr–Mo splicing target, Sputtering pressure: 3 × 10−2 mbar, Nitrogen flow: 100, 450, 800 sccm, Substrate: 304 stainless steel and Si(100) wafers",N/A,Nitrogen incorporation leads to phase transformation from BCC to FCC,Single Solid Solution
770,10.1016-j.jallcom.2022.164137.txt,10.1016-j.jallcom.2022.164137.txt,CrFeCoNi,1,FCC,theoretical,"molecular dynamics simulations, Software: LAMMPS, Interaction description: modified embedded atom method (MEAM), Conditions: {'temperature': 0, 'cell_dimensions': '275 × 22 × 275 Å3', 'boundary_conditions': 'PBCs along x- and z-axes, free boundary along y-axis'}",N/A,None,Single Solid Solution
770,10.1016-j.jallcom.2022.164137.txt,10.1016-j.jallcom.2022.164137.txt,Cr0.3Co0.3Ni0.3Fe0.1,1,FCC,theoretical,"molecular dynamics simulations, Software: LAMMPS, Interaction description: modified embedded atom method (MEAM), Conditions: {'temperature': 0, 'cell_dimensions': '275 × 22 × 275 Å3', 'boundary_conditions': 'PBCs along x- and z-axes, free boundary along y-axis'}",N/A,None,Single Solid Solution
770,10.1016-j.jallcom.2022.164137.txt,10.1016-j.jallcom.2022.164137.txt,Fe0.3Co0.3Ni0.3Cr0.1,1,FCC,theoretical,"molecular dynamics simulations, Software: LAMMPS, Interaction description: modified embedded atom method (MEAM), Conditions: {'temperature': 0, 'cell_dimensions': '275 × 22 × 275 Å3', 'boundary_conditions': 'PBCs along x- and z-axes, free boundary along y-axis'}",N/A,None,Single Solid Solution
770,10.1016-j.jallcom.2022.164137.txt,10.1016-j.jallcom.2022.164137.txt,Cr0.333Fe0.333Ni0.333Co0.017,1,FCC,theoretical,"molecular dynamics simulations, Software: LAMMPS, Interaction description: modified embedded atom method (MEAM), Conditions: {'temperature': 0, 'cell_dimensions': '275 × 22 × 275 Å3', 'boundary_conditions': 'PBCs along x- and z-axes, free boundary along y-axis'}",N/A,None,Single Solid Solution
770,10.1016-j.jallcom.2022.164137.txt,10.1016-j.jallcom.2022.164137.txt,Cr0.333Fe0.333Co0.333Ni0.017,1,FCC,theoretical,"molecular dynamics simulations, Software: LAMMPS, Interaction description: modified embedded atom method (MEAM), Conditions: {'temperature': 0, 'cell_dimensions': '275 × 22 × 275 Å3', 'boundary_conditions': 'PBCs along x- and z-axes, free boundary along y-axis'}",N/A,None,Single Solid Solution
770,10.1016-j.jallcom.2022.164137.txt,10.1016-j.jallcom.2022.164137.txt,Cr0.2FeaCo0.8-aNi0.8-ac,1,FCC,theoretical,"molecular dynamics simulations, Software: LAMMPS, Interaction description: modified embedded atom method (MEAM), Conditions: {'temperature': 0, 'cell_dimensions': '275 × 22 × 275 Å3', 'boundary_conditions': 'PBCs along x- and z-axes, free boundary along y-axis'}",N/A,None,Single Solid Solution
771,10.1016-j.scriptamat.2021.114105.txt,10.1016-j.scriptamat.2021.114105.txt,Al1.1CoCr0.8FeNiYHf,1,BCC,experimental,"arc melting, spark plasma sintering, Temperature: high temperatures for melting, Pressure: applied during sintering, Time: duration of melting/sintering cycles",N/A,Potential presence of partially ordered intermetallic phases,Mixed Solution
771,10.1016-j.scriptamat.2021.114105.txt,10.1016-j.scriptamat.2021.114105.txt,FeCrAlYHf,1,likely FCC or BCC,experimental,"arc melting, spark plasma sintering, Temperature: high temperatures for melting, Pressure: applied during sintering, Time: duration of melting/sintering cycles",N/A,Potential presence of partially ordered intermetallic phases,Mixed Solution
771,10.1016-j.scriptamat.2021.114105.txt,10.1016-j.scriptamat.2021.114105.txt,NiCoCrAlYHf,1,likely FCC or BCC,experimental,"arc melting, spark plasma sintering, Temperature: high temperatures for melting, Pressure: applied during sintering, Time: duration of melting/sintering cycles",N/A,Potential presence of partially ordered intermetallic phases,Mixed Solution
