Repository: sourish69/MSE643_CourseProject

# MSE643_CourseProject - Phase-Oriented Generative Design of High-Entropy Alloys

**A generative machine-learning pipeline that designs new alloy compositions to order - you specify the crystal phase you want, and the model proposes chemistries that should form it.**

---

## The idea in one paragraph

High-entropy alloys mix five or more principal elements in near-equal proportions, and their configurational entropy unlocks unusual combinations of strength and thermal stability. The problem is scale: the viable composition space runs to millions of candidates, far beyond what anyone can cast and characterize by hand.

File: Datasets/Vladimir_HEA_database.csv (part 16 of 88)
id,Paper,Name,Alloy,Nb of phase,Phase,Experimental or theoretical,Experimental details,Theoretical details,Special conditions,Type of solution
772,10.1016-j.jmrt.2023.09.313.txt,10.1016-j.jmrt.2023.09.313.txt,CoCrFeMnNi,1,FCC,experimental,"vacuum arc remelting, Temperature: 1100, Time: 5 hours",N/A,None,Single Solid Solution
773,10.1016-j.msea.2022.143586.txt,10.1016-j.msea.2022.143586.txt,CoCrFeNiMo0.2,1,FCC,experimental,"Bridgman method, Temperature: 1473, Pressure: helium atmosphere, Time: recast three times",N/A,None,Single Solid Solution
773,10.1016-j.msea.2022.143586.txt,10.1016-j.msea.2022.143586.txt,CoCrFeMnNi,1,FCC,experimental,"arc melting, Temperature: 1600, Pressure: vacuum, Time: multiple melts",N/A,None,Single Solid Solution
773,10.1016-j.msea.2022.143586.txt,10.1016-j.msea.2022.143586.txt,CoCrFeNi,1,FCC,experimental,"arc melting, Temperature: 1600, Pressure: vacuum, Time: multiple melts",N/A,None,Single Solid Solution
773,10.1016-j.msea.2022.143586.txt,10.1016-j.msea.2022.143586.txt,CoCrFeNiAl0.3,1,FCC,experimental,"arc melting, Temperature: 1600, Pressure: vacuum, Time: multiple melts",N/A,None,Single Solid Solution
773,10.1016-j.msea.2022.143586.txt,10.1016-j.msea.2022.143586.txt,Fe40Mn40Co10Cr10,1,BCC,experimental,"arc melting, Temperature: 1600, Pressure: vacuum, Time: multiple melts",N/A,None,Single Solid Solution
773,10.1016-j.msea.2022.143586.txt,10.1016-j.msea.2022.143586.txt,CrFeNi,1,FCC,experimental,"arc melting, Temperature: 1600, Pressure: vacuum, Time: multiple melts",N/A,None,Single Solid Solution
773,10.1016-j.msea.2022.143586.txt,10.1016-j.msea.2022.143586.txt,NiCoCr,1,FCC,experimental,"arc melting, Temperature: 1600, Pressure: vacuum, Time: multiple melts",N/A,None,Single Solid Solution
773,10.1016-j.msea.2022.143586.txt,10.1016-j.msea.2022.143586.txt,Ag,1,FCC,experimental,"arc melting, Temperature: 1200, Pressure: vacuum, Time: multiple melts",N/A,None,Single Solid Solution
773,10.1016-j.msea.2022.143586.txt,10.1016-j.msea.2022.143586.txt,Cu-8 at.% Ge,1,FCC,experimental,"arc melting, Temperature: 1300, Pressure: vacuum, Time: multiple melts",N/A,None,Single Solid Solution
773,10.1016-j.msea.2022.143586.txt,10.1016-j.msea.2022.143586.txt,Cu-8 at.% Al,1,FCC,experimental,"arc melting, Temperature: 1300, Pressure: vacuum, Time: multiple melts",N/A,None,Single Solid Solution
773,10.1016-j.msea.2022.143586.txt,10.1016-j.msea.2022.143586.txt,Ag-8 at.% In,1,FCC,experimental,"arc melting, Temperature: 1200, Pressure: vacuum, Time: multiple melts",N/A,None,Single Solid Solution
773,10.1016-j.msea.2022.143586.txt,10.1016-j.msea.2022.143586.txt,CoCrFeNiMo0.23,1,FCC,experimental,"arc melting, Temperature: 1600, Pressure: vacuum, Time: multiple melts",N/A,None,Single Solid Solution
774,10.1016-j.jallcom.2024.173819.txt,10.1016-j.jallcom.2024.173819.txt,CoCrFeNi,1,FCC,Experimental,"High-speed laser cladding (HLC), Substrate: Q235 steel, size 15 × 15 × 1cm, Cladding powder: Spherical CoCrFeNi HEA powder, particle size 15-53 μm, Process parameters: {'dilution_rate': 'less than 1%', 'coating_thickness': 'approximately 0.4mm per layer (three layers prepared)'}",N/A,None,Single Solid Solution
774,10.1016-j.jallcom.2024.173819.txt,10.1016-j.jallcom.2024.173819.txt,CoCrFeNiTi0.4,1,FCC,Experimental,"High-speed laser cladding (HLC), Substrate: Q235 steel, size 15 × 15 × 1cm, Cladding powder: Spherical CoCrFeNiTi0.4 HEA powder, particle size 15-53 μm, Process parameters: {'dilution_rate': 'less than 1%', 'coating_thickness': 'approximately 0.4mm per layer (three layers prepared)'}",N/A,None,Single Solid Solution
774,10.1016-j.jallcom.2024.173819.txt,10.1016-j.jallcom.2024.173819.txt,CoCrFeNiNb0.4,3,BCC + FCC + Not specified,Experimental,"High-speed laser cladding (HLC), Substrate: Q235 steel, size 15 × 15 × 1cm, Cladding powder: Spherical CoCrFeNiNb0.4 HEA powder, particle size 15-53 μm, Process parameters: {'dilution_rate': 'less than 1%', 'coating_thickness': 'approximately 0.4mm per layer (three layers prepared)'}",N/A,Partially ordered structure due to BCC phase and Fe2Nb intermetallic compounds,Mixed Solution
774,10.1016-j.jallcom.2024.173819.txt,10.1016-j.jallcom.2024.173819.txt,CoCrFeNiZr0.4,3,BCC + FCC + Not specified,Experimental,"High-speed laser cladding (HLC), Substrate: Q235 steel, size 15 × 15 × 1cm, Cladding powder: Spherical CoCrFeNiZr0.4 HEA powder, particle size 15-53 μm, Process parameters: {'dilution_rate': 'less than 1%', 'coating_thickness': 'approximately 0.4mm per layer (three layers prepared)'}",N/A,Partially ordered structure due to BCC phase and Ni11Zr9 intermetallic compounds,Mixed Solution
775,10.1016-j.jallcom.2021.163428.txt,10.1016-j.jallcom.2021.163428.txt,AlCoNiFeMn,3,BCC + FCC + NA Amorphous,experimental,"high-energy ball milling, Duration: 70 hours, Process-control agent: anhydrous ethanol, Ball-to-powder weight ratio: 20:1, Ball mill rotational speed: 400 rpm, Pause duration: 4 minutes every 30 minutes",N/A,No partially ordered structure or high entropy intermetallic compound in the initial state before oxidation,Mixed Solution
776,10.1016-j.jallcom.2023.171385.txt,10.1016-j.jallcom.2023.171385.txt,FeCoNiMnV,2,BCC + FCC,Experimental,"induction melting and severe cold rolling, Temperature: 1650-1700 °C, Time: 15 minutes, Reduction: 85%",N/A,No partially ordered structures or high entropy intermetallics mentioned,Mixed Solution
776,10.1016-j.jallcom.2023.171385.txt,10.1016-j.jallcom.2023.171385.txt,Al0.25FeCoNiMnV,2,BCC + FCC,Experimental,"induction melting and severe cold rolling, Temperature: 1650-1700 °C, Time: 15 minutes, Reduction: 85%",N/A,No partially ordered structures or high entropy intermetallics mentioned,Mixed Solution
776,10.1016-j.jallcom.2023.171385.txt,10.1016-j.jallcom.2023.171385.txt,Ti0.25FeCoNiMnV,2,BCC + FCC,Experimental,"induction melting and severe cold rolling, Temperature: 1650-1700 °C, Time: 15 minutes, Reduction: 85%",N/A,No partially ordered structures or high entropy intermetallics mentioned,Mixed Solution
777,10.1016-j.vacuum.2021.110581.txt,10.1016-j.vacuum.2021.110581.txt,Ta0.5HfZrTi,2,BCC + HCP,theoretical,"Molecular Dynamics (MD) simulation, Temperature: ambient, Stress: [7.1, 8.0]",N/A,Dynamic evolution of edge dislocations,Mixed Solution
778,10.1016-j.jmst.2022.09.053.txt,10.1016-j.jmst.2022.09.053.txt,Ni30Co30Fe13Cr15Al6Ti6,2,FCC + L12,experimental,"arc melting, Temperature: not specified, Time: not specified",N/A,Partially ordered L12 nanoparticles,Mixed Solution
779,10.1016-j.ijrmhm.2022.106006.txt,10.1016-j.ijrmhm.2022.106006.txt,CrZrNbN,3,amorphous + nanocomposite + Macro-particles,experimental,"reactive sputtering, Substrate temperature: 500, Nitrogen flow rate: 15, Substrate bias voltage: -10 to -70 V, Base pressure: 0.0008, Total pressure: 2, Target power: Cr and Nb (DC, 100 W), Zr (RF, 180 W), Target current: 2, Target to substrate distance: 8, Deposition time: 90, Substrate: silicon wafers, Cleaning: acetone, water, and hot air, Rotation speed: 20",N/A,Hybrid phase structure with both amorphous and crystalline components,Amorphous
780,10.1016-j.jmmm.2022.170024.txt,10.1016-j.jmmm.2022.170024.txt,CoCrFeNiPd,1,FCC,experimental,"arc melting, Temperature: not explicitly stated, Pressure: under Ar atmosphere, Time: remelted several times",N/A,No secondary phases or precipitates,Single Solid Solution
780,10.1016-j.jmmm.2022.170024.txt,10.1016-j.jmmm.2022.170024.txt,CoCrFeNiPt,1,FCC,experimental,"arc melting, Temperature: not explicitly stated, Pressure: under Ar atmosphere, Time: remelted several times",N/A,No secondary phases or precipitates,Single Solid Solution
781,10.1016-j.intermet.2020.106778.txt,10.1016-j.intermet.2020.106778.txt,FeCoNiAl0.2Si0.2,3,BCC + FCC + ordered L12,experimental,"arc melting and melt-spinning, Arc melting: {'temperature': 'Not specified', 'time': 'Not specified'}, Melt-spinning: {'temperature': 'Not specified', 'linear velocity': 32, 'cooling rate': 'High'}",N/A,Partially ordered structure in slowly-cooled specimen,Mixed Solution
782,10.1016-j.apt.2020.12.016.txt,10.1016-j.apt.2020.12.016.txt,Al0.3CrFeNiCo0.3Si0.4,2,BCC + FCC,experimental,"mechanical alloying, Milling time: 25 hr, Ball to powder mass ratio: 15, Speed: 300, Environment: absolute ethanol",N/A,No partially ordered structures or high entropy intermetallics observed,Mixed Solution
783,10.1016-j.jmrt.2023.06.150.txt,10.1016-j.jmrt.2023.06.150.txt,Ni2CoCr0.5Si0.3Al0.2Ti0.2,5,"FCC + FCC-based superlattice L12 + complex cubic + Ni3(Al, Ti) + Ni16Ti6Si7",experimental,"arc melting, High purity metals: > 99.9 wt%, Atmosphere: argon, Melting: three times with magnetic stirring, Initial casting: copper mold (4 × 10 × 100 mm3)",N/A,Partially ordered structure with L12 and Ni16Ti6Si7 phases,Mixed Solution
784,10.1016-j.jallcom.2021.158711.txt,10.1016-j.jallcom.2021.158711.txt,CoCrFeNiMn,3,BCC + FCC + Cr-rich phase,experimental,"metal injection molding, Temperature: 190, Binder: polyformaldehyde (POM) based binder, Sintering temperature range: 1100°C to 1275°C, Atmosphere: flowing argon, Heating rate: 10, Soaking time: 3, Cooling rate: 10",N/A,Partially ordered structure with Cr-rich BCC precipitates in the grain boundaries,Mixed Solution
785,10.1016-j.jallcom.2020.156923.txt,10.1016-j.jallcom.2020.156923.txt,CoCrFeMnNi,3,BCC + FCC + HCP,experimental,"Not explicitly stated, but typical methods include arc melting, induction melting, or spark plasma sintering, Temperature: Not specified, Pressure: Not specified, Time: Not specified",N/A,No partially ordered structure or intermetallic formation mentioned,Mixed Solution
786,10.1016-j.jallcom.2023.169207.txt,10.1016-j.jallcom.2023.169207.txt,AlCoCrFeNi,1,FCC,Experimental,"vacuum arc melting, Temperature: 1000, Time: 24 hours",N/A,No partially ordered structures,Single Solid Solution
786,10.1016-j.jallcom.2023.169207.txt,10.1016-j.jallcom.2023.169207.txt,AlCoCrFeNi,2,FCC + NiAl,Experimental,"vacuum arc melting, Temperature: 1000, Time: 24 hours",N/A,Partially ordered NiAl-B2 precipitates,Mixed Solution
786,10.1016-j.jallcom.2023.169207.txt,10.1016-j.jallcom.2023.169207.txt,AlCoCrFeNi,2,FCC + NiAl,Experimental,"vacuum arc melting, Temperature: 1000, Time: 24 hours",N/A,Partially ordered NiAl-B2 precipitates,Mixed Solution
787,10.1016-j.msea.2023.145784.txt,10.1016-j.msea.2023.145784.txt,AlCoCrFeNi2.1,2,BCC + FCC,experimental,"Laser Powder Bed Fusion (LPBF), Laser power: 225, Laser scanning speed: 800, Layer thickness: 30, Hatch spacing: 100, Scanning strategy: oblique partition scanning with a 67° rotation between adjacent layers",N/A,No explicit post-processing mentioned,Mixed Solution
788,10.1016-j.mtla.2023.101707.txt,10.1016-j.mtla.2023.101707.txt,CoCrFeMnNi,1,FCC,experimental,"arc melting, Temperature: 1273, Time: 24 hours",N/A,None,Single Solid Solution
788,10.1016-j.mtla.2023.101707.txt,10.1016-j.mtla.2023.101707.txt,CoCrFeMnNiSi,1,FCC,experimental,"arc melting, Temperature: 1273, Time: 24 hours",N/A,None,Single Solid Solution
788,10.1016-j.mtla.2023.101707.txt,10.1016-j.mtla.2023.101707.txt,CoCrFeMnNiSi,1,FCC,experimental,"arc melting, Temperature: 1273, Time: 24 hours",N/A,None,Single Solid Solution
788,10.1016-j.mtla.2023.101707.txt,10.1016-j.mtla.2023.101707.txt,CoCrFeMnNiSi,1,FCC,experimental,"arc melting, Temperature: 1273, Time: 24 hours",N/A,None,Single Solid Solution
788,10.1016-j.mtla.2023.101707.txt,10.1016-j.mtla.2023.101707.txt,CoCrFeMnNiSi,1,FCC,experimental,"arc melting, Temperature: 1273, Time: 24 hours",N/A,None,Single Solid Solution
788,10.1016-j.mtla.2023.101707.txt,10.1016-j.mtla.2023.101707.txt,CoCrFeMnNiSi,1,FCC,experimental,"arc melting, Temperature: 1273, Time: 24 hours",N/A,None,Single Solid Solution
788,10.1016-j.mtla.2023.101707.txt,10.1016-j.mtla.2023.101707.txt,CoCrFeMnNiAl,1,FCC,experimental,"arc melting, Temperature: 1273, Time: 24 hours",N/A,None,Single Solid Solution
788,10.1016-j.mtla.2023.101707.txt,10.1016-j.mtla.2023.101707.txt,FeCoCrMn,1,FCC,experimental,"arc melting, Temperature: 1273, Time: 24 hours",N/A,None,Single Solid Solution
788,10.1016-j.mtla.2023.101707.txt,10.1016-j.mtla.2023.101707.txt,CoCrNiSi,1,FCC,experimental,"arc melting, Temperature: 1273, Time: 24 hours",N/A,None,Single Solid Solution
788,10.1016-j.mtla.2023.101707.txt,10.1016-j.mtla.2023.101707.txt,FeCoCrNiSi,1,FCC,experimental,"arc melting, Temperature: 1273, Time: 24 hours",N/A,None,Single Solid Solution
788,10.1016-j.mtla.2023.101707.txt,10.1016-j.mtla.2023.101707.txt,CoCrFeMnNiV,1,FCC,experimental,"arc melting, Temperature: 1273, Time: 24 hours",N/A,None,Single Solid Solution
788,10.1016-j.mtla.2023.101707.txt,10.1016-j.mtla.2023.101707.txt,CoCrFeMnNiPd,1,FCC,experimental,"arc melting, Temperature: 1273, Time: 24 hours",N/A,None,Single Solid Solution
789,10.1016-j.actamat.2021.117271.txt,10.1016-j.actamat.2021.117271.txt,Fe40Mn20Co20Cr15Si5,2,FCC + HCP,Experimental,"laser-powder bed fusion (L-PBF), Laser power: varied, Scanning speed: varied, Atmosphere: Ar with <100 ppm O2, Specimen dimensions: 35 × 15 × 10 mm3",N/A,Boron and carbon have high tendencies to segregate at grain boundaries,Mixed Solution
790,10.1016-j.matchar.2023.113449.txt,10.1016-j.matchar.2023.113449.txt,Mo0.2NbTiZr,1,BCC,experimental,"laser cladding, Laser power: 2700, Powder feeding speed: 8, Scanning speed: 3, Beam diameter: 2.5, Defocus distance: 15, Overlap rate: 50, Protective gas: high-purity argon gas",N/A,None,Single Solid Solution
790,10.1016-j.matchar.2023.113449.txt,10.1016-j.matchar.2023.113449.txt,Mo0.4NbTiZr,1,BCC,experimental,"laser cladding, Laser power: 2700, Powder feeding speed: 8, Scanning speed: 3, Beam diameter: 2.5, Defocus distance: 15, Overlap rate: 50, Protective gas: high-purity argon gas",N/A,None,Single Solid Solution
790,10.1016-j.matchar.2023.113449.txt,10.1016-j.matchar.2023.113449.txt,Mo0.6NbTiZr,3,BCC + HCP + Ti2Zr,experimental,"laser cladding, Laser power: 2700, Powder feeding speed: 8, Scanning speed: 3, Beam diameter: 2.5, Defocus distance: 15, Overlap rate: 50, Protective gas: high-purity argon gas",N/A,None,Mixed Solution
790,10.1016-j.matchar.2023.113449.txt,10.1016-j.matchar.2023.113449.txt,Mo0.8NbTiZr,3,BCC + HCP + HCP phase,experimental,"laser cladding, Laser power: 2700, Powder feeding speed: 8, Scanning speed: 3, Beam diameter: 2.5, Defocus distance: 15, Overlap rate: 50, Protective gas: high-purity argon gas",N/A,None,Mixed Solution
790,10.1016-j.matchar.2023.113449.txt,10.1016-j.matchar.2023.113449.txt,Mo1.0NbTiZr,4,BCC + HCP + TiZr + Ti2Zr,experimental,"laser cladding, Laser power: 2700, Powder feeding speed: 8, Scanning speed: 3, Beam diameter: 2.5, Defocus distance: 15, Overlap rate: 50, Protective gas: high-purity argon gas",N/A,None,Mixed Solution
791,10.1016-j.intermet.2020.106876.txt,10.1016-j.intermet.2020.106876.txt,AlCoCrFeNi,3,BCC + FCC + complex eutectic structure (Intermetallic),experimental,"vacuum arc remelting (VAR), Furnace: VAR furnace, Raw materials: High purity Al, Co, Cr, Ni, and Fe ingots, Process: Four remelting cycles",N/A,None,Mixed Solution
792,10.1016-j.wear.2021.204231.txt,10.1016-j.wear.2021.204231.txt,AlCrFeCoNi,2,FCC + NiAl-based B2,experimental,"arc melting, Temperature: 1600, Pressure: protective argon atmosphere, Time: multiple melts",N/A,None,Mixed Solution
792,10.1016-j.wear.2021.204231.txt,10.1016-j.wear.2021.204231.txt,AlCrFeCoNiTi0.5,3,"FCC + NiAl-based B2 + (Fe, Cr)-based A2",experimental,"arc melting, Temperature: 1600, Pressure: protective argon atmosphere, Time: multiple melts",N/A,None,Mixed Solution
793,10.1016-j.matlet.2021.130789.txt,10.1016-j.matlet.2021.130789.txt,HfNbTaTiVZr,4,BCC + FCC + lack of long-range order Amorphous + HfNbTaTiVZr (Ti-rich),experimental,"arc melting, Furnace: Edmund Buhler/MAM-1, Atmosphere: argon, Hearth: water-cooled copper, Powders mixing time: 15 minutes, Pressure: 350 MPa, Melting repetitions: 4",N/A,No partial ordering or initial state before oxidation mentioned,Mixed Solution
794,10.1016-j.mtcomm.2022.105306.txt,10.1016-j.mtcomm.2022.105306.txt,CrCoNi,1,FCC,combination,"arc melting, Temperature: around the melting point of the alloy components, Pressure: atmospheric pressure, Time: duration of melting and solidification","Density Functional Theory, Exchange-correlation energy: GGA with PBE function, Plane-wave cutoff energy: 300, Brillouin zone integrations: Monkhorst-Pack meshes with a 2×2×2 grid, Energy and convergence criterion: 10−6 eV and 0.05 eV/Å, Spin polarization: included",Local chemical ordering with Ni bias and Co-Cr ordering,Mixed Solution
795,10.1016-j.vacuum.2023.112555.txt,10.1016-j.vacuum.2023.112555.txt,FeCoNiAlTi,3,FCC + Ni3Al + Co2TiAl,experimental,"laser additive manufacturing, Material: Fe28.0Co29.5Ni27.5Al8.5Ti6.5 (at%)",N/A,Partially ordered structures (High Entropy Intermetallic),Mixed Solution
796,10.1016-j.jmrt.2023.10.209.txt,10.1016-j.jmrt.2023.10.209.txt,Ni39.3Al15.7Fe45,4,BCC + FCC + L12 (FCC superlattice) + Ni3Al,experimental,"vacuum arc melting, Temperature: 700, Time: 1 hour",N/A,Abnormal annealing-induced strengthening,Mixed Solution
797,10.1016-j.scriptamat.2019.10.006.txt,10.1016-j.scriptamat.2019.10.006.txt,CoCuFeNiTa0.5,3,FCC + not specified + Cu-rich phase,experimental,"not explicitly stated, Undercooling: >150 °C, Solidification growth rates: 30–50 m/s",N/A,Elemental segregation of Cu at lower undercooling (<50 °C),Mixed Solution
797,10.1016-j.scriptamat.2019.10.006.txt,10.1016-j.scriptamat.2019.10.006.txt,CoCrFeNiNb0.103,3,FCC + not specified + Nb-rich phase,theoretical,"Density Functional Theory, Nb content: 0.103",N/A,None,Mixed Solution
797,10.1016-j.scriptamat.2019.10.006.txt,10.1016-j.scriptamat.2019.10.006.txt,CoCrFeNiNb0.106,3,FCC + not specified + Nb-rich phase,theoretical,"Density Functional Theory, Nb content: 0.106",N/A,None,Mixed Solution
797,10.1016-j.scriptamat.2019.10.006.txt,10.1016-j.scriptamat.2019.10.006.txt,CoCrFeNiNb0.155,3,FCC + not specified + Nb-rich phase,theoretical,"Density Functional Theory, Nb content: 0.155",N/A,None,Mixed Solution
797,10.1016-j.scriptamat.2019.10.006.txt,10.1016-j.scriptamat.2019.10.006.txt,CoCrFeNiNb0.206,3,FCC + not specified + Nb-rich phase,theoretical,"Density Functional Theory, Nb content: 0.206",N/A,None,Mixed Solution
797,10.1016-j.scriptamat.2019.10.006.txt,10.1016-j.scriptamat.2019.10.006.txt,CoCrFeNiNb0.309,3,FCC + not specified + Nb-rich phase,theoretical,"Density Functional Theory, Nb content: 0.309",N/A,None,Mixed Solution
797,10.1016-j.scriptamat.2019.10.006.txt,10.1016-j.scriptamat.2019.10.006.txt,CoCrFeNiNb0.412,3,FCC + not specified + Nb-rich phase,theoretical,"Density Functional Theory, Nb content: 0.412",N/A,None,Mixed Solution
798,10.1016-j.jmrt.2024.01.052.txt,10.1016-j.jmrt.2024.01.052.txt,Fe22Co22Ni22B28Mn6,1,no specific structure,Experimental,"induction melting, melt spinning, Cooling rate: high, Thickness: 30 μm, Width: 1.2 mm",N/A,None,Intermetallic
798,10.1016-j.jmrt.2024.01.052.txt,10.1016-j.jmrt.2024.01.052.txt,Fe22Co22Ni22B26Mn8,1,no specific structure,Experimental,"induction melting, melt spinning, Cooling rate: high, Thickness: 30 μm, Width: 1.2 mm",N/A,None,Intermetallic
798,10.1016-j.jmrt.2024.01.052.txt,10.1016-j.jmrt.2024.01.052.txt,Fe22Co22Ni22B24Mn10,1,no specific structure,Experimental,"induction melting, melt spinning, Cooling rate: high, Thickness: 30 μm, Width: 1.2 mm",N/A,None,Intermetallic
798,10.1016-j.jmrt.2024.01.052.txt,10.1016-j.jmrt.2024.01.052.txt,Fe22Co22Ni22B22Mn12,1,no specific structure,Experimental,"induction melting, melt spinning, Cooling rate: high, Thickness: 30 μm, Width: 1.2 mm",N/A,None,Intermetallic
798,10.1016-j.jmrt.2024.01.052.txt,10.1016-j.jmrt.2024.01.052.txt,Fe22Co22Ni22B20Mn14,1,no specific structure,Experimental,"induction melting, melt spinning, Cooling rate: high, Thickness: 30 μm, Width: 1.2 mm",N/A,None,Intermetallic
798,10.1016-j.jmrt.2024.01.052.txt,10.1016-j.jmrt.2024.01.052.txt,Fe22Co22Ni22B18Mn16,1,no specific structure,Experimental,"induction melting, melt spinning, Cooling rate: high, Thickness: 30 μm, Width: 1.2 mm",N/A,None,Intermetallic
798,10.1016-j.jmrt.2024.01.052.txt,10.1016-j.jmrt.2024.01.052.txt,Fe22Co22Ni22B16Mn18,1,no specific structure,Experimental,"induction melting, melt spinning, Cooling rate: high, Thickness: 30 μm, Width: 1.2 mm",N/A,None,Intermetallic
798,10.1016-j.jmrt.2024.01.052.txt,10.1016-j.jmrt.2024.01.052.txt,Fe22Co22Ni22B14Mn20,1,no specific structure,Experimental,"induction melting, melt spinning, Cooling rate: high, Thickness: 30 μm, Width: 1.2 mm",N/A,None,Intermetallic
798,10.1016-j.jmrt.2024.01.052.txt,10.1016-j.jmrt.2024.01.052.txt,Fe22Co22Ni22B12Mn22,1,no specific structure,Experimental,"induction melting, melt spinning, Cooling rate: high, Thickness: 30 μm, Width: 1.2 mm",N/A,None,Intermetallic
798,10.1016-j.jmrt.2024.01.052.txt,10.1016-j.jmrt.2024.01.052.txt,Fe22Co22Ni22B20Mn14,4,BCC + FCC + complex intermetallic + no specific structure,Experimental,"induction melting, melt spinning, Cooling rate: high, Thickness: 30 μm, Width: 1.2 mm",N/A,None,Mixed Solution
799,10.1016-j.jallcom.2021.160623.txt,10.1016-j.jallcom.2021.160623.txt,CrCoNi,1,FCC,experimental,"arc melting, Temperature: 800, Time: 24 hours",N/A,None,Single Solid Solution
800,10.1016-j.matdes.2020.108895.txt,10.1016-j.matdes.2020.108895.txt,CrMnFeCoNi,2,FCC + amorphous,experimental,"magnetron sputtering, Base argon pressure: 6e-05, Working pressure: 0.3, Sputtering power: 120, Deposition rate: 4, Substrate: Si (100), Total thickness: 1",N/A,Dual-phase structure with amorphous and nanocrystalline phases,Mixed Solution
801,10.1016-j.jmmm.2020.167432.txt,10.1016-j.jmmm.2020.167432.txt,CoCrFeNiSi,1,FCC,experimental,"rapid solidification, Cooling rate: approximately 32 m/s",N/A,No partial ordering or high entropy intermetallics identified,Single Solid Solution
801,10.1016-j.jmmm.2020.167432.txt,10.1016-j.jmmm.2020.167432.txt,CoCrFeNiSiMn,1,FCC,experimental,"rapid solidification, Cooling rate: approximately 32 m/s",N/A,No partial ordering or high entropy intermetallics identified,Single Solid Solution
802,10.1016-j.ijplas.2023.103859.txt,10.1016-j.ijplas.2023.103859.txt,CrCoNi,1,FCC,experimental,"arc melting, Temperature: not specified, Time: not specified",N/A,None,Single Solid Solution
803,10.1016-j.surfcoat.2021.126911.txt,10.1016-j.surfcoat.2021.126911.txt,CoCrFeNiMo0.2,2,FCC + tetragonal or orthorhombic,Experimental,"vacuum arc melting, Metals used: Cr, Fe, Co, Ni, Mo high-purity metal particles (Φ3 × 3 mm, purity ≥ 99.5%), Crucible: water-cooled copper crucible, Pressure: furnace cavity evacuated to below 5 Pa, Argon gas: high-purity argon introduced, Melting current: 400, Melting duration: 2 min per melting, repeated 5 times with ingot turned over after each melting, Sample dimensions: center position of the CrFeCoNiMo0.2 button ingot cut into 10 × 10 × 5 mm dimensions, Surface treatment: mechanically ground and polished",N/A,Partially ordered σ phase present,Mixed Solution
804,10.1016-j.scriptamat.2023.115763.txt,10.1016-j.scriptamat.2023.115763.txt,(CuNiTiNbCr)Nx,3,FCC + No specific structure (amorphous) + (TiNbCr)N,experimental,"deposition (likely PVD), Nitrogen flow rate: Not specified",N/A,Nanocomposite structure with CuNi-rich amorphous matrix and (TiNbCr)N nanocrystalline phase,Mixed Solution
805,10.1016-j.intermet.2022.107617.txt,10.1016-j.intermet.2022.107617.txt,CoCrFeNiSi,2,FCC + tetragonal (Intermetallic),experimental,"arc melting, Temperature: not specified, Time: ingots re-melted five times",N/A,None,Mixed Solution
805,10.1016-j.intermet.2022.107617.txt,10.1016-j.intermet.2022.107617.txt,CoCrFeNiSi,2,FCC + tetragonal (Intermetallic),experimental,"arc melting, Temperature: not specified, Time: ingots re-melted five times",N/A,None,Mixed Solution
805,10.1016-j.intermet.2022.107617.txt,10.1016-j.intermet.2022.107617.txt,CoCrFeNiSi,2,FCC + tetragonal (Intermetallic),experimental,"arc melting, Temperature: not specified, Time: ingots re-melted five times",N/A,None,Mixed Solution
805,10.1016-j.intermet.2022.107617.txt,10.1016-j.intermet.2022.107617.txt,CoCrFeNiSi,2,FCC + tetragonal (Intermetallic),experimental,"arc melting, Temperature: not specified, Time: ingots re-melted five times",N/A,None,Mixed Solution
806,10.1016-j.ijhydene.2023.09.121.txt,10.1016-j.ijhydene.2023.09.121.txt,TiZrFeMnCrVx,1,C14 Laves phase,both,"arc melting, Raw materials: High-purity Ti (99.99%), Fe (99.95%), Zr (99.5%), Mn (99.8%), Cr (99.99%), Ni (99.9%), and V (99.9%), Additional ti and mn: 2 wt% Ti and 5 wt% Mn added to compensate for evaporation losses, Remelting: Alloys turned over and remelted four times","Mixing enthalpy, electronegativity difference, average valence electron concentration, and other thermodynamic parameters, Characteristic parameters of each element: Tables S1 and S2",None,Intermetallic
807,10.1016-j.jallcom.2022.167408.txt,10.1016-j.jallcom.2022.167408.txt,TiZrNbTa,2,BCC + TiZrNbTa (Vein-like Phase),experimental,"arc melting, Temperature: not explicitly stated, Time: 5 minutes per melt, Pressure: 3 × 10−3 Pa vacuum, Cooling rate: water quenching",N/A,Partially ordered structure observed at 700°C and 800°C,Mixed Solution
807,10.1016-j.jallcom.2022.167408.txt,10.1016-j.jallcom.2022.167408.txt,TiZrNbTaMo,1,BCC,experimental,"arc melting, Temperature: not explicitly stated, Time: not explicitly stated, Pressure: 3 × 10−3 Pa vacuum, Cooling rate: water quenching (assumed)",N/A,None,Single Solid Solution
807,10.1016-j.jallcom.2022.167408.txt,10.1016-j.jallcom.2022.167408.txt,AlCrFeMnNi,1,BCC,experimental,"arc melting, Temperature: not explicitly stated, Time: not explicitly stated, Pressure: vacuum level maintained, Cooling rate: water quenching (assumed)",N/A,None,Single Solid Solution
808,10.1016-j.apsusc.2021.151309.txt,10.1016-j.apsusc.2021.151309.txt,AlCoCrFeNi,1,BCC,experimental,"gas atomization, Temperature: 1440, Time: 1 hour",N/A,None,Single Solid Solution
808,10.1016-j.apsusc.2021.151309.txt,10.1016-j.apsusc.2021.151309.txt,CrFeCoNiMo,1,FCC,experimental,"gas atomization, Temperature: 1440, Time: 1 hour",N/A,None,Single Solid Solution
808,10.1016-j.apsusc.2021.151309.txt,10.1016-j.apsusc.2021.151309.txt,CrFeCoNiMn,1,FCC,experimental,"gas atomization, Temperature: 1440, Time: 1 hour",N/A,None,Single Solid Solution
810,10.1016-j.matlet.2022.131771.txt,10.1016-j.matlet.2022.131771.txt,CoCrFeNiMnTi0,1,FCC,experimental,"laser melting, Laser power: 2000, Pulse time: 8",N/A,None,Single Solid Solution
810,10.1016-j.matlet.2022.131771.txt,10.1016-j.matlet.2022.131771.txt,CoCrFeNiMnTi0.2,1,FCC,experimental,"laser melting, Laser power: 2000, Pulse time: 8",N/A,None,Single Solid Solution
810,10.1016-j.matlet.2022.131771.txt,10.1016-j.matlet.2022.131771.txt,CoCrFeNiMnTi0.6,3,BCC + FCC + σ phase (Intermetallic),experimental,"laser melting, Laser power: 2000, Pulse time: 8",N/A,None,Mixed Solution
810,10.1016-j.matlet.2022.131771.txt,10.1016-j.matlet.2022.131771.txt,CoCrFeNiMnTi1,2,BCC + σ phase (Intermetallic),experimental,"laser melting, Laser power: 2000, Pulse time: 8",N/A,None,Mixed Solution
811,10.1016-j.surfcoat.2022.128241.txt,10.1016-j.surfcoat.2022.128241.txt,CoCrFeNi,1,FCC,Experimental,"arc melting, Temperature: 1600, Time: 5 minutes per cycle, repeated 3 times",N/A,None,Single Solid Solution
811,10.1016-j.surfcoat.2022.128241.txt,10.1016-j.surfcoat.2022.128241.txt,CoCrFeNi-CNTs,2,FCC + HCP,Experimental,"laser cladding, Laser power: 870, Scanning velocity: 12.5, Powder feeding rate: 8.7, Shielding gas: Argon at 20 L/min",N/A,Presence of CNTs,Mixed Solution
811,10.1016-j.surfcoat.2022.128241.txt,10.1016-j.surfcoat.2022.128241.txt,FeCoCrMnNiC0.2,1,FCC,Experimental,"arc melting, Temperature: 1600, Time: 5 minutes per cycle, repeated 3 times",N/A,None,Single Solid Solution
812,10.1016-j.ijhydene.2020.11.154.txt,10.1016-j.ijhydene.2020.11.154.txt,CoCrFeMnNi,1,FCC,experimental,"arc melting, Temperature: above 1500°C, Time: until homogeneous melt is achieved, Pressure: vacuum",N/A,No partially ordered structure or high entropy intermetallic observed,Single Solid Solution
813,10.1016-j.jallcom.2023.169787.txt,10.1016-j.jallcom.2023.169787.txt,WMoTaNbC,2,BCC + HCP,experimental,"Selective Electron Beam Melting (SEBM), Voltage: 60, Current: 18-20 mA, Scanning rate: 1.0, Preheating temperature: 1100, Atmosphere: vacuum (10^-1 Pa)",N/A,"Graphite addition (0.5 wt%, 5.43 at%)",Mixed Solution
814,10.1016-j.jallcom.2019.153367.txt,10.1016-j.jallcom.2019.153367.txt,Al35Cr14Mg6Ti35V10,2,BCC + HCP,experimental,"mechanical alloying and spark plasma sintering, Mechanical alloying: {'milling_time': '30 hours', 'ball_to_powder_ratio': '10:1'}, Spark plasma sintering: {'pressure': '50 MPa', 'temperature': '750°C', 'holding_time': '5 minutes'}",N/A,Minor contamination of WC observed,Mixed Solution
815,10.1016-j.jallcom.2022.163893.txt,10.1016-j.jallcom.2022.163893.txt,CuAlAg,1,FCC,experimental,"high-vacuum sputtering, Deposition: glass substrates, Pressure: < 2 × 10−6 torr, Argon flow: 30 sccm, Working pressure: 5 × 10−3 torr, Thickness: 10 nm",N/A,None,Single Solid Solution
815,10.1016-j.jallcom.2022.163893.txt,10.1016-j.jallcom.2022.163893.txt,CuAlZn,2,BCC + FCC,experimental,"high-vacuum sputtering, Deposition: glass substrates, Pressure: < 2 × 10−6 torr, Argon flow: 30 sccm, Working pressure: 5 × 10−3 torr, Thickness: 10 nm",N/A,None,Mixed Solution
815,10.1016-j.jallcom.2022.163893.txt,10.1016-j.jallcom.2022.163893.txt,CuAlV,1,BCC,experimental,"high-vacuum sputtering, Deposition: glass substrates, Pressure: < 2 × 10−6 torr, Argon flow: 30 sccm, Working pressure: 5 × 10−3 torr, Thickness: 10 nm",N/A,None,Single Solid Solution
817,10.1016-j.mtcomm.2022.104983.txt,10.1016-j.mtcomm.2022.104983.txt,Al0.3CoCrFeNi,4,BCC + FCC + HCP + amorphous,experimental,"likely arc melting or induction melting, Temperature: not specified, Time: not specified",N/A,No partial ordering or oxidation considered,Mixed Solution
819,10.1016-j.matpr.2023.11.141.txt,10.1016-j.matpr.2023.11.141.txt,FeCrNiMoW,5,BCC + FCC + topologically close-packed + Cr-rich particles + Cr oxides,experimental,"powder metallurgy, Mixing: {'method': 'turbulent mixer', 'time': '5 hours'}, Mechanical alloying: {'equipment': 'Retsch PM400 planetary mill', 'rotational_speed': '300 rpm', 'ball_to_powder_ratio': '5:1', 'duration': ['2.5 hours', '5 hours'], 'atmosphere': 'Argon'}, Consolidation: {'method': 'uniaxial pressing and hot pressing', 'conditions': {'pressure': '100 MPa', 'temperature': '1200 °C', 'time': '30 minutes'}}",N/A,No additional thermo-mechanical post-processing mentioned,Mixed Solution
820,10.1016-j.jallcom.2021.160320.txt,10.1016-j.jallcom.2021.160320.txt,TiVNbHx,1,unknown,experimental,"arc melting, Temperature: 340, Time: 2 hours, Hydrogen pressure: 60",N/A,None,Intermetallic
820,10.1016-j.jallcom.2021.160320.txt,10.1016-j.jallcom.2021.160320.txt,TiVZrNbHx,2,C14-type Laves phase + unknown,experimental,"arc melting, Temperature: 340, Time: 2 hours, Hydrogen pressure: 60",N/A,None,Intermetallic
820,10.1016-j.jallcom.2021.160320.txt,10.1016-j.jallcom.2021.160320.txt,TiVZrNbHfHx,2,C14-type Laves phase + unknown,experimental,"arc melting, Temperature: 340, Time: 2 hours, Hydrogen pressure: 60",N/A,None,Intermetallic
820,10.1016-j.jallcom.2021.160320.txt,10.1016-j.jallcom.2021.160320.txt,TiZrHfHx,1,HCP,experimental,"arc melting, Temperature: 500, Time: 2 hours, Hydrogen pressure: 60",N/A,None,Single Solid Solution
820,10.1016-j.jallcom.2021.160320.txt,10.1016-j.jallcom.2021.160320.txt,TiVHx,1,unknown,experimental,"arc melting, Temperature: 340, Time: 2 hours, Hydrogen pressure: 60",N/A,None,Intermetallic
820,10.1016-j.jallcom.2021.160320.txt,10.1016-j.jallcom.2021.160320.txt,TiZrHfH,1,unknown,experimental,"arc melting, Temperature: 340, Time: 2 hours, Hydrogen pressure: 60",N/A,None,Intermetallic
821,10.1016-j.electacta.2021.138142.txt,10.1016-j.electacta.2021.138142.txt,FeCoNiCu,1,FCC,experimental,"electrochemical metallization of solid oxides in molten salts, Temperature: 1123, Electrolyte: molten Na2CO3-K2CO3 (Na:K = 58:42 in molar ratio), Anode: Ni10Cu11Fe alloy, Cathode: oxide pellet, Electrolysis time: varied, Cell voltage: 2.0, Current efficiency: 85.3, Energy consumption: 2.9",N/A,None,Single Solid Solution
822,10.1016-j.scriptamat.2023.115765.txt,10.1016-j.scriptamat.2023.115765.txt,WRe,1,BCC,theoretical,"Density Functional Theory (DFT), Calculation type: first-principles phonon calculations, Temperature: 851, Details: Considered both configurational and vibrational entropies",N/A,No additional phases or precipitates mentioned,Single Solid Solution
823,10.1016-j.actamat.2022.118515.txt,10.1016-j.actamat.2022.118515.txt,AlCoCrFeNi2.1,2,cubic + cubic B2,experimental,"vacuum induction melting, Temperature: 1773, Pressure: vacuum, Time: not specified",N/A,Partially ordered structure (High Entropy Intermetallic: B2 phase),Intermetallic
823,10.1016-j.actamat.2022.118515.txt,10.1016-j.actamat.2022.118515.txt,CoCrFeNiNb0,2,cubic + cubic B2,experimental,"arc melting, Temperature: not specified, Pressure: atmospheric, Time: not specified",N/A,Partially ordered structure (High Entropy Intermetallic: B2 phase),Intermetallic
823,10.1016-j.actamat.2022.118515.txt,10.1016-j.actamat.2022.118515.txt,CoCrFeNiNb0.103,2,cubic + cubic B2,experimental,"arc melting, Temperature: not specified, Pressure: atmospheric, Time: not specified",N/A,Partially ordered structure (High Entropy Intermetallic: B2 phase),Intermetallic
823,10.1016-j.actamat.2022.118515.txt,10.1016-j.actamat.2022.118515.txt,CoCrFeNiNb0.155,2,cubic + cubic B2,experimental,"arc melting, Temperature: not specified, Pressure: atmospheric, Time: not specified",N/A,Partially ordered structure (High Entropy Intermetallic: B2 phase),Intermetallic
823,10.1016-j.actamat.2022.118515.txt,10.1016-j.actamat.2022.118515.txt,CoCrFeNiNb0.206,2,cubic + cubic B2,experimental,"arc melting, Temperature: not specified, Pressure: atmospheric, Time: not specified",N/A,Partially ordered structure (High Entropy Intermetallic: B2 phase),Intermetallic
823,10.1016-j.actamat.2022.118515.txt,10.1016-j.actamat.2022.118515.txt,CoCrFeNiNb0.309,2,cubic + cubic B2,experimental,"arc melting, Temperature: not specified, Pressure: atmospheric, Time: not specified",N/A,Partially ordered structure (High Entropy Intermetallic: B2 phase),Intermetallic
823,10.1016-j.actamat.2022.118515.txt,10.1016-j.actamat.2022.118515.txt,CoCrFeNiNb0.412,2,cubic + cubic B2,experimental,"arc melting, Temperature: not specified, Pressure: atmospheric, Time: not specified",N/A,Partially ordered structure (High Entropy Intermetallic: B2 phase),Intermetallic
823,10.1016-j.actamat.2022.118515.txt,10.1016-j.actamat.2022.118515.txt,Cu-Ag,1,cubic,experimental,not specified,N/A,None,Intermetallic
824,10.1016-j.scriptamat.2020.07.023.txt,10.1016-j.scriptamat.2020.07.023.txt,CoCrFeNiMoC,3,BCT martensite + FCC + varies,Experimental,"arc melting, Temperature: 1500, Time: several minutes",N/A,Partially ordered structures present as precipitated carbides,Mixed Solution
824,10.1016-j.scriptamat.2020.07.023.txt,10.1016-j.scriptamat.2020.07.023.txt,CoCrFeNiMoC,3,BCT martensite + FCC + varies,Experimental,"arc melting, Temperature: 1500, Time: several minutes",N/A,Partially ordered structures present as precipitated carbides,Mixed Solution
825,10.1016-j.matchar.2022.111779.txt,10.1016-j.matchar.2022.111779.txt,Al0.5Cr0.9FeNi2.5V0.2,3,BCC B2 (Intermetallic) + FCC + FCC L12 (Intermetallic),experimental,"arc melting, Temperature: 2000, Time: not specified",N/A,None,Mixed Solution
826,10.1016-j.ijlmm.2021.09.002.txt,10.1016-j.ijlmm.2021.09.002.txt,AlCoCrFeNiCu,1,FCC,experimental,"laser metal deposition, Laser power: 1600, Scan speed: 12, Powder flow rate: 2, Substrate preheating temperature: 400, Carrier gas flow rate: 2.0, Track overlap: 50",N/A,None,Single Solid Solution
826,10.1016-j.ijlmm.2021.09.002.txt,10.1016-j.ijlmm.2021.09.002.txt,Ti6Al4V–AlCoCrFeNiCu,1,BCC,experimental,"laser metal deposition, Laser power: 1600, Scan speed: 12, Powder flow rate: 2, Substrate preheating temperature: 400, Carrier gas flow rate: 2.0, Track overlap: 50",N/A,None,Single Solid Solution
827,10.1016-j.scriptamat.2021.113893.txt,10.1016-j.scriptamat.2021.113893.txt,CoFeNiVTa,2,HCP + Not specified,Experimental,"arc melting, Temperature: Not explicitly stated, Pressure: Atmospheric pressure, Time: Not explicitly stated",N/A,"Partially ordered structure, classified as High Entropy Intermetallic",Mixed Solution
827,10.1016-j.scriptamat.2021.113893.txt,10.1016-j.scriptamat.2021.113893.txt,CoFeNiVNb,2,HCP + Not specified,Experimental,"arc melting, Temperature: Not explicitly stated, Pressure: Atmospheric pressure, Time: Not explicitly stated",N/A,"Partially ordered structure, classified as High Entropy Intermetallic",Mixed Solution
827,10.1016-j.scriptamat.2021.113893.txt,10.1016-j.scriptamat.2021.113893.txt,CoCrFeNiNb,1,FCC,Experimental,"arc melting, Temperature: Not explicitly stated, Pressure: Atmospheric pressure, Time: Not explicitly stated",N/A,Not applicable,Single Solid Solution
828,10.1016-j.apmt.2021.101162.txt,10.1016-j.apmt.2021.101162.txt,AlCoCrFeNi,2,BCC + FCC,Experimental,"arc melting, Temperature: 1600, Duration: 10 minutes, Cooling rate: rapid quenching",N/A,None,Mixed Solution
828,10.1016-j.apmt.2021.101162.txt,10.1016-j.apmt.2021.101162.txt,AlFeCoNi,1,FCC,Experimental,"arc melting, Temperature: 1500, Duration: 10 minutes, Cooling rate: rapid quenching",N/A,None,Single Solid Solution
828,10.1016-j.apmt.2021.101162.txt,10.1016-j.apmt.2021.101162.txt,Co1Cr0.25Fe1Mn1Ni1,2,BCC + FCC,Experimental,"spark plasma sintering (SPS), Temperature: 1100, Pressure: 50, Duration: 5 minutes",N/A,Partially ordered structure (High Entropy Intermetallic),Mixed Solution
828,10.1016-j.apmt.2021.101162.txt,10.1016-j.apmt.2021.101162.txt,CoCrFeNiMn,1,FCC,Experimental,"arc melting, Temperature: 1600, Duration: 10 minutes, Cooling rate: rapid quenching",N/A,None,Single Solid Solution
828,10.1016-j.apmt.2021.101162.txt,10.1016-j.apmt.2021.101162.txt,CoCrFeNiMn-C/N,2,FCC + complex cubic,Experimental,"arc melting, Temperature: 1600, Duration: 10 minutes, Cooling rate: rapid quenching",N/A,None,Mixed Solution
828,10.1016-j.apmt.2021.101162.txt,10.1016-j.apmt.2021.101162.txt,CrFeCoNi-C/N,1,FCC,Experimental,"arc melting, Temperature: 1600, Duration: 10 minutes, Cooling rate: rapid quenching",N/A,None,Single Solid Solution
828,10.1016-j.apmt.2021.101162.txt,10.1016-j.apmt.2021.101162.txt,Fe40.4Ni11.3Mn34.8Al7.5Cr6-C,2,BCC + FCC,Experimental,"arc melting, Temperature: 1600, Duration: 10 minutes, Cooling rate: rapid quenching",N/A,Partially ordered structure (High Entropy Intermetallic),Mixed Solution
828,10.1016-j.apmt.2021.101162.txt,10.1016-j.apmt.2021.101162.txt,Fe49.5Mn30Co10Cr10C0.5,2,FCC + complex cubic,Experimental,"arc melting, Temperature: 1600, Duration: 10 minutes, Cooling rate: rapid quenching",N/A,None,Mixed Solution
828,10.1016-j.apmt.2021.101162.txt,10.1016-j.apmt.2021.101162.txt,Fe50-xMn30Co10Cr10Nx,2,FCC + HCP,Experimental,"arc melting, Temperature: 1600, Duration: 10 minutes, Cooling rate: rapid quenching",N/A,None,Mixed Solution
828,10.1016-j.apmt.2021.101162.txt,10.1016-j.apmt.2021.101162.txt,Fe50Mn30Co10Cr10,1,FCC,Experimental,"arc melting, Temperature: 1600, Duration: 10 minutes, Cooling rate: rapid quenching",N/A,None,Single Solid Solution
828,10.1016-j.apmt.2021.101162.txt,10.1016-j.apmt.2021.101162.txt,Fe50Mn30Co10Cr10Hea,1,FCC,Experimental,"arc melting, Temperature: 1600, Duration: 10 minutes, Cooling rate: rapid quenching",N/A,None,Single Solid Solution
828,10.1016-j.apmt.2021.101162.txt,10.1016-j.apmt.2021.101162.txt,(Fe50Mn30Co10Cr10)100-xCx,2,FCC + complex cubic,Experimental,"arc melting, Temperature: 1600, Duration: 10 minutes, Cooling rate: rapid quenching",N/A,None,Mixed Solution
829,10.1016-j.jmrt.2023.02.066.txt,10.1016-j.jmrt.2023.02.066.txt,Ni2CoFe,1,FCC,experimental,"arc melting, Temperature: N/A, Time: N/A",N/A,None,Single Solid Solution
829,10.1016-j.jmrt.2023.02.066.txt,10.1016-j.jmrt.2023.02.066.txt,CrMnFeCoNi,1,FCC,experimental,"arc melting, Temperature: N/A, Time: N/A",N/A,None,Single Solid Solution
