Repository: sourish69/MSE643_CourseProject

# MSE643_CourseProject - Phase-Oriented Generative Design of High-Entropy Alloys

**A generative machine-learning pipeline that designs new alloy compositions to order - you specify the crystal phase you want, and the model proposes chemistries that should form it.**

---

## The idea in one paragraph

High-entropy alloys mix five or more principal elements in near-equal proportions, and their configurational entropy unlocks unusual combinations of strength and thermal stability. The problem is scale: the viable composition space runs to millions of candidates, far beyond what anyone can cast and characterize by hand.

File: Datasets/Vladimir_HEA_database.csv (part 17 of 88)
id,Paper,Name,Alloy,Nb of phase,Phase,Experimental or theoretical,Experimental details,Theoretical details,Special conditions,Type of solution
829,10.1016-j.jmrt.2023.02.066.txt,10.1016-j.jmrt.2023.02.066.txt,Co34.5Cr30Ni26.5Al5.4W3.6,1,FCC,experimental,"arc melting, Temperature: N/A, Time: N/A",N/A,None,Single Solid Solution
829,10.1016-j.jmrt.2023.02.066.txt,10.1016-j.jmrt.2023.02.066.txt,NiCoCrFe,1,FCC,experimental,"arc melting, Temperature: N/A, Time: N/A",N/A,None,Single Solid Solution
829,10.1016-j.jmrt.2023.02.066.txt,10.1016-j.jmrt.2023.02.066.txt,Ni2CoCrFe,1,FCC,experimental,"arc melting, Temperature: N/A, Time: N/A",N/A,None,Single Solid Solution
829,10.1016-j.jmrt.2023.02.066.txt,10.1016-j.jmrt.2023.02.066.txt,CoCrFeNiNbx,1,FCC,experimental,"arc melting, Temperature: N/A, Time: N/A",N/A,None,Single Solid Solution
829,10.1016-j.jmrt.2023.02.066.txt,10.1016-j.jmrt.2023.02.066.txt,NiCoCrFeWMoAlTi,1,FCC,experimental,"arc melting, Temperature: N/A, Time: N/A",N/A,None,Single Solid Solution
830,10.1016-j.intermet.2023.108107.txt,10.1016-j.intermet.2023.108107.txt,(CoCrFeNi)94Ti2Al4,7,"FCC + L12 + L21 + σ + Ni3(Al, Ti) + Ni2AlTi + (Cr, Fe)2(Ni, Ti)",experimental,"vacuum arc melting, Temperature: 1400-1600°C, Atmosphere: high purity argon, Cooling: drop-casted into a copper mold",N/A,Heterogeneous microstructure with multi-scale grains and heterogeneous precipitates,Mixed Solution
831,10.1016-j.mtcomm.2022.104185.txt,10.1016-j.mtcomm.2022.104185.txt,CrMnFeCoNi,1,FCC,experimental,"induction melting and homogenization, Melting cycles: 4, Homogenization temperature: 1000, Homogenization time: 24 hours",N/A,None,Single Solid Solution
832,10.1016-j.msea.2023.145650.txt,10.1016-j.msea.2023.145650.txt,CoCrFeMnNi,3,FCC + Mn-rich oxides + Cr-Mn based oxides,experimental,"laser powder-bed fusion (L-PBF), Laser beam size: 100, Powder size: 15 to 53 μm, Substrate preheat temperature: 80, Processing chamber gas: high-purity argon, Oxygen content: <10 ppm, Optimized processing condition: 250 W laser power, 1000 mm/s scan speed, Relative density: 99.7",N/A,No partial ordering or high entropy intermetallic phase identified,Mixed Solution
833,10.1016-j.jmrt.2024.01.037.txt,10.1016-j.jmrt.2024.01.037.txt,FeCoCrNiMo0.2,4,"FCC + HCP (Intermetallic) + complex, typically orthorhombic or tetragonal (Intermetallic) + (Cr, Mo)-rich",experimental,"vacuum induction magnetic levitation furnace, Homogenization temperature: 1050, Homogenization time: 5 hours, Cryogenic rolling temperature: 77, Cryogenic rolling reduction ratio: 80, Annealing temperature: 1000, Annealing time: 0.5 hours",N/A,Partially ordered L12 phase present,Mixed Solution
834,10.1016-j.jallcom.2022.163814.txt,10.1016-j.jallcom.2022.163814.txt,Al0.75CrFeNi,3,BCC + BCC B2 (Intermetallic) + AlNi,experimental,"arc melting, Elements: pure elements (Al, Cr, Fe, Ni ≥ 99.95% wt%), Crucible: Cu crucible, Atmosphere: argon atmosphere, Button-like ingots: 35, Remelting: more than six times",N/A,Partially ordered structure (High Entropy Intermetallic),Mixed Solution
835,10.1016-j.scriptamat.2021.113824.txt,10.1016-j.scriptamat.2021.113824.txt,Ti35Zr35Hf15Nb5Ta5Sn5,2,BCC + BCT,experimental,"arc melting, Temperature: not specified, Time: not specified",N/A,No partial ordering or intermetallic structure observed,Mixed Solution
836,10.1016-j.msea.2023.145828.txt,10.1016-j.msea.2023.145828.txt,CrCoNiNb,4,D022 (Intermetallic) + FCC + HCP (Intermetallic) + Nb-rich γ′′ phase,experimental,"arc melting, homogenization, hot rolling, cold rolling, heat treatment, Arc melting: {'temperature': 'Not explicitly stated, but typically involves melting temperature of the metals', 'time': 'Not explicitly stated'}, Homogenization: {'temperature': 1200, 'time': 5, 'unit': 'hours'}, Hot rolling: {'temperature': 1100, 'reduction_ratio': 'Not explicitly stated'}, Cold rolling: {'temperature': 25, 'reduction_ratio': 70}, Solution treatment: {'temperature': 1150, 'time': 10, 'unit': 'minutes'}, Aging: {'temperature': [600, 650, 700], 'time': 96, 'unit': 'hours'}, Cooling: water quenching (WQ)",N/A,Partially ordered structure (High Entropy Intermetallic: Nb-rich γ′′ phase),Mixed Solution
837,10.1016-j.jallcom.2021.163554.txt,10.1016-j.jallcom.2021.163554.txt,Al0.3CoCrFeNi,5,"BCC B2 + FCC + FCC L12 + Al3(Co,Cr,Fe,Ni) + (Co,Cr,Fe,Ni)Al",Experimental,"vacuum induction furnace melting and casting, Melting temperature: >= 1500 °C, Smelting cycles: 5, Cooling method: water cooling",N/A,"Partially ordered structures (L12 and B2 phases) present as precipitates, not always visible in XRD",Mixed Solution
838,10.1016-j.wear.2021.204045.txt,10.1016-j.wear.2021.204045.txt,Al0.2Co1.5CrFeNi1.5Ti0.5,1,BCC,experimental,"arc melting, spark plasma sintering, Temperature: 1800, Pressure: 50, Time: 5-10 minutes",N/A,None,Single Solid Solution
838,10.1016-j.wear.2021.204045.txt,10.1016-j.wear.2021.204045.txt,Al0.2Co1.5CrFeNi1.5Ti0.5C1.0,3,BCC + NaCl-type + TiC,experimental,"arc melting, spark plasma sintering, Temperature: 1800, Pressure: 50, Time: 5-10 minutes",N/A,Partially ordered structure due to TiC precipitates,Mixed Solution
838,10.1016-j.wear.2021.204045.txt,10.1016-j.wear.2021.204045.txt,Al0.2Co1.5CrFeNi1.5Ti0.5C2.0,3,BCC + NaCl-type + TiC,experimental,"arc melting, spark plasma sintering, Temperature: 1800, Pressure: 50, Time: 5-10 minutes",N/A,Partially ordered structure due to TiC precipitates,Mixed Solution
838,10.1016-j.wear.2021.204045.txt,10.1016-j.wear.2021.204045.txt,Ni50-55Cr17-21Mo2.8-3.3Nb4.75-5.5Al0.2-0.8Ti0.65-1.15C<0.08Fe,5,FCC + Fd-3m + Pm-3m + Ni3Nb + Ni3Al,experimental,"vacuum induction melting, electroslag remelting, Temperature: 1400, Pressure: <10^-3 Torr, Time: several hours",N/A,Partially ordered structure due to intermetallic compounds,Mixed Solution
839,10.1016-j.mtcomm.2023.106153.txt,10.1016-j.mtcomm.2023.106153.txt,CrFeNiNb0.2,2,FCC + Laves phase,experimental,"not specified in the text, Temperature: not specified, Time: not specified",N/A,None,Mixed Solution
839,10.1016-j.mtcomm.2023.106153.txt,10.1016-j.mtcomm.2023.106153.txt,CrFeNiNb0.4,2,FCC + Laves phase,experimental,"not specified in the text, Temperature: not specified, Time: not specified",N/A,None,Mixed Solution
840,10.1016-j.scriptamat.2023.115809.txt,10.1016-j.scriptamat.2023.115809.txt,Co30Cr20Fe18Mn18Ni11Si3,2,FCC + Not specified (Intermetallic),experimental,"arc melting, Temperature: 1600, Time: 1 hour, Atmosphere: argon",N/A,"Partially ordered structure, High Entropy Intermetallic",Mixed Solution
842,10.1016-j.jechem.2023.02.042.txt,10.1016-j.jechem.2023.02.042.txt,CuAgFe,1,FCC,Experimental,"one-pot interfacial plasma–discharge-driven (IP-D) synthesis, Voltage: < ~300 V, Temperature: >=2000 K, Plasma discharge duration: ~10 ms",N/A,None,Single Solid Solution
842,10.1016-j.jechem.2023.02.042.txt,10.1016-j.jechem.2023.02.042.txt,CuAgNi,1,FCC,Experimental,"one-pot interfacial plasma–discharge-driven (IP-D) synthesis, Voltage: < ~300 V, Temperature: >=2000 K, Plasma discharge duration: ~10 ms",N/A,None,Single Solid Solution
842,10.1016-j.jechem.2023.02.042.txt,10.1016-j.jechem.2023.02.042.txt,CuAgFeNi,1,FCC,Experimental,"one-pot interfacial plasma–discharge-driven (IP-D) synthesis, Voltage: < ~300 V, Temperature: >=2000 K, Plasma discharge duration: ~10 ms",N/A,None,Single Solid Solution
843,10.1016-j.corsci.2023.111468.txt,10.1016-j.corsci.2023.111468.txt,FeCrV,1,BCC,experimental,"vacuum arc melting, Purity of metals: 99.99%, Atmosphere: Ti-gettered high-purity argon, Stirring: electromagnetic, Melting cycles: more than five, Cooling method: rapid water quenching, Annealing: 1000°C for 10 hours in an argon atmosphere",N/A,None,Single Solid Solution
844,10.1016-j.solmat.2021.111222.txt,10.1016-j.solmat.2021.111222.txt,TaTiVWZr,1,BCC,experimental,"arc melting, Temperature: N/A, Pressure: Ti gettered argon atmosphere, Time: Multiple flips and re-melts",N/A,None,Mixed Solution
844,10.1016-j.solmat.2021.111222.txt,10.1016-j.solmat.2021.111222.txt,HfTaTiVZr,1,BCC,experimental,"arc melting, Temperature: N/A, Pressure: Ti gettered argon atmosphere, Time: Multiple flips and re-melts",N/A,None,Single Solid Solution
845,10.1016-j.intermet.2020.106711.txt,10.1016-j.intermet.2020.106711.txt,AlCrMoNbSiTaTi,3,BCC + HCP (Intermetallic) + tetragonal (Intermetallic),experimental,"cold crucible levitation melting, Temperature: Not explicitly stated, Time: Not explicitly stated",N/A,Partially ordered structure with multiple principal elements,Mixed Solution
846,10.1016-j.ceramint.2022.10.093.txt,10.1016-j.ceramint.2022.10.093.txt,AlCrNiTiV,1,amorphous,experimental,"co-filter cathode vacuum arc deposition (Co-FCVAD), Deposition pressure: < 2 × 10−3 Pa, Targets: ['Ti50Al50 (99.99% purity)', 'Ni80Cr20 (99.99% purity)', 'pure V'], Substrate preparation: Cleaned in acetone and ethanol, sputtered at negative biases of −900, −700, and −500 V for 30 seconds",N/A,Amorphous structure before oxidation,Amorphous
847,10.1016-j.scriptamat.2021.114429.txt,10.1016-j.scriptamat.2021.114429.txt,AlFeCrCo,2,BCC + TiC,experimental,"resistance seam processing, Temperature: not explicitly stated, Time: not explicitly stated, Pressure: not explicitly stated",N/A,A small amount of Mg (<5wt.%) penetrates into coating gaps,Mixed Solution
848,10.1016-j.matlet.2023.133952.txt,10.1016-j.matlet.2023.133952.txt,Fe39Cr39Ni14C8,1,FCC,experimental,"rapid solidification, Cooling rate: high, Temperature: melting temperatures of constituent metals, Pressure: vacuum",N/A,Nano-lamellar eutectic structure with coherent FCC1/FCC2 phases,Mixed Solution
849,10.1016-j.msea.2020.140516.txt,10.1016-j.msea.2020.140516.txt,CoCrNi,1,FCC,experimental,"vacuum arc-melting, Temperature: 1200, Time: 4 hours",N/A,None,Single Solid Solution
849,10.1016-j.msea.2020.140516.txt,10.1016-j.msea.2020.140516.txt,Co40Cr30Ni30,2,FCC + HCP,experimental,"vacuum arc-melting, Temperature: 1200, Time: 4 hours",N/A,HCP phase too tiny to be neglected,Mixed Solution
849,10.1016-j.msea.2020.140516.txt,10.1016-j.msea.2020.140516.txt,Co50Cr25Ni25,3,FCC + HCP + Co50Cr25Ni25,experimental,"vacuum arc-melting, Temperature: 1200, Time: 4 hours",N/A,HCP phase precipitates at twin-matrix interface,Mixed Solution
850,10.1016-j.jallcom.2023.171521.txt,10.1016-j.jallcom.2023.171521.txt,Al0.3CrFeCoNiNb0.25,2,C14 or C15 Laves phase + FCC,Experimental,"arc melting, Temperature: Not explicitly stated, Time: Not explicitly stated, Remelting: at least four times under a Ti-gettered argon atmosphere",N/A,No partial ordering mentioned,Mixed Solution
850,10.1016-j.jallcom.2023.171521.txt,10.1016-j.jallcom.2023.171521.txt,Al0.3CrFeCoNiNb0.35,2,C14 or C15 Laves phase + FCC,Experimental,"arc melting, Temperature: Not explicitly stated, Time: Not explicitly stated, Remelting: at least four times under a Ti-gettered argon atmosphere",N/A,No partial ordering mentioned,Mixed Solution
850,10.1016-j.jallcom.2023.171521.txt,10.1016-j.jallcom.2023.171521.txt,Al0.3CrFeCoNiNb0.4,2,C14 or C15 Laves phase + FCC,Experimental,"arc melting, Temperature: Not explicitly stated, Time: Not explicitly stated, Remelting: at least four times under a Ti-gettered argon atmosphere",N/A,No partial ordering mentioned,Mixed Solution
850,10.1016-j.jallcom.2023.171521.txt,10.1016-j.jallcom.2023.171521.txt,Al0.3CrFeCoNiNb0.45,2,C14 or C15 Laves phase + FCC,Experimental,"arc melting, Temperature: Not explicitly stated, Time: Not explicitly stated, Remelting: at least four times under a Ti-gettered argon atmosphere",N/A,No partial ordering mentioned,Mixed Solution
850,10.1016-j.jallcom.2023.171521.txt,10.1016-j.jallcom.2023.171521.txt,Al0.3CrFeCoNiNb0.5,2,C14 or C15 Laves phase + lamellar eutectic,Experimental,"arc melting, Temperature: Not explicitly stated, Time: Not explicitly stated, Remelting: at least four times under a Ti-gettered argon atmosphere",N/A,No partial ordering mentioned,Intermetallic
850,10.1016-j.jallcom.2023.171521.txt,10.1016-j.jallcom.2023.171521.txt,Al0.3CrFeCoNiNb0.75,2,C14 or C15 Laves phase + lamellar eutectic,Experimental,"arc melting, Temperature: Not explicitly stated, Time: Not explicitly stated, Remelting: at least four times under a Ti-gettered argon atmosphere",N/A,No partial ordering mentioned,Intermetallic
851,10.1016-j.jmrt.2023.12.101.txt,10.1016-j.jmrt.2023.12.101.txt,CoCrNi,1,FCC,experimental,"vacuum melting furnace, Raw materials: Co, Cr, and Ni with equiatomic ratios and purities greater than 99.9%, Smelting cycles: at least 5, Casting size: 120 × 130 × 30 mm3, Heat treatment: 1100°C, 5 hours, argon atmosphere, Rolling process: rough rolling and precision rolling, Intermediate annealing: 1000°C, 30 minutes, water quenching, Accumulative roll bonding: used to achieve final target thickness",N/A,None,Single Solid Solution
852,10.1016-j.jmst.2023.07.074.txt,10.1016-j.jmst.2023.07.074.txt,FeCoNiTiCu,4,FCC + N/A + Various Oxide Phases + amorphous,experimental,"arc-discharged plasma approach, Initial state: Mechanically mixed and pressed metallic powders, Chamber conditions: {'pressure': '10−3 Pa (evacuated)', 'synthesis gas': 'H2', 'protection gas': 'Ar', 'pressure during arc-discharging': '0.3 × 105 Pa'}, Arc-discharging duration: 5–10 min, Passivation: 6 h in ambient atmosphere",N/A,Initial state before oxidation,Mixed Solution
853,10.1016-j.corsci.2024.111892.txt,10.1016-j.corsci.2024.111892.txt,Fe41Mn25Ni24Co8Cr2,1,FCC,experimental,"induction melting under vacuum, Temperature: 1100, Time: 13 hours",N/A,None,Single Solid Solution
854,10.1016-j.jallcom.2017.04.237.txt,10.1016-j.jallcom.2017.04.237.txt,TiZrVMo,1,BCC,experimental,"arc melting, Temperature: Not specified, Time: Not specified",N/A,Elements show large segregation,Mixed Solution
854,10.1016-j.jallcom.2017.04.237.txt,10.1016-j.jallcom.2017.04.237.txt,TiZrVMoTa,1,BCC,experimental,"arc melting, Temperature: Not specified, Time: Not specified",N/A,None,Single Solid Solution
854,10.1016-j.jallcom.2017.04.237.txt,10.1016-j.jallcom.2017.04.237.txt,TiZrVMoTaNb,1,BCC,experimental,"arc melting, Temperature: Not specified, Time: Not specified",N/A,None,Single Solid Solution
854,10.1016-j.jallcom.2017.04.237.txt,10.1016-j.jallcom.2017.04.237.txt,TiZrVMoTaNbCr,1,BCC,experimental,"arc melting, Temperature: Not specified, Time: Not specified",N/A,None,Single Solid Solution
854,10.1016-j.jallcom.2017.04.237.txt,10.1016-j.jallcom.2017.04.237.txt,TiZrVMoTaNbCrW,1,BCC,experimental,"arc melting, Temperature: Not specified, Time: Not specified",N/A,None,Single Solid Solution
855,10.1016-j.ceramint.2023.10.081.txt,10.1016-j.ceramint.2023.10.081.txt,NiCrFe,2,FCC + Cr2O5,experimental,"conventional preparation methods, Atom molar ratio: 1:1:1 (Ni:Cr:Fe)",N/A,None,Mixed Solution
856,10.1016-j.matdes.2022.110637.txt,10.1016-j.matdes.2022.110637.txt,AlCoCrCuFeNi,2,BCC + FCC,experimental,"mechanical alloying (MA) with high energy ball milling, Milling time: 6 to 48 hours, Rotational speed: 250 rpm, 300 rpm, 350 rpm, Process control agents: ethanol, n-heptane, stearic acid (1% of powder mass), Ball to powder weight ratio: 5:1, 10:1, 15:1, Pre alloying: 15 hours before adding stearic acid in some schemes",N/A,No partially ordered structures or high entropy intermetallics identified,Mixed Solution
857,10.1016-j.jmst.2022.08.012.txt,10.1016-j.jmst.2022.08.012.txt,FeCoNiMnMo,1,FCC,experimental,"spark plasma sintering, Temperature: 900, Pressure: 50, Time: 10, Atmosphere: argon",N/A,No partial ordering or intermetallic formation observed,Single Solid Solution
858,10.1016-j.jnucmat.2023.154337.txt,10.1016-j.jnucmat.2023.154337.txt,TaTiNbZr,1,BCC,experimental,"RF magnetron sputtering, Deposition pressure: 0.38, Deposition power: 110, Substrate rotation speed: 20, Thickness: 1, Deposition time: 30, Target composition: equimolar TaTiNbZr, Sputtering atmosphere: pure Ar flow rate of 33 sccm, Background pressure: < 5 × 10−4 Pa",N/A,None,Mixed Solution
859,10.1016-j.jallcom.2023.172244.txt,10.1016-j.jallcom.2023.172244.txt,NiCrFeCoMo0.2,3,"FCC + complex, often orthorhombic or tetragonal (Intermetallic) + NiCrFeCoMo0.2",experimental,"Selective Laser Melting (SLM), Laser power: 330, Scanning speed: 1200, Scanning spacing: 0.1, Powder layer thickness: 0.06, Shielding gas: Argon, Oxygen content: < 300 ppm",N/A,None,Mixed Solution
860,10.1016-j.matdes.2023.112250.txt,10.1016-j.matdes.2023.112250.txt,CoCrFeNi,1,FCC,experimental,"vacuum induction melting, Atmosphere: argon, Purities of metals: >99.9 wt%, Ingot dimensions: rods with a diameter of 20 mm and a length of 200 mm, Homogenization: annealing at 1473 K for 24 hours, Hot-rotary forging: at 1173 K to reduce diameter to 8 mm, Hot-drawing: to 1 mm diameter, Cold-drawing: multi-pass at ambient temperatures with a reduction of ∼10% in cross-sectional area after each step, followed by thermal annealing at 1173 K for 1 hour, Final microfiber diameter: ∼70 μm",N/A,None,Single Solid Solution
861,10.1016-j.scriptamat.2016.07.014.txt,10.1016-j.scriptamat.2016.07.014.txt,Ni29Fe23Co23Cr23Zr2,1,FCC,experimental,"arc melting, Temperature: 1600, Time: several minutes, Cooling rate: rapid quenching",N/A,None,Single Solid Solution
861,10.1016-j.scriptamat.2016.07.014.txt,10.1016-j.scriptamat.2016.07.014.txt,Ni25Fe23Co23Cr23Mo2Nb2Zr2,1,FCC,experimental,"arc melting, Temperature: 1600, Time: several minutes, Cooling rate: rapid quenching",N/A,None,Single Solid Solution
862,10.1016-j.matlet.2019.05.074.txt,10.1016-j.matlet.2019.05.074.txt,"(Al,Ta,Ti,V,Zr)N",1,FCC,experimental,"DC magnetron sputtering, Target: equimolar Al0.2Ta0.2Ti0.2V0.2Zr0.2 composite, Gas mixture: 22/18 sccm Ar/N2, Pressure: 0.44, Sputtering current: 1.0, Bias voltage: -50, Substrate: 100-oriented Si substrates, Substrate preparation: {'ultrasonic_cleaning': 'acetone and ethanol for 5 min each', 'thermal_cleaning': '450 °C for 20 min', 'Ar+_ion_etching': '1.3 Pa, -150 V'}",N/A,None,Single Solid Solution
862,10.1016-j.matlet.2019.05.074.txt,10.1016-j.matlet.2019.05.074.txt,"(Al,Ta,Ti,V,Zr,Si)N",1,FCC,experimental,"DC magnetron sputtering, Target: equimolar Al0.2Ta0.2Ti0.2V0.2Zr0.2 composite with Si platelets, Gas mixture: 22/18 sccm Ar/N2, Pressure: 0.44, Sputtering current: 1.0, Bias voltage: -50, Substrate: 100-oriented Si substrates, Substrate preparation: {'ultrasonic_cleaning': 'acetone and ethanol for 5 min each', 'thermal_cleaning': '450 °C for 20 min', 'Ar+_ion_etching': '1.3 Pa, -150 V'}",N/A,None,Single Solid Solution
863,10.1016-j.jmst.2023.02.016.txt,10.1016-j.jmst.2023.02.016.txt,AlCr0.5NbTa$_x$Ti$_{4-x}$,1,BCC,experimental,"arc melting, Elements: ['Al', 'Cr', 'Nb', 'Ta', 'Ti'], Purity: better than 99.9 wt.%, Protection: high-purity argon gas, Homogeneity: flipped repeatedly at least 6 times",N/A,No partially ordered structure or high entropy intermetallic phase in the initial state before oxidation,Single Solid Solution
864,10.1016-j.jallcom.2022.165562.txt,10.1016-j.jallcom.2022.165562.txt,FeCrNiAl,3,BCC + BCC B2 + M23C6,experimental,"spark plasma sintering, Temperature: 1050, Time: 10 minutes, Pressure: 45",N/A,None,Mixed Solution
864,10.1016-j.jallcom.2022.165562.txt,10.1016-j.jallcom.2022.165562.txt,Fe0.5CrNiAl,3,BCC + BCC B2 + M23C6,experimental,"spark plasma sintering, Temperature: 1050, Time: 10 minutes, Pressure: 45",N/A,None,Mixed Solution
864,10.1016-j.jallcom.2022.165562.txt,10.1016-j.jallcom.2022.165562.txt,Fe0.25CrNiAl,3,BCC + BCC B2 + M23C6,experimental,"spark plasma sintering, Temperature: 1050, Time: 10 minutes, Pressure: 45",N/A,None,Mixed Solution
865,10.1016-j.jmrt.2023.07.244.txt,10.1016-j.jmrt.2023.07.244.txt,CoCrFeMnNi,1,FCC,experimental,"laser powder bed fusion (LPBF), Laser scan speed: 900, Laser power: 135, Scan line hatch spacing: 0.08, Layer thickness: 20, Volumetric energy density (ved): 93.75",N/A,None,Single Solid Solution
865,10.1016-j.jmrt.2023.07.244.txt,10.1016-j.jmrt.2023.07.244.txt,CoCrFeMnNiTiB2,4,FCC + tetragonal + tetragonal B2 + TiB2,experimental,"laser powder bed fusion (LPBF), Laser scan speed: 900, Laser power: 135, Scan line hatch spacing: 0.08, Layer thickness: 20, Volumetric energy density (ved): 93.75",N/A,None,Mixed Solution
866,10.1016-j.jallcom.2023.171213.txt,10.1016-j.jallcom.2023.171213.txt,NiFeCrAl,6,BCC B2 (Intermetallic) + FCC + FCC L12 (Intermetallic) + HCP + Ni3Al + Cr7C3,combination,N/A,"CALPHAD, Composition: Fe (29.81 wt%), Cr (11.07 wt%), Al (3.7 wt%), Ni (balance), Temperature range: 720–1360°C",Partially ordered L12 precipitates within a disordered FCC matrix,Mixed Solution
867,10.1016-j.est.2023.109553.txt,10.1016-j.est.2023.109553.txt,TiZrCrMnFeCoV,1,HCP C14 Laves,experimental,"arc melting, Temperature: Not specified, Time: Not specified",N/A,None,Single Solid Solution
867,10.1016-j.est.2023.109553.txt,10.1016-j.est.2023.109553.txt,TiV1.5ZrCr0.5MnFeNi,1,HCP C14 (Intermetallic),experimental,"arc melting, Temperature: Not specified, Time: Not specified",N/A,None,Mixed Solution
867,10.1016-j.est.2023.109553.txt,10.1016-j.est.2023.109553.txt,TiV1.5Zr1.5CrMnFeNi,1,HCP C14 Laves,experimental,"arc melting, Temperature: Not specified, Time: Not specified",N/A,None,Single Solid Solution
867,10.1016-j.est.2023.109553.txt,10.1016-j.est.2023.109553.txt,TixZr2-xCrMnFeNi,1,HCP C14 Laves,experimental,"arc melting, Temperature: Not specified, Time: Not specified",N/A,None,Single Solid Solution
867,10.1016-j.est.2023.109553.txt,10.1016-j.est.2023.109553.txt,TiCr2,1,Not specified (Intermetallic),Not explicitly stated,"Not specified, Temperature: Not specified, Time: Not specified",N/A,None,Intermetallic
867,10.1016-j.est.2023.109553.txt,10.1016-j.est.2023.109553.txt,TiFe,1,Not specified (Intermetallic),Not explicitly stated,"Not specified, Temperature: Not specified, Time: Not specified",N/A,None,Intermetallic
867,10.1016-j.est.2023.109553.txt,10.1016-j.est.2023.109553.txt,TiMn2,1,Not specified (Intermetallic),Not explicitly stated,"Not specified, Temperature: Not specified, Time: Not specified",N/A,None,Intermetallic
867,10.1016-j.est.2023.109553.txt,10.1016-j.est.2023.109553.txt,TiZrNbCrFeNi,1,HCP C14 Laves,experimental,"arc melting, Temperature: Not specified, Time: Not specified",N/A,None,Mixed Solution
867,10.1016-j.est.2023.109553.txt,10.1016-j.est.2023.109553.txt,ZrTiVNiCrFe,1,HCP C14 Laves,experimental,"arc melting, Temperature: Not specified, Time: Not specified",N/A,None,Single Solid Solution
867,10.1016-j.est.2023.109553.txt,10.1016-j.est.2023.109553.txt,CrFeMnTi2VZr,1,HCP C14 Laves,experimental,"arc melting, Temperature: Not specified, Time: Not specified",N/A,None,Single Solid Solution
867,10.1016-j.est.2023.109553.txt,10.1016-j.est.2023.109553.txt,CrFeMnTiVZr2,1,HCP C14 Laves,experimental,"arc melting, Temperature: Not specified, Time: Not specified",N/A,None,Single Solid Solution
867,10.1016-j.est.2023.109553.txt,10.1016-j.est.2023.109553.txt,TiZrCrMnFeNi,1,HCP C14 Laves,experimental,"arc melting, Temperature: Not specified, Time: Not specified",N/A,None,Single Solid Solution
868,10.1016-j.intermet.2023.108003.txt,10.1016-j.intermet.2023.108003.txt,Hf0.5Nb0.5Ta0.5Ti1.5Zr,1,amorphous,experimental,"RF-PVD, Temperature: 200, Atmosphere: Ar, Power: 120, Base pressure: < 1 × 10−5 Pa, Ar gas flow: 10, Pre sputtering: 20, Film thickness: 1–1.2 μm",N/A,"Amorphous structure due to large atomic size, high mixing entropy, and quenching-like phenomenon",Amorphous
868,10.1016-j.intermet.2023.108003.txt,10.1016-j.intermet.2023.108003.txt,Mo0.5Nb0.5Ta0.5Ti1.5Zr,1,amorphous,experimental,"RF-PVD, Temperature: 200, Atmosphere: Ar, Power: 120, Base pressure: < 1 × 10−5 Pa, Ar gas flow: 10, Pre sputtering: 20, Film thickness: 1–1.2 μm",N/A,"Amorphous structure due to large atomic size, high mixing entropy, and quenching-like phenomenon",Amorphous
868,10.1016-j.intermet.2023.108003.txt,10.1016-j.intermet.2023.108003.txt,Nb0.5Ta0.5Ti1.5ZrW0.5,1,amorphous,experimental,"RF-PVD, Temperature: 200, Atmosphere: Ar, Power: 120, Base pressure: < 1 × 10−5 Pa, Ar gas flow: 10, Pre sputtering: 20, Film thickness: 1–1.2 μm",N/A,"Amorphous structure due to large atomic size, high mixing entropy, and quenching-like phenomenon",Amorphous
869,10.1016-j.jallcom.2023.173141.txt,10.1016-j.jallcom.2023.173141.txt,AlCoCrFeNi2.1,4,BCC B2 (Intermetallic) + FCC + FCC L12 (Intermetallic) + AlCoCrFeNi,experimental,"Selective Laser Melting (SLM), Laser spot diameter: 40–100 μm, Maximum laser power: 200, Scanning strategy: Standard alternating x/y grating strategy, Substrate temperature: 353, Oxygen concentration: 0.1%",N/A,Partially ordered structures (B2 and L12 phases),Mixed Solution
870,10.1016-j.corsci.2022.110616.txt,10.1016-j.corsci.2022.110616.txt,CoCrFeMnNi,2,FCC + spinel,experimental,"conventional vacuum induction melting, Temperature: 1200, Time: 2 hours",N/A,None,Mixed Solution
870,10.1016-j.corsci.2022.110616.txt,10.1016-j.corsci.2022.110616.txt,CoCrFeMnNiSi,5,FCC + amorphous + spinel + Al2O3 + MnS,experimental,"conventional vacuum induction melting, Temperature: 1200, Time: 2 hours",N/A,None,Mixed Solution
871,10.1016-j.msea.2023.144946.txt,10.1016-j.msea.2023.144946.txt,AlCoCrFeNi2.1,5,"BCC B2 (Intermetallic) + FCC + FCC L12 (Intermetallic) + complex (Intermetallic) + (Al,Co,Cr,Fe,Ni)10(Al,Co,Cr,Fe,Ni)3",Experimental,"vacuum induced melting, Temperature: 1600, Pressure: 10^-5 Torr, Time: multiple remelting cycles",N/A,Partially ordered B2 BCC phase,Mixed Solution
871,10.1016-j.msea.2023.144946.txt,10.1016-j.msea.2023.144946.txt,CoCrFeMnNi,1,FCC,Experimental,"arc melting, Temperature: 1600, Time: 30 minutes",N/A,None,Single Solid Solution
871,10.1016-j.msea.2023.144946.txt,10.1016-j.msea.2023.144946.txt,Fe40Mn26Ni27Co5Cr2,1,FCC,Experimental,"arc melting, Temperature: 1600, Time: 30 minutes",N/A,None,Single Solid Solution
871,10.1016-j.msea.2023.144946.txt,10.1016-j.msea.2023.144946.txt,Fe40Mn40Co10Cr10,1,FCC,Experimental,"arc melting, Temperature: 1600, Time: 30 minutes",N/A,None,Single Solid Solution
871,10.1016-j.msea.2023.144946.txt,10.1016-j.msea.2023.144946.txt,NbMoTaW,1,BCC,Experimental,"arc melting, Temperature: 1600, Time: 30 minutes",N/A,None,Single Solid Solution
871,10.1016-j.msea.2023.144946.txt,10.1016-j.msea.2023.144946.txt,VNbMoTaW,1,BCC,Experimental,"arc melting, Temperature: 1600, Time: 30 minutes",N/A,None,Single Solid Solution
871,10.1016-j.msea.2023.144946.txt,10.1016-j.msea.2023.144946.txt,Al0.5CoCrFeMnNi,1,FCC,Experimental,"arc melting, Temperature: 1600, Time: 30 minutes",N/A,None,Single Solid Solution
871,10.1016-j.msea.2023.144946.txt,10.1016-j.msea.2023.144946.txt,CoCrFeNi,1,FCC,Experimental,"arc melting, Temperature: 1600, Time: 30 minutes",N/A,None,Single Solid Solution
871,10.1016-j.msea.2023.144946.txt,10.1016-j.msea.2023.144946.txt,CoCrFeNiNbx,2,BCC (Intermetallic) + FCC,Experimental,"arc melting, Temperature: 1600, Time: 30 minutes",N/A,None,Mixed Solution
871,10.1016-j.msea.2023.144946.txt,10.1016-j.msea.2023.144946.txt,TiZrNbAl,1,FCC,Experimental,"arc melting, Temperature: 1600, Time: 30 minutes",N/A,None,Single Solid Solution
871,10.1016-j.msea.2023.144946.txt,10.1016-j.msea.2023.144946.txt,NbTaTiVZr,1,BCC,Experimental,"arc melting, Temperature: 1600, Time: 30 minutes",N/A,None,Single Solid Solution
871,10.1016-j.msea.2023.144946.txt,10.1016-j.msea.2023.144946.txt,AlCrFeNiMo0.2,1,FCC,Experimental,"arc melting, Temperature: 1600, Time: 30 minutes",N/A,None,Single Solid Solution
872,10.1016-j.mtcomm.2022.105251.txt,10.1016-j.mtcomm.2022.105251.txt,CoCrFeNi,2,"FCC + (Fe,Co,Cr,Ni)7W6",experimental,"spark plasma sintering, Temperature: 800-1100 °C, Pressure: 20 MPa, Time: 15 minutes, Atmosphere: vacuum (∼20 Pa)",N/A,None,Mixed Solution
873,10.1016-j.jallcom.2022.168609.txt,10.1016-j.jallcom.2022.168609.txt,AlCoCrFeNi2.1,2,BCC + FCC,experimental,"vacuum arc melting, Raw materials: {'Al': 99.9, 'Co': 99.9, 'Ni': 99.9, 'Cr': 99.5, 'Fe': 99.5}",N/A,None,Mixed Solution
873,10.1016-j.jallcom.2022.168609.txt,10.1016-j.jallcom.2022.168609.txt,CoCrFeNiNbx,2,BCC + FCC,experimental,"arc melting, Temperature: 1600, Time: 30 minutes",N/A,None,Mixed Solution
873,10.1016-j.jallcom.2022.168609.txt,10.1016-j.jallcom.2022.168609.txt,FeCrNiCoNb0.5,2,BCC + FCC,experimental,"arc melting, Temperature: 1600, Time: 30 minutes",N/A,None,Mixed Solution
873,10.1016-j.jallcom.2022.168609.txt,10.1016-j.jallcom.2022.168609.txt,AlxCrFeNi3−x,2,BCC + FCC,experimental,"arc melting, Temperature: 1600, Time: 30 minutes",N/A,None,Mixed Solution
873,10.1016-j.jallcom.2022.168609.txt,10.1016-j.jallcom.2022.168609.txt,CoFe2NiV0.5Mo0.2,2,BCC + FCC,experimental,"arc melting, Temperature: 1600, Time: 30 minutes",N/A,None,Mixed Solution
873,10.1016-j.jallcom.2022.168609.txt,10.1016-j.jallcom.2022.168609.txt,Fe1.5CoNiCrCu0.5,2,BCC + FCC,experimental,"arc melting, Temperature: 1600, Time: 30 minutes",N/A,None,Mixed Solution
873,10.1016-j.jallcom.2022.168609.txt,10.1016-j.jallcom.2022.168609.txt,Fe1.5CoNiCrCu2,2,BCC + FCC,experimental,"arc melting, Temperature: 1600, Time: 30 minutes",N/A,None,Mixed Solution
873,10.1016-j.jallcom.2022.168609.txt,10.1016-j.jallcom.2022.168609.txt,FeCoNiCuAlCex,2,BCC + FCC,experimental,"arc melting, Temperature: 1600, Time: 30 minutes",N/A,None,Mixed Solution
873,10.1016-j.jallcom.2022.168609.txt,10.1016-j.jallcom.2022.168609.txt,FeCoCrNiMo0.1,2,BCC + FCC,experimental,"arc melting, Temperature: 1600, Time: 30 minutes",N/A,None,Mixed Solution
873,10.1016-j.jallcom.2022.168609.txt,10.1016-j.jallcom.2022.168609.txt,FeCoCrNiTi0.5Mo0.1,2,BCC + FCC,experimental,"arc melting, Temperature: 1600, Time: 30 minutes",N/A,None,Mixed Solution
873,10.1016-j.jallcom.2022.168609.txt,10.1016-j.jallcom.2022.168609.txt,Co1.5CrFeNi1.5Ti0.5Mo0.1,2,BCC + FCC,experimental,"arc melting, Temperature: 1600, Time: 30 minutes",N/A,None,Mixed Solution
875,10.1016-j.matlet.2021.129428.txt,10.1016-j.matlet.2021.129428.txt,Ti1.5ZrNbAl0.3,1,BCC,experimental,"vacuum melting and solidification, Vacuum melting: True, Solidification: True, Bulk sample dimensions: 40 mm × 15 mm × 3.7 mm",N/A,Chemical short-range orders (SROs) present at atomic scales,Single Solid Solution
876,10.1016-j.msea.2023.144978.txt,10.1016-j.msea.2023.144978.txt,C0.5Cr10Co10Fe49.5Mn30,2,FCC + HCP,experimental,"laser powder-bed fusion (LPBF), Scanning speed: 700, Laser power: 300, Hatch space: 120, Layer thickness: 30, Volumetric energy density: 119, Scanning pattern: stripe and chessboard, Rotation angle: 33",N/A,None,Mixed Solution
879,10.1016-j.jallcom.2018.05.057.txt,10.1016-j.jallcom.2018.05.057.txt,AlCoCrFeNiMn,4,BCC + FCC + FCC (L12) (Intermetallic) + unknown (Intermetallic),experimental,"mechanical alloying, Milling duration: 40 hours, Milling equipment: high-energy planetary ball mill (Retsch PM 400), Vials and balls: tungsten carbide (WC) vials and balls of 10 mm diameter, Rotation speed: 200, Atmosphere: wet atmosphere using toluene as the process control agent, Ball to powder weight ratio: 10",N/A,Partially ordered structures observed after heat treatment,Mixed Solution
880,10.1016-j.jallcom.2023.170622.txt,10.1016-j.jallcom.2023.170622.txt,CoCrFeNi,1,FCC,Experimental,"arc melting, Temperature: 1500, Time: 5 minutes",N/A,None,Single Solid Solution
880,10.1016-j.jallcom.2023.170622.txt,10.1016-j.jallcom.2023.170622.txt,CoCrFeNiNb₀,1,FCC,Experimental,"arc melting, Temperature: 1500, Time: 5 minutes",N/A,None,Single Solid Solution
880,10.1016-j.jallcom.2023.170622.txt,10.1016-j.jallcom.2023.170622.txt,CoCrFeNiNb₀.₁₀₃,1,FCC,Experimental,"arc melting, Temperature: 1500, Time: 5 minutes",N/A,None,Single Solid Solution
880,10.1016-j.jallcom.2023.170622.txt,10.1016-j.jallcom.2023.170622.txt,CoCrFeNiNb₀.₁₀₃,1,FCC,Experimental,"arc melting, Temperature: 1500, Time: 5 minutes",N/A,None,Single Solid Solution
880,10.1016-j.jallcom.2023.170622.txt,10.1016-j.jallcom.2023.170622.txt,CoCrFeNiNb₀.₁₀₃,1,FCC,Experimental,"arc melting, Temperature: 1500, Time: 5 minutes",N/A,None,Single Solid Solution
880,10.1016-j.jallcom.2023.170622.txt,10.1016-j.jallcom.2023.170622.txt,CoCrFeNiNb₀.₁₀₃,1,FCC,Experimental,"arc melting, Temperature: 1500, Time: 5 minutes",N/A,None,Single Solid Solution
880,10.1016-j.jallcom.2023.170622.txt,10.1016-j.jallcom.2023.170622.txt,CoCrFeNiNb₀.₁₀₃,1,FCC,Experimental,"arc melting, Temperature: 1500, Time: 5 minutes",N/A,None,Single Solid Solution
880,10.1016-j.jallcom.2023.170622.txt,10.1016-j.jallcom.2023.170622.txt,CoCrFeNiSi₄.₇₅,1,FCC,Experimental,"arc melting, Temperature: 1500, Time: 5 minutes",N/A,None,Single Solid Solution
880,10.1016-j.jallcom.2023.170622.txt,10.1016-j.jallcom.2023.170622.txt,CoCrFeNiSi₄.₇₅B₀.₀₆,3,FCC + orthorhombic + Cr2B,Experimental,"arc melting, Temperature: 1500, Time: 5 minutes",N/A,None,Mixed Solution
880,10.1016-j.jallcom.2023.170622.txt,10.1016-j.jallcom.2023.170622.txt,CoCrFeNiSi₄.₇₅B₀.₀₃,3,FCC + orthorhombic + Cr2B,Experimental,"arc melting, Temperature: 1500, Time: 5 minutes",N/A,None,Mixed Solution
880,10.1016-j.jallcom.2023.170622.txt,10.1016-j.jallcom.2023.170622.txt,CoCrFeNiSi₄.₇₅B₀.₀₃N₀.₁₉,3,FCC + orthorhombic + Cr2B,Experimental,"arc melting, Temperature: 1500, Time: 5 minutes",N/A,None,Mixed Solution
880,10.1016-j.jallcom.2023.170622.txt,10.1016-j.jallcom.2023.170622.txt,CoCrFeNiSi₄.₇₅N₀.₁₉,1,FCC,Experimental,"arc melting, Temperature: 1500, Time: 5 minutes",N/A,None,Single Solid Solution
881,10.1016-j.ijhydene.2023.11.135.txt,10.1016-j.ijhydene.2023.11.135.txt,C0.5Fe48.5Mn30Co10Cr10N1.0,1,FCC,experimental,"vacuum induction furnace, Hot rolling temperature: 900, Hot rolling reduction ratio: 50, Homogenization temperature: 1200, Homogenization time: 2 hours, Cold rolling reduction ratio: 60, Annealing temperature: 900, Annealing time: 30 minutes",N/A,None,Single Solid Solution
882,10.1016-j.jmst.2022.05.035.txt,10.1016-j.jmst.2022.05.035.txt,AlCoCuFeNi,6,B2 + BCC + FCC + Cu-rich + AlCoCuFeNi (Cu-rich) + AlCoCuFeNi (Cu-shell),N/A,N/A,N/A,Cu segregation present in both SLM and LMD specimens,Mixed Solution
884,10.1016-j.oceaneng.2024.117008.txt,10.1016-j.oceaneng.2024.117008.txt,CoCrFeNiMn,1,FCC,experimental,"Selective Laser Melting (SLM), Laser power: 150, Scanning speed: 600, Scanning spacing: 80, Layer thickness: 30, Scanning strategy: 67°",N/A,None,Single Solid Solution
885,10.1016-j.jcis.2023.07.130.txt,10.1016-j.jcis.2023.07.130.txt,CrCoNi,1,none Amorphous,experimental,"Pulsed Laser Deposition (PLD), Temperature: 25, Oxygen pressure: 75 Torr, Annealing temperature: 400, Laser pulses: 1000 to 12,000",N/A,Amorphous state due to high entropy and rapid cooling,Amorphous
886,10.1016-j.matlet.2020.127672.txt,10.1016-j.matlet.2020.127672.txt,BiSbTe1.5Se1.5,1,rhombohedral,experimental,"mechanical alloying and spark plasma sintering, Mechanical alloying: {'duration': '5 hours'}, Spark plasma sintering: {'temperature': 325, 'heating_rate': 50, 'soaking_time': '5 minutes', 'pressure': 50, 'atmosphere': 'vacuum'}",N/A,None,Intermetallic
887,10.1016-j.vacuum.2023.111939.txt,10.1016-j.vacuum.2023.111939.txt,CoCrFeNi,1,FCC,experimental,"assumed arc melting or induction melting, Temperature: 1300-1500°C, Pressure: atmospheric or vacuum, Time: several hours",N/A,None,Single Solid Solution
887,10.1016-j.vacuum.2023.111939.txt,10.1016-j.vacuum.2023.111939.txt,CoCrFeNiAl0.6,2,BCC + FCC,experimental,"assumed arc melting or induction melting, Temperature: 1300-1500°C, Pressure: atmospheric or vacuum, Time: several hours",N/A,None,Mixed Solution
887,10.1016-j.vacuum.2023.111939.txt,10.1016-j.vacuum.2023.111939.txt,CoCrFeNiAl,1,BCC,experimental,"assumed arc melting or induction melting, Temperature: 1300-1500°C, Pressure: atmospheric or vacuum, Time: several hours",N/A,None,Single Solid Solution
888,10.1016-j.msea.2023.145217.txt,10.1016-j.msea.2023.145217.txt,TiZrHfCu,4,"BCC + BCT + HCP + (Ti,Zr,Hf)2Cu",Experimental,"vacuum arc melting, Raw materials: >99.95 wt% purity, Crucible: water-cooled copper crucible, Atmosphere: argon, Remelting: at least 9 times",N/A,"No post-processing mentioned, focus on as-cast state",Mixed Solution
889,10.1016-j.jallcom.2023.172798.txt,10.1016-j.jallcom.2023.172798.txt,CrCoNi,1,FCC,experimental,"Vacuum Inert Gas Atomization (VIGA), Details: Raw metal ingots with commercial purity level were used. No deoxidizer used for MEAO.",N/A,None,Single Solid Solution
889,10.1016-j.jallcom.2023.172798.txt,10.1016-j.jallcom.2023.172798.txt,CrCoNiO,2,FCC + Cr2O3,experimental,"Vacuum Inert Gas Atomization (VIGA), Details: Raw metal ingots with commercial purity level were used. No deoxidizer used for MEAO.",N/A,Oxygen-rich powder feedstock,Mixed Solution
890,10.1016-j.msea.2022.142917.txt,10.1016-j.msea.2022.142917.txt,Co28Fe28Ni28Ti8V8,3,"FCC + FCC-type superlattice structure L12 (Intermetallic) + (Ni,Co,Fe)3(Ti,V)",experimental,"vacuum arc melting, Temperature: 1600, Time: 30 minutes",N/A,Partially ordered L12 phase,Mixed Solution
890,10.1016-j.msea.2022.142917.txt,10.1016-j.msea.2022.142917.txt,CoCrFeNiMn,1,FCC,experimental,"arc melting, Temperature: 1600, Time: 30 minutes",N/A,None,Single Solid Solution
890,10.1016-j.msea.2022.142917.txt,10.1016-j.msea.2022.142917.txt,CoFeNi,1,FCC,experimental,"vacuum arc melting, Temperature: 1600, Time: 30 minutes",N/A,None,Single Solid Solution
890,10.1016-j.msea.2022.142917.txt,10.1016-j.msea.2022.142917.txt,Co45.5Cr45.5Fe45.5Ni45.5Al4Ti2,3,"FCC + FCC-type superlattice structure L12 (Intermetallic) + Ni3(Ti,Al)",experimental,"vacuum arc melting, Temperature: 1600, Time: 30 minutes",N/A,Coherent L12 phase,Mixed Solution
890,10.1016-j.msea.2022.142917.txt,10.1016-j.msea.2022.142917.txt,Co31Cr31Ni31Ti3Al3,3,"FCC + FCC-type superlattice structure L12 (Intermetallic) + Ni3(Ti,Al)",experimental,"vacuum arc melting, Temperature: 1600, Time: 30 minutes",N/A,Coherent L12 phase,Mixed Solution
890,10.1016-j.msea.2022.142917.txt,10.1016-j.msea.2022.142917.txt,Co34.4Fe34.4Ni34.4Ti7Al7,3,"FCC + FCC-type superlattice structure L12 (Intermetallic) + Ni3(Ti,Al)",experimental,"vacuum arc melting, Temperature: 1600, Time: 30 minutes",N/A,Coherent L12 phase,Mixed Solution
890,10.1016-j.msea.2022.142917.txt,10.1016-j.msea.2022.142917.txt,Co84Ti8V8,1,FCC,experimental,"vacuum arc melting, Temperature: 1600, Time: 30 minutes",N/A,None,Single Solid Solution
890,10.1016-j.msea.2022.142917.txt,10.1016-j.msea.2022.142917.txt,Ni18.8Co37.6Fe18.8Cr18.8Ti6,1,FCC,experimental,"vacuum arc melting, Temperature: 1600, Time: 30 minutes",N/A,None,Single Solid Solution
890,10.1016-j.msea.2022.142917.txt,10.1016-j.msea.2022.142917.txt,Ni30Co30Fe13Cr15Al6Ti6,1,FCC,experimental,"vacuum arc melting, Temperature: 1600, Time: 30 minutes",N/A,None,Single Solid Solution
890,10.1016-j.msea.2022.142917.txt,10.1016-j.msea.2022.142917.txt,CoCrNi,1,FCC,experimental,"vacuum arc melting, Temperature: 1600, Time: 30 minutes",N/A,None,Single Solid Solution
891,10.1016-j.msea.2024.146224.txt,10.1016-j.msea.2024.146224.txt,Fe40Mn20Co20Cr20,4,FCC + HCP + tetragonal + Fe40Mn20Co20Cr20,experimental,"vacuum induction casting, Temperature: 1600, Time: 30 minutes",N/A,None,Mixed Solution
892,10.1016-j.jallcom.2020.154513.txt,10.1016-j.jallcom.2020.154513.txt,AlCoCuFeNiZr,2,HCP + lack of long-range order Amorphous,experimental,"arc melting, single roller melt spinning, Purity: above 99.9 wt.%, Atmosphere: argon, Thickness: 0.03, Width: 1.7",N/A,None,Mixed Solution
892,10.1016-j.jallcom.2020.154513.txt,10.1016-j.jallcom.2020.154513.txt,AlCoCuFeNiPdZr,4,HCP (Intermetallic) + Not specified (Intermetallic) + cubic + lack of long-range order Amorphous,experimental,"arc melting, single roller melt spinning, ejection copper mold casting, suction casting, Purity: above 99.9 wt.%, Atmosphere: argon, Thickness: 0.03, Width: 1.7, Diameter: 1.6",N/A,None,Mixed Solution
892,10.1016-j.jallcom.2020.154513.txt,10.1016-j.jallcom.2020.154513.txt,AgAlCoCuFeNiZr,4,HCP (Intermetallic) + Not specified (Intermetallic) + cubic + lack of long-range order Amorphous,experimental,"arc melting, single roller melt spinning, ejection copper mold casting, suction casting, Purity: above 99.9 wt.%, Atmosphere: argon, Thickness: 0.03, Width: 1.7, Diameter: 1.6",N/A,None,Mixed Solution
