Repository: sourish69/MSE643_CourseProject

# MSE643_CourseProject - Phase-Oriented Generative Design of High-Entropy Alloys

**A generative machine-learning pipeline that designs new alloy compositions to order - you specify the crystal phase you want, and the model proposes chemistries that should form it.**

---

## The idea in one paragraph

High-entropy alloys mix five or more principal elements in near-equal proportions, and their configurational entropy unlocks unusual combinations of strength and thermal stability. The problem is scale: the viable composition space runs to millions of candidates, far beyond what anyone can cast and characterize by hand.

File: Datasets/Vladimir_HEA_database.csv (part 18 of 88)
id,Paper,Name,Alloy,Nb of phase,Phase,Experimental or theoretical,Experimental details,Theoretical details,Special conditions,Type of solution
893,10.1016-j.ijplas.2023.103679.txt,10.1016-j.ijplas.2023.103679.txt,CuCoNiPdFe,1,FCC,theoretical,"molecular dynamics simulations, Simulation tool: LAMMPS, Potentials: EAM potentials derived by Zhou et al. (2004), Temperature: 300, Shear velocity: 1, Time step: 1, Relaxation time: 20, Energy minimization steps: multi-stage energy minimization with STE varied from 1 × 10−1 to 1 × 10−10 and STF varied from 1 × 10−1 eV/Å to 1 × 10−10 eV/Å",N/A,None,Single Solid Solution
893,10.1016-j.ijplas.2023.103679.txt,10.1016-j.ijplas.2023.103679.txt,FeNiCrCoCu,1,FCC,theoretical,"molecular dynamics simulations, Simulation tool: LAMMPS, Potentials: EAM potentials derived by Farkas and Caro (2018), Temperature: 300, Shear velocity: 1, Time step: 1, Relaxation time: 20, Energy minimization steps: multi-stage energy minimization with STE varied from 1 × 10−1 to 1 × 10−10 and STF varied from 1 × 10−1 eV/Å to 1 × 10−10 eV/Å",N/A,Presence of immobile dislocations,Single Solid Solution
893,10.1016-j.ijplas.2023.103679.txt,10.1016-j.ijplas.2023.103679.txt,FeNiCrCoAl,1,FCC,theoretical,"molecular dynamics simulations, Simulation tool: LAMMPS, Potentials: EAM potentials derived by Farkas and Caro (2020), Temperature: 300, Shear velocity: 1, Time step: 1, Relaxation time: 20, Energy minimization steps: multi-stage energy minimization with STE varied from 1 × 10−1 to 1 × 10−10 and STF varied from 1 × 10−1 eV/Å to 1 × 10−10 eV/Å",N/A,None,Single Solid Solution
893,10.1016-j.ijplas.2023.103679.txt,10.1016-j.ijplas.2023.103679.txt,FeNiCrCoMn,1,FCC,theoretical,"molecular dynamics simulations, Simulation tool: LAMMPS, Potentials: Modified EAM (MEAM) derived from Choi et al. (2018), Temperature: 300, Shear velocity: 1, Time step: 1, Relaxation time: 20, Energy minimization steps: multi-stage energy minimization with STE varied from 1 × 10−1 to 1 × 10−10 and STF varied from 1 × 10−1 eV/Å to 1 × 10−10 eV/Å",N/A,None,Single Solid Solution
893,10.1016-j.ijplas.2023.103679.txt,10.1016-j.ijplas.2023.103679.txt,AgAuPdPtAl,1,FCC,theoretical,"molecular dynamics simulations, Simulation tool: LAMMPS, Potentials: EAM potentials derived by Zhou et al. (2004), Temperature: 300, Shear velocity: 1, Time step: 1, Relaxation time: 20, Energy minimization steps: multi-stage energy minimization with STE varied from 1 × 10−1 to 1 × 10−10 and STF varied from 1 × 10−1 eV/Å to 1 × 10−10 eV/Å",N/A,None,Single Solid Solution
893,10.1016-j.ijplas.2023.103679.txt,10.1016-j.ijplas.2023.103679.txt,CuAgPdPtAl,1,FCC,theoretical,"molecular dynamics simulations, Simulation tool: LAMMPS, Potentials: EAM potentials derived by Zhou et al. (2004), Temperature: 300, Shear velocity: 1, Time step: 1, Relaxation time: 20, Energy minimization steps: multi-stage energy minimization with STE varied from 1 × 10−1 to 1 × 10−10 and STF varied from 1 × 10−1 eV/Å to 1 × 10−10 eV/Å",N/A,None,Single Solid Solution
893,10.1016-j.ijplas.2023.103679.txt,10.1016-j.ijplas.2023.103679.txt,Au,1,FCC,theoretical,"molecular dynamics simulations, Simulation tool: LAMMPS, Potentials: EAM potentials developed by Grochola et al. (2005), Temperature: 300, Shear velocity: 1, Time step: 1, Relaxation time: 20, Energy minimization steps: multi-stage energy minimization with STE varied from 1 × 10−1 to 1 × 10−10 and STF varied from 1 × 10−1 eV/Å to 1 × 10−10 eV/Å",N/A,None,Single Solid Solution
893,10.1016-j.ijplas.2023.103679.txt,10.1016-j.ijplas.2023.103679.txt,Ni,1,FCC,theoretical,"molecular dynamics simulations, Simulation tool: LAMMPS, Potentials: EAM potentials developed by Zhou et al. (2004), Temperature: 300, Shear velocity: 1, Time step: 1, Relaxation time: 20, Energy minimization steps: multi-stage energy minimization with STE varied from 1 × 10−1 to 1 × 10−10 and STF varied from 1 × 10−1 eV/Å to 1 × 10−10 eV/Å",N/A,None,Single Solid Solution
894,10.1016-j.matchemphys.2021.125678.txt,10.1016-j.matchemphys.2021.125678.txt,AlCoCrCuFeNi,4,FCC + corundum (trigonal) + cubic + Cu-rich phases,experimental,"vacuum arc melting, Source materials: Elemental bulk materials with purity >99.99 wt%, Ingot size: 58 mm × 24 mm × 12 mm, Re-melted: more than five times, Annealed temperature: 1200, Annealed duration: 2 hours, Water quenched: True",N/A,No partial ordering or high entropy intermetallic structure in initial state,Mixed Solution
895,10.1016-j.matdes.2021.110070.txt,10.1016-j.matdes.2021.110070.txt,MoNbTaW,3,"BCC + Fe3(Nb,Ta)3N + (Nb,Ta)2N",experimental,"cryogenic mechanical alloying, Milling media: tool steel, Cryogenic fluid: liquid nitrogen, Milling time: 8, Ball to powder ratio: 10, Vial material: ASTM 52100 steel, Cryogenic conditions: cooled to cryogenic temperatures for 20 minutes",N/A,None,Mixed Solution
895,10.1016-j.matdes.2021.110070.txt,10.1016-j.matdes.2021.110070.txt,MoNbTaW,3,"BCC + (Mo,W)(Nb,Ta)N + (Nb,Ta)2CN",experimental,"cryogenic mechanical alloying, Milling media: tungsten carbide, Cryogenic fluid: liquid nitrogen, Milling time: 8, Ball to powder ratio: 10, Vial material: ASTM 52100 steel, Cryogenic conditions: cooled to cryogenic temperatures for 20 minutes",N/A,None,Mixed Solution
895,10.1016-j.matdes.2021.110070.txt,10.1016-j.matdes.2021.110070.txt,MoNbTaW,2,"BCC + Fe-rich carbide, nitride, or oxide",experimental,"cryogenic mechanical alloying, Milling media: tool steel, Cryogenic fluid: liquid argon, Milling time: 8, Ball to powder ratio: 10, Vial material: ASTM 52100 steel, Cryogenic conditions: cooled to cryogenic temperatures for 20 minutes",N/A,None,Mixed Solution
895,10.1016-j.matdes.2021.110070.txt,10.1016-j.matdes.2021.110070.txt,MoNbTaW,2,"BCC + (Nb,Ta)2C",experimental,"cryogenic mechanical alloying, Milling media: tungsten carbide, Cryogenic fluid: liquid argon, Milling time: 8, Ball to powder ratio: 10, Vial material: ASTM 52100 steel, Cryogenic conditions: cooled to cryogenic temperatures for 20 minutes",N/A,None,Mixed Solution
896,10.1016-j.jallcom.2023.168975.txt,10.1016-j.jallcom.2023.168975.txt,CoCrFeNiNbTa,2,FCC + HCP,Experimental,"arc melting, Temperature: 1773.15, Cooling rate: 20",N/A,None,Mixed Solution
896,10.1016-j.jallcom.2023.168975.txt,10.1016-j.jallcom.2023.168975.txt,CoCrFeNiTaHf,2,FCC + HCP,Experimental,"arc melting, Temperature: 1773.15, Cooling rate: 20",N/A,None,Mixed Solution
896,10.1016-j.jallcom.2023.168975.txt,10.1016-j.jallcom.2023.168975.txt,CoCrFeNiNbZrHf,2,FCC + cubic (C15 Laves phase),Experimental,"arc melting, Temperature: 1773.15, Cooling rate: 20",N/A,None,Mixed Solution
896,10.1016-j.jallcom.2023.168975.txt,10.1016-j.jallcom.2023.168975.txt,CoCrFeNiZrHfTa,2,FCC + cubic (C15 Laves phase),Experimental,"arc melting, Temperature: 1773.15, Cooling rate: 20",N/A,None,Mixed Solution
897,10.1016-j.jmrt.2021.08.100.txt,10.1016-j.jmrt.2021.08.100.txt,TiVNbMoTa,3,BCC + FCC + HCP,experimental,"arc melting and tilt casting, Temperature: 600, Time: 1 hour",N/A,No partial ordering or intermetallics observed,Mixed Solution
898,10.1016-j.matlet.2022.133760.txt,10.1016-j.matlet.2022.133760.txt,CoCrFeNi,2,FCC + Not applicable,experimental,"arc melting, Temperature: approximately 1400-1500°C, Time: not specified",N/A,None,Single Solid Solution
899,10.1016-j.jmst.2022.07.065.txt,10.1016-j.jmst.2022.07.065.txt,CrCoNi,1,FCC,theoretical,"Molecular Dynamics (MD) simulations, Interatomic potentials: Embedded Atom Method (EAM) potentials, Temperature: 300, Initial dislocation densities: ∼1015 m−2 and ∼1016 m−2, Chemical sro parameters: ΔμNi−Cr = 0.32 eV, ΔμCo−Cr = 0.299 eV, Strain rate: 108",N/A,None,Single Solid Solution
900,10.1016-j.jallcom.2021.162260.txt,10.1016-j.jallcom.2021.162260.txt,CoCrFeMnNi,1,FCC,experimental,"arc melting, Temperature: 1200, Time: not specified",N/A,Hydrogen charging performed post-synthesis,Single Solid Solution
901,10.1016-j.matchemphys.2021.125409.txt,10.1016-j.matchemphys.2021.125409.txt,TiZrHfAlV0.2,3,B2-ordering + BCC + Zr- and Al-rich,experimental,"arc melting and rapid solidification, Cooling rate: 2000 K/s (arc melting), 105 K/s (single-roller melt-spinning)",N/A,Partially ordered structure (High Entropy Intermetallic),Mixed Solution
901,10.1016-j.matchemphys.2021.125409.txt,10.1016-j.matchemphys.2021.125409.txt,TiZrHfAlNb0.2,2,B2-ordering + BCC,experimental,"arc melting and rapid solidification, Cooling rate: 2000 K/s (arc melting), 105 K/s (single-roller melt-spinning)",N/A,Partially ordered structure (High Entropy Intermetallic),Mixed Solution
901,10.1016-j.matchemphys.2021.125409.txt,10.1016-j.matchemphys.2021.125409.txt,TiZrHfAl,2,B2-ordering + BCC,experimental,"arc melting and rapid solidification, Cooling rate: 2000 K/s (arc melting), 105 K/s (single-roller melt-spinning)",N/A,Partially ordered structure (High Entropy Intermetallic),Mixed Solution
903,10.1016-j.msea.2024.146121.txt,10.1016-j.msea.2024.146121.txt,C0.5Cr10Co10Mn30Fe49.5,2,FCC + HCP,experimental,"vacuum induction melting, Temperature: 950-1200 °C, Cooling: water-cooled",N/A,None,Mixed Solution
904,10.1016-j.intermet.2023.107983.txt,10.1016-j.intermet.2023.107983.txt,Al0.65CoCrFe2Ni,2,BCC + FCC,Experimental,"large-scale vacuum induction melting, Atmosphere: argon (10−2 mbar), Crucible size: 60 kg, Melting duration: 30 minutes, Cooling rate: approximately 10 K/s, Mould type: rectangular-shaped",N/A,Partially ordered structure in BCC/B2 phase,Mixed Solution
905,10.1016-j.jmrt.2023.11.138.txt,10.1016-j.jmrt.2023.11.138.txt,AlCrCoFeNiCu,1,BCC,Experimental,"arc melting, Temperature: 1600, Time: 30 minutes",N/A,None,Single Solid Solution
905,10.1016-j.jmrt.2023.11.138.txt,10.1016-j.jmrt.2023.11.138.txt,AlCoCrFeNiSi,1,BCC,Experimental,"induction melting, Temperature: 1500, Time: N/A",N/A,None,Single Solid Solution
905,10.1016-j.jmrt.2023.11.138.txt,10.1016-j.jmrt.2023.11.138.txt,AlCrCoFeNiCuTi,2,BCC + HCP Laves,Experimental,"laser cladding, Laser power: 1000, Scanning speed: 0.5, Powder feed rate: 10",N/A,Partially ordered Laves phase,Mixed Solution
905,10.1016-j.jmrt.2023.11.138.txt,10.1016-j.jmrt.2023.11.138.txt,AlNbTaZr,2,BCC + HCP,Experimental,"vacuum arc melting, Temperature: 1800, Time: N/A",N/A,None,Mixed Solution
905,10.1016-j.jmrt.2023.11.138.txt,10.1016-j.jmrt.2023.11.138.txt,CoCrFeNiB,1,BCC,Experimental,"induction melting, Temperature: 1400, Time: N/A",N/A,None,Single Solid Solution
905,10.1016-j.jmrt.2023.11.138.txt,10.1016-j.jmrt.2023.11.138.txt,CoCrFeNiMoSi,2,FCC + cubic (Intermetallic),Experimental,"arc melting, Temperature: 1600, Time: N/A",N/A,Partially ordered σ-CrMo phase,Mixed Solution
905,10.1016-j.jmrt.2023.11.138.txt,10.1016-j.jmrt.2023.11.138.txt,CoCrFeNiSiB,1,None (amorphous),Experimental,"arc melting, Temperature: 1500, Time: N/A",N/A,None,Amorphous
905,10.1016-j.jmrt.2023.11.138.txt,10.1016-j.jmrt.2023.11.138.txt,CoCrFeNiTi,2,BCC + FCC,Experimental,"laser cladding, Laser power: 800, Scanning speed: 0.8, Powder feed rate: 8",N/A,None,Mixed Solution
905,10.1016-j.jmrt.2023.11.138.txt,10.1016-j.jmrt.2023.11.138.txt,FeCoCrNiAlNb,2,BCC + FCC,Experimental,"vacuum arc melting, Temperature: 1700, Time: N/A",N/A,None,Mixed Solution
905,10.1016-j.jmrt.2023.11.138.txt,10.1016-j.jmrt.2023.11.138.txt,FeCoCrNiSiBLax,1,None (amorphous),Experimental,"arc melting, Temperature: 1550, Time: N/A",N/A,None,Amorphous
905,10.1016-j.jmrt.2023.11.138.txt,10.1016-j.jmrt.2023.11.138.txt,FeMnCrNiCoTiC,3,BCC + FCC + HCP Laves,Experimental,"spark plasma sintering, Temperature: 1200, Pressure: 50, Time: 5 minutes",N/A,Partially ordered Laves phase,Mixed Solution
905,10.1016-j.jmrt.2023.11.138.txt,10.1016-j.jmrt.2023.11.138.txt,FeNiCoCrTiNb,2,BCC + FCC,Experimental,"laser cladding, Laser power: 900, Scanning speed: 0.7, Powder feed rate: 9",N/A,None,Mixed Solution
906,10.1016-j.jallcom.2021.161187.txt,10.1016-j.jallcom.2021.161187.txt,TiZrHfVNbTa,1,BCC,experimental,"vacuum-arc melting, Temperature: not specified, Time: multiple remelting cycles",N/A,None,Single Solid Solution
906,10.1016-j.jallcom.2021.161187.txt,10.1016-j.jallcom.2021.161187.txt,TiZrHfV1.0Nb1.0Ta1.0,1,BCC,experimental,"vacuum-arc melting, Temperature: not specified, Time: multiple remelting cycles",N/A,None,Single Solid Solution
906,10.1016-j.jallcom.2021.161187.txt,10.1016-j.jallcom.2021.161187.txt,TiZrHfV0.5Nb0.5Ta0.5,1,BCC,experimental,"vacuum-arc melting, Temperature: not specified, Time: multiple remelting cycles",N/A,None,Single Solid Solution
906,10.1016-j.jallcom.2021.161187.txt,10.1016-j.jallcom.2021.161187.txt,TiZrHfV0.1Nb0.1Ta0.1,3,BCC + HCP + orthorhombic,experimental,"vacuum-arc melting, Temperature: not specified, Time: multiple remelting cycles",N/A,None,Mixed Solution
907,10.1016-j.optlastec.2023.110302.txt,10.1016-j.optlastec.2023.110302.txt,AlCoCrFeNi2.1,2,BCC + FCC,experimental,"laser cladding, Laser power: 1675, Scanning speed: 7.8, Powder feeding rate: 12.91",N/A,None,Mixed Solution
907,10.1016-j.optlastec.2023.110302.txt,10.1016-j.optlastec.2023.110302.txt,Al0.5Cu0.7FeNiCoCr,1,not specified,experimental,laser cladding,N/A,None,Intermetallic
907,10.1016-j.optlastec.2023.110302.txt,10.1016-j.optlastec.2023.110302.txt,CoCrFeNiAlx,2,BCC + FCC,experimental,laser cladding,N/A,None,Mixed Solution
907,10.1016-j.optlastec.2023.110302.txt,10.1016-j.optlastec.2023.110302.txt,MoNbTiZr,1,not specified,theoretical,response surface methodology,N/A,None,Intermetallic
907,10.1016-j.optlastec.2023.110302.txt,10.1016-j.optlastec.2023.110302.txt,NiAlCrFe,1,not specified,theoretical,not explicitly stated,N/A,None,Intermetallic
908,10.1016-j.jallcom.2023.169231.txt,10.1016-j.jallcom.2023.169231.txt,NiCoCr,2,"FCC + Cr2O3, Cr3O4, CrO",experimental,"arc melting, Temperature: 1473, Time: 12 hours",N/A,Single-phase FCC structure before combustion,Single Solid Solution
908,10.1016-j.jallcom.2023.169231.txt,10.1016-j.jallcom.2023.169231.txt,NiCoMn,2,"FCC + Mn3O4, MnO, MnO2, Mn2O3",experimental,"arc melting, Temperature: 1373, Time: 12 hours",N/A,Single-phase FCC structure before combustion,Single Solid Solution
908,10.1016-j.jallcom.2023.169231.txt,10.1016-j.jallcom.2023.169231.txt,NiCoCrMn,2,"FCC + Cr2O3, Cr3O4, CrO, Mn3O4, MnO, MnO2, Mn2O3",experimental,"arc melting, Temperature: 1373, Time: 12 hours",N/A,Single-phase FCC structure before combustion,Single Solid Solution
909,10.1016-j.intermet.2023.108071.txt,10.1016-j.intermet.2023.108071.txt,AlCrFeNiSi,2,BCC + FCC,experimental,"arc melting, Temperature: arc melting temperature, Time: re-melted at least five times, Pressure: high-purity argon atmosphere, Additional processes: electromagnetic stirring",N/A,None,Mixed Solution
909,10.1016-j.intermet.2023.108071.txt,10.1016-j.intermet.2023.108071.txt,AlCrFeNiSi,1,FCC,experimental,"arc melting, Temperature: arc melting temperature, Time: re-melted at least five times, Pressure: high-purity argon atmosphere, Additional processes: electromagnetic stirring",N/A,None,Single Solid Solution
910,10.1016-j.jmrt.2023.04.042.txt,10.1016-j.jmrt.2023.04.042.txt,CoCrNiAlTi,2,FCC + L12 (Intermetallic),experimental,"vacuum arc melting, Temperature: 1200, Time: 2 hours, Atmosphere: pure Ar, Remelting: 5 times",N/A,Partially ordered L12 phase,Mixed Solution
911,10.1016-j.surfcoat.2020.126325.txt,10.1016-j.surfcoat.2020.126325.txt,FeCoCrNi,1,FCC,experimental,"experimental preparation of nanotwinned Cu/HEA FeCoCrNi nanolaminates, Lattice parameter: 3.59, Crystallographic orientation: [1¯1¯2] along the x-axis, [111] along the y-axis, and [1¯10] along the z-axis",N/A,No specific post-processing mentioned,Single Solid Solution
912,10.1016-j.ijrmhm.2022.106089.txt,10.1016-j.ijrmhm.2022.106089.txt,CoCrFeMnNi,1,FCC,experimental,"selected as a representative material, Details: Chosen due to intriguing mechanical properties and fracture toughness",N/A,None,Single Solid Solution
913,10.1016-j.matchar.2021.111513.txt,10.1016-j.matchar.2021.111513.txt,CoCrFeNiMn,3,FCC + (Cr-rich) + (Cr-rich),experimental,"vacuum arc melting, Temperature: 1373, Duration: 960, Atmosphere: Ar-controlled",N/A,None,Mixed Solution
913,10.1016-j.matchar.2021.111513.txt,10.1016-j.matchar.2021.111513.txt,CoCrFeNiMnTi0.1,3,FCC + (Cr-rich) + (Cr-rich),experimental,"vacuum arc melting, Temperature: 1373, Duration: 960, Atmosphere: Ar-controlled",N/A,None,Mixed Solution
913,10.1016-j.matchar.2021.111513.txt,10.1016-j.matchar.2021.111513.txt,CoCrFeNiMnTi0.3,4,FCC + (Cr-rich) + (Cr-rich) + Ni3Ti,experimental,"vacuum arc melting, Temperature: 1373, Duration: 960, Atmosphere: Ar-controlled",N/A,None,Mixed Solution
913,10.1016-j.matchar.2021.111513.txt,10.1016-j.matchar.2021.111513.txt,CoCrFeNiMnTi0.4,2,"FCC + (Cr,Ti-rich)",experimental,"vacuum arc melting, Temperature: 1373, Duration: 960, Atmosphere: Ar-controlled",N/A,Partially ordered structure (σ phase),Mixed Solution
914,10.1016-j.actamat.2021.116884.txt,10.1016-j.actamat.2021.116884.txt,MoNbTaWN,3,amorphous + cubic + tetragonal,experimental,"high-energy cryogenic mechanical alloying, Milling medium: liquid nitrogen, Milling time: 8 hours",N/A,None,Amorphous
914,10.1016-j.actamat.2021.116884.txt,10.1016-j.actamat.2021.116884.txt,MoNbTaW,2,amorphous + cubic,experimental,"high-energy cryogenic mechanical alloying, Milling medium: liquid argon, Milling time: 8 hours",N/A,None,Amorphous
915,10.1016-j.jallcom.2023.169423.txt,10.1016-j.jallcom.2023.169423.txt,NbTiZrTa0.25,1,BCC,experimental,"arc melting, Temperature: Melting temperature of elements, Time: Multiple melting cycles (5 times per ingot), Atmosphere: Low-pressure, high-purity argon, Pressure: Low pressure, Cooling: Water-cooled copper cavity",N/A,None,Single Solid Solution
915,10.1016-j.jallcom.2023.169423.txt,10.1016-j.jallcom.2023.169423.txt,NbTiZrTa0.25Cr0.2,1,BCC,experimental,"arc melting, Temperature: Melting temperature of elements, Time: Multiple melting cycles (5 times per ingot), Atmosphere: Low-pressure, high-purity argon, Pressure: Low pressure, Cooling: Water-cooled copper cavity",N/A,None,Single Solid Solution
915,10.1016-j.jallcom.2023.169423.txt,10.1016-j.jallcom.2023.169423.txt,NbTiZrTa0.25Cr0.4,2,BCC + C15 (Cubic) Laves,experimental,"arc melting, Temperature: Melting temperature of elements, Time: Multiple melting cycles (5 times per ingot), Atmosphere: Low-pressure, high-purity argon, Pressure: Low pressure, Cooling: Water-cooled copper cavity",N/A,Partially ordered structure (High Entropy Intermetallic),Mixed Solution
915,10.1016-j.jallcom.2023.169423.txt,10.1016-j.jallcom.2023.169423.txt,NbTiZrTa0.25Cr0.6,2,BCC + C15 (Cubic) Laves,experimental,"arc melting, Temperature: Melting temperature of elements, Time: Multiple melting cycles (5 times per ingot), Atmosphere: Low-pressure, high-purity argon, Pressure: Low pressure, Cooling: Water-cooled copper cavity",N/A,Partially ordered structure (High Entropy Intermetallic),Mixed Solution
915,10.1016-j.jallcom.2023.169423.txt,10.1016-j.jallcom.2023.169423.txt,NbTiZrTa0.25Cr0.8,2,BCC + C15 (Cubic) Laves,experimental,"arc melting, Temperature: Melting temperature of elements, Time: Multiple melting cycles (5 times per ingot), Atmosphere: Low-pressure, high-purity argon, Pressure: Low pressure, Cooling: Water-cooled copper cavity",N/A,Partially ordered structure (High Entropy Intermetallic),Mixed Solution
915,10.1016-j.jallcom.2023.169423.txt,10.1016-j.jallcom.2023.169423.txt,NbTiZrTa0.25Cr1.0,2,BCC + C15 (Cubic) Laves,experimental,"arc melting, Temperature: Melting temperature of elements, Time: Multiple melting cycles (5 times per ingot), Atmosphere: Low-pressure, high-purity argon, Pressure: Low pressure, Cooling: Water-cooled copper cavity",N/A,Partially ordered structure (High Entropy Intermetallic),Mixed Solution
916,10.1016-j.scriptamat.2020.06.060.txt,10.1016-j.scriptamat.2020.06.060.txt,AlCoCrFeNi,2,BCC + FCC,Experimental,"arc melting, Temperature: 1600, Time: several minutes",N/A,None,Mixed Solution
916,10.1016-j.scriptamat.2020.06.060.txt,10.1016-j.scriptamat.2020.06.060.txt,AlCoFeMnNi,1,BCC,Experimental,"arc melting, Temperature: 1500, Time: several minutes",N/A,None,Single Solid Solution
916,10.1016-j.scriptamat.2020.06.060.txt,10.1016-j.scriptamat.2020.06.060.txt,AlxCoCrFeNi,3,BCC + FCC + Intermetallic (Intermetallic),Experimental,"arc melting, Temperature: 1550, Time: several minutes",N/A,Partially ordered structure,Mixed Solution
916,10.1016-j.scriptamat.2020.06.060.txt,10.1016-j.scriptamat.2020.06.060.txt,CoCrFeMnNi,1,FCC,Experimental,"arc melting, Temperature: 1450, Time: several minutes",N/A,None,Single Solid Solution
916,10.1016-j.scriptamat.2020.06.060.txt,10.1016-j.scriptamat.2020.06.060.txt,CoCrFeNi,1,FCC,Experimental,"arc melting, Temperature: 1400, Time: several minutes",N/A,None,Single Solid Solution
916,10.1016-j.scriptamat.2020.06.060.txt,10.1016-j.scriptamat.2020.06.060.txt,CoCrFeNiNb,2,BCC + FCC,Experimental,"arc melting, Temperature: 1500, Time: several minutes",N/A,None,Mixed Solution
916,10.1016-j.scriptamat.2020.06.060.txt,10.1016-j.scriptamat.2020.06.060.txt,CoCuFeMnNi,2,BCC + Clusters,Experimental,"arc melting, Temperature: 1450, Time: several minutes",N/A,None,Mixed Solution
916,10.1016-j.scriptamat.2020.06.060.txt,10.1016-j.scriptamat.2020.06.060.txt,CoFeMnNi,1,FCC,Experimental,"arc melting, Temperature: 1400, Time: several minutes",N/A,None,Single Solid Solution
916,10.1016-j.scriptamat.2020.06.060.txt,10.1016-j.scriptamat.2020.06.060.txt,CuFeMnNi,1,BCC,Experimental,"arc melting, Temperature: 1400, Time: several minutes",N/A,None,Single Solid Solution
916,10.1016-j.scriptamat.2020.06.060.txt,10.1016-j.scriptamat.2020.06.060.txt,NiCuFeMn,1,FCC,Experimental,"arc melting, Temperature: 1400, Time: several minutes",N/A,None,Single Solid Solution
916,10.1016-j.scriptamat.2020.06.060.txt,10.1016-j.scriptamat.2020.06.060.txt,(CoCrFeMn)xNi100-x,2,BCC + FCC,Experimental,"arc melting, Temperature: 1450, Time: several minutes",N/A,None,Mixed Solution
916,10.1016-j.scriptamat.2020.06.060.txt,10.1016-j.scriptamat.2020.06.060.txt,Al15Sc10Hf25Ti25Zr25,1,HCP,Experimental,"arc melting, Temperature: 1500, Time: several minutes",N/A,None,Single Solid Solution
917,10.1016-j.jmst.2023.07.049.txt,10.1016-j.jmst.2023.07.049.txt,FeNiCrCoCu,4,BCC + FCC + HCP + amorphous,combination,"not explicitly mentioned, likely standard HEA synthesis techniques (e.g., arc melting, induction melting, mechanical alloying)","nonequilibrium molecular dynamics (NEMD) simulations, Software: LAMMPS, Interatomic potential: embedded atom method (EAM) potential by Deluigi et al., Shock velocities: 0.2 km/s to 1.4 km/s","Studied under dynamic deformation conditions, no specific mention of oxidation or initial state before oxidation",Mixed Solution
918,10.1016-j.ijrmhm.2022.105858.txt,10.1016-j.ijrmhm.2022.105858.txt,CrFeNi,1,FCC,experimental,"spark plasma sintering, Temperature: 1200, Time: 10 minutes, Pressure: 40, Atmosphere: vacuum",N/A,None,Single Solid Solution
918,10.1016-j.ijrmhm.2022.105858.txt,10.1016-j.ijrmhm.2022.105858.txt,CrFeNiC0.04,2,FCC + M23C6,experimental,"spark plasma sintering, Temperature: 1200, Time: 10 minutes, Pressure: 40, Atmosphere: vacuum",N/A,None,Mixed Solution
918,10.1016-j.ijrmhm.2022.105858.txt,10.1016-j.ijrmhm.2022.105858.txt,CrFeNiC0.08,2,FCC + M23C6,experimental,"spark plasma sintering, Temperature: 1200, Time: 10 minutes, Pressure: 40, Atmosphere: vacuum",N/A,None,Mixed Solution
919,10.1016-j.jallcom.2016.09.080.txt,10.1016-j.jallcom.2016.09.080.txt,FeNiCoCrAlMn,3,BCC + FCC + Not specified (Intermetallic),Experimental,"mechanical alloying, Milling time: 0-20 hours, Milling speed: 300, Process control agent: toluene, Ball to powder ratio: 15",N/A,No oxide dispersion,Mixed Solution
919,10.1016-j.jallcom.2016.09.080.txt,10.1016-j.jallcom.2016.09.080.txt,FeNiCoCrAlMn + 2 wt% Al2O3,5,BCC + FCC + Not specified (Intermetallic) + AlNi + CrFeMn,Experimental,"mechanical alloying, Milling time: 0-20 hours, Milling speed: 300, Process control agent: toluene, Ball to powder ratio: 15",N/A,2 wt% alumina dispersion,Mixed Solution
920,10.1016-j.msea.2021.140949.txt,10.1016-j.msea.2021.140949.txt,CrFeNiAl,1,BCC,Experimental,"arc melting, Pure metals: purity > 99.9%, Atmosphere: high-purity Ar, Ingot preparation: inverted and remelted at least four times, Casting dimensions: 50 × 13 × 30 mm3, Composition: Ni−18.42Al−20.24Cr−20.61Fe (in at.%)",N/A,None,Mixed Solution
920,10.1016-j.msea.2021.140949.txt,10.1016-j.msea.2021.140949.txt,"Ni(Al, Fe)",1,BCC B2,Experimental,"arc melting, Pure metals: purity > 99.9%, Atmosphere: high-purity Ar, Ingot preparation: inverted and remelted at least four times, Casting dimensions: 50 × 13 × 30 mm3, Composition: Ni−18.42Al−20.24Cr−20.61Fe (in at.%)",N/A,Partially ordered,Mixed Solution
920,10.1016-j.msea.2021.140949.txt,10.1016-j.msea.2021.140949.txt,CrFeNiAl,1,FCC,Experimental,"arc melting, Pure metals: purity > 99.9%, Atmosphere: high-purity Ar, Ingot preparation: inverted and remelted at least four times, Casting dimensions: 50 × 13 × 30 mm3, Composition: Ni−18.42Al−20.24Cr−20.61Fe (in at.%)",N/A,None,Mixed Solution
921,10.1016-j.jallcom.2022.167418.txt,10.1016-j.jallcom.2022.167418.txt,Cr26Mn20Fe20Co20Ni14,4,"FCC + HCP + tetragonal + (Co, Cr) rich",experimental,"arc melting, Temperature: Not specified, Time: Not specified",N/A,Extremely low stacking fault energy,Mixed Solution
921,10.1016-j.jallcom.2022.167418.txt,10.1016-j.jallcom.2022.167418.txt,CoCrFeMnNi,3,"FCC + tetragonal + (Fe, Cr) rich",experimental,"arc melting, Temperature: Not specified, Time: Not specified",N/A,Low stacking fault energy,Mixed Solution
921,10.1016-j.jallcom.2022.167418.txt,10.1016-j.jallcom.2022.167418.txt,CoCrFeNi,3,"FCC + tetragonal + (Fe, Cr) rich",experimental,"arc melting, Temperature: Not specified, Time: Not specified",N/A,Low stacking fault energy,Mixed Solution
921,10.1016-j.jallcom.2022.167418.txt,10.1016-j.jallcom.2022.167418.txt,CoCrNi,3,"FCC + tetragonal + (Fe, Cr) rich",experimental,"arc melting, Temperature: Not specified, Time: Not specified",N/A,Low stacking fault energy,Mixed Solution
921,10.1016-j.jallcom.2022.167418.txt,10.1016-j.jallcom.2022.167418.txt,CoCuFeMnNi,3,"FCC + tetragonal + (Fe, Cr) rich",experimental,"arc melting, Temperature: Not specified, Time: Not specified",N/A,Low stacking fault energy,Mixed Solution
922,10.1016-j.matlet.2022.133119.txt,10.1016-j.matlet.2022.133119.txt,FeCoNiCrSi,2,BCC + FCC,experimental,"arc melting, Atmosphere: argon, Re-melting: 5 times, Mold: water-cooled Cu molds (40 mm × 10 mm × 10 mm)",N/A,None,Mixed Solution
923,10.1016-j.matlet.2022.132035.txt,10.1016-j.matlet.2022.132035.txt,AlCoCrFeNiTi,3,BCC-B2 + tetragonal + AlCoCrFeNiTi,experimental,"powder metallurgy, Mechanical alloying: {'temperature': 'ambient', 'time': '10 hours', 'atmosphere': 'argon', 'ball_to_powder_weight_ratio': 5}, Uniaxial pressing: {'pressure': 1500, 'time': '1 minute'}, Sintering: {'temperature': 1200, 'time': '3 hours', 'cooling_rate': '5°C/min', 'atmosphere': 'vacuum'}",N/A,Partially ordered BCC-B2 phase,Mixed Solution
924,10.1016-j.matdes.2022.111186.txt,10.1016-j.matdes.2022.111186.txt,AlCoCrFeNi,2,BCC + FCC,Experimental,"arc melting, Temperature: not explicitly stated, Atmosphere: argon",N/A,None,Mixed Solution
924,10.1016-j.matdes.2022.111186.txt,10.1016-j.matdes.2022.111186.txt,Al19Co2Cr18Fe21Ni40,3,BCC + FCC + lamellar FCC and BCC phases,Experimental,"arc melting, Temperature: not explicitly stated, Atmosphere: argon",N/A,None,Mixed Solution
924,10.1016-j.matdes.2022.111186.txt,10.1016-j.matdes.2022.111186.txt,Al18Cr20Fe20Ni42,3,BCC + FCC + lamellar FCC and BCC phases,Experimental,"arc melting, Temperature: not explicitly stated, Atmosphere: argon",N/A,None,Mixed Solution
924,10.1016-j.matdes.2022.111186.txt,10.1016-j.matdes.2022.111186.txt,AlCoCr1.8FeNi2,3,BCC + FCC + lamellar FCC and BCC phases,Experimental,"arc melting, Temperature: not explicitly stated, Atmosphere: argon",N/A,None,Mixed Solution
924,10.1016-j.matdes.2022.111186.txt,10.1016-j.matdes.2022.111186.txt,Al19Fe20Co20Ni41,3,BCC + FCC + lamellar FCC and BCC phases,Experimental,"arc melting, Temperature: not explicitly stated, Atmosphere: argon",N/A,None,Mixed Solution
925,10.1016-j.jmst.2020.12.080.txt,10.1016-j.jmst.2020.12.080.txt,AlCoCrFeNi,5,BCC + BCC B2 (Intermetallic) + FCC + complex intermetallic (Intermetallic) + AlCoCrFeNi,experimental,"vacuum induction melting, Temperature: 1550, Time: 15 minutes",N/A,Partially ordered B2 phase,Mixed Solution
926,10.1016-j.jmrt.2023.06.081.txt,10.1016-j.jmrt.2023.06.081.txt,BeCuHfNbTaTiZr,2,BCC + no specific structure Amorphous,Experimental,"arc melting, Cooling rate: approximately 100 K s−1, Remelting: at least six times",N/A,None,Mixed Solution
926,10.1016-j.jmrt.2023.06.081.txt,10.1016-j.jmrt.2023.06.081.txt,BeCuHfNbTaTiZr,2,BCC + no specific structure Amorphous,Experimental,"arc melting, Cooling rate: approximately 100 K s−1, Remelting: at least six times",N/A,None,Mixed Solution
926,10.1016-j.jmrt.2023.06.081.txt,10.1016-j.jmrt.2023.06.081.txt,BeCuHfNbTaTiZr,2,BCC + not specified,Experimental,"arc melting, Cooling rate: approximately 100 K s−1, Remelting: at least six times",N/A,None,Mixed Solution
927,10.1016-j.matlet.2020.129182.txt,10.1016-j.matlet.2020.129182.txt,AlCoCrCuFeNi,4,BCC + BCC B2 (Intermetallic) + FCC + Cu-rich FCC,experimental,"arc melting, Temperature: 1450, Time: 30 minutes, Cooling rate: 90",N/A,High magnetic field (HMF) applied during solidification,Mixed Solution
928,10.1016-j.msea.2024.146213.txt,10.1016-j.msea.2024.146213.txt,FeCrMnNiV0.2Al0,2,BCC + FCC,Experimental,"conventional cast and annealing, Temperature: 700, Duration: 4 hours, Cooling method: air cooling",N/A,None,Mixed Solution
928,10.1016-j.msea.2024.146213.txt,10.1016-j.msea.2024.146213.txt,FeCrMnNiV0.2Al0.2,4,B2 (Intermetallic) + BCC + FCC + L12 (Intermetallic),Experimental,"conventional cast and annealing, Temperature: 700, Duration: 4 hours, Cooling method: air cooling",N/A,Partially ordered L12 phase present,Mixed Solution
928,10.1016-j.msea.2024.146213.txt,10.1016-j.msea.2024.146213.txt,FeCrMnNiV0.2Al0.3,4,B2 (Intermetallic) + BCC + FCC + L12 (Intermetallic),Experimental,"conventional cast and annealing, Temperature: 700, Duration: 4 hours, Cooling method: air cooling",N/A,Partially ordered L12 phase present,Mixed Solution
928,10.1016-j.msea.2024.146213.txt,10.1016-j.msea.2024.146213.txt,FeCrMnNiV0.2Al0.35,2,B2 (Intermetallic) + BCC,Experimental,"conventional cast and annealing, Temperature: 700, Duration: 4 hours, Cooling method: air cooling",N/A,None,Mixed Solution
928,10.1016-j.msea.2024.146213.txt,10.1016-j.msea.2024.146213.txt,FeCrMnNiV0.2Al0.4,1,BCC,Experimental,"conventional cast and annealing, Temperature: 700, Duration: 4 hours, Cooling method: air cooling",N/A,None,Single Solid Solution
928,10.1016-j.msea.2024.146213.txt,10.1016-j.msea.2024.146213.txt,AlCoCrFeMoNbTaTi,2,BCC + FCC,Experimental,"experimental, Temperature: 1550, Time: 30 minutes",N/A,None,Mixed Solution
928,10.1016-j.msea.2024.146213.txt,10.1016-j.msea.2024.146213.txt,AlCoCrFeNiTi,1,FCC,Experimental,"experimental, Temperature: 1550, Time: 30 minutes",N/A,None,Single Solid Solution
928,10.1016-j.msea.2024.146213.txt,10.1016-j.msea.2024.146213.txt,AlCoCrFeNiNb,2,L12 (Intermetallic) + Laves,Experimental,"experimental, Temperature: 1550, Time: 30 minutes",N/A,Partially ordered L12 and Laves phases present,Intermetallic
928,10.1016-j.msea.2024.146213.txt,10.1016-j.msea.2024.146213.txt,AlCrFeCoNiNbTi,4,FCC + L12 (Intermetallic) + unknown (Intermetallic) + AlCrFeCoNiNbTi,Experimental,"experimental, Temperature: 1550, Time: 30 minutes",N/A,Partially ordered γ′ phase (L12) present,Mixed Solution
928,10.1016-j.msea.2024.146213.txt,10.1016-j.msea.2024.146213.txt,AlCoCrFeNi,2,B2 (Intermetallic) + FCC,Experimental,"experimental, Temperature: 1550, Time: 30 minutes",N/A,Partially ordered B2 phase present,Mixed Solution
928,10.1016-j.msea.2024.146213.txt,10.1016-j.msea.2024.146213.txt,AlCrFeNiCo,2,B2 (Intermetallic) + FCC,Experimental,"experimental, Temperature: 1550, Time: 30 minutes",N/A,Partially ordered B2 phase present,Mixed Solution
928,10.1016-j.msea.2024.146213.txt,10.1016-j.msea.2024.146213.txt,AlCrFeNiTi,1,FCC,Experimental,"experimental, Temperature: 1550, Time: 30 minutes",N/A,None,Single Solid Solution
928,10.1016-j.msea.2024.146213.txt,10.1016-j.msea.2024.146213.txt,AlCrFeNi,1,FCC,Experimental,"experimental, Temperature: 1550, Time: 30 minutes",N/A,None,Single Solid Solution
928,10.1016-j.msea.2024.146213.txt,10.1016-j.msea.2024.146213.txt,CrFeMnNiMo,1,FCC,Experimental,"experimental, Temperature: 1550, Time: 30 minutes",N/A,None,Single Solid Solution
928,10.1016-j.msea.2024.146213.txt,10.1016-j.msea.2024.146213.txt,AlCrCuFeNi,1,FCC,Experimental,"experimental, Temperature: 1550, Time: 30 minutes",N/A,None,Single Solid Solution
928,10.1016-j.msea.2024.146213.txt,10.1016-j.msea.2024.146213.txt,AlCrFeMnNi,1,FCC,Experimental,"experimental, Temperature: 1550, Time: 30 minutes",N/A,None,Single Solid Solution
929,10.1016-j.matchar.2023.113593.txt,10.1016-j.matchar.2023.113593.txt,FeCoNiCr,3,FCC + cubic + CrN,experimental,"Powder Metallurgy (P/M) technology, Annealing temperature: 1200, Annealing time: 1 hour, Hot extrusion: Yes, Slicing: Yes, Grinding: Yes, Cleaning: Yes",N/A,None,Mixed Solution
930,10.1016-j.surfcoat.2022.128832.txt,10.1016-j.surfcoat.2022.128832.txt,AlMoNbTa,2,BCC + TiN,experimental,"laser cladding, Laser: IPG YLS-10000 fiber laser (maximum output power 10,000 W), Robot: KUKA robot, Powder feeding: annular powder feeding nozzle and double barrel powder feeder, Atmosphere: open source argon atmosphere, Substrate: Ti6Al4V, size 100 mm × 100 mm × 10 mm, ground with SiC grit paper and dried at 60 °C for 24 hours, Powder composition: mole ratio of copper in AlNbMoTaCux varied (x = 0, 0.4, 0.6, 0.8), with equimolar ratio of Al, Nb, Mo, and Ta, Powder size: 50–100 μm, uniformly blended and dried in a vacuum drying oven before laser processing",N/A,None,Mixed Solution
930,10.1016-j.surfcoat.2022.128832.txt,10.1016-j.surfcoat.2022.128832.txt,AlCuMoNbTa,3,BCC + FCC + HCP,experimental,"laser cladding, Laser: IPG YLS-10000 fiber laser (maximum output power 10,000 W), Robot: KUKA robot, Powder feeding: annular powder feeding nozzle and double barrel powder feeder, Atmosphere: open source argon atmosphere, Substrate: Ti6Al4V, size 100 mm × 100 mm × 10 mm, ground with SiC grit paper and dried at 60 °C for 24 hours, Powder composition: mole ratio of copper in AlNbMoTaCux varied (x = 0, 0.4, 0.6, 0.8), with equimolar ratio of Al, Nb, Mo, and Ta, Powder size: 50–100 μm, uniformly blended and dried in a vacuum drying oven before laser processing",N/A,None,Mixed Solution
930,10.1016-j.surfcoat.2022.128832.txt,10.1016-j.surfcoat.2022.128832.txt,AlCuMoNbTa,3,BCC + FCC + HCP,experimental,"laser cladding, Laser: IPG YLS-10000 fiber laser (maximum output power 10,000 W), Robot: KUKA robot, Powder feeding: annular powder feeding nozzle and double barrel powder feeder, Atmosphere: open source argon atmosphere, Substrate: Ti6Al4V, size 100 mm × 100 mm × 10 mm, ground with SiC grit paper and dried at 60 °C for 24 hours, Powder composition: mole ratio of copper in AlNbMoTaCux varied (x = 0, 0.4, 0.6, 0.8), with equimolar ratio of Al, Nb, Mo, and Ta, Powder size: 50–100 μm, uniformly blended and dried in a vacuum drying oven before laser processing",N/A,None,Mixed Solution
930,10.1016-j.surfcoat.2022.128832.txt,10.1016-j.surfcoat.2022.128832.txt,AlCuMoNbTa,3,BCC + FCC + HCP,experimental,"laser cladding, Laser: IPG YLS-10000 fiber laser (maximum output power 10,000 W), Robot: KUKA robot, Powder feeding: annular powder feeding nozzle and double barrel powder feeder, Atmosphere: open source argon atmosphere, Substrate: Ti6Al4V, size 100 mm × 100 mm × 10 mm, ground with SiC grit paper and dried at 60 °C for 24 hours, Powder composition: mole ratio of copper in AlNbMoTaCux varied (x = 0, 0.4, 0.6, 0.8), with equimolar ratio of Al, Nb, Mo, and Ta, Powder size: 50–100 μm, uniformly blended and dried in a vacuum drying oven before laser processing",N/A,None,Mixed Solution
931,10.1016-j.msea.2020.140684.txt,10.1016-j.msea.2020.140684.txt,CoCrFeMn,2,FCC + HCP,experimental,"vacuum induction furnace, Homogenization temperature: 1323, Homogenization duration: 24, Cold rolling reduction: 47, Annealing temperature: 1173, Annealing duration: 1, Cooling method: air-cooled",N/A,None,Mixed Solution
931,10.1016-j.msea.2020.140684.txt,10.1016-j.msea.2020.140684.txt,CoCrFeMnN0.275,2,FCC + HCP,experimental,"vacuum induction furnace, Homogenization temperature: 1323, Homogenization duration: 24, Cold rolling reduction: 92, Annealing temperature: 1173, Annealing duration: 1, Cooling method: air-cooled",N/A,None,Mixed Solution
931,10.1016-j.msea.2020.140684.txt,10.1016-j.msea.2020.140684.txt,CoCrFeMnN0.412,1,FCC,experimental,"vacuum induction furnace, Homogenization temperature: 1323, Homogenization duration: 24, Cold rolling reduction: 92, Annealing temperature: 1173, Annealing duration: 1, Cooling method: air-cooled",N/A,None,Single Solid Solution
933,10.1016-j.jmst.2021.09.013.txt,10.1016-j.jmst.2021.09.013.txt,AlCoCrFeNi,2,BCC + FCC,experimental,"copper mold casting, Cooling rates: {'2mm': 250, '3mm': 111.1, '5mm': 40, '7mm': 20.4}",N/A,No significant thermo-mechanical post-processing mentioned,Mixed Solution
934,10.1016-j.msea.2021.142507.txt,10.1016-j.msea.2021.142507.txt,AlCoCrFeNi,3,BCC A2 B2 + AlCoCrFeNi (A2 phase) + AlCoCrFeNi (A2 and B2 phases),experimental,"Direct Energy Deposition (DED), Laser power: 950, Scanning speed: 250, Layer thickness: 0.3, Powder feed rate: 9.5, Atmosphere: Argon",N/A,None,Mixed Solution
934,10.1016-j.msea.2021.142507.txt,10.1016-j.msea.2021.142507.txt,AlxCoCrFeNi,3,BCC A2 B2 + AlxCoCrFeNi (A2 phase) + AlxCoCrFeNi (A2 and B2 phases),experimental,"Direct Energy Deposition (DED), Laser power: 950, Scanning speed: 250, Layer thickness: 0.3, Powder feed rate: 9.5, Atmosphere: Argon",N/A,None,Mixed Solution
935,10.1016-j.jmst.2023.09.033.txt,10.1016-j.jmst.2023.09.033.txt,Fe40Ni33Co11Cr5Al7Ti4,3,FCC + ordered L12 (Intermetallic) + Ni3Al,combination,"vacuum induction melting, homogenization, cold rolling, direct aging, Vacuum induction melting: constituent elements with purity higher than 99.95%, Homogenization: 1150 °C for 2 hours, water quenching, Cold rolling: 80% thickness reduction, Direct aging: [{'temperature': 600, 'time': '8 hours'}, {'temperature': 700, 'time': '8 hours'}, {'temperature': 800, 'time': '8 hours'}], Recrystallization and aging: {'temperature': 1100, 'time': '8 hours', 'aging_temperature': 700}","ThermoCalc based on TTNI8 database, Composition: Fe40Ni33Co11Cr5Al7Ti4, Aging temperatures: [600, 700, 800]",Heterogeneous grain distribution and nanosized precipitates,Mixed Solution
936,10.1016-j.surfcoat.2021.127748.txt,10.1016-j.surfcoat.2021.127748.txt,CrMnCoFeNi,1,FCC,experimental,"atomization and cold spray, Master alloy synthesis: {'temperature': 1873, 'elements': ['Fe', 'Cr', 'Ni', 'Mn', 'Co'], 'purity': ['>99.99 wt%', '>99.95 wt%', '>99.99 wt%', '>99.9 wt%', '>99.95 wt%']}, Powder preparation: {'sieving': True, 'mean_particle_size': 26}, Cold spray parameters: {'nozzle_type': 'stainless steel de Laval', 'process_gases': ['He', 'N2'], 'GSP_He': 3.2, 'GST_He': 400, 'GSP_N2': 3.4, 'GST_N2': 500, 'powder_feeding_rate': '0.3-0.5 g/min', 'stand-off_distance': 15, 'traversing_speed': 50}",N/A,"No partial ordering, initial state before oxidation",Single Solid Solution
937,10.1016-j.surfcoat.2020.126328.txt,10.1016-j.surfcoat.2020.126328.txt,AlCoCrFeNiSi,2,BCC + FCC,experimental,"atmospheric plasma spraying, Current: 500, Voltage: 40, Temperature: room temperature, Coating thickness: ~600 μm",N/A,None,Mixed Solution
937,10.1016-j.surfcoat.2020.126328.txt,10.1016-j.surfcoat.2020.126328.txt,AlCoCrFeNiSi,2,BCC + FCC,experimental,"atmospheric plasma spraying, Current: 500, Voltage: 40, Temperature: room temperature, Coating thickness: ~600 μm",N/A,None,Mixed Solution
