Repository: sourish69/MSE643_CourseProject

# MSE643_CourseProject - Phase-Oriented Generative Design of High-Entropy Alloys

**A generative machine-learning pipeline that designs new alloy compositions to order - you specify the crystal phase you want, and the model proposes chemistries that should form it.**

---

## The idea in one paragraph

High-entropy alloys mix five or more principal elements in near-equal proportions, and their configurational entropy unlocks unusual combinations of strength and thermal stability. The problem is scale: the viable composition space runs to millions of candidates, far beyond what anyone can cast and characterize by hand.

File: Datasets/Vladimir_HEA_database.csv (part 19 of 88)
id,Paper,Name,Alloy,Nb of phase,Phase,Experimental or theoretical,Experimental details,Theoretical details,Special conditions,Type of solution
937,10.1016-j.surfcoat.2020.126328.txt,10.1016-j.surfcoat.2020.126328.txt,AlCoCrFeNiSi,3,B2 (Intermetallic) + BCC + D019 (Intermetallic),experimental,"atmospheric plasma spraying, Current: 500, Voltage: 40, Temperature: room temperature, Coating thickness: ~600 μm",N/A,None,Mixed Solution
937,10.1016-j.surfcoat.2020.126328.txt,10.1016-j.surfcoat.2020.126328.txt,AlCoCrFeNiSi,3,B2 (Intermetallic) + BCC + D019 (Intermetallic),experimental,"atmospheric plasma spraying, Current: 500, Voltage: 40, Temperature: room temperature, Coating thickness: ~600 μm",N/A,None,Mixed Solution
938,10.1016-j.matchemphys.2020.122700.txt,10.1016-j.matchemphys.2020.122700.txt,Al0.6CoFeNiCr0.4,4,BCC + BCC B2 + FCC + AlNi,Experimental,"arc melting, Atmosphere: high-purity argon, Temperature: 550°C–850°C, Duration: 24 hours, Cooling method: air cooling",N/A,None,Mixed Solution
939,10.1016-j.intermet.2022.107747.txt,10.1016-j.intermet.2022.107747.txt,Co34.46Cr32.12Ni27.42Al3Ti3,5,FCC + FCC-based superlattice L12 + complex orthorhombic + Co3Cr + Not specified,experimental,"casting, hot forging, homogenization, cold rolling, annealing/aging, Casting temperature: Not specified, Hot forging temperature: 1423, Homogenization temperature: 1473, Cold rolling reduction: 84.5, Annealing temperature: [1073, 1123, 1173, 1223, 1273], Aging temperature: 973, Water quenching: True",N/A,"Aged samples show formation of σ phase, which is not observed in un-aged samples",Mixed Solution
940,10.1016-j.elecom.2022.107392.txt,10.1016-j.elecom.2022.107392.txt,CoCrFeNi,1,FCC,experimental,"FFC-Cambridge electro-deoxidation process, Temperature: 923, Time: 12 hours, Potential: 3.3",N/A,No additional thermo-mechanical post-processing,Single Solid Solution
941,10.1016-j.jallcom.2020.156109.txt,10.1016-j.jallcom.2020.156109.txt,AlCoCrFeNi,1,FCC,theoretical,"Density Functional Theory, Exchange-correlation functional: Perdew-Burke-Ernzerhof, Method: exact muffin-tin orbitals (EMTO) method, Approximation: coherent potential approximation (CPA)",N/A,None,Single Solid Solution
941,10.1016-j.jallcom.2020.156109.txt,10.1016-j.jallcom.2020.156109.txt,AlCoCrFeNiCu,1,FCC,theoretical,"Density Functional Theory, Exchange-correlation functional: Perdew-Burke-Ernzerhof, Method: exact muffin-tin orbitals (EMTO) method, Approximation: coherent potential approximation (CPA)",N/A,None,Single Solid Solution
941,10.1016-j.jallcom.2020.156109.txt,10.1016-j.jallcom.2020.156109.txt,AlCoCrFeNiCu,1,BCC,theoretical,"Density Functional Theory, Exchange-correlation functional: Perdew-Burke-Ernzerhof, Method: exact muffin-tin orbitals (EMTO) method, Approximation: coherent potential approximation (CPA)",N/A,None,Single Solid Solution
941,10.1016-j.jallcom.2020.156109.txt,10.1016-j.jallcom.2020.156109.txt,AlCoCrFeNiCu,1,FCC,theoretical,"Density Functional Theory, Exchange-correlation functional: Perdew-Burke-Ernzerhof, Method: exact muffin-tin orbitals (EMTO) method, Approximation: coherent potential approximation (CPA)",N/A,None,Single Solid Solution
941,10.1016-j.jallcom.2020.156109.txt,10.1016-j.jallcom.2020.156109.txt,AlCoCrFeNiCu,1,FCC,theoretical,"Density Functional Theory, Exchange-correlation functional: Perdew-Burke-Ernzerhof, Method: exact muffin-tin orbitals (EMTO) method, Approximation: coherent potential approximation (CPA)",N/A,None,Single Solid Solution
941,10.1016-j.jallcom.2020.156109.txt,10.1016-j.jallcom.2020.156109.txt,AlCoCrFeNiCu,1,FCC,theoretical,"Density Functional Theory, Exchange-correlation functional: Perdew-Burke-Ernzerhof, Method: exact muffin-tin orbitals (EMTO) method, Approximation: coherent potential approximation (CPA)",N/A,None,Single Solid Solution
941,10.1016-j.jallcom.2020.156109.txt,10.1016-j.jallcom.2020.156109.txt,AlCoCrFeNiCu,1,FCC,theoretical,"Density Functional Theory, Exchange-correlation functional: Perdew-Burke-Ernzerhof, Method: exact muffin-tin orbitals (EMTO) method, Approximation: coherent potential approximation (CPA)",N/A,None,Single Solid Solution
941,10.1016-j.jallcom.2020.156109.txt,10.1016-j.jallcom.2020.156109.txt,AlCoCrFeNiCu,1,FCC,theoretical,"Density Functional Theory, Exchange-correlation functional: Perdew-Burke-Ernzerhof, Method: exact muffin-tin orbitals (EMTO) method, Approximation: coherent potential approximation (CPA)",N/A,None,Single Solid Solution
941,10.1016-j.jallcom.2020.156109.txt,10.1016-j.jallcom.2020.156109.txt,AlCoCrFeNiCu,1,FCC,theoretical,"Density Functional Theory, Exchange-correlation functional: Perdew-Burke-Ernzerhof, Method: exact muffin-tin orbitals (EMTO) method, Approximation: coherent potential approximation (CPA)",N/A,None,Single Solid Solution
941,10.1016-j.jallcom.2020.156109.txt,10.1016-j.jallcom.2020.156109.txt,AlCoCrFeNiCu,1,FCC,theoretical,"Density Functional Theory, Exchange-correlation functional: Perdew-Burke-Ernzerhof, Method: exact muffin-tin orbitals (EMTO) method, Approximation: coherent potential approximation (CPA)",N/A,None,Single Solid Solution
942,10.1016-j.matlet.2021.131617.txt,10.1016-j.matlet.2021.131617.txt,Ge0.82Ag0.08Sb0.1S0.5Se0.1Te0.4,1,FCC,experimental,"Not explicitly stated, Details: Specific synthesis method not detailed in the provided text",N/A,"Partially ordered structure, no obvious phase separation in quenched samples",Mixed Solution
942,10.1016-j.matlet.2021.131617.txt,10.1016-j.matlet.2021.131617.txt,Ge0.9Ag0Sb0.1S0.5Se0.1Te0.4,1,FCC,experimental,"Not explicitly stated, Details: Specific synthesis method not detailed in the provided text",N/A,"Partially ordered structure, no obvious phase separation in quenched samples",Mixed Solution
942,10.1016-j.matlet.2021.131617.txt,10.1016-j.matlet.2021.131617.txt,Ge0.88Ag0.02Sb0.1S0.5Se0.1Te0.4,1,FCC,experimental,"Not explicitly stated, Details: Specific synthesis method not detailed in the provided text",N/A,"Partially ordered structure, no obvious phase separation in quenched samples",Mixed Solution
942,10.1016-j.matlet.2021.131617.txt,10.1016-j.matlet.2021.131617.txt,Ge0.84Ag0.04Sb0.1S0.5Se0.1Te0.4,1,FCC,experimental,"Not explicitly stated, Details: Specific synthesis method not detailed in the provided text",N/A,"Partially ordered structure, no obvious phase separation in quenched samples",Mixed Solution
942,10.1016-j.matlet.2021.131617.txt,10.1016-j.matlet.2021.131617.txt,Ge0.82Ag0.06Sb0.1S0.5Se0.1Te0.4,1,FCC,experimental,"Not explicitly stated, Details: Specific synthesis method not detailed in the provided text",N/A,"Partially ordered structure, no obvious phase separation in quenched samples",Mixed Solution
942,10.1016-j.matlet.2021.131617.txt,10.1016-j.matlet.2021.131617.txt,Ge0.8Ag0.08Sb0.1S0.5Se0.1Te0.4,1,FCC,experimental,"Not explicitly stated, Details: Specific synthesis method not detailed in the provided text",N/A,"Partially ordered structure, no obvious phase separation in quenched samples",Mixed Solution
942,10.1016-j.matlet.2021.131617.txt,10.1016-j.matlet.2021.131617.txt,Ge0.78Ag0.1Sb0.1S0.5Se0.1Te0.4,1,FCC,experimental,"Not explicitly stated, Details: Specific synthesis method not detailed in the provided text",N/A,"Partially ordered structure, no obvious phase separation in quenched samples",Mixed Solution
942,10.1016-j.matlet.2021.131617.txt,10.1016-j.matlet.2021.131617.txt,Ge0.76Ag0.12Sb0.1S0.5Se0.1Te0.4,1,FCC,experimental,"Not explicitly stated, Details: Specific synthesis method not detailed in the provided text",N/A,"Partially ordered structure, no obvious phase separation in quenched samples",Mixed Solution
943,10.1016-j.msea.2020.139281.txt,10.1016-j.msea.2020.139281.txt,CoCrFeNi,1,FCC,experimental,"not specified in the provided text, Temperature: not specified, Time: not specified",N/A,No additional phases or precipitates mentioned in the provided text,Single Solid Solution
944,10.1016-j.actamat.2023.118699.txt,10.1016-j.actamat.2023.118699.txt,CoCrNi,1,FCC,experimental,"{'CW': 'induction furnace, rolling, annealing', 'AM': 'Direct Energy Deposition'}, Cw: {'homogenization': {'temperature': 1200, 'time': '24 hours'}, 'rolling': {'temperature': 620, 'reduction': 65}, 'annealing': {'temperature': 1000, 'time': '1 hour', 'cooling_rate': 'air-cooling'}}, Am: {'laser_power': 380, 'scanning_speed': 14.1, 'powder_feeding_rate': 0.042, 'layer_thickness': 250, 'hatch_spacing': 400}",N/A,No partial ordering or oxidation considered,Single Solid Solution
945,10.1016-j.ijplas.2022.103443.txt,10.1016-j.ijplas.2022.103443.txt,CoCrFeNiSi,1,FCC,experimental,"high-frequency induction vacuum casting, Temperature: 1200, Duration: 5 hours, Atmosphere: argon",N/A,None,Single Solid Solution
945,10.1016-j.ijplas.2022.103443.txt,10.1016-j.ijplas.2022.103443.txt,CoCrFeMnNi,1,FCC,experimental,"high-frequency induction vacuum casting, Temperature: 1200, Duration: 5 hours, Atmosphere: argon",N/A,None,Single Solid Solution
945,10.1016-j.ijplas.2022.103443.txt,10.1016-j.ijplas.2022.103443.txt,CoCrNi,1,FCC,experimental,"high-frequency induction vacuum casting, Temperature: 1200, Duration: 5 hours, Atmosphere: argon",N/A,None,Single Solid Solution
945,10.1016-j.ijplas.2022.103443.txt,10.1016-j.ijplas.2022.103443.txt,CrFeNi,1,FCC,experimental,"high-frequency induction vacuum casting, Temperature: 1200, Duration: 5 hours, Atmosphere: argon",N/A,None,Single Solid Solution
945,10.1016-j.ijplas.2022.103443.txt,10.1016-j.ijplas.2022.103443.txt,CoCrFeMnNiSi,1,FCC,experimental,"high-frequency induction vacuum casting, Temperature: 1200, Duration: 5 hours, Atmosphere: argon",N/A,None,Single Solid Solution
945,10.1016-j.ijplas.2022.103443.txt,10.1016-j.ijplas.2022.103443.txt,CoFeMnNiSi,1,FCC,experimental,"high-frequency induction vacuum casting, Temperature: 1200, Duration: 5 hours, Atmosphere: argon",N/A,None,Single Solid Solution
945,10.1016-j.ijplas.2022.103443.txt,10.1016-j.ijplas.2022.103443.txt,CoCrFeNiSi,1,FCC,experimental,"high-frequency induction vacuum casting, Temperature: 1200, Duration: 5 hours, Atmosphere: argon",N/A,None,Single Solid Solution
945,10.1016-j.ijplas.2022.103443.txt,10.1016-j.ijplas.2022.103443.txt,CoCrFeNiSi4,1,FCC,experimental,"high-frequency induction vacuum casting, Temperature: 1200, Duration: 5 hours, Atmosphere: argon",N/A,None,Single Solid Solution
945,10.1016-j.ijplas.2022.103443.txt,10.1016-j.ijplas.2022.103443.txt,CoCrFeNiSi6,1,FCC,experimental,"high-frequency induction vacuum casting, Temperature: 1200, Duration: 5 hours, Atmosphere: argon",N/A,None,Single Solid Solution
945,10.1016-j.ijplas.2022.103443.txt,10.1016-j.ijplas.2022.103443.txt,CoCrFeNiSi8,1,FCC,experimental,"high-frequency induction vacuum casting, Temperature: 1200, Duration: 5 hours, Atmosphere: argon",N/A,None,Single Solid Solution
945,10.1016-j.ijplas.2022.103443.txt,10.1016-j.ijplas.2022.103443.txt,CoCrFeNiSi10,2,FCC + HCP,experimental,"high-frequency induction vacuum casting, Temperature: 1200, Duration: 5 hours, Atmosphere: argon",N/A,None,Mixed Solution
945,10.1016-j.ijplas.2022.103443.txt,10.1016-j.ijplas.2022.103443.txt,CoFeMnNiSi10,2,FCC + HCP,experimental,"high-frequency induction vacuum casting, Temperature: 1200, Duration: 5 hours, Atmosphere: argon",N/A,None,Mixed Solution
946,10.1016-j.jallcom.2020.156610.txt,10.1016-j.jallcom.2020.156610.txt,AlCoCrFeNi2.1,3,BCC B2 + FCC L12 + Cr-rich phase,experimental,"conventional casting, Details: Specific details of temperature, pressure, and time not explicitly stated",N/A,The alloy forms a partially ordered structure with high entropy intermetallic phases,Mixed Solution
947,10.1016-j.msea.2023.145466.txt,10.1016-j.msea.2023.145466.txt,AlCoCrFeNi,3,BCC + FCC + AlNi,experimental,"Selective Laser Melting (SLM), Laser power: 200, Scanning pitch: 90, Layer thickness: 40, Scanning speed: 0.8, Laser rotation: 67",N/A,None,Mixed Solution
948,10.1016-j.ijplas.2023.103821.txt,10.1016-j.ijplas.2023.103821.txt,CrCoNiAlTi,3,FCC + L12 (FCC-based superlattice) (Intermetallic) + CrCoNiAlTi,experimental,"arc melting, Temperature: 1223, Time: various durations",N/A,Partially ordered L12 structure,Mixed Solution
949,10.1016-j.intermet.2022.107751.txt,10.1016-j.intermet.2022.107751.txt,HfNbTiZr,1,BCC,experimental,"arc melting, Materials: pure metals (purity ≥99.95%), Molar proportions: 25 mol% each of Hf, Nb, Ti, and Zr, Initial preparation: arc-melting of a mixture of pure metals to form ingots of about 40 g each, Remelting: at least four times under a high-purity Ti-gettered argon atmosphere",N/A,No partial ordering or high entropy intermetallic phases observed,Single Solid Solution
950,10.1016-j.jnoncrysol.2023.122757.txt,10.1016-j.jnoncrysol.2023.122757.txt,Fe35Ni20Cr20Mo5P12C4B4,1,amorphous,experimental,"Fluxing and J-quenching, Temperature: 1150, Time: 3 hours, Pressure: 50 Pa vacuum",N/A,None,Amorphous
950,10.1016-j.jnoncrysol.2023.122757.txt,10.1016-j.jnoncrysol.2023.122757.txt,Fe35Ni20Cr16Co4Mo5P12C4B4,1,amorphous,experimental,"Fluxing and J-quenching, Temperature: 1150, Time: 3 hours, Pressure: 50 Pa vacuum",N/A,None,Amorphous
950,10.1016-j.jnoncrysol.2023.122757.txt,10.1016-j.jnoncrysol.2023.122757.txt,Fe35Ni20Cr12Co8Mo5P12C4B4,1,amorphous,experimental,"Fluxing and J-quenching, Temperature: 1150, Time: 3 hours, Pressure: 50 Pa vacuum",N/A,None,Amorphous
950,10.1016-j.jnoncrysol.2023.122757.txt,10.1016-j.jnoncrysol.2023.122757.txt,Fe35Ni20Cr8Co12Mo5P12C4B4,1,amorphous,experimental,"Fluxing and J-quenching, Temperature: 1150, Time: 3 hours, Pressure: 50 Pa vacuum",N/A,None,Amorphous
950,10.1016-j.jnoncrysol.2023.122757.txt,10.1016-j.jnoncrysol.2023.122757.txt,Fe35Ni20Cr4Co16Mo5P12C4B4,3,"amorphous + (Fe, Ni, Mo)23B6 + (Cr, Co, Mo)23C6",experimental,"Fluxing and J-quenching, Temperature: 1150, Time: 3 hours, Pressure: 50 Pa vacuum",N/A,None,Amorphous
951,10.1016-j.matdes.2023.112387.txt,10.1016-j.matdes.2023.112387.txt,CrCoNi,1,FCC,experimental,"arc melting, Temperature: 1200, Time: 48 hours, Atmosphere: argon",N/A,None,Single Solid Solution
952,10.1016-j.jmst.2021.05.037.txt,10.1016-j.jmst.2021.05.037.txt,CrCoNi,1,FCC,experimental,"induction melting, Homogenization temperature: 1200, Homogenization time: 6 hours, Cooling method: water quenching",N/A,None,Single Solid Solution
952,10.1016-j.jmst.2021.05.037.txt,10.1016-j.jmst.2021.05.037.txt,Cr36Co36Ni28,2,FCC + HCP martensite,experimental,"induction melting, Homogenization temperature: 1200, Homogenization time: 6 hours, Cooling method: water quenching",N/A,None,Mixed Solution
952,10.1016-j.jmst.2021.05.037.txt,10.1016-j.jmst.2021.05.037.txt,Cr30Co30Ni40,2,FCC + twin boundaries within fcc matrix,experimental,"induction melting, Homogenization temperature: 1200, Homogenization time: 6 hours, Cooling method: water quenching",N/A,"Cold rolled to 1 mm thickness, annealed at 950 °C for 25 minutes",Mixed Solution
952,10.1016-j.jmst.2021.05.037.txt,10.1016-j.jmst.2021.05.037.txt,Cr20Co60Ni20,2,FCC + HCP martensite,experimental,"induction melting, Homogenization temperature: 1200, Homogenization time: 6 hours, Cooling method: water quenching",N/A,Annealed at 950 °C for 30 minutes,Mixed Solution
952,10.1016-j.jmst.2021.05.037.txt,10.1016-j.jmst.2021.05.037.txt,Cr15Co55Ni30,2,FCC + HCP martensite,experimental,"induction melting, Homogenization temperature: 1200, Homogenization time: 6 hours, Cooling method: water quenching",N/A,Annealed at 950 °C for 30 minutes,Mixed Solution
952,10.1016-j.jmst.2021.05.037.txt,10.1016-j.jmst.2021.05.037.txt,Cr15Co50Ni35,2,FCC + twin boundaries within fcc matrix,experimental,"induction melting, Homogenization temperature: 1200, Homogenization time: 6 hours, Cooling method: water quenching",N/A,Annealed at 950 °C for 30 minutes,Mixed Solution
952,10.1016-j.jmst.2021.05.037.txt,10.1016-j.jmst.2021.05.037.txt,Cr40Co20Ni40,3,FCC + HCP martensite + twin boundaries within fcc matrix,experimental,"induction melting, Homogenization temperature: 1200, Homogenization time: 6 hours, Cooling method: water quenching",N/A,Annealed at 950 °C for 30 minutes,Mixed Solution
952,10.1016-j.jmst.2021.05.037.txt,10.1016-j.jmst.2021.05.037.txt,Cr25Fe50-xCoxNi25,3,FCC + HCP martensite + twin boundaries within fcc matrix,experimental,"induction melting, Homogenization temperature: 1200, Homogenization time: 6 hours, Cooling method: water quenching",N/A,Annealed at 950 °C for 30 minutes,Mixed Solution
952,10.1016-j.jmst.2021.05.037.txt,10.1016-j.jmst.2021.05.037.txt,Co35Cr25Fe40-yNiy,2,FCC + HCP martensite,experimental,"induction melting, Homogenization temperature: 1200, Homogenization time: 6 hours, Cooling method: water quenching",N/A,Annealed at 950 °C for 30 minutes,Mixed Solution
952,10.1016-j.jmst.2021.05.037.txt,10.1016-j.jmst.2021.05.037.txt,CrMnFeCo,2,FCC + HCP martensite,experimental,"induction melting, Homogenization temperature: 1200, Homogenization time: 6 hours, Cooling method: water quenching",N/A,Annealed at 950 °C for 30 minutes,Mixed Solution
952,10.1016-j.jmst.2021.05.037.txt,10.1016-j.jmst.2021.05.037.txt,CrMnFeCoNi,2,FCC + HCP martensite,experimental,"induction melting, Homogenization temperature: 1200, Homogenization time: 6 hours, Cooling method: water quenching",N/A,Annealed at 950 °C for 30 minutes,Mixed Solution
952,10.1016-j.jmst.2021.05.037.txt,10.1016-j.jmst.2021.05.037.txt,CrFeCoNi,2,FCC + HCP martensite,experimental,"induction melting, Homogenization temperature: 1200, Homogenization time: 6 hours, Cooling method: water quenching",N/A,Annealed at 950 °C for 30 minutes,Mixed Solution
953,10.1016-j.surfcoat.2020.126539.txt,10.1016-j.surfcoat.2020.126539.txt,TaNbSiZrCr,3,BCC + FCC + no specific structure Amorphous,experimental,"RF unbalanced magnetron sputtering, Base pressure: $2 \times 10^{-5}$ Torr, Working pressure: $2 \times 10^{-3}$ Torr, Cr interlayer thickness: approximately 70 nm, Main hea coating parameters: {'substrate_bias_voltage': '-55 V', 'target_current': '2 A', 'frequency': '13.56 MHz', 'deposition_time': '60 minutes'}, Nitrogen doping: {'argon_flow_rate': '20 sccm', 'nitrogen_flow_rates': [0, 4, 6, 8, 10], 'corresponding_N2/Ar_ratios': [0, 0.2, 0.3, 0.4, 0.5]}, Annealing: {'temperature': 750, 'duration': '60 minutes', 'cooling_rate': '1.5 °C/min'}",N/A,No partially ordered structure or High Entropy Intermetallic in the initial state,Mixed Solution
954,10.1016-j.intermet.2022.107710.txt,10.1016-j.intermet.2022.107710.txt,CrMnFeCoNi,1,FCC,experimental,"laser melting deposition (LMD), Laser power: [600, 800, 1000], Laser spot diameter: 2, Scanning speed: 800, Powder feed rate: 10, Feeding pressure: 0.9, Overlap rate: 50",N/A,None,Single Solid Solution
955,10.1016-j.mcat.2022.112141.txt,10.1016-j.mcat.2022.112141.txt,CoCrFeNiPd,1,FCC,theoretical,"Density Functional Theory, Exchange-correlation functional: PBE, Pseudopotentials: PAW, Cutoff energy: 400, Sampling strategy: Monkhorst-Pack (MP) 4 × 4 × 1 grid, Vacuum spacing: 25, Convergence thresholds: 10−5 eV in energy and 0.02 eV/Å in force",N/A,None,Single Solid Solution
955,10.1016-j.mcat.2022.112141.txt,10.1016-j.mcat.2022.112141.txt,Cu(FeCoNiPd),1,FCC,theoretical,"Density Functional Theory, Exchange-correlation functional: PBE, Pseudopotentials: PAW, Cutoff energy: 400, Sampling strategy: Monkhorst-Pack (MP) 4 × 4 × 1 grid, Vacuum spacing: 25, Convergence thresholds: 10−5 eV in energy and 0.02 eV/Å in force",N/A,None,Single Solid Solution
955,10.1016-j.mcat.2022.112141.txt,10.1016-j.mcat.2022.112141.txt,Fe(CoNiCuPd),1,FCC,theoretical,"Density Functional Theory, Exchange-correlation functional: PBE, Pseudopotentials: PAW, Cutoff energy: 400, Sampling strategy: Monkhorst-Pack (MP) 4 × 4 × 1 grid, Vacuum spacing: 25, Convergence thresholds: 10−5 eV in energy and 0.02 eV/Å in force",N/A,None,Single Solid Solution
955,10.1016-j.mcat.2022.112141.txt,10.1016-j.mcat.2022.112141.txt,Ni(FeCoCuPd),1,FCC,theoretical,"Density Functional Theory, Exchange-correlation functional: PBE, Pseudopotentials: PAW, Cutoff energy: 400, Sampling strategy: Monkhorst-Pack (MP) 4 × 4 × 1 grid, Vacuum spacing: 25, Convergence thresholds: 10−5 eV in energy and 0.02 eV/Å in force",N/A,None,Single Solid Solution
955,10.1016-j.mcat.2022.112141.txt,10.1016-j.mcat.2022.112141.txt,Pd(FeCoNiCu),1,FCC,theoretical,"Density Functional Theory, Exchange-correlation functional: PBE, Pseudopotentials: PAW, Cutoff energy: 400, Sampling strategy: Monkhorst-Pack (MP) 4 × 4 × 1 grid, Vacuum spacing: 25, Convergence thresholds: 10−5 eV in energy and 0.02 eV/Å in force",N/A,None,Single Solid Solution
956,10.1016-j.msea.2021.141940.txt,10.1016-j.msea.2021.141940.txt,CoCrFeMnNi,1,FCC,experimental,"cold-crucible melting, Raw materials: high purity (>99.99%) chemical elements (Co, Cr, Fe, Mn, Ni), Temperature: 1000 °C (annealing), Time: 2 hours (annealing), Post processing: water quenching",N/A,No partial ordering or intermetallic phases observed,Single Solid Solution
957,10.1016-j.ceramint.2023.05.098.txt,10.1016-j.ceramint.2023.05.098.txt,FeNiCrCoCu,1,FCC,experimental,"magnetron sputtering, Power: 120, Argon flow rate: 6.0, Temperature: 200",N/A,None,Mixed Solution
957,10.1016-j.ceramint.2023.05.098.txt,10.1016-j.ceramint.2023.05.098.txt,WTaMoNbCr,1,BCC,experimental,"magnetron sputtering, Power: 120, Argon flow rate: 6.0, Temperature: 200",N/A,None,Single Solid Solution
958,10.1016-j.jallcom.2022.164683.txt,10.1016-j.jallcom.2022.164683.txt,Al2CuTiV,4,BCC + FCC + L21 ordered phase + L21 nanoparticles (βII),experimental,"arc melting, Temperature: around 1400°C, Time: multiple melting cycles",N/A,Partially ordered L21 phase,Mixed Solution
959,10.1016-j.intermet.2022.107586.txt,10.1016-j.intermet.2022.107586.txt,HfTaTiVZr,1,BCC,experimental,"vacuum arc melting, Temperature: not specified, Time: not specified, Remelting: 6 times",N/A,None,Single Solid Solution
960,10.1016-j.jpcs.2023.111668.txt,10.1016-j.jpcs.2023.111668.txt,FeCoNiCuMn,1,FCC,experimental,"solvothermal followed by thermal reduction, Solvothermal temperature: 120, Solvothermal time: 8 hours, Thermal reduction temperatures: [800, 900, 950, 1000], Thermal reduction time: 2 hours, Atmosphere: Ar/H2 (Ar 90% and H2 10%)",N/A,Zn evaporation during thermal reduction,Single Solid Solution
961,10.1016-j.cirp.2022.03.009.txt,10.1016-j.cirp.2022.03.009.txt,CoCrFeNiMo,2,BCC + FCC,experimental,"electrochemical additive manufacturing (ECAM), Electrolyte components: .485 M H3BO3, .5 M Na3Cit, .25 M H2SO4, .5 M NaCl, Deposition parameters: closed-loop current monitoring, spike feedback, pillar geometry of 300 voxels with 4.5 μm spacing",N/A,Compositional grading achieved by concurrent dissolution of source metal anodes,Mixed Solution
962,10.1016-j.matchemphys.2020.123558.txt,10.1016-j.matchemphys.2020.123558.txt,CoCrFeMnNiV,3,"FCC + orthorhombic (Intermetallic) + Cr-O, V-O",experimental,"mechanical alloying and spark plasma sintering, Ma: {'milling_speed': 300, 'ball_to_powder_weight_ratio': 10, 'process_controlling_agent': 'toluene', 'milling_media': 'WC vials and balls'}, Sps: {'temperature': 1173, 'time': 5, 'pressure': 60}",N/A,Suppression of σ-phase after SPS,Mixed Solution
963,10.1016-j.jmrt.2023.04.167.txt,10.1016-j.jmrt.2023.04.167.txt,CoCrFeNiMo,1,FCC,experimental,"electrode induction gas atomization (EIGA), Heating power: 31, Bar feeding speed: 0.05, Gas atomization pressure: [4.5, 5.5, 6.5]",N/A,None,Single Solid Solution
965,10.1016-j.matlet.2020.129286.txt,10.1016-j.matlet.2020.129286.txt,TiZrHfNbTaAl,1,BCC,experimental,"arc melting, Temperature: 1373, Time: 7.2 ks, Pressure: vacuum",N/A,None,Single Solid Solution
965,10.1016-j.matlet.2020.129286.txt,10.1016-j.matlet.2020.129286.txt,TiZrHfNbTaAl,1,BCC,experimental,"arc melting, Temperature: 1373, Time: 7.2 ks, Pressure: vacuum",N/A,None,Single Solid Solution
965,10.1016-j.matlet.2020.129286.txt,10.1016-j.matlet.2020.129286.txt,TiZrHfNbTaAl,1,BCC,experimental,"arc melting, Temperature: 1373, Time: 7.2 ks, Pressure: vacuum",N/A,None,Single Solid Solution
965,10.1016-j.matlet.2020.129286.txt,10.1016-j.matlet.2020.129286.txt,TiZrHfNbTaAl,1,BCC,experimental,"arc melting, Temperature: 1373, Time: 7.2 ks, Pressure: vacuum",N/A,None,Single Solid Solution
965,10.1016-j.matlet.2020.129286.txt,10.1016-j.matlet.2020.129286.txt,TiZrHfNbTaAl,1,BCC,experimental,"arc melting, Temperature: 1373, Time: 7.2 ks, Pressure: vacuum",N/A,None,Single Solid Solution
965,10.1016-j.matlet.2020.129286.txt,10.1016-j.matlet.2020.129286.txt,TiZrHfNbTaAl,1,BCC,experimental,"arc melting, Temperature: 1373, Time: 7.2 ks, Pressure: vacuum",N/A,None,Single Solid Solution
965,10.1016-j.matlet.2020.129286.txt,10.1016-j.matlet.2020.129286.txt,TiZrHfNbTaAl,1,BCC,experimental,"arc melting, Temperature: 1373, Time: 7.2 ks, Pressure: vacuum",N/A,None,Single Solid Solution
965,10.1016-j.matlet.2020.129286.txt,10.1016-j.matlet.2020.129286.txt,TiZrHfNbTaAl,1,BCC,experimental,"arc melting, Temperature: 1373, Time: 7.2 ks, Pressure: vacuum",N/A,None,Single Solid Solution
965,10.1016-j.matlet.2020.129286.txt,10.1016-j.matlet.2020.129286.txt,TiZrHfNbTaAl,1,BCC,experimental,"arc melting, Temperature: 1373, Time: 7.2 ks, Pressure: vacuum",N/A,None,Single Solid Solution
965,10.1016-j.matlet.2020.129286.txt,10.1016-j.matlet.2020.129286.txt,TiZrHfNbTaAl,1,BCC,experimental,"arc melting, Temperature: 1373, Time: 7.2 ks, Pressure: vacuum",N/A,None,Single Solid Solution
965,10.1016-j.matlet.2020.129286.txt,10.1016-j.matlet.2020.129286.txt,TiZrHfNbTaAl,1,BCC,experimental,"arc melting, Temperature: 1373, Time: 7.2 ks, Pressure: vacuum",N/A,None,Single Solid Solution
965,10.1016-j.matlet.2020.129286.txt,10.1016-j.matlet.2020.129286.txt,TiZrHfNbTaAl,1,BCC,experimental,"arc melting, Temperature: 1373, Time: 7.2 ks, Pressure: vacuum",N/A,None,Single Solid Solution
966,10.1016-j.intermet.2022.107557.txt,10.1016-j.intermet.2022.107557.txt,FeCoCrNi,1,FCC,experimental,"selective laser melting (SLM), Laser power: 300, Scanning speed: 700, Hatching space: 0.09, Volume energy density: 95.24, Powder characteristics: gas atomized Fe25Co25Cr25Ni25 (at. %) equiatomic HEAs powder (15–53 μm), Equipment: HK PM250, Wuhan Huake 3D Technology Co., LTD, Substrate: 316L stainless steel, Atmosphere: constant flow of argon (residual oxygen concentration approx. 0.1%), Temperature: powders dried at 80 °C for 24 h before SLM",N/A,None,Single Solid Solution
967,10.1016-j.matlet.2022.133144.txt,10.1016-j.matlet.2022.133144.txt,AlNbTiVZr,2,BCC + HCP C14 Laves,experimental,"vacuum arc melting, Temperature: not specified, Time: multiple melts",N/A,"No post-processing mentioned, as-cast condition",Mixed Solution
968,10.1016-j.actamat.2022.118410.txt,10.1016-j.actamat.2022.118410.txt,FeCrCoNi,1,FCC,experimental,"arc melting, Temperature: 1200, Time: 2 hours",N/A,Cr segregation at grain boundaries in 25Fe alloy,Single Solid Solution
969,10.1016-j.msea.2023.145815.txt,10.1016-j.msea.2023.145815.txt,AlCoCrFeNiTa,3,BCC B2 (Intermetallic) + C14 Laves phase + FCC,experimental,"arc melting, Temperature: 1600, Time: 30 minutes",N/A,None,Mixed Solution
969,10.1016-j.msea.2023.145815.txt,10.1016-j.msea.2023.145815.txt,CoCrFeNi,1,FCC,experimental,"arc melting, Temperature: 1598.25, Time: 30 minutes",N/A,None,Single Solid Solution
969,10.1016-j.msea.2023.145815.txt,10.1016-j.msea.2023.145815.txt,CoCrFeNiMo,3,BCC B2 (Intermetallic) + C14 Laves phase + FCC,experimental,"arc melting, Temperature: 1600, Time: 30 minutes",N/A,None,Mixed Solution
969,10.1016-j.msea.2023.145815.txt,10.1016-j.msea.2023.145815.txt,CoCrFeNiNb,3,BCC B2 (Intermetallic) + C14 Laves phase + FCC,experimental,"arc melting, Temperature: 1600, Time: 30 minutes",N/A,Partially ordered B2 phase (High Entropy Intermetallic),Mixed Solution
969,10.1016-j.msea.2023.145815.txt,10.1016-j.msea.2023.145815.txt,CoCrFeNiTa,3,BCC B2 (Intermetallic) + C14 Laves phase + FCC,experimental,"arc melting, Temperature: 1600, Time: 30 minutes",N/A,Partially ordered B2 phase (High Entropy Intermetallic),Mixed Solution
969,10.1016-j.msea.2023.145815.txt,10.1016-j.msea.2023.145815.txt,CoCrFeNiW,3,BCC B2 (Intermetallic) + C14 Laves phase + FCC,experimental,"arc melting, Temperature: 1600, Time: 30 minutes",N/A,Partially ordered B2 phase (High Entropy Intermetallic),Mixed Solution
969,10.1016-j.msea.2023.145815.txt,10.1016-j.msea.2023.145815.txt,AlCoCrFeNi,3,BCC B2 (Intermetallic) + C14 Laves phase + FCC,experimental,"arc melting, Temperature: 1600, Time: 30 minutes",N/A,Partially ordered B2 phase (High Entropy Intermetallic),Mixed Solution
969,10.1016-j.msea.2023.145815.txt,10.1016-j.msea.2023.145815.txt,AlCoCrFeNiMo,3,BCC B2 (Intermetallic) + C14 Laves phase + FCC,experimental,"arc melting, Temperature: 1600, Time: 30 minutes",N/A,Partially ordered B2 phase (High Entropy Intermetallic),Mixed Solution
969,10.1016-j.msea.2023.145815.txt,10.1016-j.msea.2023.145815.txt,AlCoCrFeNiNb,3,BCC B2 (Intermetallic) + C14 Laves phase + FCC,experimental,"arc melting, Temperature: 1600, Time: 30 minutes",N/A,Partially ordered B2 phase (High Entropy Intermetallic),Mixed Solution
969,10.1016-j.msea.2023.145815.txt,10.1016-j.msea.2023.145815.txt,AlCoCrFeNiTa,3,BCC B2 (Intermetallic) + C14 Laves phase + FCC,experimental,"arc melting, Temperature: 1600, Time: 30 minutes",N/A,Partially ordered B2 phase (High Entropy Intermetallic),Mixed Solution
969,10.1016-j.msea.2023.145815.txt,10.1016-j.msea.2023.145815.txt,AlCoCrFeNiW,3,BCC B2 (Intermetallic) + C14 Laves phase + FCC,experimental,"arc melting, Temperature: 1600, Time: 30 minutes",N/A,Partially ordered B2 phase (High Entropy Intermetallic),Mixed Solution
969,10.1016-j.msea.2023.145815.txt,10.1016-j.msea.2023.145815.txt,AlCoCrFeNiX,3,BCC B2 (Intermetallic) + C14 Laves phase + FCC,experimental,"arc melting, Temperature: 1600, Time: 30 minutes",N/A,Partially ordered B2 phase (High Entropy Intermetallic),Mixed Solution
970,10.1016-j.msea.2021.142290.txt,10.1016-j.msea.2021.142290.txt,AlHfNbTaTiVW,2,B2 (Intermetallic) + BCC,experimental,"vacuum melting furnace, Purity of metals: >99.9 wt%, Atmosphere: Ti-gettered argon, Intermediate alloys: Ti–Al and Nb–V–Ta-Hf-W, Remelting: at least six times, Rodlike samples: Φ6 mm × 40 mm",N/A,Partially ordered structure (High Entropy Intermetallic),Mixed Solution
970,10.1016-j.msea.2021.142290.txt,10.1016-j.msea.2021.142290.txt,HfNbTaTiZr,1,BCC,experimental,"arc melting, Temperature: 1600, Time: 30 minutes",N/A,None,Single Solid Solution
970,10.1016-j.msea.2021.142290.txt,10.1016-j.msea.2021.142290.txt,AlCuCoCrFeNi,1,FCC,experimental,"arc melting, Temperature: 1550, Time: 45 minutes",N/A,None,Single Solid Solution
970,10.1016-j.msea.2021.142290.txt,10.1016-j.msea.2021.142290.txt,MoNbTaW,1,BCC,experimental,"arc melting, Temperature: 1600, Time: 30 minutes",N/A,None,Single Solid Solution
970,10.1016-j.msea.2021.142290.txt,10.1016-j.msea.2021.142290.txt,MoNbTaVW,1,BCC,experimental,"arc melting, Temperature: 1600, Time: 30 minutes",N/A,None,Single Solid Solution
970,10.1016-j.msea.2021.142290.txt,10.1016-j.msea.2021.142290.txt,HfNbTaTiZr,1,BCC,experimental,"arc melting, Temperature: 1600, Time: 30 minutes",N/A,None,Single Solid Solution
970,10.1016-j.msea.2021.142290.txt,10.1016-j.msea.2021.142290.txt,AlHfNbTaTiZr,1,BCC,experimental,"arc melting, Temperature: 1600, Time: 30 minutes",N/A,None,Single Solid Solution
970,10.1016-j.msea.2021.142290.txt,10.1016-j.msea.2021.142290.txt,CrHfNbTaTiVZr,1,BCC,experimental,"arc melting, Temperature: 1600, Time: 30 minutes",N/A,None,Single Solid Solution
970,10.1016-j.msea.2021.142290.txt,10.1016-j.msea.2021.142290.txt,HfNbTaTiZr,1,BCC,experimental,"arc melting, Temperature: 1600, Time: 30 minutes",N/A,None,Single Solid Solution
970,10.1016-j.msea.2021.142290.txt,10.1016-j.msea.2021.142290.txt,HfNbTaTiVZr,1,BCC,experimental,"arc melting, Temperature: 1600, Time: 30 minutes",N/A,None,Single Solid Solution
970,10.1016-j.msea.2021.142290.txt,10.1016-j.msea.2021.142290.txt,AlHfNbTaTiZr,1,BCC,experimental,"arc melting, Temperature: 1600, Time: 30 minutes",N/A,None,Single Solid Solution
971,10.1016-j.jnoncrysol.2023.122405.txt,10.1016-j.jnoncrysol.2023.122405.txt,Cu53.58Zr29.7Hf16.72,1,amorphous,experimental,"arc melting, copper mold casting, single roll spinning, Temperature: Not specified, Time: Not specified",N/A,None,Amorphous
971,10.1016-j.jnoncrysol.2023.122405.txt,10.1016-j.jnoncrysol.2023.122405.txt,Cu52.1Zr38.05Hf9.85,1,amorphous,experimental,"arc melting, copper mold casting, single roll spinning, Temperature: Not specified, Time: Not specified",N/A,None,Amorphous
971,10.1016-j.jnoncrysol.2023.122405.txt,10.1016-j.jnoncrysol.2023.122405.txt,Cu55Zr10Hf35,1,amorphous,experimental,"arc melting, copper mold casting, single roll spinning, Temperature: Not specified, Time: Not specified",N/A,None,Amorphous
971,10.1016-j.jnoncrysol.2023.122405.txt,10.1016-j.jnoncrysol.2023.122405.txt,Cu50Zr45Hf5,1,amorphous,experimental,"arc melting, copper mold casting, single roll spinning, Temperature: Not specified, Time: Not specified",N/A,None,Amorphous
971,10.1016-j.jnoncrysol.2023.122405.txt,10.1016-j.jnoncrysol.2023.122405.txt,Cu50Zr40Hf10,1,amorphous,experimental,"arc melting, copper mold casting, single roll spinning, Temperature: Not specified, Time: Not specified",N/A,None,Amorphous
971,10.1016-j.jnoncrysol.2023.122405.txt,10.1016-j.jnoncrysol.2023.122405.txt,Cu55.09Zr21.12Hf23.79,1,partially crystalline,experimental,"arc melting, copper mold casting, single roll spinning, Temperature: Not specified, Time: Not specified",N/A,None,Intermetallic
971,10.1016-j.jnoncrysol.2023.122405.txt,10.1016-j.jnoncrysol.2023.122405.txt,Cu50Zr25Hf25,1,partially crystalline,experimental,"arc melting, copper mold casting, single roll spinning, Temperature: Not specified, Time: Not specified",N/A,None,Intermetallic
971,10.1016-j.jnoncrysol.2023.122405.txt,10.1016-j.jnoncrysol.2023.122405.txt,Cu10Zr7,1,intermetallic compound (Intermetallic),experimental,"arc melting, copper mold casting, Temperature: Not specified, Time: Not specified",N/A,None,Intermetallic
971,10.1016-j.jnoncrysol.2023.122405.txt,10.1016-j.jnoncrysol.2023.122405.txt,Cu51Hf14,1,intermetallic compound (Intermetallic),experimental,"arc melting, copper mold casting, Temperature: Not specified, Time: Not specified",N/A,None,Intermetallic
971,10.1016-j.jnoncrysol.2023.122405.txt,10.1016-j.jnoncrysol.2023.122405.txt,Cu58.8Zr23.98Hf17.22,1,intermetallic compound (Intermetallic),experimental,"arc melting, copper mold casting, Temperature: Not specified, Time: Not specified",N/A,None,Intermetallic
971,10.1016-j.jnoncrysol.2023.122405.txt,10.1016-j.jnoncrysol.2023.122405.txt,Cu58.8Zr20.69Hf10.51,1,intermetallic compound (Intermetallic),experimental,"arc melting, copper mold casting, Temperature: Not specified, Time: Not specified",N/A,None,Intermetallic
971,10.1016-j.jnoncrysol.2023.122405.txt,10.1016-j.jnoncrysol.2023.122405.txt,Cu65.44Zr27.29Hf7.27,1,intermetallic compound (Intermetallic),experimental,"arc melting, copper mold casting, Temperature: Not specified, Time: Not specified",N/A,None,Intermetallic
973,10.1016-j.addma.2022.103282.txt,10.1016-j.addma.2022.103282.txt,Fe40Mn20Co20Cr15Si5,2,FCC + HCP,experimental,"additive friction stir deposition (AFSD), Tool rotation rates (ω): varied, Tool traverse speeds (v): varied, Other parameters: actuator feed and layer thickness kept constant",N/A,Dual-phase microstructure with higher fraction of ε-phase in as-deposited state,Mixed Solution
974,10.1016-j.jallcom.2023.170882.txt,10.1016-j.jallcom.2023.170882.txt,CrMnFeCoNi,2,"FCC + Al-rich phases (Al, Mn, Cr) and (Al, Co, Ni, Fe)",experimental,"rotation friction extrusion (RFE), Rotation speed: 420, Extrusion speed: 0.2, Heating temperature: 120",N/A,None,Mixed Solution
976,10.1016-j.matlet.2020.129255.txt,10.1016-j.matlet.2020.129255.txt,AlNb2TiV,2,B2 (CsCl-type structure) (Intermetallic) + BCC,experimental,"arc melting, Temperature: above 2000°C, Atmosphere: high-purity argon",N/A,Partially ordered structure,Mixed Solution
976,10.1016-j.matlet.2020.129255.txt,10.1016-j.matlet.2020.129255.txt,AlNbTiV,1,BCC,experimental,"arc melting, Temperature: above 2000°C, Atmosphere: high-purity argon",N/A,None,Single Solid Solution
976,10.1016-j.matlet.2020.129255.txt,10.1016-j.matlet.2020.129255.txt,TiZrHfNbTa,1,BCC,experimental,"arc melting, Temperature: above 2000°C, Atmosphere: high-purity argon",N/A,None,Single Solid Solution
976,10.1016-j.matlet.2020.129255.txt,10.1016-j.matlet.2020.129255.txt,VNbTaMoW,1,BCC,experimental,"arc melting, Temperature: above 2000°C, Atmosphere: high-purity argon",N/A,None,Single Solid Solution
976,10.1016-j.matlet.2020.129255.txt,10.1016-j.matlet.2020.129255.txt,AlMo0.5NbTa0.5TiZr0.5,2,B2 (CsCl-type structure) (Intermetallic) + BCC,experimental,"arc melting, Temperature: above 2000°C, Atmosphere: high-purity argon",N/A,Partially ordered structure,Mixed Solution
976,10.1016-j.matlet.2020.129255.txt,10.1016-j.matlet.2020.129255.txt,TaxHfZrTi,2,B2 (CsCl-type structure) (Intermetallic) + BCC,experimental,"arc melting, Temperature: above 2000°C, Atmosphere: high-purity argon",N/A,Partially ordered structure,Mixed Solution
976,10.1016-j.matlet.2020.129255.txt,10.1016-j.matlet.2020.129255.txt,Nb–15A1–20V,1,BCC,experimental,"arc melting, Temperature: above 2000°C, Atmosphere: high-purity argon",N/A,None,Single Solid Solution
976,10.1016-j.matlet.2020.129255.txt,10.1016-j.matlet.2020.129255.txt,TiZrHfNbMo,1,BCC,experimental,"arc melting, Temperature: above 2000°C, Atmosphere: high-purity argon",N/A,None,Single Solid Solution
976,10.1016-j.matlet.2020.129255.txt,10.1016-j.matlet.2020.129255.txt,CoCrFeNiNb,1,BCC,experimental,"arc melting, Temperature: above 2000°C, Atmosphere: high-purity argon",N/A,None,Single Solid Solution
977,10.1016-j.msea.2022.143944.txt,10.1016-j.msea.2022.143944.txt,CoCrNiMo,1,FCC,Experimental,"arc melting, Temperature: 1473, Time: 2 hours, Post-processing: {'homogenization': {'temperature': 1473, 'time': '2 hours'}, 'cold-rolling': {'reduction_ratio': 60}, 'annealing': {'temperature': 1173, 'time': '2 hours'}}",N/A,None,Single Solid Solution
977,10.1016-j.msea.2022.143944.txt,10.1016-j.msea.2022.143944.txt,CoCrNiMo0.05,1,FCC,Experimental,"arc melting, Temperature: 1473, Time: 2 hours, Post-processing: {'homogenization': {'temperature': 1473, 'time': '2 hours'}, 'cold-rolling': {'reduction_ratio': 60}, 'annealing': {'temperature': 1173, 'time': '2 hours'}}",N/A,None,Single Solid Solution
977,10.1016-j.msea.2022.143944.txt,10.1016-j.msea.2022.143944.txt,CoCrNiMo0.1,1,FCC,Experimental,"arc melting, Temperature: 1473, Time: 2 hours, Post-processing: {'homogenization': {'temperature': 1473, 'time': '2 hours'}, 'cold-rolling': {'reduction_ratio': 60}, 'annealing': {'temperature': 1173, 'time': '2 hours'}}",N/A,None,Single Solid Solution
977,10.1016-j.msea.2022.143944.txt,10.1016-j.msea.2022.143944.txt,CoCrNiMo0.2,2,FCC + tetragonal,Experimental,"arc melting, Temperature: 1473, Time: 2 hours, Post-processing: {'homogenization': {'temperature': 1473, 'time': '2 hours'}, 'cold-rolling': {'reduction_ratio': 60}, 'annealing': {'temperature': 1173, 'time': '2 hours'}}",N/A,None,Mixed Solution
977,10.1016-j.msea.2022.143944.txt,10.1016-j.msea.2022.143944.txt,CoCrFeMnNi,1,FCC,Experimental,"arc melting, Temperature: 1473, Time: 2 hours, Post-processing: {'homogenization': {'temperature': 1473, 'time': '2 hours'}, 'cold-rolling': {'reduction_ratio': 60}, 'annealing': {'temperature': 1173, 'time': '2 hours'}}",N/A,None,Single Solid Solution
977,10.1016-j.msea.2022.143944.txt,10.1016-j.msea.2022.143944.txt,CoCrNi,1,FCC,Experimental,"arc melting, Temperature: 1473, Time: 2 hours, Post-processing: {'homogenization': {'temperature': 1473, 'time': '2 hours'}, 'cold-rolling': {'reduction_ratio': 60}, 'annealing': {'temperature': 1173, 'time': '2 hours'}}",N/A,None,Single Solid Solution
977,10.1016-j.msea.2022.143944.txt,10.1016-j.msea.2022.143944.txt,CrCoNi,1,FCC,Experimental,"arc melting, Temperature: 1473, Time: 2 hours, Post-processing: {'homogenization': {'temperature': 1473, 'time': '2 hours'}, 'cold-rolling': {'reduction_ratio': 60}, 'annealing': {'temperature': 1173, 'time': '2 hours'}}",N/A,None,Single Solid Solution
