Repository: sourish69/MSE643_CourseProject

# MSE643_CourseProject - Phase-Oriented Generative Design of High-Entropy Alloys

**A generative machine-learning pipeline that designs new alloy compositions to order - you specify the crystal phase you want, and the model proposes chemistries that should form it.**

---

## The idea in one paragraph

High-entropy alloys mix five or more principal elements in near-equal proportions, and their configurational entropy unlocks unusual combinations of strength and thermal stability. The problem is scale: the viable composition space runs to millions of candidates, far beyond what anyone can cast and characterize by hand.

File: Datasets/Vladimir_HEA_database.csv (part 20 of 88)
id,Paper,Name,Alloy,Nb of phase,Phase,Experimental or theoretical,Experimental details,Theoretical details,Special conditions,Type of solution
977,10.1016-j.msea.2022.143944.txt,10.1016-j.msea.2022.143944.txt,FeCoCrNi,1,FCC,Experimental,"arc melting, Temperature: 1473, Time: 2 hours, Post-processing: {'homogenization': {'temperature': 1473, 'time': '2 hours'}, 'cold-rolling': {'reduction_ratio': 60}, 'annealing': {'temperature': 1173, 'time': '2 hours'}}",N/A,None,Single Solid Solution
977,10.1016-j.msea.2022.143944.txt,10.1016-j.msea.2022.143944.txt,Al0.1CoCrFeNi,1,FCC,Experimental,"arc melting, Temperature: 1473, Time: 2 hours, Post-processing: {'homogenization': {'temperature': 1473, 'time': '2 hours'}, 'cold-rolling': {'reduction_ratio': 60}, 'annealing': {'temperature': 1173, 'time': '2 hours'}}",N/A,None,Single Solid Solution
977,10.1016-j.msea.2022.143944.txt,10.1016-j.msea.2022.143944.txt,Al0.3CoCrFeNiTi0.3,1,FCC,Experimental,"arc melting, Temperature: 1473, Time: 2 hours, Post-processing: {'homogenization': {'temperature': 1473, 'time': '2 hours'}, 'cold-rolling': {'reduction_ratio': 60}, 'annealing': {'temperature': 1173, 'time': '2 hours'}}",N/A,None,Single Solid Solution
977,10.1016-j.msea.2022.143944.txt,10.1016-j.msea.2022.143944.txt,FeMnCoCrNi,1,FCC,Experimental,"arc melting, Temperature: 1473, Time: 2 hours, Post-processing: {'homogenization': {'temperature': 1473, 'time': '2 hours'}, 'cold-rolling': {'reduction_ratio': 60}, 'annealing': {'temperature': 1173, 'time': '2 hours'}}",N/A,None,Single Solid Solution
978,10.1016-j.msea.2022.143683.txt,10.1016-j.msea.2022.143683.txt,Fe60(CoNi)30Cr10,3,BCC + FCC + Cr-rich oxides,Experimental,"vacuum induction melting, Temperature: 1373, Time: 6 hours",N/A,No partial ordering observed,Mixed Solution
978,10.1016-j.msea.2022.143683.txt,10.1016-j.msea.2022.143683.txt,Fe64(CoNi)26Cr10,3,BCC + FCC + Cr-rich oxides,Experimental,"vacuum induction melting, Temperature: 1373, Time: 6 hours",N/A,No partial ordering observed,Mixed Solution
978,10.1016-j.msea.2022.143683.txt,10.1016-j.msea.2022.143683.txt,Fe60(CoNi)30Cr10,3,BCC + FCC + Cr-rich oxides,Experimental,"vacuum induction melting, Temperature: 1373, Time: 6 hours",N/A,No partial ordering observed,Mixed Solution
979,10.1016-j.intermet.2024.108198.txt,10.1016-j.intermet.2024.108198.txt,AlTiNbVZr,1,BCC,experimental,"vacuum arc melting, Temperature: not specified, Time: not specified",N/A,None,Single Solid Solution
979,10.1016-j.intermet.2024.108198.txt,10.1016-j.intermet.2024.108198.txt,HfNbTaTiZr,1,BCC,experimental,"vacuum arc melting, Temperature: not specified, Time: not specified",N/A,None,Single Solid Solution
979,10.1016-j.intermet.2024.108198.txt,10.1016-j.intermet.2024.108198.txt,NbTaTiVZr,1,BCC,experimental,"vacuum arc melting, Temperature: not specified, Time: not specified",N/A,None,Single Solid Solution
979,10.1016-j.intermet.2024.108198.txt,10.1016-j.intermet.2024.108198.txt,MoNbTaTiZr,1,BCC,experimental,"vacuum arc melting, Temperature: not specified, Time: not specified",N/A,None,Single Solid Solution
979,10.1016-j.intermet.2024.108198.txt,10.1016-j.intermet.2024.108198.txt,HfNbTaTiZr,1,BCC,experimental,"vacuum arc melting, Temperature: not specified, Time: not specified",N/A,None,Single Solid Solution
979,10.1016-j.intermet.2024.108198.txt,10.1016-j.intermet.2024.108198.txt,AlNbTaTiZr,2,BCC + not specified,experimental,"vacuum arc melting, Temperature: not specified, Time: not specified",N/A,Partially ordered structure,Mixed Solution
979,10.1016-j.intermet.2024.108198.txt,10.1016-j.intermet.2024.108198.txt,MoTiVZr,1,BCC,experimental,"vacuum arc melting, Temperature: not specified, Time: not specified",N/A,None,Single Solid Solution
979,10.1016-j.intermet.2024.108198.txt,10.1016-j.intermet.2024.108198.txt,MoTiVZr,1,BCC,experimental,"vacuum arc melting, Temperature: not specified, Time: not specified",N/A,None,Single Solid Solution
979,10.1016-j.intermet.2024.108198.txt,10.1016-j.intermet.2024.108198.txt,MoTiVZr,1,BCC,experimental,"vacuum arc melting, Temperature: not specified, Time: not specified",N/A,None,Single Solid Solution
979,10.1016-j.intermet.2024.108198.txt,10.1016-j.intermet.2024.108198.txt,MoTiVZr,1,BCC,experimental,"vacuum arc melting, Temperature: not specified, Time: not specified",N/A,None,Single Solid Solution
979,10.1016-j.intermet.2024.108198.txt,10.1016-j.intermet.2024.108198.txt,AlCoCrCuFeNiV,1,not specified,experimental,"vacuum arc melting, Temperature: not specified, Time: not specified",N/A,Insufficient information,Intermetallic
979,10.1016-j.intermet.2024.108198.txt,10.1016-j.intermet.2024.108198.txt,MoTiVZr,1,BCC,experimental,"vacuum arc melting, Temperature: not specified, Time: not specified",N/A,None,Single Solid Solution
980,10.1016-j.jallcom.2022.167011.txt,10.1016-j.jallcom.2022.167011.txt,NiCrFeCoMo0.2,3,FCC + σ phase + NiCrFeCoMo,experimental,"selective laser melting (SLM), Laser power: 330, Scanning speed: 1200, Scanning spacing: 0.1, Powder layer thickness: 0.06, Atmosphere: Ar, with oxygen content below 300 ppm",N/A,Mo-rich σ phase precipitates near molten pool boundary,Mixed Solution
981,10.1016-j.matchemphys.2017.08.061.txt,10.1016-j.matchemphys.2017.08.061.txt,AlCrCoFeMn,1,BCC,theoretical,"First-principle alloy theory, Exchange-correlation approximation: Perdew-Burke-Ernzerhof (PBE), Kohn-sham equations: Solved within the scalar-relativistic approximation and soft-core scheme, Green's function: Calculated for 16 complex energy points distributed around the valence states, Muffin-tin basis set: Included s, p, d, and f orbitals, Brillouin zone integrations: Performed on a 21 × 21 × 21 k-points mesh, Magnetic state modeling: Paramagnetic state modeled with the disordered local moment (DLM) approximation, Calculations: Performed for completely disordered solid solutions, considering static lattices and neglecting electronic and magnetic thermal excitations",N/A,None,Single Solid Solution
982,10.1016-j.msea.2020.139027.txt,10.1016-j.msea.2020.139027.txt,CoFeNi2V0.5Mo0.2,1,FCC,experimental,"vacuum medium frequency induction melting, Homogenization temperature: 1473, Homogenization time: 6 hours, Cold rolling reduction: 90, Annealing temperatures: [973, 1173, 1273], Annealing time: 1 hour, Cooling method: water-quenching",N/A,No partially ordered structures or high entropy intermetallics identified,Single Solid Solution
983,10.1016-j.engfracmech.2021.107615.txt,10.1016-j.engfracmech.2021.107615.txt,AlCoCrFeNi2.1,3,B2 (ordered FCC) (Intermetallic) + BCC + FCC,experimental,"arc melting, Temperature: 1600, Time: 30 minutes",N/A,Partially ordered B2 phase,Mixed Solution
983,10.1016-j.engfracmech.2021.107615.txt,10.1016-j.engfracmech.2021.107615.txt,Fe35Ni25Cr25Mo15,2,BCC + FCC,experimental,"arc melting, Temperature: 1600, Time: 30 minutes",N/A,None,Mixed Solution
983,10.1016-j.engfracmech.2021.107615.txt,10.1016-j.engfracmech.2021.107615.txt,Al0.5CoCrFeCuNi,2,BCC + FCC,experimental,"arc melting, Temperature: 1600, Time: 30 minutes",N/A,None,Mixed Solution
983,10.1016-j.engfracmech.2021.107615.txt,10.1016-j.engfracmech.2021.107615.txt,HfNbTaTiZr,2,BCC + HCP,experimental,"arc melting, Temperature: 1600, Time: 30 minutes",N/A,None,Mixed Solution
983,10.1016-j.engfracmech.2021.107615.txt,10.1016-j.engfracmech.2021.107615.txt,CoCrFeNiNbx,3,B2 (ordered FCC) (Intermetallic) + BCC + FCC,experimental,"arc melting, Temperature: 1600, Time: 30 minutes",N/A,Partially ordered B2 phase,Mixed Solution
983,10.1016-j.engfracmech.2021.107615.txt,10.1016-j.engfracmech.2021.107615.txt,AlCoCrFeNi2.1,2,BCC + FCC,experimental,"arc melting, Temperature: 1600, Time: 30 minutes",N/A,Partially ordered B2 phase,Mixed Solution
985,10.1016-j.jallcom.2023.171755.txt,10.1016-j.jallcom.2023.171755.txt,TiZrNbMo,1,BCC,experimental,"arc melting, Temperature: not explicitly stated, typically above 2000°C for Ti-based alloys, Time: not specified",N/A,None,Single Solid Solution
985,10.1016-j.jallcom.2023.171755.txt,10.1016-j.jallcom.2023.171755.txt,TiZrNbMo,1,BCC,experimental,"arc melting, Temperature: not explicitly stated, typically above 2000°C for Ti-based alloys, Time: not specified",N/A,None,Single Solid Solution
985,10.1016-j.jallcom.2023.171755.txt,10.1016-j.jallcom.2023.171755.txt,TiZrNbMo,1,BCC,experimental,"arc melting, Temperature: not explicitly stated, typically above 2000°C for Ti-based alloys, Time: not specified",N/A,None,Single Solid Solution
985,10.1016-j.jallcom.2023.171755.txt,10.1016-j.jallcom.2023.171755.txt,TiZrNbMo,1,BCC,experimental,"arc melting, Temperature: not explicitly stated, typically above 2000°C for Ti-based alloys, Time: not specified",N/A,None,Single Solid Solution
985,10.1016-j.jallcom.2023.171755.txt,10.1016-j.jallcom.2023.171755.txt,TiZrNbMo,1,BCC,experimental,"arc melting, Temperature: not explicitly stated, typically above 2000°C for Ti-based alloys, Time: not specified",N/A,None,Single Solid Solution
986,10.1016-j.surfcoat.2023.130087.txt,10.1016-j.surfcoat.2023.130087.txt,Al0.6CoCrFeNiTi,1,BCC,experimental,"high-velocity oxygen-fuel spraying (HVOF) and atmospheric plasma spraying (APS), Hvof: {'temperature': 'relatively low', 'pressure': 'atmospheric', 'time': 'not specified', 'cooling_rate': 'relatively low'}, Aps: {'temperature': 'high', 'pressure': 'atmospheric', 'time': 'not specified', 'cooling_rate': 'extremely high'}",N/A,No partial ordering or intermetallic formation,Single Solid Solution
987,10.1016-j.actamat.2021.116982.txt,10.1016-j.actamat.2021.116982.txt,CoCrFeNiMoV,1,FCC,experimental,"medium frequency induction melting, Temperature: 1550, Time: 15 minutes, Atmosphere: vacuum and argon, Re-melting: twice",N/A,None,Single Solid Solution
988,10.1016-j.actamat.2023.118806.txt,10.1016-j.actamat.2023.118806.txt,AlCoCrFeNi,1,BCC,Experimental,"arc melting, Temperature: 1600, Time: 30 minutes",N/A,None,Single Solid Solution
988,10.1016-j.actamat.2023.118806.txt,10.1016-j.actamat.2023.118806.txt,AlCoCrNi,1,FCC,Experimental,"arc melting, Temperature: 1600, Time: 30 minutes",N/A,None,Single Solid Solution
988,10.1016-j.actamat.2023.118806.txt,10.1016-j.actamat.2023.118806.txt,AlCoFeNi,1,FCC,Experimental,"arc melting, Temperature: 1600, Time: 30 minutes",N/A,None,Single Solid Solution
988,10.1016-j.actamat.2023.118806.txt,10.1016-j.actamat.2023.118806.txt,AlCoCrNi,1,FCC,Experimental,"arc melting, Temperature: 1600, Time: 30 minutes",N/A,None,Single Solid Solution
988,10.1016-j.actamat.2023.118806.txt,10.1016-j.actamat.2023.118806.txt,CoMoNiVW,2,BCC + Heusler (L21) (Intermetallic),Experimental,"arc melting, Temperature: 1600, Time: 30 minutes",N/A,None,Mixed Solution
988,10.1016-j.actamat.2023.118806.txt,10.1016-j.actamat.2023.118806.txt,CoCrFeNiMnPd,1,FCC,Experimental,"arc melting, Temperature: 1600, Time: 30 minutes",N/A,None,Single Solid Solution
988,10.1016-j.actamat.2023.118806.txt,10.1016-j.actamat.2023.118806.txt,CoCrFeNiMnPd,1,FCC,Experimental,"arc melting, Temperature: 1600, Time: 30 minutes",N/A,None,Single Solid Solution
988,10.1016-j.actamat.2023.118806.txt,10.1016-j.actamat.2023.118806.txt,CoCrFeNiMnPd,1,FCC,Experimental,"arc melting, Temperature: 1600, Time: 30 minutes",N/A,None,Single Solid Solution
988,10.1016-j.actamat.2023.118806.txt,10.1016-j.actamat.2023.118806.txt,CoCrFeNiMnPd,1,FCC,Experimental,"arc melting, Temperature: 1600, Time: 30 minutes",N/A,None,Single Solid Solution
988,10.1016-j.actamat.2023.118806.txt,10.1016-j.actamat.2023.118806.txt,CoCrFeNiNb,1,FCC,Experimental,"arc melting, Temperature: 1600, Time: 30 minutes",N/A,None,Single Solid Solution
988,10.1016-j.actamat.2023.118806.txt,10.1016-j.actamat.2023.118806.txt,CoCrFeNiTa,1,FCC,Experimental,"arc melting, Temperature: 1600, Time: 30 minutes",N/A,None,Single Solid Solution
988,10.1016-j.actamat.2023.118806.txt,10.1016-j.actamat.2023.118806.txt,CoCrFeNiTaVa,1,FCC,Experimental,"arc melting, Temperature: 1600, Time: 30 minutes",N/A,None,Single Solid Solution
989,10.1016-j.mtener.2023.101386.txt,10.1016-j.mtener.2023.101386.txt,CoFeNiGaZn,1,FCC,experimental,"casting-cum-comminution (CCC), Temperature: <123 K, Time: 7 hours",N/A,Pristine surface due to cryomilling,Single Solid Solution
990,10.1016-j.scriptamat.2021.113897.txt,10.1016-j.scriptamat.2021.113897.txt,CoCrNi,1,FCC,experimental,"Taylor-Ulitovsky method, Diameters: [40, 100], Temperature: not explicitly stated, Pressure: not explicitly stated, Time: not explicitly stated",N/A,None,Single Solid Solution
991,10.1016-j.jallcom.2021.158892.txt,10.1016-j.jallcom.2021.158892.txt,FeCoCrNiMnNxSi(x-1),2,FCC + 3.2Fe-3.0Co-24.8Cr-3.3Ni-41.6Mn-20.2N-3.9Si,experimental,"Selective Laser Melting (SLM), Scanning speed: 800, Layer thickness: 30, Hatching space: 80, Scan rotation: 45° and 67°, Atmosphere: Nitrogen",N/A,No additional thermo-mechanical post-processing mentioned,Mixed Solution
992,10.1016-j.ijoes.2023.100405.txt,10.1016-j.ijoes.2023.100405.txt,AlCoCrFeNi2.1,1,laminar and reticular structures,experimental,"arc melting, Furnace: vacuum induction furnace, Metal blocks purity: exceeding 99.5%, Alloy ingot weight: 30, Atmosphere: pure Ar, Mold dimensions: 6 mm thickness, 10 mm width, 80 mm length, Remelting: at least five times",N/A,None,Intermetallic
993,10.1016-j.scriptamat.2021.113839.txt,10.1016-j.scriptamat.2021.113839.txt,WTaVTiCr,1,BCC,experimental,"arc melting, Temperature: not explicitly stated, typically above melting point of constituent elements, Time: not explicitly stated, typically a few minutes per sample",N/A,None,Single Solid Solution
995,10.1016-j.matlet.2023.134568.txt,10.1016-j.matlet.2023.134568.txt,(Bi2/3Sb1/3)2(Te2/5Se2/5S1/5)3,1,HCP,experimental,"spark plasma sintering (SPS), Pressure: 40, Temperature: 723, Time: 5 minutes, Environment: vacuum",N/A,None,Single Solid Solution
996,10.1016-j.intermet.2021.107314.txt,10.1016-j.intermet.2021.107314.txt,AlCoCrFeNi,2,BCC + FCC,experimental,"electromagnetic induction furnace, Temperature: not explicitly stated, but involves rapid cooling, Atmosphere: high-purity Ar, Pressure: initially pumped to ~5 × 10−2 Pa, followed by back-filling with Ar",N/A,No partially ordered structure (High Entropy Intermetallic) in the initial state,Mixed Solution
998,10.1016-j.heliyon.2022.e10541.txt,10.1016-j.heliyon.2022.e10541.txt,CoCrFeMnNi,1,FCC,experimental,"arc melting, Temperature: Not specified in detail, Time: Not specified in detail",N/A,No partially ordered structure or high entropy intermetallic phase mentioned,Single Solid Solution
999,10.1016-j.surfin.2023.103466.txt,10.1016-j.surfin.2023.103466.txt,TiAlNb,2,BCC + HfC,experimental,"PEO and LPDS, Peo: {'voltage': 400, 'time': '10 minutes', 'duty_cycle': 10, 'frequency': 600}, Lpds: {'voltage': 500, 'time': '10 minutes', 'duty_cycle': 10, 'frequency': 600, 'HfC_concentration': 30}",N/A,None,Single Solid Solution
1000,10.1016-j.commatsci.2024.112912.txt,10.1016-j.commatsci.2024.112912.txt,Al0.36FeNiCoCr,1,BCC,Experimental,"arc melting, Temperature: 1600, Time: 10 minutes, Atmosphere: argon",N/A,None,Single Solid Solution
1000,10.1016-j.commatsci.2024.112912.txt,10.1016-j.commatsci.2024.112912.txt,Al0.57NiCoCrFe,1,FCC,Experimental,"arc melting, Temperature: 1600, Time: 10 minutes, Atmosphere: argon",N/A,None,Single Solid Solution
1000,10.1016-j.commatsci.2024.112912.txt,10.1016-j.commatsci.2024.112912.txt,CoCrFeNi,1,FCC,Experimental,"arc melting, Temperature: 1600, Time: 10 minutes, Atmosphere: argon",N/A,None,Single Solid Solution
1000,10.1016-j.commatsci.2024.112912.txt,10.1016-j.commatsci.2024.112912.txt,Fe70Ni10Cr20,1,FCC,Experimental,"arc melting, Temperature: 1600, Time: 10 minutes, Atmosphere: argon",N/A,None,Single Solid Solution
1000,10.1016-j.commatsci.2024.112912.txt,10.1016-j.commatsci.2024.112912.txt,Fe80-xMnxCo10Cr10,1,FCC,Experimental,"arc melting, Temperature: 1600, Time: 10 minutes, Atmosphere: argon",N/A,None,Single Solid Solution
1000,10.1016-j.commatsci.2024.112912.txt,10.1016-j.commatsci.2024.112912.txt,HfTiNbZr,1,BCC,Experimental,"arc melting, Temperature: 1600, Time: 10 minutes, Atmosphere: argon",N/A,None,Single Solid Solution
1000,10.1016-j.commatsci.2024.112912.txt,10.1016-j.commatsci.2024.112912.txt,Mo0.36FeNiCoCr,1,BCC,Experimental,"arc melting, Temperature: 1600, Time: 10 minutes, Atmosphere: argon",N/A,None,Single Solid Solution
1000,10.1016-j.commatsci.2024.112912.txt,10.1016-j.commatsci.2024.112912.txt,MoNbTaW,1,BCC,Experimental,"arc melting, Temperature: 1600, Time: 10 minutes, Atmosphere: argon",N/A,None,Single Solid Solution
1000,10.1016-j.commatsci.2024.112912.txt,10.1016-j.commatsci.2024.112912.txt,MoNbTaWV,1,BCC,Experimental,"arc melting, Temperature: 1600, Time: 10 minutes, Atmosphere: argon",N/A,None,Single Solid Solution
1000,10.1016-j.commatsci.2024.112912.txt,10.1016-j.commatsci.2024.112912.txt,Ni27Co12Cr17Fe37Mn7,1,FCC,Experimental,"arc melting, Temperature: 1600, Time: 10 minutes, Atmosphere: argon",N/A,None,Single Solid Solution
1000,10.1016-j.commatsci.2024.112912.txt,10.1016-j.commatsci.2024.112912.txt,Ni25Co10Cr15Fe35Mn5V10,1,FCC,Experimental,"arc melting, Temperature: 1600, Time: 10 minutes, Atmosphere: argon",N/A,None,Single Solid Solution
1000,10.1016-j.commatsci.2024.112912.txt,10.1016-j.commatsci.2024.112912.txt,Ni40-xFe20CoxCr20Mn20,1,FCC,Experimental,"arc melting, Temperature: 1600, Time: 10 minutes, Atmosphere: argon",N/A,None,Single Solid Solution
1001,10.1016-j.intermet.2021.107161.txt,10.1016-j.intermet.2021.107161.txt,FeCoCrMnWx,4,BCC + FCC + HCP + tetragonal (Intermetallic),Experimental,"vacuum arc melting, Temperature: Not specified, Time: Alloy ingot was remelted at least six times",N/A,Partially ordered intermetallic σ phase present in minor amounts,Mixed Solution
1001,10.1016-j.intermet.2021.107161.txt,10.1016-j.intermet.2021.107161.txt,FeCoCrNiMn,1,FCC,Experimental,"implied vacuum arc melting, Temperature: Not specified, Time: Not specified",N/A,No partially ordered structures,Single Solid Solution
1002,10.1016-j.jallcom.2022.166174.txt,10.1016-j.jallcom.2022.166174.txt,AlCoNiCuFe,3,BCC + FCC + Cu-rich,experimental,"arc melting, Atmosphere: Ar, Temperature: above 1084°C, Remelting steps: 4",N/A,No partial ordering or additional post-processing mentioned,Mixed Solution
1003,10.1016-j.intermet.2022.107507.txt,10.1016-j.intermet.2022.107507.txt,CoCrNi,1,FCC,experimental,"arc melting, Temperature: 1500, Time: standard melting times",N/A,None,Single Solid Solution
1003,10.1016-j.intermet.2022.107507.txt,10.1016-j.intermet.2022.107507.txt,CoCrNiMoWNTiAlTa,2,FCC + TiAlNb,experimental,"arc melting, Temperature: 1500, Time: standard melting times",N/A,None,Mixed Solution
1003,10.1016-j.intermet.2022.107507.txt,10.1016-j.intermet.2022.107507.txt,CoNiCrMo,3,FCC + σ phase + ε-hcp phase,experimental,"traditional metallurgical methods, Temperature: standard melting temperatures, Time: standard melting times",N/A,None,Mixed Solution
1003,10.1016-j.intermet.2022.107507.txt,10.1016-j.intermet.2022.107507.txt,CoNiCrMo,2,FCC + γ′ phase (L12 superlattice),experimental,"traditional metallurgical methods, Temperature: standard melting temperatures, Time: standard melting times",N/A,None,Mixed Solution
1004,10.1016-j.jallcom.2022.164700.txt,10.1016-j.jallcom.2022.164700.txt,MoReRuPdPt,2,FCC + HCP,Experimental,"arc-melting, Materials: Mo, Re, Ru, Pd, Pt, C, Procedure: powders weighed, mixed, pressed into pellets, melted in an arc furnace under argon atmosphere",N/A,Structural transformation from hcp to fcc induced by carbon addition,Mixed Solution
1004,10.1016-j.jallcom.2022.164700.txt,10.1016-j.jallcom.2022.164700.txt,MoReRuPdPtC,2,FCC + HCP,Experimental,"arc-melting, Materials: Mo, Re, Ru, Pd, Pt, C, Procedure: powders weighed, mixed, pressed into pellets, melted in an arc furnace under argon atmosphere",N/A,Structural transformation from hcp to fcc induced by carbon addition,Mixed Solution
1004,10.1016-j.jallcom.2022.164700.txt,10.1016-j.jallcom.2022.164700.txt,MoReRuC,1,FCC,Experimental,"arc-melting, Materials: Mo, Re, Ru, C, Procedure: powders weighed, mixed, pressed into pellets, melted in an arc furnace under argon atmosphere",N/A,Transformation from hcp to fcc structure with carbon addition,Single Solid Solution
1004,10.1016-j.jallcom.2022.164700.txt,10.1016-j.jallcom.2022.164700.txt,MoReRuPdPtC,2,FCC + HCP,Experimental,"arc-melting, Materials: Mo, Re, Ru, Pd, Pt, C, Procedure: powders weighed, mixed, pressed into pellets, melted in an arc furnace under argon atmosphere",N/A,Structural transformation from hcp to fcc induced by carbon addition,Mixed Solution
1005,10.1016-j.actamat.2022.118338.txt,10.1016-j.actamat.2022.118338.txt,CoCrFeNiTiVCrMnCu,1,FCC,experimental,"arc-discharged plasma, Voltage: 33, Current: 230, Duration: 5-10 minutes",N/A,None,Single Solid Solution
1005,10.1016-j.actamat.2022.118338.txt,10.1016-j.actamat.2022.118338.txt,CoCrFeNiTiVCu,1,FCC,experimental,"arc-discharged plasma, Voltage: 33, Current: 230, Duration: 5-10 minutes",N/A,None,Single Solid Solution
1005,10.1016-j.actamat.2022.118338.txt,10.1016-j.actamat.2022.118338.txt,CoCrFeNiTiMnCu,1,FCC,experimental,"arc-discharged plasma, Voltage: 33, Current: 230, Duration: 5-10 minutes",N/A,None,Single Solid Solution
1005,10.1016-j.actamat.2022.118338.txt,10.1016-j.actamat.2022.118338.txt,CoCrFeNiVMnCu,1,FCC,experimental,"arc-discharged plasma, Voltage: 33, Current: 230, Duration: 5-10 minutes",N/A,None,Single Solid Solution
1005,10.1016-j.actamat.2022.118338.txt,10.1016-j.actamat.2022.118338.txt,CoCrFeNiTiCrMn,2,BCC + FCC,experimental,"arc-discharged plasma, Voltage: 33, Current: 230, Duration: 5-10 minutes",N/A,None,Mixed Solution
1005,10.1016-j.actamat.2022.118338.txt,10.1016-j.actamat.2022.118338.txt,CoCrFeNiTiCrCu,2,BCC + FCC,experimental,"arc-discharged plasma, Voltage: 33, Current: 230, Duration: 5-10 minutes",N/A,None,Mixed Solution
1005,10.1016-j.actamat.2022.118338.txt,10.1016-j.actamat.2022.118338.txt,CoCrFeNiCrMnCu,2,BCC + FCC,experimental,"arc-discharged plasma, Voltage: 33, Current: 230, Duration: 5-10 minutes",N/A,None,Mixed Solution
1005,10.1016-j.actamat.2022.118338.txt,10.1016-j.actamat.2022.118338.txt,CoCrFeNiTiVCr,2,BCC + FCC,experimental,"arc-discharged plasma, Voltage: 33, Current: 230, Duration: 5-10 minutes",N/A,None,Mixed Solution
1005,10.1016-j.actamat.2022.118338.txt,10.1016-j.actamat.2022.118338.txt,CoCrFeNiTiMnCr,2,BCC + FCC,experimental,"arc-discharged plasma, Voltage: 33, Current: 230, Duration: 5-10 minutes",N/A,None,Mixed Solution
1006,10.1016-j.jallcom.2018.01.407.txt,10.1016-j.jallcom.2018.01.407.txt,NiCoFeCrGa,2,BCC + FCC,experimental,"induction melting, Temperature: 1274, Time: 5 melting cycles, Atmosphere: inert (argon)",N/A,None,Mixed Solution
1007,10.1016-j.surfcoat.2023.129967.txt,10.1016-j.surfcoat.2023.129967.txt,TaNbWV,1,BCC,experimental,"pack cementation, Temperature: 1100, Time: 9 hours",N/A,None,Single Solid Solution
1007,10.1016-j.surfcoat.2023.129967.txt,10.1016-j.surfcoat.2023.129967.txt,(TaNbWV)Al3,2,tetragonal + AlW,experimental,"pack cementation, Temperature: 1100, Time: 9 hours",N/A,Presence of AlW intermetallic compound particles,Intermetallic
1008,10.1016-j.matpr.2020.02.095.txt,10.1016-j.matpr.2020.02.095.txt,AlMoSiTiW,2,BCC + FCC,Experimental,"spark plasma sintering, Temperature: 1000, Pressure: 50, Holding time: 8",N/A,No explicit theoretical prediction method mentioned,Mixed Solution
1008,10.1016-j.matpr.2020.02.095.txt,10.1016-j.matpr.2020.02.095.txt,AlMoSiTiW,2,BCC + complex structure,Experimental,"spark plasma sintering, Temperature: 1000, Pressure: 50, Holding time: 8",N/A,No explicit theoretical prediction method mentioned,Mixed Solution
1008,10.1016-j.matpr.2020.02.095.txt,10.1016-j.matpr.2020.02.095.txt,AlMoSiTiW,2,BCC + complex structure,Experimental,"spark plasma sintering, Temperature: 1000, Pressure: 50, Holding time: 8",N/A,No explicit theoretical prediction method mentioned,Mixed Solution
1009,10.1016-j.jallcom.2021.160876.txt,10.1016-j.jallcom.2021.160876.txt,Fe40Co20Cr20Mn10Ni10,3,FCC + HCP + stacking faults,experimental,"vacuum induction melting, Temperature: 1373, Time: 2 hours",N/A,None,Mixed Solution
1011,10.1016-j.corsci.2022.110562.txt,10.1016-j.corsci.2022.110562.txt,CrFeNi2,1,FCC,experimental,"arc melting, Temperature: 1100, Duration: 24 hours, Cooling method: water quenching",N/A,None,Single Solid Solution
1011,10.1016-j.corsci.2022.110562.txt,10.1016-j.corsci.2022.110562.txt,CoCrFeNi2,1,FCC,experimental,"arc melting, Temperature: 1100, Duration: 24 hours, Cooling method: water quenching",N/A,None,Single Solid Solution
1011,10.1016-j.corsci.2022.110562.txt,10.1016-j.corsci.2022.110562.txt,AlCoCrFeNi2,2,BCC (Intermetallic) + FCC,experimental,"arc melting, Temperature: 1100, Duration: 24 hours, Cooling method: water quenching",N/A,Partially ordered B2 phase present,Mixed Solution
1012,10.1016-j.matlet.2022.133704.txt,10.1016-j.matlet.2022.133704.txt,AlCrFeCoNi,1,FCC,experimental,"wire-arc additive manufacturing (WAAM), Power: 800, Frequency: 13.56, Duration: 35",N/A,None,Single Solid Solution
1013,10.1016-j.scriptamat.2020.113658.txt,10.1016-j.scriptamat.2020.113658.txt,Mo0.6Ta0.6Nb1.4Zr1.4Ti1.4,1,BCC,experimental,"selective laser melting, Laser power: 360, Scanning speed: 1200, Hatch distance: 80, Layer thickness: 60, Atmosphere: Ar",N/A,Significantly suppressed elemental segregation compared to the cast counterpart,Single Solid Solution
1013,10.1016-j.scriptamat.2020.113658.txt,10.1016-j.scriptamat.2020.113658.txt,MoTaZrNb2.6Ti,1,BCC,experimental,"selective laser melting, Laser power: 360, Scanning speed: 1200, Hatch distance: 80, Layer thickness: 60, Atmosphere: Ar",N/A,None,Single Solid Solution
1013,10.1016-j.scriptamat.2020.113658.txt,10.1016-j.scriptamat.2020.113658.txt,Mo0.5TaZrNb1.7Ti,1,BCC,experimental,"selective laser melting, Laser power: 360, Scanning speed: 1200, Hatch distance: 80, Layer thickness: 60, Atmosphere: Ar",N/A,None,Single Solid Solution
1013,10.1016-j.scriptamat.2020.113658.txt,10.1016-j.scriptamat.2020.113658.txt,Mo0.5TaZrNb1.5Ti,1,BCC,experimental,"selective laser melting, Laser power: 360, Scanning speed: 1200, Hatch distance: 80, Layer thickness: 60, Atmosphere: Ar",N/A,None,Single Solid Solution
1013,10.1016-j.scriptamat.2020.113658.txt,10.1016-j.scriptamat.2020.113658.txt,Cr0.2HfMoTiZr,1,BCC,experimental,"selective laser melting, Laser power: 360, Scanning speed: 1200, Hatch distance: 80, Layer thickness: 60, Atmosphere: Ar",N/A,None,Single Solid Solution
1013,10.1016-j.scriptamat.2020.113658.txt,10.1016-j.scriptamat.2020.113658.txt,Co0.07Cr0.07HfMoTiZr,1,BCC,experimental,"selective laser melting, Laser power: 360, Scanning speed: 1200, Hatch distance: 80, Layer thickness: 60, Atmosphere: Ar",N/A,None,Single Solid Solution
1013,10.1016-j.scriptamat.2020.113658.txt,10.1016-j.scriptamat.2020.113658.txt,MoTaZrNbTi,1,BCC,experimental,"selective laser melting, Laser power: 360, Scanning speed: 1200, Hatch distance: 80, Layer thickness: 60, Atmosphere: Ar",N/A,None,Single Solid Solution
1013,10.1016-j.scriptamat.2020.113658.txt,10.1016-j.scriptamat.2020.113658.txt,Mo0.6Ta0.6Nb1.4Zr1.4Ti1.4,1,BCC,experimental,"selective laser melting, Laser power: 360, Scanning speed: 1200, Hatch distance: 80, Layer thickness: 60, Atmosphere: Ar",N/A,Significantly suppressed elemental segregation compared to the cast counterpart,Single Solid Solution
1013,10.1016-j.scriptamat.2020.113658.txt,10.1016-j.scriptamat.2020.113658.txt,Mo0.6Ta0.6Nb1.4Zr1.4Ti1.4,1,BCC,experimental,"arc melting, Temperature: 1600, Time: 30 minutes",N/A,More elemental segregation compared to the SLM-built version,Single Solid Solution
1013,10.1016-j.scriptamat.2020.113658.txt,10.1016-j.scriptamat.2020.113658.txt,Mo0.6Ta0.6Nb1.4Zr1.4Ti1.4,1,BCC,experimental,"selective laser melting, Laser power: 360, Scanning speed: 1200, Hatch distance: 80, Layer thickness: 60, Atmosphere: Ar",N/A,Significantly suppressed elemental segregation compared to the cast counterpart,Single Solid Solution
1013,10.1016-j.scriptamat.2020.113658.txt,10.1016-j.scriptamat.2020.113658.txt,Mo0.6Ta0.6Nb1.4Zr1.4Ti1.4,1,BCC,experimental,"arc melting, Temperature: 1600, Time: 30 minutes",N/A,More elemental segregation compared to the SLM-built version,Single Solid Solution
1013,10.1016-j.scriptamat.2020.113658.txt,10.1016-j.scriptamat.2020.113658.txt,Al4Ti6V,2,BCC + HCP,experimental,"arc melting, Temperature: 1600, Time: 30 minutes",N/A,The intermetallic phases might not be visible in X-ray diffraction but are evident in micrography,Mixed Solution
1014,10.1016-j.corsci.2020.108740.txt,10.1016-j.corsci.2020.108740.txt,CoCrFeNi,1,FCC,experimental,"vacuum arc melting, Temperature: >1400°C, Pressure: vacuum, Time: few minutes per melt",N/A,None,Single Solid Solution
1014,10.1016-j.corsci.2020.108740.txt,10.1016-j.corsci.2020.108740.txt,CoCrFeNiAl,1,BCC B2 (Intermetallic),experimental,"vacuum arc melting, Temperature: >1400°C, Pressure: vacuum, Time: few minutes per melt",N/A,Partially ordered structure,High Entropy Intermetallic
1014,10.1016-j.corsci.2020.108740.txt,10.1016-j.corsci.2020.108740.txt,CoCrFeNiCu,2,FCC + unknown (Intermetallic),experimental,"vacuum arc melting, Temperature: >1400°C, Pressure: vacuum, Time: few minutes per melt",N/A,None,Mixed Solution
1014,10.1016-j.corsci.2020.108740.txt,10.1016-j.corsci.2020.108740.txt,CoCrFeNiSn,2,FCC + HCP (Intermetallic),experimental,"vacuum arc melting, Temperature: >1400°C, Pressure: vacuum, Time: few minutes per melt",N/A,None,Mixed Solution
1015,10.1016-j.jallcom.2021.162443.txt,10.1016-j.jallcom.2021.162443.txt,CrMnFeCoNi,1,FCC,Experimental,"arc melting, Temperature: 1273, Time: sufficient for complete melting and homogenization",N/A,None,Single Solid Solution
1015,10.1016-j.jallcom.2021.162443.txt,10.1016-j.jallcom.2021.162443.txt,Cr0.195Mn0.229Fe0.114Co0.172Ni0.290,1,FCC,Experimental,"arc melting, Temperature: 1273, Time: sufficient for complete melting and homogenization",N/A,None,Single Solid Solution
1015,10.1016-j.jallcom.2021.162443.txt,10.1016-j.jallcom.2021.162443.txt,Cr0.213Mn0.270Co0.189Ni0.328,1,BCC,Experimental,"arc melting, Temperature: 1273, Time: sufficient for complete melting and homogenization",N/A,None,Single Solid Solution
1015,10.1016-j.jallcom.2021.162443.txt,10.1016-j.jallcom.2021.162443.txt,Cr0.224Mn0.242Fe0.183Co0.351,1,BCC,Experimental,"arc melting, Temperature: 1273, Time: sufficient for complete melting and homogenization",N/A,None,Single Solid Solution
1015,10.1016-j.jallcom.2021.162443.txt,10.1016-j.jallcom.2021.162443.txt,Cr0.341Fe0.166Co0.192Ni0.301,1,BCC,Experimental,"arc melting, Temperature: 1273, Time: sufficient for complete melting and homogenization",N/A,None,Single Solid Solution
1015,10.1016-j.jallcom.2021.162443.txt,10.1016-j.jallcom.2021.162443.txt,Mn0.342Co0.316Zn0.342,1,FCC,Experimental,"arc melting, Temperature: 1273, Time: sufficient for complete melting and homogenization",N/A,None,Single Solid Solution
1015,10.1016-j.jallcom.2021.162443.txt,10.1016-j.jallcom.2021.162443.txt,Mn0.304Ni0.366Zn0.330,1,FCC,Experimental,"arc melting, Temperature: 1273, Time: sufficient for complete melting and homogenization",N/A,None,Single Solid Solution
1015,10.1016-j.jallcom.2021.162443.txt,10.1016-j.jallcom.2021.162443.txt,V0.293Co0.342Al0.364,1,FCC,Experimental,"arc melting, Temperature: 1273, Time: sufficient for complete melting and homogenization",N/A,None,Single Solid Solution
1015,10.1016-j.jallcom.2021.162443.txt,10.1016-j.jallcom.2021.162443.txt,Fe0.369Co0.294Ni0.338,1,FCC,Experimental,"arc melting, Temperature: 1273, Time: sufficient for complete melting and homogenization",N/A,None,Single Solid Solution
1015,10.1016-j.jallcom.2021.162443.txt,10.1016-j.jallcom.2021.162443.txt,Cr0.498Fe0.498Cu0.004,1,BCC,Experimental,"arc melting, Temperature: 1273, Time: sufficient for complete melting and homogenization",N/A,None,Single Solid Solution
1015,10.1016-j.jallcom.2021.162443.txt,10.1016-j.jallcom.2021.162443.txt,V0.498Ni0.499Cu0.003,1,FCC,Experimental,"arc melting, Temperature: 1273, Time: sufficient for complete melting and homogenization",N/A,None,Single Solid Solution
1015,10.1016-j.jallcom.2021.162443.txt,10.1016-j.jallcom.2021.162443.txt,Ti0.499Ni0.499Cu0.002,1,FCC,Experimental,"arc melting, Temperature: 1273, Time: sufficient for complete melting and homogenization",N/A,None,Single Solid Solution
1016,10.1016-j.surfcoat.2020.126321.txt,10.1016-j.surfcoat.2020.126321.txt,Fe25Co25Ni25(B0.7Si0.3)25,3,FCC + glassy Amorphous + orthorhombic (Intermetallic),experimental,"laser cladding, Laser power: 0.5, Scanning rate: 4",N/A,None,Mixed Solution
1016,10.1016-j.surfcoat.2020.126321.txt,10.1016-j.surfcoat.2020.126321.txt,Fe25Co25Ni25(B0.7Si0.3)25Nb1,3,FCC + glassy Amorphous + orthorhombic (Intermetallic),experimental,"laser cladding, Laser power: 0.5, Scanning rate: 4",N/A,None,Mixed Solution
1016,10.1016-j.surfcoat.2020.126321.txt,10.1016-j.surfcoat.2020.126321.txt,Fe25Co25Ni25(B0.7Si0.3)25Nb2,3,FCC + glassy Amorphous + orthorhombic (Intermetallic),experimental,"laser cladding, Laser power: 0.5, Scanning rate: 4",N/A,None,Mixed Solution
1016,10.1016-j.surfcoat.2020.126321.txt,10.1016-j.surfcoat.2020.126321.txt,Fe25Co25Ni25(B0.7Si0.3)25Nb3,5,BCC + FCC + Laves phase + glassy Amorphous + orthorhombic (Intermetallic),experimental,"laser cladding, Laser power: 0.5, Scanning rate: 4",N/A,None,Mixed Solution
1016,10.1016-j.surfcoat.2020.126321.txt,10.1016-j.surfcoat.2020.126321.txt,Fe25Co25Ni25(B0.7Si0.3)25Nb4,5,"BCC + FCC + Laves phase + orthorhombic (Intermetallic) + (Fe, Co, Ni)Laves",experimental,"laser cladding, Laser power: 0.5, Scanning rate: 4",N/A,None,Mixed Solution
1017,10.1016-j.jmrt.2023.11.182.txt,10.1016-j.jmrt.2023.11.182.txt,CoCrFeNiMn,3,FCC + HCP (Intermetallic) + orthorhombic,experimental,"flake powder metallurgy, Ball milling duration: 11 hours for HEA powder, 1 hour after adding GFs, Ball milling speed: 300 rpm/min, Ball milling medium: Tert-butanol, Vhps temperature: 1000, Vhps pressure: 30, Vhps duration: 1 hour",N/A,None,Mixed Solution
1018,10.1016-j.matlet.2023.134644.txt,10.1016-j.matlet.2023.134644.txt,CoCrNi,1,FCC,experimental,"laser powder-bed fusion (L-PBF), Laser power: 140, Scan speed: 800, Energy density: 83.33",N/A,Crescent-shaped grain boundaries observed,Single Solid Solution
1020,10.1016-j.isci.2023.106209.txt,10.1016-j.isci.2023.106209.txt,NiCoCr,1,FCC,experimental,Not explicitly mentioned,N/A,None,Single Solid Solution
1020,10.1016-j.isci.2023.106209.txt,10.1016-j.isci.2023.106209.txt,CrMnFeCoNi,1,FCC,experimental,Not explicitly mentioned,N/A,None,Single Solid Solution
1020,10.1016-j.isci.2023.106209.txt,10.1016-j.isci.2023.106209.txt,CrFeCoNiPd,1,FCC,experimental,Not explicitly mentioned,N/A,None,Single Solid Solution
1020,10.1016-j.isci.2023.106209.txt,10.1016-j.isci.2023.106209.txt,NiCoFeMnCr,1,FCC,experimental,Not explicitly mentioned,N/A,None,Single Solid Solution
1020,10.1016-j.isci.2023.106209.txt,10.1016-j.isci.2023.106209.txt,VNiCo,1,FCC,experimental,Not explicitly mentioned,N/A,None,Single Solid Solution
1020,10.1016-j.isci.2023.106209.txt,10.1016-j.isci.2023.106209.txt,Elements not specified,1,Not specified,experimental,Not explicitly mentioned,N/A,None,Intermetallic
1020,10.1016-j.isci.2023.106209.txt,10.1016-j.isci.2023.106209.txt,Elements not specified,1,Not specified,experimental,Not explicitly mentioned,N/A,None,Intermetallic
1021,10.1016-j.jmst.2023.11.053.txt,10.1016-j.jmst.2023.11.053.txt,C0.5Fe49.5Mn30Co10Cr10,1,FCC,experimental,"laser melting deposition (LMD), Laser power: 1500, Scanning speed: 350, Overlap ratio: 50, Substrate: ST37 carbon steel plates, Powder mixing: 0.5 wt.% Nb powder (99.95% purity) mixed with 99.5 wt.% iHEA powder for 24 hours",N/A,None,Single Solid Solution
1021,10.1016-j.jmst.2023.11.053.txt,10.1016-j.jmst.2023.11.053.txt,C0.5Fe49.5Mn30Co10Cr10Nb,5,"FCC + NbC + (Cr, Mn, Fe, Co)23C6 + (Cr, Mn, Fe, Co)7C3 + Not explicitly given",experimental,"laser melting deposition (LMD), Laser power: 1500, Scanning speed: 350, Overlap ratio: 50, Substrate: ST37 carbon steel plates, Powder mixing: 0.5 wt.% Nb powder (99.95% purity) mixed with 99.5 wt.% iHEA powder for 24 hours",N/A,None,Mixed Solution
1022,10.1016-j.jallcom.2022.165441.txt,10.1016-j.jallcom.2022.165441.txt,AlCrFeNi,2,BCC + ordered BCC B2 (Intermetallic),experimental,"vacuum melting, Temperature: 1000, Duration: 5 hours, Cooling: air cooling",N/A,None,Mixed Solution
1022,10.1016-j.jallcom.2022.165441.txt,10.1016-j.jallcom.2022.165441.txt,Al1.0CrFeNi,2,BCC + ordered BCC B2 (Intermetallic),experimental,"vacuum melting, Temperature: 1000, Duration: 5 hours, Cooling: air cooling",N/A,None,Mixed Solution
1022,10.1016-j.jallcom.2022.165441.txt,10.1016-j.jallcom.2022.165441.txt,Al1.25CrFeNi,4,BCC + coarsened chunk + ordered BCC B2 (Intermetallic) + CrFeNi,experimental,"vacuum melting, Temperature: 1000, Duration: 5 hours, Cooling: air cooling",N/A,Partially ordered structure,Mixed Solution
1022,10.1016-j.jallcom.2022.165441.txt,10.1016-j.jallcom.2022.165441.txt,Al1.5CrFeNi,4,BCC + nano particle + ordered BCC B2 (Intermetallic) + CrFeNi,experimental,"vacuum melting, Temperature: 1000, Duration: 5 hours, Cooling: air cooling",N/A,Partially ordered structure,Mixed Solution
1022,10.1016-j.jallcom.2022.165441.txt,10.1016-j.jallcom.2022.165441.txt,Al1.75CrFeNi,4,BCC + labyrinth texture + ordered BCC B2 (Intermetallic) + CrFeNi,experimental,"vacuum melting, Temperature: 1000, Duration: 5 hours, Cooling: air cooling",N/A,Partially ordered structure,Mixed Solution
1022,10.1016-j.jallcom.2022.165441.txt,10.1016-j.jallcom.2022.165441.txt,Al2.0CrFeNi,2,BCC + ordered BCC B2 (Intermetallic),experimental,"vacuum melting, Temperature: 1000, Duration: 5 hours, Cooling: air cooling",N/A,None,Mixed Solution
1023,10.1016-j.jallcom.2022.165584.txt,10.1016-j.jallcom.2022.165584.txt,CoCrFeNiMo,1,FCC,experimental,"vacuum arc-melting, Temperature: Not specified, Time: Not specified",N/A,None,Single Solid Solution
1023,10.1016-j.jallcom.2022.165584.txt,10.1016-j.jallcom.2022.165584.txt,CoCrFeNiMo2,1,FCC,experimental,"vacuum arc-melting, Temperature: Not specified, Time: Not specified",N/A,None,Single Solid Solution
1023,10.1016-j.jallcom.2022.165584.txt,10.1016-j.jallcom.2022.165584.txt,CoCrFeNiMo4,1,FCC,experimental,"vacuum arc-melting, Temperature: Not specified, Time: Not specified",N/A,None,Single Solid Solution
1023,10.1016-j.jallcom.2022.165584.txt,10.1016-j.jallcom.2022.165584.txt,CoCrFeNiMo6,3,FCC + tetragonal (Intermetallic) + CoCrFeNiMo6,experimental,"vacuum arc-melting, Temperature: Not specified, Time: Not specified",N/A,Partially ordered structure (High Entropy Intermetallic),Mixed Solution
1023,10.1016-j.jallcom.2022.165584.txt,10.1016-j.jallcom.2022.165584.txt,CoCrFeNiMo8,3,FCC + tetragonal (Intermetallic) + CoCrFeNiMo8,experimental,"vacuum arc-melting, Temperature: Not specified, Time: Not specified",N/A,Partially ordered structure (High Entropy Intermetallic),Mixed Solution
1023,10.1016-j.jallcom.2022.165584.txt,10.1016-j.jallcom.2022.165584.txt,CoCrFeNiMo10,3,FCC + tetragonal (Intermetallic) + CoCrFeNiMo10,experimental,"vacuum arc-melting, Temperature: Not specified, Time: Not specified",N/A,Partially ordered structure (High Entropy Intermetallic),Mixed Solution
1024,10.1016-j.matlet.2023.134932.txt,10.1016-j.matlet.2023.134932.txt,AlCoCrFeNiCu,2,FCC + Cu-rich areas,experimental,"as-cast preparation, Temperature: not specified, Pressure: not specified, Time: not specified",N/A,None,Mixed Solution
1024,10.1016-j.matlet.2023.134932.txt,10.1016-j.matlet.2023.134932.txt,AlCoCrFeNiCuAu,3,"FCC + FCC (Intermetallic) + Cu, Au, and Al-rich interdendritic areas",experimental,"as-cast preparation, Temperature: not specified, Pressure: not specified, Time: not specified",N/A,Partially ordered structures present,Mixed Solution
1025,10.1016-j.msea.2020.140548.txt,10.1016-j.msea.2020.140548.txt,CoCrFeNiW,4,"FCC + HCP + topologically close-packed (Intermetallic) + Cr-rich, W-rich",experimental,"vacuum induction melting, Temperature: High temperatures, Time: Varies",N/A,None,Mixed Solution
