Repository: sourish69/MSE643_CourseProject

# MSE643_CourseProject - Phase-Oriented Generative Design of High-Entropy Alloys

**A generative machine-learning pipeline that designs new alloy compositions to order - you specify the crystal phase you want, and the model proposes chemistries that should form it.**

---

## The idea in one paragraph

High-entropy alloys mix five or more principal elements in near-equal proportions, and their configurational entropy unlocks unusual combinations of strength and thermal stability. The problem is scale: the viable composition space runs to millions of candidates, far beyond what anyone can cast and characterize by hand.

File: Datasets/Vladimir_HEA_database.csv (part 21 of 88)
id,Paper,Name,Alloy,Nb of phase,Phase,Experimental or theoretical,Experimental details,Theoretical details,Special conditions,Type of solution
1026,10.1016-j.jmst.2023.11.040.txt,10.1016-j.jmst.2023.11.040.txt,HfZrNbTaTi,2,BCC + HCP,experimental,"arc melting, Temperature: > 3000 °C, Time: re-melted at least five times",N/A,None,Mixed Solution
1027,10.1016-j.bioelechem.2024.108639.txt,10.1016-j.bioelechem.2024.108639.txt,PtRhMoCoFe,1,FCC,experimental,"wet-chemical co-reduction, Metal acetylacetonates: 10 mg each of Pt(acac)2, Rh(acac)4, Fe(acac)3, Co(acac)2, Mo(acac)6, Glucose: 20 mg, Ctac: 40 mg, Solvent: 5.0 mL of oleylamine, Ultrasonication: 30 minutes, Temperature: 65 °C (oil bath), Reaction time: 3 hours at 200 °C, Washing: Centrifugally washed at least five times with an ethanol-cyclohexane (1:1 volume ratio) mixture",N/A,None,Single Solid Solution
1028,10.1016-j.msea.2022.143307.txt,10.1016-j.msea.2022.143307.txt,CoCrFeMnNi,1,FCC,Experimental,"casting and thermomechanical processing, Homogenization temperature: 1100, Homogenization duration: 6 hours, Cold rolling thickness reduction: 7 to 1.5 mm, Annealing temperature: [800, 900], Annealing duration: 1 hour",N/A,None,Single Solid Solution
1028,10.1016-j.msea.2022.143307.txt,10.1016-j.msea.2022.143307.txt,CoCrFeMnNiB0.008N0.008,5,FCC + HCP + orthorhombic + BN + Cr2B,Experimental,"casting and thermomechanical processing, Homogenization temperature: 1100, Homogenization duration: 6 hours, Cold rolling thickness reduction: 7 to 1.5 mm, Annealing temperature: [800, 900], Annealing duration: 1 hour",N/A,None,Mixed Solution
1029,10.1016-j.addma.2020.101601.txt,10.1016-j.addma.2020.101601.txt,Al0.2Co1.5CrFeNi1.5Ti0.3,4,FCC + HCP + ordered BCC + ordered FCC L12,experimental,"selective laser melting (SLM), Laser power: 260, Laser spot size: 58, Scanning speed: 1000, Hatch distance: 70, Layer thickness: 50, Scanning strategy: zig-zag with a 67° rotation between each layer, Pre-heating: carbon steel plate pre-heated to 200 °C, Oxygen concentration: 500 ppm in the fabrication chamber",N/A,None,Mixed Solution
1029,10.1016-j.addma.2020.101601.txt,10.1016-j.addma.2020.101601.txt,CoCrFeNiNb,3,FCC + ordered BCC + ordered FCC L12,experimental,"arc melting, Temperature: varies depending on the composition, Pressure: under a pure argon atmosphere, Time: multiple melts to ensure homogeneity",N/A,None,Mixed Solution
1029,10.1016-j.addma.2020.101601.txt,10.1016-j.addma.2020.101601.txt,Co1.5CrFeNi1.5Ti0.5Mo0.1,2,FCC + ordered FCC L12,experimental,"arc melting, Temperature: varies depending on the composition, Pressure: under a pure argon atmosphere, Time: multiple melts to ensure homogeneity",N/A,None,Mixed Solution
1029,10.1016-j.addma.2020.101601.txt,10.1016-j.addma.2020.101601.txt,Al0.3CoCrFeNi,2,FCC + ordered FCC L12,experimental,"arc melting, Temperature: varies depending on the composition, Pressure: under a pure argon atmosphere, Time: multiple melts to ensure homogeneity",N/A,None,Mixed Solution
1029,10.1016-j.addma.2020.101601.txt,10.1016-j.addma.2020.101601.txt,Al0.5CoCrFeNi,2,FCC + ordered FCC L12,experimental,"arc melting, Temperature: varies depending on the composition, Pressure: under a pure argon atmosphere, Time: multiple melts to ensure homogeneity",N/A,None,Mixed Solution
1029,10.1016-j.addma.2020.101601.txt,10.1016-j.addma.2020.101601.txt,CoCrFeNi,1,FCC,experimental,"arc melting, Temperature: varies depending on the composition, Pressure: under a pure argon atmosphere, Time: multiple melts to ensure homogeneity",N/A,None,Single Solid Solution
1030,10.1016-j.intermet.2022.107694.txt,10.1016-j.intermet.2022.107694.txt,AlCoCrFeNiTiZn,2,BCC + FCC,experimental,"mechanical alloying and reactive sintering, Ball milling duration: 120, Ball milling temperature: room temperature, Sintering temperature: 600, Sintering atmosphere: argon, Sintering pressure: 90, Sintering duration: 10",N/A,None,Mixed Solution
1030,10.1016-j.intermet.2022.107694.txt,10.1016-j.intermet.2022.107694.txt,AlFeMgNiTi,2,BCC + FCC,experimental,"mechanical alloying and reactive sintering, Ball milling duration: 120, Ball milling temperature: room temperature, Sintering temperature: 600, Sintering atmosphere: argon, Sintering pressure: 90, Sintering duration: 10",N/A,None,Mixed Solution
1030,10.1016-j.intermet.2022.107694.txt,10.1016-j.intermet.2022.107694.txt,AlCuNiFeCr,1,FCC,experimental,"mechanical alloying and reactive sintering, Ball milling duration: 120, Ball milling temperature: room temperature, Sintering temperature: 600, Sintering atmosphere: argon, Sintering pressure: 90, Sintering duration: 10",N/A,None,Single Solid Solution
1030,10.1016-j.intermet.2022.107694.txt,10.1016-j.intermet.2022.107694.txt,AlCrFeMnNiTi,2,BCC + FCC,experimental,"mechanical alloying and reactive sintering, Ball milling duration: 120, Ball milling temperature: room temperature, Sintering temperature: 600, Sintering atmosphere: argon, Sintering pressure: 90, Sintering duration: 10",N/A,None,Mixed Solution
1030,10.1016-j.intermet.2022.107694.txt,10.1016-j.intermet.2022.107694.txt,CoCrFeNiNbx,2,BCC + FCC,experimental,"mechanical alloying and reactive sintering, Ball milling duration: 120, Ball milling temperature: room temperature, Sintering temperature: 600, Sintering atmosphere: argon, Sintering pressure: 90, Sintering duration: 10",N/A,None,Mixed Solution
1030,10.1016-j.intermet.2022.107694.txt,10.1016-j.intermet.2022.107694.txt,CoCrFeNiNb₀,1,FCC,experimental,"mechanical alloying and reactive sintering, Ball milling duration: 120, Ball milling temperature: room temperature, Sintering temperature: 600, Sintering atmosphere: argon, Sintering pressure: 90, Sintering duration: 10",N/A,None,Single Solid Solution
1030,10.1016-j.intermet.2022.107694.txt,10.1016-j.intermet.2022.107694.txt,CoCrFeNiNb₀.₁₀₃,1,FCC,experimental,"mechanical alloying and reactive sintering, Ball milling duration: 120, Ball milling temperature: room temperature, Sintering temperature: 600, Sintering atmosphere: argon, Sintering pressure: 90, Sintering duration: 10",N/A,None,Single Solid Solution
1030,10.1016-j.intermet.2022.107694.txt,10.1016-j.intermet.2022.107694.txt,CoCrFeNiNb₀.₁₅₅,1,FCC,experimental,"mechanical alloying and reactive sintering, Ball milling duration: 120, Ball milling temperature: room temperature, Sintering temperature: 600, Sintering atmosphere: argon, Sintering pressure: 90, Sintering duration: 10",N/A,None,Single Solid Solution
1030,10.1016-j.intermet.2022.107694.txt,10.1016-j.intermet.2022.107694.txt,CoCrFeNiNb₀.₂₀₆,1,FCC,experimental,"mechanical alloying and reactive sintering, Ball milling duration: 120, Ball milling temperature: room temperature, Sintering temperature: 600, Sintering atmosphere: argon, Sintering pressure: 90, Sintering duration: 10",N/A,None,Single Solid Solution
1030,10.1016-j.intermet.2022.107694.txt,10.1016-j.intermet.2022.107694.txt,CoCrFeNiNb₀.₃₀₉,1,FCC,experimental,"mechanical alloying and reactive sintering, Ball milling duration: 120, Ball milling temperature: room temperature, Sintering temperature: 600, Sintering atmosphere: argon, Sintering pressure: 90, Sintering duration: 10",N/A,None,Single Solid Solution
1030,10.1016-j.intermet.2022.107694.txt,10.1016-j.intermet.2022.107694.txt,CoCrFeNiNb₀.₄₁₂,1,FCC,experimental,"mechanical alloying and reactive sintering, Ball milling duration: 120, Ball milling temperature: roomtemperature, Sintering atmosphere: argon, Sintering pressure: 90, Sintering duration: 10",N/A,None,Single Solid Solution
1030,10.1016-j.intermet.2022.107694.txt,10.1016-j.intermet.2022.107694.txt,CoCrFeNiNb₁,1,FCC,experimental,"mechanical alloying and reactive sintering, Ball milling duration: 120, Ball milling temperature: room temperature, Sintering temperature: 600, Sintering atmosphere: argon, Sintering pressure: 90, Sintering duration: 10",N/A,None,Single Solid Solution
1031,10.1016-j.scriptamat.2023.115928.txt,10.1016-j.scriptamat.2023.115928.txt,AlTiCrMnFeCu,3,cubic L12 + tetragonal (Intermetallic) + tetragonal B2 (Intermetallic),experimental,"Not explicitly stated, Temperature: Not provided, Time: Not provided",N/A,"Partially ordered structure, classified as High Entropy Intermetallic",Intermetallic
1032,10.1016-j.scriptamat.2023.115894.txt,10.1016-j.scriptamat.2023.115894.txt,Co70Ni20V10,2,FCC + HCP,experimental,"arc melting, Temperature: Not explicitly stated, Time: Not explicitly stated",N/A,None,Mixed Solution
1032,10.1016-j.scriptamat.2023.115894.txt,10.1016-j.scriptamat.2023.115894.txt,Co65Ni20V15,2,FCC + HCP,experimental,"arc melting, Temperature: Not explicitly stated, Time: Not explicitly stated",N/A,None,Mixed Solution
1033,10.1016-j.matlet.2021.129445.txt,10.1016-j.matlet.2021.129445.txt,FeCoCrNi,1,FCC,experimental,"laser melting deposition (LMD), Laser power: 1300, Scanning velocity: 6, Laser beam spot diameter: 3, Powder feeding rate: 3.5, Argon shielding gas flow rate: 25",N/A,None,Single Solid Solution
1033,10.1016-j.matlet.2021.129445.txt,10.1016-j.matlet.2021.129445.txt,FeCoCrNiAl,1,BCC,experimental,"laser melting deposition (LMD), Laser power: 1300, Scanning velocity: 6, Laser beam spot diameter: 3, Powder feeding rate: 3.5, Argon shielding gas flow rate: 25",N/A,None,Single Solid Solution
1033,10.1016-j.matlet.2021.129445.txt,10.1016-j.matlet.2021.129445.txt,FeCoCrNi + FeCoCrNiAl,2,BCC + FCC,experimental,"laser melting deposition (LMD), Laser power: 1300, Scanning velocity: 6, Laser beam spot diameter: 3, Powder feeding rate: 3.5, Argon shielding gas flow rate: 25",N/A,None,Mixed Solution
1034,10.1016-j.intermet.2023.107872.txt,10.1016-j.intermet.2023.107872.txt,AlNbTaTiZr,3,"BCC + ordered B2 + (Zr, Al)",experimental,"vacuum arc melting, Raw materials purity: >99.95 wt%, Atmosphere: high purity argon, Melting: six times, Casting: suction casted into a bar with size φ20 mm × 300 mm",N/A,No specific thermo-mechanical post-processing mentioned,Mixed Solution
1034,10.1016-j.intermet.2023.107872.txt,10.1016-j.intermet.2023.107872.txt,AlNbTaTiZrV,3,"BCC + ordered B2 + (Zr, Al)",experimental,"vacuum arc melting, Raw materials purity: >99.95 wt%, Atmosphere: high purity argon, Melting: six times, Casting: suction casted into a bar with size φ20 mm × 300 mm",N/A,No specific thermo-mechanical post-processing mentioned,Mixed Solution
1035,10.1016-j.actamat.2020.08.005.txt,10.1016-j.actamat.2020.08.005.txt,AlTiVCr1-xNbx,2,BCC + BCC (Intermetallic),Experimental,"Not explicitly stated, typically arc melting or induction melting, Temperature: above 1300°C, Pressure: standard atmospheric pressure, Time: several hours",N/A,Partially ordered structure,Mixed Solution
1035,10.1016-j.actamat.2020.08.005.txt,10.1016-j.actamat.2020.08.005.txt,AlTiVCr,1,BCC,Experimental,"Not explicitly stated, typically arc melting or induction melting, Temperature: above 1300°C, Pressure: standard atmospheric pressure, Time: several hours",N/A,None,Single Solid Solution
1035,10.1016-j.actamat.2020.08.005.txt,10.1016-j.actamat.2020.08.005.txt,AlTiVNb,1,BCC,Experimental,"Not explicitly stated, typically arc melting or induction melting, Temperature: above 1300°C, Pressure: standard atmospheric pressure, Time: several hours",N/A,None,Single Solid Solution
1035,10.1016-j.actamat.2020.08.005.txt,10.1016-j.actamat.2020.08.005.txt,"(Al, Ti, V, Cr)\u03b1(Al, Ti, Cr)\u03b2",1,BCC (Intermetallic),Experimental,"Not explicitly stated, typically arc melting or induction melting, Temperature: above 1300°C, Pressure: standard atmospheric pressure, Time: several hours",N/A,Partially ordered structure,Mixed Solution
1035,10.1016-j.actamat.2020.08.005.txt,10.1016-j.actamat.2020.08.005.txt,"(Ti, V, Cr)\u03b1(Al, V, Cr)\u03b2",1,BCC (Intermetallic),Experimental,"Not explicitly stated, typically arc melting or induction melting, Temperature: above 1300°C, Pressure: standard atmospheric pressure, Time: several hours",N/A,Partially ordered structure,Mixed Solution
1035,10.1016-j.actamat.2020.08.005.txt,10.1016-j.actamat.2020.08.005.txt,"(Al, Ti)\u03b1(V, Cr)\u03b2",1,BCC (Intermetallic),Experimental,"Not explicitly stated, typically arc melting or induction melting, Temperature: above 1300°C, Pressure: standard atmospheric pressure, Time: several hours",N/A,Partially ordered structure,Mixed Solution
1035,10.1016-j.actamat.2020.08.005.txt,10.1016-j.actamat.2020.08.005.txt,"(Al, Cr)\u03b1(Ti, V)\u03b2",1,BCC (Intermetallic),Experimental,"Not explicitly stated, typically arc melting or induction melting, Temperature: above 1300°C, Pressure: standard atmospheric pressure, Time: several hours",N/A,Partially ordered structure,Mixed Solution
1035,10.1016-j.actamat.2020.08.005.txt,10.1016-j.actamat.2020.08.005.txt,"(Al, V)\u03b1(Ti, Nb)\u03b2",1,BCC (Intermetallic),Experimental,"Not explicitly stated, typically arc melting or induction melting, Temperature: above 1300°C, Pressure: standard atmospheric pressure, Time: several hours",N/A,Partially ordered structure,Mixed Solution
1035,10.1016-j.actamat.2020.08.005.txt,10.1016-j.actamat.2020.08.005.txt,"(Al, Cr, Nb)\u03b1(Ti, V)\u03b2",1,BCC (Intermetallic),Experimental,"Not explicitly stated, typically arc melting or induction melting, Temperature: above 1300°C, Pressure: standard atmospheric pressure, Time: several hours",N/A,Partially ordered structure,Mixed Solution
1035,10.1016-j.actamat.2020.08.005.txt,10.1016-j.actamat.2020.08.005.txt,"(Al, V, Nb)\u03b1(Ti, V, Cr)\u03b2",1,BCC (Intermetallic),Experimental,"Not explicitly stated, typically arc melting or induction melting, Temperature: above 1300°C, Pressure: standard atmospheric pressure, Time: several hours",N/A,Partially ordered structure,Mixed Solution
1035,10.1016-j.actamat.2020.08.005.txt,10.1016-j.actamat.2020.08.005.txt,"(Al, V, Cr)\u03b1(Ti, V, Nb)\u03b2",1,BCC (Intermetallic),Experimental,"Not explicitly stated, typically arc melting or induction melting, Temperature: above 1300°°C, Pressure: standard atmospheric pressure, Time: several hours",N/A,"Partially ordered structure, most stable configuration",Mixed Solution
1035,10.1016-j.actamat.2020.08.005.txt,10.1016-j.actamat.2020.08.005.txt,"(Al, V)\u03b1(Ti, Cr, Nb)\u03b2",1,BCC (Intermetallic),Experimental,"Not explicitly stated, typically arc melting or induction melting, Temperature: above 1300°C, Pressure: standard atmospheric pressure, Time: several hours",N/A,Partially ordered structure,Mixed Solution
1036,10.1016-j.matlet.2023.134052.txt,10.1016-j.matlet.2023.134052.txt,AlCrCuFeNi,3,B2 + BCC + unknown,experimental,"vacuum arc melting, Temperature: 1000, Time: 12 hours, Atmosphere: Argon, Cooling: water quenching",N/A,Partially ordered B2 phase,Mixed Solution
1037,10.1016-j.jeurceramsoc.2023.12.101.txt,10.1016-j.jeurceramsoc.2023.12.101.txt,FeCoCrNiCu,1,FCC,experimental,"arc melting, Thickness: 100, Source: Beijing Yijin New Material Technology Co. Ltd., Beijing, China",N/A,None,Mixed Solution
1038,10.1016-j.apsusc.2023.157023.txt,10.1016-j.apsusc.2023.157023.txt,CoCrFeNiPdPtRh,1,FCC,theoretical,"Density Functional Theory, Lattice parameter: 3.97",N/A,None,Single Solid Solution
1039,10.1016-j.jmrt.2022.11.072.txt,10.1016-j.jmrt.2022.11.072.txt,CoCrCuFeMnNiV,1,FCC,experimental,"arc melting, Temperature: High temperatures used during smelting, Cooling rate: High cooling rate achieved using a water-cooled copper mould, Repeated melting: At least five times",N/A,None,Mixed Solution
1039,10.1016-j.jmrt.2022.11.072.txt,10.1016-j.jmrt.2022.11.072.txt,CoCr0.25CuFeMnNiV,2,FCC + sigma phase (Intermetallic),experimental,"arc melting, Temperature: High temperatures used during smelting, Cooling rate: High cooling rate achieved using a water-cooled copper mould, Repeated melting: At least five times",N/A,None,Mixed Solution
1039,10.1016-j.jmrt.2022.11.072.txt,10.1016-j.jmrt.2022.11.072.txt,CoCr0.5CuFeMnNiV,3,FCC + sigma phase (Intermetallic) + Cu-rich phase,experimental,"arc melting, Temperature: High temperatures used during smelting, Cooling rate: High cooling rate achieved using a water-cooled copper mould, Repeated melting: At least five times",N/A,None,Mixed Solution
1039,10.1016-j.jmrt.2022.11.072.txt,10.1016-j.jmrt.2022.11.072.txt,CoCr0.75CuFeMnNiV,3,FCC + sigma phase (Intermetallic) + Cu-rich phase,experimental,"arc melting, Temperature: High temperatures used during smelting, Cooling rate: High cooling rate achieved using a water-cooled copper mould, Repeated melting: At least five times",N/A,None,Mixed Solution
1039,10.1016-j.jmrt.2022.11.072.txt,10.1016-j.jmrt.2022.11.072.txt,CoCr1CuFeMnNiV,3,FCC + sigma phase (Intermetallic) + Cu-rich phase,experimental,"arc melting, Temperature: High temperatures used during smelting, Cooling rate: High cooling rate achieved using a water-cooled copper mould, Repeated melting: At least five times",N/A,None,Mixed Solution
1040,10.1016-j.matlet.2024.136113.txt,10.1016-j.matlet.2024.136113.txt,CoCrFeNiHf,2,C14 Laves phase + FCC,Experimental,"arc melting, Temperature: above melting point, Atmosphere: Ti-gettered argon, Cooling: water-cooled copper hearth",N/A,Irregular lamellae structure,Mixed Solution
1040,10.1016-j.matlet.2024.136113.txt,10.1016-j.matlet.2024.136113.txt,CoCrFeNiHf,2,C14 Laves phase + FCC,Experimental,"arc melting, Temperature: above melting point, Atmosphere: Ti-gettered argon, Cooling: water-cooled copper hearth",N/A,Regular lamellae structure,Mixed Solution
1041,10.1016-j.scriptamat.2019.01.016.txt,10.1016-j.scriptamat.2019.01.016.txt,CoCrNi,1,FCC,experimental,"high-pressure torsion followed by annealing, Hpt pressure: high pressure (specific value not provided), Hpt torsion: applied to refine grain structure, Annealing temperature: not explicitly stated, Annealing duration: not explicitly stated, Annealing atmosphere: not explicitly stated",N/A,None,Single Solid Solution
1042,10.1016-j.msea.2023.144917.txt,10.1016-j.msea.2023.144917.txt,TiZrNbHfTa,1,body-centred cubic (bcc),experimental,"arc melting, Ingot formation: obtained by arch melting, Specimen dimensions: {'width': 2, 'length': 8}, Initial strain rate: 0.00042, Specimen thickness: 1, Temperature control: {'below_room_temperature': 'cold gas evaporating liquid nitrogen', 'above_room_temperature': 'image furnace'}, Temperature stabilization: within 2°",N/A,No partial ordering or high entropy intermetallic structure observed,Intermetallic
1043,10.1016-j.jmrt.2024.02.135.txt,10.1016-j.jmrt.2024.02.135.txt,B10Co20Cr8Fe20Mo12Ni20Si10,3,BCC + FCC + FeSi2,experimental,"laser cladding, Laser: fiber semiconductor laser (LSJG-BGQ-2000), Spot diameter: 3, Scanning speed: 600, Laser power: 1800, Overlap rate: 50, Argon gas flow rate: 25, Powder thickness: 1, Raw materials: Fe, Co, Cr, Ni, Mo, Si, and boron iron powder with particle size of 50-100 μm",N/A,Initial state before oxidation,Mixed Solution
1044,10.1016-j.jallcom.2023.172963.txt,10.1016-j.jallcom.2023.172963.txt,CoCrFeMnNi,2,FCC + HCP,Experimental,"experimental, High-pressure techniques: used",N/A,not mentioned,Mixed Solution
1044,10.1016-j.jallcom.2023.172963.txt,10.1016-j.jallcom.2023.172963.txt,CoCrFePdNi,1,FCC,Experimental,"experimental, High-pressure techniques: used",N/A,not mentioned,Single Solid Solution
1045,10.1016-j.vacuum.2023.112418.txt,10.1016-j.vacuum.2023.112418.txt,BeCuHfNiTiZr,1,long-range disordered,Experimental,"arc melting, Atmosphere: Ti-gettered high pure argon (99.99%), Number of melts: 4",N/A,None,Intermetallic
1045,10.1016-j.vacuum.2023.112418.txt,10.1016-j.vacuum.2023.112418.txt,BeCuHfNiTiZr,1,long-range disordered,Experimental,"arc melting, Atmosphere: Ti-gettered high pure argon (99.99%), Number of melts: 4",N/A,None,Intermetallic
1045,10.1016-j.vacuum.2023.112418.txt,10.1016-j.vacuum.2023.112418.txt,BeCuHfNiTiZr,1,long-range disordered,Experimental,"arc melting, Atmosphere: Ti-gettered high pure argon (99.99%), Number of melts: 4",N/A,None,Intermetallic
1045,10.1016-j.vacuum.2023.112418.txt,10.1016-j.vacuum.2023.112418.txt,BeCuHfNiTiZr,3,intermetallic compound + long-range disordered + Ni7Zr2,Experimental,"arc melting, Atmosphere: Ti-gettered high pure argon (99.99%), Number of melts: 4",N/A,"Annealed at Tp1 (704K), Tp2 (777K), and Tp3 (911K) for 1.8ks",Intermetallic
1045,10.1016-j.vacuum.2023.112418.txt,10.1016-j.vacuum.2023.112418.txt,BeCuHfNiTiZr,3,intermetallic compound + long-range disordered + Ni7Zr2,Experimental,"arc melting, Atmosphere: Ti-gettered high pure argon (99.99%), Number of melts: 4",N/A,"Annealed at Tp1 (704K), Tp2 (777K), and Tp3 (911K) for 1.8ks",Intermetallic
1045,10.1016-j.vacuum.2023.112418.txt,10.1016-j.vacuum.2023.112418.txt,BeCuHfNiTiZr,5,FCC + intermetallic compound + long-range disordered + Hf14Cu51 + Ni10Zr7,Experimental,"arc melting, Atmosphere: Ti-gettered high pure argon (99.99%), Number of melts: 4",N/A,"Annealed at Tp1 (704K), Tp2 (777K), and Tp3 (911K) for 1.8ks",Mixed Solution
1045,10.1016-j.vacuum.2023.112418.txt,10.1016-j.vacuum.2023.112418.txt,BeCuHfNiTiZr,5,FCC + intermetallic compound + long-range disordered + Hf14Cu51 + Ni10Zr7,Experimental,"arc melting, Atmosphere: Ti-gettered high pure argon (99.99%), Number of melts: 4",N/A,"Annealed at Tp1 (704K), Tp2 (777K), and Tp3 (911K) for 1.8ks",Mixed Solution
1046,10.1016-j.scriptamat.2023.115617.txt,10.1016-j.scriptamat.2023.115617.txt,Fe68Ni10Mn10Co10Ti1.5Si0.5,2,elliptical-shaped martensite + needle-like martensite,experimental,"short-time martensite-to-austenite reversion treatment, Treatment: short-time martensite-to-austenite reversion",N/A,Dual-phase microstructure achieved through martensite-to-austenite reversion treatment,Intermetallic
1047,10.1016-j.mtla.2021.101311.txt,10.1016-j.mtla.2021.101311.txt,TiZrHfNb,2,BCC + HCP,experimental,"arc melting, Temperature: 1600, Time: 30 minutes",N/A,None,Mixed Solution
1047,10.1016-j.mtla.2021.101311.txt,10.1016-j.mtla.2021.101311.txt,CoCrFeMnNi,1,FCC,experimental,"arc melting, Temperature: 1550, Time: 45 minutes",N/A,None,Single Solid Solution
1047,10.1016-j.mtla.2021.101311.txt,10.1016-j.mtla.2021.101311.txt,TiZrHfNbTa,1,BCC,experimental,"arc melting, Temperature: 1600, Time: 30 minutes",N/A,None,Single Solid Solution
1048,10.1016-j.jallcom.2023.170029.txt,10.1016-j.jallcom.2023.170029.txt,Fe50Mn20Al15Ni10Co5,4,"BCC + BCC B2 (Intermetallic) + FCC + (Fe, Mn)50-x(Al, Ni)xCo5",experimental,"vacuum induction melting, Temperature: 1600, Time: 10 minutes, Cooling method: air cooling",N/A,Partially ordered B2 phase,Mixed Solution
1049,10.1016-j.corsci.2024.111822.txt,10.1016-j.corsci.2024.111822.txt,AlCrCoNi,1,FCC,experimental,"HVOF spraying, Raw material: Al10Cr28Co28Ni34 HEA powder, Base material: 316L stainless steel, Surface preparation: sandblasting, Thickness: approximately 300 µm, Polishing: SiC sandpapers (800-2000 meshes) and water-borne diamond paste with 0.5 µm particle size",N/A,None,Single Solid Solution
1050,10.1016-j.scriptamat.2020.05.047.txt,10.1016-j.scriptamat.2020.05.047.txt,AlCrFeNiTi0.2,1,FCC,Experimental,"arc melting, Temperature: 1500, Time: several hours",N/A,None,Single Solid Solution
1050,10.1016-j.scriptamat.2020.05.047.txt,10.1016-j.scriptamat.2020.05.047.txt,Al0.2CrFeNiTi0.2,1,FCC,Experimental,"arc melting, Temperature: 1500, Time: several hours",N/A,None,Single Solid Solution
1050,10.1016-j.scriptamat.2020.05.047.txt,10.1016-j.scriptamat.2020.05.047.txt,Al0.5CoCrCuFeNi,2,BCC + FCC,Experimental,"arc melting, Temperature: 1500, Time: several hours",N/A,None,Mixed Solution
1050,10.1016-j.scriptamat.2020.05.047.txt,10.1016-j.scriptamat.2020.05.047.txt,CoCrFeMnNi,1,FCC,Experimental,"arc melting, Temperature: 1500, Time: several hours",N/A,None,Single Solid Solution
1050,10.1016-j.scriptamat.2020.05.047.txt,10.1016-j.scriptamat.2020.05.047.txt,CoCrFeNi,1,FCC,Experimental,"arc melting, Temperature: 1500, Time: several hours",N/A,None,Single Solid Solution
1050,10.1016-j.scriptamat.2020.05.047.txt,10.1016-j.scriptamat.2020.05.047.txt,CoCrFeNiMo0.2,1,FCC,Experimental,"arc melting, Temperature: 1500, Time: several hours",N/A,None,Single Solid Solution
1050,10.1016-j.scriptamat.2020.05.047.txt,10.1016-j.scriptamat.2020.05.047.txt,Fe30Mn10Cr10Co,2,FCC + HCP,Experimental,"arc melting, Temperature: 1500, Time: several hours",N/A,None,Mixed Solution
1050,10.1016-j.scriptamat.2020.05.047.txt,10.1016-j.scriptamat.2020.05.047.txt,Fe50Mn30Co10Cr10,2,FCC + HCP,Experimental,"arc melting, Temperature: 1500, Time: several hours",N/A,None,Mixed Solution
1050,10.1016-j.scriptamat.2020.05.047.txt,10.1016-j.scriptamat.2020.05.047.txt,HfNbTaTiZr,1,BCC,Experimental,"arc melting, Temperature: 1500, Time: several hours",N/A,None,Single Solid Solution
1050,10.1016-j.scriptamat.2020.05.047.txt,10.1016-j.scriptamat.2020.05.047.txt,CoCrFeMnSiCu,2,FCC + intermetallic (Intermetallic),Experimental,"arc melting, Temperature: 1500, Time: several hours",N/A,None,Mixed Solution
1051,10.1016-j.jallcom.2024.173583.txt,10.1016-j.jallcom.2024.173583.txt,FeCoCrNiMn,1,FCC,experimental,"Selective Laser Melting (SLM), Laser power: 240–320 W, Scanning speed: 200–1000 mm/s, Layer thickness: 50 μm, Hatching space: 100 μm, Energy density: 100–320 J/mm3, Optimal energy density: 150 J/mm3 (P = 300 W, v = 400 mm/s)",N/A,No partially ordered structure or high entropy intermetallic phase observed in the initial state before oxidation.,Mixed Solution
1052,10.1016-j.mattod.2022.02.006.txt,10.1016-j.mattod.2022.02.006.txt,NbMoTaW,1,BCC,experimental,"arc melting, Temperature: Not specified, Time: Not specified",N/A,None,Single Solid Solution
1052,10.1016-j.mattod.2022.02.006.txt,10.1016-j.mattod.2022.02.006.txt,NbMoTaW_100-xBx,2,BCC + Borides,experimental,"arc melting, Temperature: Not specified, Time: Not specified",N/A,Secondary boride phases form at higher B content (8000 ppm or 0.8 at.%),Mixed Solution
1052,10.1016-j.mattod.2022.02.006.txt,10.1016-j.mattod.2022.02.006.txt,NbMoTaW_100-xCx,2,BCC + Carbides,experimental,"arc melting, Temperature: Not specified, Time: Not specified",N/A,Secondary carbide phases form at higher C content (5000 ppm or 0.5 at.%),Mixed Solution
1053,10.1016-j.jmst.2020.02.070.txt,10.1016-j.jmst.2020.02.070.txt,FeCoCrNi,2,FCC + amorphous,experimental,"high-pressure torsion, Details: Specific parameters not detailed in the provided text",N/A,No partial ordering or oxidation mentioned,Mixed Solution
1054,10.1016-j.matdes.2016.01.149.txt,10.1016-j.matdes.2016.01.149.txt,GdHoLaTbY,3,HCP + Y2O3 + La2O3,experimental,"arc melting, Composition: GdHoLaTbY, Pure metals purity: >=99.9%, Atmosphere: Ti-gettered high-purity argon, Remelting: at least four times, Rod dimensions: diameter of 3 mm, length of about 60 mm",N/A,None,Single Solid Solution
1055,10.1016-j.jmst.2023.01.038.txt,10.1016-j.jmst.2023.01.038.txt,Ti41V27Hf15Nb15O2,1,BCC,Experimental,"arc melting, Temperature: Not specified, Time: Not specified, Cooling rate: Not specified",N/A,Oxygen-doped,Mixed Solution
1055,10.1016-j.jmst.2023.01.038.txt,10.1016-j.jmst.2023.01.038.txt,Ti41V27Hf16Nb16,1,BCC,Experimental,"arc melting, Temperature: Not specified, Time: Not specified, Cooling rate: Not specified",N/A,None,Single Solid Solution
1055,10.1016-j.jmst.2023.01.038.txt,10.1016-j.jmst.2023.01.038.txt,Ti41V27Hf14.5Nb14.5Si3,1,BCC,Experimental,"arc melting, Temperature: Not specified, Time: Not specified, Cooling rate: Not specified",N/A,None,Single Solid Solution
1055,10.1016-j.jmst.2023.01.038.txt,10.1016-j.jmst.2023.01.038.txt,TiVHfNb,1,BCC,Experimental,"arc melting, Temperature: Not specified, Time: Not specified, Cooling rate: Not specified",N/A,None,Single Solid Solution
1056,10.1016-j.scriptamat.2021.114239.txt,10.1016-j.scriptamat.2021.114239.txt,AlCoCrNi,1,FCC,experimental,"Not specified in detail, Temperature: Not specified, Time: Not specified",N/A,Deformation-induced grain boundary segregation,Single Solid Solution
1057,10.1016-j.surfcoat.2024.130437.txt,10.1016-j.surfcoat.2024.130437.txt,AlCrFeMoSi,1,BCC B2,experimental,"laser cladding, Laser power: 1500, Scan speed: 3, Spot diameter: 3, Powder feed rate: 10, Atmosphere: high-purity argon",N/A,None,Mixed Solution
1057,10.1016-j.surfcoat.2024.130437.txt,10.1016-j.surfcoat.2024.130437.txt,AlCrFeMoSi$_{0.05}$,1,BCC B2,experimental,"laser cladding, Laser power: 1500, Scan speed: 3, Spot diameter: 3, Powder feed rate: 10, Atmosphere: high-purity argon",N/A,None,Mixed Solution
1057,10.1016-j.surfcoat.2024.130437.txt,10.1016-j.surfcoat.2024.130437.txt,AlCrFeMoSi$_{0.10}$,1,BCC B2,experimental,"laser cladding, Laser power: 1500, Scan speed: 3, Spot diameter: 3, Powder feed rate: 10, Atmosphere: high-purity argon",N/A,None,Mixed Solution
1058,10.1016-j.matlet.2020.128817.txt,10.1016-j.matlet.2020.128817.txt,(Ni40Fe30Co20Al10)90Ti10,2,FCC + amorphous,experimental,"mechanical alloying, Element powders: 99.9 wt% purity, around 75 μm in size, Equipment: high-energy ball mill",N/A,The alloy exhibits a hybrid structure with both FCC and amorphous phases in the as-milled state.,Mixed Solution
1059,10.1016-j.intermet.2024.108193.txt,10.1016-j.intermet.2024.108193.txt,MoNbHfZrTi,2,BCC + MoNbHfZrTi,experimental,"arc melting, liquid hydrogenation, Purity of raw materials: >99.9 wt%, Protective atmosphere: high-purity argon (Ar), Hydrogen content: 230 ppm, Temperature range: 1100–1250 °C, Strain rate range: 0.5–10−3 s−1, Deformation: 60%, Heating rate: 10 °C/s, Temperature maintenance: 180 s, Cooling: water quenching",N/A,"No partially ordered structure, primarily single BCC solid solution structure",Single Solid Solution
1060,10.1016-j.matdes.2020.108505.txt,10.1016-j.matdes.2020.108505.txt,CrMnFeCoNi,2,FCC + CrMnO4,experimental,"arc melting, Temperature: 1500, Time: few minutes",N/A,None,Single Solid Solution
1061,10.1016-j.actamat.2023.119031.txt,10.1016-j.actamat.2023.119031.txt,TiZrHfTa,3,BCC + HCP + various,Experimental,"Not explicitly stated, typically arc melting or spark plasma sintering, Temperature: Depends on method, Pressure: Depends on method, Time: Depends on method",N/A,"Metastable at low temperatures, exhibits glass-like characteristics",Mixed Solution
1062,10.1016-j.jallcom.2023.168821.txt,10.1016-j.jallcom.2023.168821.txt,AlMoNbHfTi,1,BCC,experimental,"vacuum-arc melting, Temperature: not specified, Time: not specified, Cooling rate: extremely fast",N/A,No partial ordering or high entropy intermetallics,Single Solid Solution
1062,10.1016-j.jallcom.2023.168821.txt,10.1016-j.jallcom.2023.168821.txt,AlMoNbHfTi,1,BCC,experimental,"vacuum-arc melting, Temperature: not specified, Time: not specified, Cooling rate: extremely fast",N/A,No partial ordering or high entropy intermetallics,Single Solid Solution
1063,10.1016-j.matchar.2023.113234.txt,10.1016-j.matchar.2023.113234.txt,CoCrFeNi,1,FCC,experimental,"vacuum arc melting, Temperature: 1473, Time: 24 hours",N/A,None,Single Solid Solution
1064,10.1016-j.jmst.2021.02.002.txt,10.1016-j.jmst.2021.02.002.txt,NbMoReRuRh,1,alpha-Mn structure,Experimental,"arc-melting, Temperature: not specified, Pressure: high purity argon atmosphere, Time: several melting cycles, Cooling: rapid cooling on a water-chilled copper plate",N/A,Partially ordered structure,Intermetallic
1064,10.1016-j.jmst.2021.02.002.txt,10.1016-j.jmst.2021.02.002.txt,NbMoReRuRh,1,HCP,Experimental,"arc-melting, Temperature: not specified, Pressure: high purity argon atmosphere, Time: several melting cycles, Cooling: rapid cooling on a water-chilled copper plate",N/A,Partially ordered structure,Single Solid Solution
1065,10.1016-j.jmst.2023.11.050.txt,10.1016-j.jmst.2023.11.050.txt,CoCrFeNi2(V6B3Si)0.149,2,FCC + tetragonal,Experimental,"arc melting, Temperature: 1600, Time: 30 minutes",N/A,Partially ordered intermetallic structure,Mixed Solution
1065,10.1016-j.jmst.2023.11.050.txt,10.1016-j.jmst.2023.11.050.txt,CoCrFeNi2(V6B3Si)0.149,2,FCC + tetragonal B2,Experimental,"high-temperature annealing, Temperature: 1100, Time: 24 hours, Cooling: furnace cooling",N/A,Spheroidized M3B2 phase,Mixed Solution
1065,10.1016-j.jmst.2023.11.050.txt,10.1016-j.jmst.2023.11.050.txt,CoCrFeNi2(V6B3Si)0.149,2,FCC + tetragonal B2,Experimental,"cold rolling and recrystallization annealing, Temperature: 650, Time: 1 hour, Reduction: 70%, Cooling: water quenching",N/A,Spheroidized and recrystallized M3B2 phase,Mixed Solution
1065,10.1016-j.jmst.2023.11.050.txt,10.1016-j.jmst.2023.11.050.txt,CoCrFeNi2(V6B3Si)0.149,2,FCC + tetragonal B2,Experimental,"cold rolling and recrystallization annealing, Temperature: 700, Time: 1 hour, Reduction: 70%, Cooling: water quenching",N/A,Spheroidized and recrystallized M3B2 phase,Mixed Solution
1065,10.1016-j.jmst.2023.11.050.txt,10.1016-j.jmst.2023.11.050.txt,CoCrFeNi2(V6B3Si)0.149,2,FCC + tetragonal B2,Experimental,"cold rolling and recrystallization annealing, Temperature: 750, Time: 1 hour, Reduction: 70%, Cooling: water quenching",N/A,Spheroidized and recrystallized M3B2 phase,Mixed Solution
1066,10.1016-j.msea.2023.145309.txt,10.1016-j.msea.2023.145309.txt,NiCoCr,2,FCC + HCP,experimental,"Bridgman method, Temperature: 1200, Duration: 24 hours, Atmosphere: high-purity argon, Quenching: ambient temperature water, Aging: {'temperature': 1273, 'duration': '48 hours', 'cooling': 'furnace cooling followed by water quenching'}",N/A,Partially ordered structure due to SRO,Mixed Solution
1067,10.1016-j.ijrmhm.2023.106548.txt,10.1016-j.ijrmhm.2023.106548.txt,HfMoTaNiW,1,BCC,experimental,"hybrid laser cladding with ultrasonic assistance, Scanning speed: 5, Powder feeding rate: 300, Average power: 250, Laser beam diameter: 1.5, Vibration frequency: 25000, Ultrasonic generator: 25, Vibration amplitude: 0.5, Ultrasonic power: 250",N/A,No significant post-processing mentioned,Single Solid Solution
1067,10.1016-j.ijrmhm.2023.106548.txt,10.1016-j.ijrmhm.2023.106548.txt,CoCrFeNiNbMo,1,BCC,theoretical,"Density Functional Theory (DFT), Calculation details: Stability and mechanical properties of BCC solid solution structure",N/A,No experimental synthesis details provided,Single Solid Solution or Mixed Solution
1067,10.1016-j.ijrmhm.2023.106548.txt,10.1016-j.ijrmhm.2023.106548.txt,CoCrNi,1,FCC,theoretical,"Density Functional Theory (DFT), Calculation details: Formation of single-phase FCC solid solution",N/A,No experimental synthesis details provided,Single Solid Solution
1067,10.1016-j.ijrmhm.2023.106548.txt,10.1016-j.ijrmhm.2023.106548.txt,CoCrFeNiTi,1,BCC,theoretical,"Density Functional Theory (DFT), Calculation details: Formation of FCC or BCC solid solution structures",N/A,No experimental synthesis details provided,Single Solid Solution or Mixed Solution
1068,10.1016-j.apmate.2023.100113.txt,10.1016-j.apmate.2023.100113.txt,FeCoNiAlTi,3,BCC martensite + FCC + L12,Experimental,"arc melting, Temperature: 1600, Time: 30 minutes",N/A,Partially ordered L12 nanoprecipitates,Mixed Solution
1068,10.1016-j.apmate.2023.100113.txt,10.1016-j.apmate.2023.100113.txt,(FeCoNi)85.9Al8Ti6B0.1,3,BCC martensite + FCC + L12,Experimental,"arc melting, Temperature: 1600, Time: 30 minutes",N/A,Partially ordered L12 nanoprecipitates,Mixed Solution
1069,10.1016-j.ssc.2023.115236.txt,10.1016-j.ssc.2023.115236.txt,CoCrFeMnNi,1,FCC,experimental,"gas pressure infiltration, Porosity: achieved by designing a template with random spheres, Temperatures: [77, 300, 650, 1000], Pressure: 0",N/A,No secondary phases or precipitates mentioned,Single Solid Solution
1070,10.1016-j.jallcom.2018.03.165.txt,10.1016-j.jallcom.2018.03.165.txt,CoFeNiPd,4,BCC + FCC + HCP + none,theoretical,"Molecular Dynamics (MD) simulations, Cooling rate: 1010, Temperature range: 2000 K to 300 K, Interatomic potential: Embedded Atom Method (EAM) alloy model, Atomic structure: equi-atomic distribution of Co, Fe, Ni, and Pd, Simulation package: LAMMPS, Ensemble: Isothermal–isobaric (NPT), Time step: 0.002, Thermostat/barostat: Nosé–Hoover",N/A,None,Mixed Solution
1071,10.1016-j.msea.2023.145548.txt,10.1016-j.msea.2023.145548.txt,CoNi,1,FCC,Experimental,"arc melting and drop casting, Temperature: 1200, Time: 48 hours (homogenization), Cooling rate: Not specified, Post processing: cold rolling (80% reduction), recrystallization heat treatment (1200°C, 1 hour)",N/A,None,Single Solid Solution
1071,10.1016-j.msea.2023.145548.txt,10.1016-j.msea.2023.145548.txt,FeNi,1,FCC,Experimental,"arc melting and drop casting, Temperature: 1200, Time: 48 hours (homogenization), Cooling rate: Not specified, Post processing: cold rolling (80% reduction), recrystallization heat treatment (1200°C, 1 hour)",N/A,None,Single Solid Solution
1071,10.1016-j.msea.2023.145548.txt,10.1016-j.msea.2023.145548.txt,FeCoNi,1,FCC,Experimental,"arc melting and drop casting, Temperature: 1200, Time: 48 hours (homogenization), Cooling rate: Not specified, Post processing: cold rolling (80% reduction), recrystallization heat treatment (1200°C, 1 hour)",N/A,None,Single Solid Solution
1071,10.1016-j.msea.2023.145548.txt,10.1016-j.msea.2023.145548.txt,MnFeNi,1,FCC,Experimental,"arc melting and drop casting, Temperature: 1200, Time: 48 hours (homogenization), Cooling rate: Not specified, Post processing: cold rolling (80% reduction), recrystallization heat treatment (1200°C, 1 hour)",N/A,None,Single Solid Solution
1071,10.1016-j.msea.2023.145548.txt,10.1016-j.msea.2023.145548.txt,MnCoNi,1,FCC,Experimental,"arc melting and drop casting, Temperature: 1200, Time: 48 hours (homogenization), Cooling rate: Not specified, Post processing: cold rolling (80% reduction), recrystallization heat treatment (1200°C, 1 hour)",N/A,None,Single Solid Solution
1071,10.1016-j.msea.2023.145548.txt,10.1016-j.msea.2023.145548.txt,CrCoNi,1,FCC,Experimental,"arc melting and drop casting, Temperature: 1200, Time: 48 hours (homogenization), Cooling rate: Not specified, Post processing: cold rolling (80% reduction), recrystallization heat treatment (1200°C, 1 hour)",N/A,None,Single Solid Solution
1071,10.1016-j.msea.2023.145548.txt,10.1016-j.msea.2023.145548.txt,CrFeCoNi,1,FCC,Experimental,"arc melting and drop casting, Temperature: 1200, Time: 48 hours (homogenization), Cooling rate: Not specified, Post processing: cold rolling (80% reduction), recrystallization heat treatment (1200°C, 1 hour)",N/A,None,Single Solid Solution
1071,10.1016-j.msea.2023.145548.txt,10.1016-j.msea.2023.145548.txt,CrMnFeCoNi,1,FCC,Experimental,"arc melting and drop casting, Temperature: 1200, Time: 48 hours (homogenization), Cooling rate: Not specified, Post processing: cold rolling (80% reduction), recrystallization heat treatment (1200°C, 1 hour)",N/A,None,Single Solid Solution
1072,10.1016-j.jnucmat.2020.152458.txt,10.1016-j.jnucmat.2020.152458.txt,CoCrFeNi,1,FCC,experimental,"arc melting, Temperature: 1373, Time: 5 hours, Cooling rate: water quenching, Atmosphere: argon",N/A,None,Single Solid Solution
1072,10.1016-j.jnucmat.2020.152458.txt,10.1016-j.jnucmat.2020.152458.txt,AlCoCrFeNi,1,FCC,experimental,"arc melting, Temperature: 1373, Time: 5 hours, Cooling rate: water quenching, Atmosphere: argon",N/A,None,Single Solid Solution
1072,10.1016-j.jnucmat.2020.152458.txt,10.1016-j.jnucmat.2020.152458.txt,CuCoCrFeNi,2,FCC + Cu-rich,experimental,"arc melting, Temperature: 1373, Time: 5 hours, Cooling rate: water quenching, Atmosphere: argon",N/A,Cu-rich nanoclusters present,Mixed Solution
1072,10.1016-j.jnucmat.2020.152458.txt,10.1016-j.jnucmat.2020.152458.txt,TiCoCrFeNi,3,FCC + L12 (Intermetallic) + TiCoCrFeNi,experimental,"arc melting, Temperature: 1373, Time: 5 hours, Cooling rate: water quenching, Atmosphere: argon",N/A,Partially ordered L12 phase after irradiation,Mixed Solution
1073,10.1016-j.scriptamat.2020.05.053.txt,10.1016-j.scriptamat.2020.05.053.txt,CoCrFeMnNi,3,"FCC + complex tetragonal (Intermetallic) + (Co,Cr,Fe,Mn,Ni)",experimental,"not specified in the provided text, Temperature: not specified, Time: not specified",N/A,Sliding wear at intermediate temperatures (600–800°C),Mixed Solution
1074,10.1016-j.jnoncrysol.2020.120063.txt,10.1016-j.jnoncrysol.2020.120063.txt,Fe26.7M26.7Ga15.6Mn20Si11,2,BCC + no long-range order,Experimental,"thermal evaporation, Arc melting temperature: Not specified, Cooling rate: slow cooling in chamber, Annealing temperature: 700, Annealing duration: 1 hour, Atmosphere: argon",N/A,None,Mixed Solution
