Repository: sourish69/MSE643_CourseProject

# MSE643_CourseProject - Phase-Oriented Generative Design of High-Entropy Alloys

**A generative machine-learning pipeline that designs new alloy compositions to order - you specify the crystal phase you want, and the model proposes chemistries that should form it.**

---

## The idea in one paragraph

High-entropy alloys mix five or more principal elements in near-equal proportions, and their configurational entropy unlocks unusual combinations of strength and thermal stability. The problem is scale: the viable composition space runs to millions of candidates, far beyond what anyone can cast and characterize by hand.

File: Datasets/Vladimir_HEA_database.csv (part 22 of 88)
id,Paper,Name,Alloy,Nb of phase,Phase,Experimental or theoretical,Experimental details,Theoretical details,Special conditions,Type of solution
1074,10.1016-j.jnoncrysol.2020.120063.txt,10.1016-j.jnoncrysol.2020.120063.txt,Fe26.7Co26.7Ga15.6Mn20Si11,2,BCC + no long-range order,Experimental,"thermal evaporation, Arc melting temperature: Not specified, Cooling rate: slow cooling in chamber, Annealing temperature: 700, Annealing duration: 1 hour, Atmosphere: argon",N/A,None,Mixed Solution
1074,10.1016-j.jnoncrysol.2020.120063.txt,10.1016-j.jnoncrysol.2020.120063.txt,Fe26.7Ni26.7Ga15.6Mn20Si11,2,BCC + no long-range order,Experimental,"thermal evaporation, Arc melting temperature: Not specified, Cooling rate: slow cooling in chamber, Annealing temperature: 700, Annealing duration: 1 hour, Atmosphere: argon",N/A,None,Mixed Solution
1075,10.1016-j.matchar.2022.112420.txt,10.1016-j.matchar.2022.112420.txt,CoCrFeNi,1,FCC,experimental,"vacuum arc melting, Temperature: high, Cooling rate: rapid",N/A,None,Single Solid Solution
1075,10.1016-j.matchar.2022.112420.txt,10.1016-j.matchar.2022.112420.txt,CoCrFeNi,1,FCC,experimental,"vacuum arc melting, Temperature: high, Cooling rate: rapid",N/A,None,Single Solid Solution
1076,10.1016-j.jmmm.2021.167817.txt,10.1016-j.jmmm.2021.167817.txt,GdTmErCoAl,1,amorphous,experimental,"arc melting and melt spinning, Temperature: Not specified in the provided text, Time: Not specified in the provided text",N/A,None,Amorphous
1077,10.1016-j.intermet.2018.11.001.txt,10.1016-j.intermet.2018.11.001.txt,MoNbCrVTi,1,BCC,experimental,"vacuum arc melting, Temperature: Not specified, Time: Not specified",N/A,None,Single Solid Solution
1077,10.1016-j.intermet.2018.11.001.txt,10.1016-j.intermet.2018.11.001.txt,MoNbCrZrTi,3,BCC + FCC C15 Laves + TiZr-rich phase,experimental,"vacuum arc melting, Temperature: Not specified, Time: Not specified",N/A,None,Mixed Solution
1078,10.1016-j.apsusc.2023.157240.txt,10.1016-j.apsusc.2023.157240.txt,MoNbTaWTi,3,BCC + NaCl-type + complex intermetallic (Intermetallic),experimental,"laser cladding, Output power: 1500, Spot diameter: 2, Scanning rate: 800, Atmosphere: helium, Raw materials: Commercial MoNbTaW alloy powder and Ti powder (>99.9% purity), Si3N4 nano powder (>99.9% purity), Particle size: Ti and MoNbTaW alloy powder (20–63 μm), Si3N4 nano powder (~50 nm), Mixing method: Mechanical mixing with a planetary ball mill for 5 h at 120 r/min, 3:1 material-to-ball ratio",N/A,None,Mixed Solution
1078,10.1016-j.apsusc.2023.157240.txt,10.1016-j.apsusc.2023.157240.txt,MoNbTaWTi(Si3N4)x,3,BCC + NaCl-type + complex intermetallic (Intermetallic),experimental,"laser cladding, Output power: 1500, Spot diameter: 2, Scanning rate: 800, Atmosphere: helium, Raw materials: Commercial MoNbTaW alloy powder and Ti powder (>99.9% purity), Si3N4 nano powder (>99.9% purity), Particle size: Ti and MoNbTaW alloy powder (20–63 μm), Si3N4 nano powder (~50 nm), Si3n4 content: x = 0.5, 1.0, 1.5, 2.0 (weight ratio), Mixing method: Mechanical mixing with a planetary ball mill for 5 h at 120 r/min, 3:1 material-to-ball ratio",N/A,"Partially ordered structure (High Entropy Intermetallic: (Nb, Ti)5Si3)",Mixed Solution
1079,10.1016-j.msea.2020.139077.txt,10.1016-j.msea.2020.139077.txt,AlCrCuFeNi,2,BCC + FCC,experimental,"Vacuum Levitation Melting (VLM), Temperature: N/A, Time: N/A, Environment: high purity argon atmosphere, Cooling rate: water quenching",N/A,None,Mixed Solution
1080,10.1016-j.msea.2021.142512.txt,10.1016-j.msea.2021.142512.txt,CoCrFeMnNi,1,FCC,experimental,"laser powder bed fusion (LPBF), Laser power: 160, Laser scanning speed: 400-1000 mm/s, Layer thickness: 30, Hatching space: 50, Laser energy density: 106.7-266.7 J/mm3",N/A,None,Single Solid Solution
1080,10.1016-j.msea.2021.142512.txt,10.1016-j.msea.2021.142512.txt,CoCrFeMnNiTiC1-x,3,FCC + tetragonal + TiC1-x,experimental,"laser powder bed fusion (LPBF), Laser power: 160, Laser scanning speed: 400-1000 mm/s, Layer thickness: 30, Hatching space: 50, Laser energy density: 106.7-266.7 J/mm3",N/A,None,Mixed Solution
1081,10.1016-j.corsci.2021.109411.txt,10.1016-j.corsci.2021.109411.txt,NiCoCr,3,FCC + HCP + spinel (cubic),experimental,"arc melting, Temperature: 1100, Time: 24 hours",N/A,Oxidation tests conducted at 800 °C under various oxygen pressures,Mixed Solution
1082,10.1016-j.jallcom.2022.168002.txt,10.1016-j.jallcom.2022.168002.txt,CrMnFeCoMo,1,BCC,experimental,"mechanical alloying followed by pressure-less sintering, Ma: {'ball_mill': 'Retsch PM 400', 'speed': 200, 'BPR': 10, 'condition': 'wet', 'PCA': 'toluene', 'duration': 40}, Sintering: {'temperature': 1200, 'duration': 24, 'atmosphere': 'vacuum, back-filled with Ar'}",N/A,Partially ordered structure with σ-type and μ-type phases post-sintering,Mixed Solution
1082,10.1016-j.jallcom.2022.168002.txt,10.1016-j.jallcom.2022.168002.txt,CrMnFeCoNi,1,FCC,experimental,"arc melting, Temperature: melting point of components, Pressure: atmospheric",N/A,Partially ordered structure with σ-phase post-processing,Mixed Solution
1082,10.1016-j.jallcom.2022.168002.txt,10.1016-j.jallcom.2022.168002.txt,AlCoCrFeNi,1,BCC,experimental,"arc melting, Temperature: melting point of components, Pressure: atmospheric",N/A,Partially ordered structure with σ-phase post-processing,Mixed Solution
1082,10.1016-j.jallcom.2022.168002.txt,10.1016-j.jallcom.2022.168002.txt,AlCoCrFeMnNi,1,BCC,experimental,"mechanical alloying followed by pressure-less sintering, Ma: {'ball_mill': 'high energy planetary ball mill', 'speed': 200, 'BPR': 10, 'condition': 'wet', 'PCA': 'toluene'}, Sintering: {'temperature': 1200, 'duration': 24, 'atmosphere': 'vacuum, back-filled with Ar'}",N/A,Partially ordered structure with σ-phase post-processing,Mixed Solution
1082,10.1016-j.jallcom.2022.168002.txt,10.1016-j.jallcom.2022.168002.txt,Cr7Mn25Co9Ni23Cu36,1,FCC,experimental,"arc melting, Temperature: melting point of components, Pressure: atmospheric",N/A,Partially ordered structure with σ-phase,Mixed Solution
1082,10.1016-j.jallcom.2022.168002.txt,10.1016-j.jallcom.2022.168002.txt,Al0.3CrFe1.5MnNi0.5,1,BCC,experimental,"mechanical alloying followed by pressure-less sintering, Ma: {'ball_mill': 'high energy planetary ball mill', 'speed': 200, 'BPR': 10, 'condition': 'wet', 'PCA': 'toluene'}, Sintering: {'temperature': 1200, 'duration': 24, 'atmosphere': 'vacuum, back-filled with Ar'}",N/A,Partially ordered structure with σ-phase post-processing,Mixed Solution
1082,10.1016-j.jallcom.2022.168002.txt,10.1016-j.jallcom.2022.168002.txt,Al0.8NbTiVM,1,BCC,experimental,"mechanical alloying followed by pressure-less sintering, Ma: {'ball_mill': 'high energy planetary ball mill', 'speed': 200, 'BPR': 10, 'condition': 'wet', 'PCA': 'toluene'}, Sintering: {'temperature': 1200, 'duration': 24, 'atmosphere': 'vacuum, back-filled with Ar'}",N/A,Partially ordered structure with σ-phase post-processing,Mixed Solution
1082,10.1016-j.jallcom.2022.168002.txt,10.1016-j.jallcom.2022.168002.txt,CoCrFeNiNb,1,BCC,experimental,"mechanical alloying followed by pressure-less sintering, Ma: {'ball_mill': 'high energy planetary ball mill', 'speed': 200, 'BPR': 10, 'condition': 'wet', 'PCA': 'toluene'}, Sintering: {'temperature': 1200, 'duration': 24, 'atmosphere': 'vacuum, back-filled with Ar'}",N/A,Partially ordered structure with σ-phase post-processing,Mixed Solution
1082,10.1016-j.jallcom.2022.168002.txt,10.1016-j.jallcom.2022.168002.txt,CoCrFeMnNi,1,FCC,experimental,"arc melting, Temperature: melting point of components, Pressure: atmospheric",N/A,Partially ordered structure with σ-phase,Mixed Solution
1083,10.1016-j.matchemphys.2023.127556.txt,10.1016-j.matchemphys.2023.127556.txt,Al0.1CoCrFeNi,4,BCC + FCC + HCP + amorphous,theoretical,"Molecular Dynamics (MD) simulation, Software: LAMMPS, Potential function: EAM potential function developed by Farkas, Time step: 1, Pressure: 0, Temperature: 300, Ensemble: NPT",N/A,None,Mixed Solution
1084,10.1016-j.intermet.2020.106832.txt,10.1016-j.intermet.2020.106832.txt,MoNbTaW,1,BCC,experimental,"pressureless spark plasma sintering (PSPS) and ball milling, Sintering temperature: 1900, Ball milling time: 4 hours",N/A,No partial ordering or high entropy intermetallic mentioned,Single Solid Solution
1085,10.1016-j.matpr.2020.11.160.txt,10.1016-j.matpr.2020.11.160.txt,Cu_46Zr_54,1,disordered Amorphous,theoretical,"analytical thermodynamic approach, Atomic packing efficiency: derived from simulations, Equation of state: Percus-Yevick equation",N/A,None,Amorphous
1085,10.1016-j.matpr.2020.11.160.txt,10.1016-j.matpr.2020.11.160.txt,Cu_47Zr_53,1,disordered Amorphous,theoretical,"analytical thermodynamic approach, Atomic packing efficiency: derived from simulations, Equation of state: Percus-Yevick equation",N/A,None,Amorphous
1085,10.1016-j.matpr.2020.11.160.txt,10.1016-j.matpr.2020.11.160.txt,Cu_48Zr_52,1,disordered Amorphous,theoretical,"analytical thermodynamic approach, Atomic packing efficiency: derived from simulations, Equation of state: Percus-Yevick equation",N/A,None,Amorphous
1085,10.1016-j.matpr.2020.11.160.txt,10.1016-j.matpr.2020.11.160.txt,Cu_49Zr_51,1,disordered Amorphous,theoretical,"analytical thermodynamic approach, Atomic packing efficiency: derived from simulations, Equation of state: Percus-Yevick equation",N/A,None,Amorphous
1085,10.1016-j.matpr.2020.11.160.txt,10.1016-j.matpr.2020.11.160.txt,Cu_50Zr_50,1,disordered Amorphous,theoretical,"analytical thermodynamic approach, Atomic packing efficiency: derived from simulations, Equation of state: Percus-Yevick equation",N/A,None,Amorphous
1085,10.1016-j.matpr.2020.11.160.txt,10.1016-j.matpr.2020.11.160.txt,Cu_51Zr_49,1,disordered Amorphous,theoretical,"analytical thermodynamic approach, Atomic packing efficiency: derived from simulations, Equation of state: Percus-Yevick equation",N/A,None,Amorphous
1085,10.1016-j.matpr.2020.11.160.txt,10.1016-j.matpr.2020.11.160.txt,Cu_52Zr_48,1,disordered Amorphous,theoretical,"analytical thermodynamic approach, Atomic packing efficiency: derived from simulations, Equation of state: Percus-Yevick equation",N/A,None,Amorphous
1085,10.1016-j.matpr.2020.11.160.txt,10.1016-j.matpr.2020.11.160.txt,Cu_53Zr_47,1,disordered Amorphous,theoretical,"analytical thermodynamic approach, Atomic packing efficiency: derived from simulations, Equation of state: Percus-Yevick equation",N/A,None,Amorphous
1085,10.1016-j.matpr.2020.11.160.txt,10.1016-j.matpr.2020.11.160.txt,Cu_54Zr_46,1,disordered Amorphous,theoretical,"analytical thermodynamic approach, Atomic packing efficiency: derived from simulations, Equation of state: Percus-Yevick equation",N/A,None,Amorphous
1085,10.1016-j.matpr.2020.11.160.txt,10.1016-j.matpr.2020.11.160.txt,Cu_55Zr_45,1,disordered Amorphous,theoretical,"analytical thermodynamic approach, Atomic packing efficiency: derived from simulations, Equation of state: Percus-Yevick equation",N/A,None,Amorphous
1085,10.1016-j.matpr.2020.11.160.txt,10.1016-j.matpr.2020.11.160.txt,Cu_56Zr_44,1,disordered Amorphous,theoretical,"analytical thermodynamic approach, Atomic packing efficiency: derived from simulations, Equation of state: Percus-Yevick equation",N/A,None,Amorphous
1085,10.1016-j.matpr.2020.11.160.txt,10.1016-j.matpr.2020.11.160.txt,Cu_57Zr_43,1,disordered Amorphous,theoretical,"analytical thermodynamic approach, Atomic packing efficiency: derived from simulations, Equation of state: Percus-Yevick equation",N/A,None,Amorphous
1086,10.1016-j.jallcom.2023.168830.txt,10.1016-j.jallcom.2023.168830.txt,Fe50Mn30Co10Cr10,2,FCC + HCP,experimental,"SLM, Energy density: 85–95 J/mm3, Atmosphere: argon",N/A,None,Mixed Solution
1086,10.1016-j.jallcom.2023.168830.txt,10.1016-j.jallcom.2023.168830.txt,Fe50Mn30Co10Cr10,2,FCC + HCP,experimental,"SLM, Energy density: 85–95 J/mm3, Atmosphere: argon",N/A,None,Mixed Solution
1086,10.1016-j.jallcom.2023.168830.txt,10.1016-j.jallcom.2023.168830.txt,Fe50Mn30Co10Cr10Al0.5Ti0.5,3,FCC + HCP + tetragonal (Intermetallic),experimental,"SLM, Energy density: 85–95 J/mm3, Atmosphere: argon",N/A,None,Mixed Solution
1086,10.1016-j.jallcom.2023.168830.txt,10.1016-j.jallcom.2023.168830.txt,Fe50Mn30Co10Cr10Al1Ti1,5,FCC + HCP + L12 + tetragonal (Intermetallic) + Al3Ti,experimental,"SLM, Energy density: 85–95 J/mm3, Atmosphere: argon",N/A,Partially ordered L12 phase,Mixed Solution
1086,10.1016-j.jallcom.2023.168830.txt,10.1016-j.jallcom.2023.168830.txt,Fe50Mn30Co10Cr10Al1.5Ti1.5,2,FCC + tetragonal (Intermetallic),experimental,"SLM, Energy density: 85–95 J/mm3, Atmosphere: argon",N/A,None,Mixed Solution
1086,10.1016-j.jallcom.2023.168830.txt,10.1016-j.jallcom.2023.168830.txt,Fe50Mn30Co10Cr10Al2Ti2,2,FCC + tetragonal (Intermetallic),experimental,"SLM, Energy density: 85–95 J/mm3, Atmosphere: argon",N/A,None,Mixed Solution
1087,10.1016-j.matchar.2023.112903.txt,10.1016-j.matchar.2023.112903.txt,NiCoCr,1,FCC,experimental,"melting, homogenizing, hot forging, mechanical milling, Melting: initial state, Homogenizing: details not specified, Hot forging: 1150 °C, Mechanical milling: details not specified",N/A,No partially ordered structures or high entropy intermetallics observed,Single Solid Solution
1088,10.1016-j.msea.2021.141196.txt,10.1016-j.msea.2021.141196.txt,CoCrFeMnNi,1,FCC,theoretical,"Molecular Dynamics (MD) simulation, Cell size: 18nm × 18nm × 18nm, Number of atoms: Approximately 5 × 10^5, Lattice constant of fcc phase: 3.593 Ao, Interatomic potential: Modified embedded-atom method (MEAM) potential proposed by Choi et al., Ambient temperature: 300K, Boundary conditions: Periodic in X and Y directions, Indenter stiffness: 10 eV/Ao^3, Indenter radius: 30 Ao, Indenter velocity: 40 m/s, Time step: 0.5 fs, Relaxation time: 100 ps under the Nosé-Hoover NPT ensemble",N/A,None,Single Solid Solution
1089,10.1016-j.actamat.2021.117527.txt,10.1016-j.actamat.2021.117527.txt,CoCrFeMnNi,1,FCC,theoretical,"Molecular Dynamics simulations, Interatomic potential: Second nearest-neighbor modified embedded-atom method (MEAM) potential, Lattice parameter: 3.595, Temperature range: 1300 K to 1600 K, Time step: 2",N/A,None,Single Solid Solution
1090,10.1016-j.scriptamat.2023.115885.txt,10.1016-j.scriptamat.2023.115885.txt,CoCrNi,1,FCC,experimental,"additive manufacturing, Details: Not specified in the provided text",N/A,Gradient nanostructure induced by Ultrasonic Surface Rolling Process (USRP),Single Solid Solution
1091,10.1016-j.jallcom.2023.170752.txt,10.1016-j.jallcom.2023.170752.txt,(FeCoNi)86Al7Ti7,4,FCC + FCC L12 + (FeCoNi)3Al + (FeCoNi)2AlTi,Experimental,"SEBM, Substrate temperature: 1163, Layer thickness: 50, Pre-heating: 1163-1200 K, Scanning style: single hatch strategy with a 90° hatch rotation, Vacuum: ∼5 × 10−3 Pa of He atmosphere",N/A,Partially ordered structures (L12 and L21 phases),Mixed Solution
1092,10.1016-j.intermet.2020.106775.txt,10.1016-j.intermet.2020.106775.txt,CoCrNi,2,FCC + Cr-rich σ phase,experimental,"arc melting and drop casting, Temperature: 1473, Time: 24 hours, Cooling rate: water quenching",N/A,Partially ordered structure observed during creep tests,Mixed Solution
1093,10.1016-j.jmrt.2023.09.191.txt,10.1016-j.jmrt.2023.09.191.txt,CoCrFeNiP,1,amorphous,experimental,"melt spinning, Temperature: Not explicitly stated, Pressure: Vacuum, Time: Not explicitly stated",N/A,Annealed below glass transition temperature for 5 minutes to release as-cast stress,Amorphous
1093,10.1016-j.jmrt.2023.09.191.txt,10.1016-j.jmrt.2023.09.191.txt,CrFeNiP,1,amorphous,experimental,"melt spinning, Temperature: Not explicitly stated, Pressure: Vacuum, Time: Not explicitly stated",N/A,Annealed below glass transition temperature for 5 minutes to release as-cast stress,Amorphous
1094,10.1016-j.commatsci.2023.112185.txt,10.1016-j.commatsci.2023.112185.txt,CoCrCuFeNi,1,FCC,experimental,"Not explicitly stated, inferred from typical research practices, Details: No specific parameters provided in the text",N/A,No specific special conditions mentioned,Single Solid Solution
1095,10.1016-j.surfcoat.2020.126522.txt,10.1016-j.surfcoat.2020.126522.txt,AlCoCrFeNiSi,2,BCC + complex cubic,Experimental,"laser cladding, Laser spot diameter: 4, Scanning speed: 5, Powder feed rate: 3.3, Overlap rate: 50, Laser power: 2000, Protective gas: high-purity argon gas, Flow rate: 4",N/A,"Si content varies from x = 0 to 0.5, causing lattice shrinkage and grain refinement",Mixed Solution
1096,10.1016-j.jallcom.2022.165469.txt,10.1016-j.jallcom.2022.165469.txt,CoCrFeNiTi,1,FCC,experimental,"directed energy deposition (DED), Laser: 500 W fiber laser, Scan speed: 10 mm/s, Substrate: 6 mm thick 304 L stainless steel plate",N/A,None,Single Solid Solution
1096,10.1016-j.jallcom.2022.165469.txt,10.1016-j.jallcom.2022.165469.txt,Co22.2Cr16.1Fe19Ni21.8Ti20.9,4,FCC + FeCr + NiTi2 + Ni3Ti2,experimental,"directed energy deposition (DED), Laser: 500 W fiber laser, Scan speed: 10 mm/s, Substrate: 6 mm thick 304 L stainless steel plate",N/A,Partially ordered structure due to intermetallic compounds,Mixed Solution
1096,10.1016-j.jallcom.2022.165469.txt,10.1016-j.jallcom.2022.165469.txt,Co25.9Cr15Fe17Ni20.8Ti21.3,4,FCC + FeCr + NiTi2 + Ni3Ti2,experimental,"directed energy deposition (DED), Laser: 500 W fiber laser, Scan speed: 10 mm/s, Substrate: 6 mm thick 304 L stainless steel plate",N/A,Partially ordered structure due to intermetallic compounds,Mixed Solution
1096,10.1016-j.jallcom.2022.165469.txt,10.1016-j.jallcom.2022.165469.txt,Co24.4Cr17.4Fe17.5Ni24.2Ti16.5,4,FCC + FeCr + NiTi2 + Ni3Ti2,experimental,"directed energy deposition (DED), Laser: 500 W fiber laser, Scan speed: 10 mm/s, Substrate: 6 mm thick 304 L stainless steel plate",N/A,Partially ordered structure due to intermetallic compounds,Mixed Solution
1097,10.1016-j.intermet.2019.106652.txt,10.1016-j.intermet.2019.106652.txt,Al5Nb24Ti40V5Zr26,3,BCC + HCP C14 Laves + C14 Laves phase,Experimental,"arc melting, Elements: ['Al', 'Nb', 'Ti', 'V', 'Zr'], Purity: ≥99.9 at.%, Atmosphere: low-pressure, high-purity argon, Apparatus: water-cooled copper cavity, Ingot size: ~10 × 14 × 50 mm3, Chemical composition verification: EDS",N/A,Partially ordered structure after annealing at 1100°C,Mixed Solution
1097,10.1016-j.intermet.2019.106652.txt,10.1016-j.intermet.2019.106652.txt,CoCrFeMnNi,1,FCC,Experimental,Not detailed in the provided text,N/A,None,Single Solid Solution
1097,10.1016-j.intermet.2019.106652.txt,10.1016-j.intermet.2019.106652.txt,TiZrHfNbTa,1,BCC,Experimental,Not detailed in the provided text,N/A,None,Single Solid Solution
1097,10.1016-j.intermet.2019.106652.txt,10.1016-j.intermet.2019.106652.txt,Ti20Nb3.5Ta3.4Zr1.2O,1,BCC,Experimental,Not detailed in the provided text,N/A,Gum-like metastable alloy,Single Solid Solution
1097,10.1016-j.intermet.2019.106652.txt,10.1016-j.intermet.2019.106652.txt,Ti12Ta9Nb3V6Zr1.5O,1,BCC,Experimental,Not detailed in the provided text,N/A,Gum-like metastable alloy,Single Solid Solution
1097,10.1016-j.intermet.2019.106652.txt,10.1016-j.intermet.2019.106652.txt,AlNbTiVZr0.5,1,BCC,Experimental,Not detailed in the provided text,N/A,Disordered structure or undetectable level of ordering,Single Solid Solution
1098,10.1016-j.matpr.2020.04.198.txt,10.1016-j.matpr.2020.04.198.txt,AlCoCrFeNiCu,2,BCC + FCC,Experimental,"Laser Additive Manufacturing (LAM), Laser power: 600 W to 800 W, Scanning speed: 4 mm/s to 12 mm/s, Beam diameter: 2, Powder federate: 2, Overlap: 50",N/A,No notable precipitates observed,Mixed Solution
1098,10.1016-j.matpr.2020.04.198.txt,10.1016-j.matpr.2020.04.198.txt,AlTiCrFeCoNi,4,BCC + FCC + FCC + AlNi (Intermetallic),Experimental,"Laser Additive Manufacturing (LAM), Laser power: 600 W to 800 W, Scanning speed: 4 mm/s to 12 mm/s, Beam diameter: 2, Powder federate: 2, Overlap: 50",N/A,Partially ordered AlNi3 phase present,Mixed Solution
1099,10.1016-j.surfcoat.2023.129608.txt,10.1016-j.surfcoat.2023.129608.txt,AlCoCrFeNi,3,BCC + FCC + corundum (trigonal),Experimental,"plasma spraying, Equipment: GP-80, Coating thickness: approximately 300 μm, Substrate: AISI 1045 steel, cleaned with acetone and sandblasted, Sandblasting parameters: {'air_pressure': 0.7, 'blasting_distance': 200, 'blasting_angle': 90}",N/A,Laser remelting performed to improve density and oxidation resistance,Mixed Solution
1100,10.1016-j.matdes.2022.111054.txt,10.1016-j.matdes.2022.111054.txt,Al1.5Co3.5Fe3.5,3,BCC + cubic (Intermetallic) + Al2CoFe3,experimental,"arc melting and ball milling, Temperature: 1573, Time: 2, 5, 10, 20 hours",N/A,Partially ordered L21 phase,Mixed Solution
1100,10.1016-j.matdes.2022.111054.txt,10.1016-j.matdes.2022.111054.txt,Al1.5Co3Fe3Cr,3,BCC + cubic (Intermetallic) + Al2CoFe2Cr,experimental,"arc melting and ball milling, Temperature: 1573, Time: 2, 5, 10, 20 hours",N/A,Partially ordered L21 phase,Mixed Solution
1102,10.1016-j.jallcom.2023.172153.txt,10.1016-j.jallcom.2023.172153.txt,CoCrFeNi,1,FCC,experimental,"vacuum induction melting and vacuum arc melting, Purity of co billet: >= 99.95 wt%, Purity of cr fe ni billets: >= 99.99 wt%, Ingot size: 10 kg, Strip thickness: 10 mm, Homogenization temperature: 1200 °C, Cold rolling: 17 passes to a thickness of 1.5 mm (85% thickness reduction)",N/A,None,Single Solid Solution
1103,10.1016-j.jmst.2020.12.058.txt,10.1016-j.jmst.2020.12.058.txt,Mo0.5NbTiVCr0.25,2,"BCC + Ti(C,N,O)",experimental,"vacuum arc furnace, Temperature: 1200, Pressure: 150, Time: 2 hours",N/A,None,Single Solid Solution
1103,10.1016-j.jmst.2020.12.058.txt,10.1016-j.jmst.2020.12.058.txt,Mo0.5NbTiV0.5Zr0.25,2,"BCC + Zr(C,N,O)",experimental,"vacuum arc furnace, Temperature: 1200, Pressure: 150, Time: 2 hours",N/A,None,Single Solid Solution
1104,10.1016-j.mtcomm.2024.108140.txt,10.1016-j.mtcomm.2024.108140.txt,CuNiAlCo,2,FCC + no long-range order Amorphous,theoretical,"Molecular Dynamics, Software: LAMMPS, Interatomic potential: Embedded-atom method (EAM) potential, Time step: 2, Equilibration time: 200000, Heating rate: 300 K to 3000 K over 200000 time steps, Strain rate: 0.06",N/A,None,Mixed Solution
1105,10.1016-j.corsci.2023.111310.txt,10.1016-j.corsci.2023.111310.txt,CoCrFeMnNi,1,FCC,experimental,"arc melting, Temperature: 1800, Time: few minutes",N/A,None,Single Solid Solution
1105,10.1016-j.corsci.2023.111310.txt,10.1016-j.corsci.2023.111310.txt,Cr2Fe20Mn10Co10,1,FCC,experimental,"arc melting, Temperature: 1800, Time: few minutes",N/A,None,Single Solid Solution
1106,10.1016-j.corsci.2023.111429.txt,10.1016-j.corsci.2023.111429.txt,CoCrFeMnNi,1,likely FCC or BCC,experimental,"induction melting, Temperature: 1200, Time: 24 hours, Cooling method: water-cooled",N/A,None,Single Solid Solution
1107,10.1016-j.matchar.2023.113343.txt,10.1016-j.matchar.2023.113343.txt,CoCrFeMoNi,4,"FCC + complex + tetragonal + (Co,Cr,Fe,Mo,Ni)3(Mo,Ni)",combination,"vacuum arc melting (VAR), Atmosphere: Ti-gettered Ar atmosphere, Electrode: Non-consumable tungsten electrode, Melting and remelting: High-purity metal elements were melted and remelted six times, Ingot dimensions: Approximately 25 mm wide, 55 mm long, and 12 mm thick, Homogenization: 1200 °C for 12 hours before being water quenched, Prevention of oxidation: Sample sealed in a steel tube next to a piece of Ti during homogenization","CALPHAD, Pseudo-binary diagram calculated to predict stable phases and their relative values at different temperatures",Partially ordered structure with the presence of the μ phase,Mixed Solution
1108,10.1016-j.dib.2020.106670.txt,10.1016-j.dib.2020.106670.txt,AlNbTaTiV,1,BCC,theoretical,"Density Functional Theory (DFT), Exchange-correlation functional: GGA-PBE, Pseudopotentials: Projector Augmented Wave (PAW), Energy convergence: 0.1, Plane-wave energy cutoff: 350, Smearing method: Methfessel-Paxton",N/A,No precipitates mentioned,Single Solid Solution
1109,10.1016-j.jmrt.2022.04.093.txt,10.1016-j.jmrt.2022.04.093.txt,Fe30Cr30Al20Ni20,2,B2 + BCC,Experimental,"arc melting, Furnace: Non-consumable vacuum arc melting furnace (Physcience Opto-electronics Co., Ltd., WK-ΙΙ, Beijing, China), Atmosphere: high-purity argon, Hearth: water-cooled Cu hearth, Raw materials: high purity Fe, Cr, Al, and Ni (better than 99.95%, wt.%), Remelting: each ingot was re-melted at least 6 times",N/A,Heterogeneous structure with high-density precipitates and alternant dual-phase eutectic structures,Mixed Solution
1109,10.1016-j.jmrt.2022.04.093.txt,10.1016-j.jmrt.2022.04.093.txt,Fe20Cr20Al30Ni30,2,B2 + BCC,Experimental,"arc melting, Furnace: Non-consumable vacuum arc melting furnace (Physcience Opto-electronics Co., Ltd., WK-ΙΙ, Beijing, China), Atmosphere: high-purity argon, Hearth: water-cooled Cu hearth, Raw materials: high purity Fe, Cr, Al, and Ni (better than 99.95%, wt.%), Remelting: each ingot was re-melted at least 6 times",N/A,Heterogeneous structure with high-density precipitates and alternant dual-phase eutectic structures,Mixed Solution
1110,10.1016-j.scriptamat.2021.113927.txt,10.1016-j.scriptamat.2021.113927.txt,HfNbTaTiZr,1,BCC,experimental,"Not explicitly stated, likely arc melting or induction melting, Temperature: Not stated, Time: Not stated",N/A,Not stated,Single Solid Solution
1111,10.1016-j.jallcom.2012.11.100.txt,10.1016-j.jallcom.2012.11.100.txt,Al2CrFeCoCuTiNi,2,BCC + FCC,experimental,"laser cladding, Power: 2500, Spot diameter: 4, Scanning speed: 3, Protection gas: argon, Alloy powder preparation: mixed in a ball mill for 24 hours, pre-coated on Q235 steel surface with a thickness of 0.8mm",N/A,None,Mixed Solution
1112,10.1016-j.jallcom.2023.168904.txt,10.1016-j.jallcom.2023.168904.txt,CrMnFeCoNi,1,FCC,experimental,"arc melting, Temperature: N/A, Time: N/A",N/A,None,Single Solid Solution
1113,10.1016-j.apsusc.2020.148839.txt,10.1016-j.apsusc.2020.148839.txt,CrMnFeCoNi,2,BCC + FCC,experimental,"arc melting, Temperature: 1600, Time: 5 minutes",N/A,None,Mixed Solution
1114,10.1016-j.jallcom.2020.154427.txt,10.1016-j.jallcom.2020.154427.txt,AlCrMoNbTiZr,4,BCC + HCP (Intermetallic) + cubic Laves + tetragonal (Intermetallic),Experimental,"arc melting, Temperature: 1200, Time: 24 hours, Cooling method: air cooling",N/A,Partially ordered structure with high entropy intermetallics,Mixed Solution
1114,10.1016-j.jallcom.2020.154427.txt,10.1016-j.jallcom.2020.154427.txt,AlCrMoNbTiZr,2,BCC + specific structure not detailed (Intermetallic),Experimental,"arc melting, Temperature: 1200, Time: 24 hours, Cooling method: air cooling",N/A,Partially ordered structure with high entropy intermetallics,Mixed Solution
1115,10.1016-j.matchar.2023.112977.txt,10.1016-j.matchar.2023.112977.txt,CrFeCoNiCu,2,FCC + Zn-dominated particle precipitates,experimental,"high-temperature melting, Temperature: 550, Time: 2 hours, Cooling: air cooled",N/A,None,Mixed Solution
1116,10.1016-j.scriptamat.2023.115867.txt,10.1016-j.scriptamat.2023.115867.txt,CrMnFeCoNi,1,FCC,experimental,"arc melting, Temperature: 1600, Atmosphere: argon, Duration: multiple melting cycles",N/A,None,Single Solid Solution
1117,10.1016-j.mtcomm.2022.104642.txt,10.1016-j.mtcomm.2022.104642.txt,HfTaTiZr,3,BCC + FCC + HCP,experimental,"not explicitly described, Details: The specific parameters such as temperature, pressure, time, and method are not provided in the given text.",N/A,No partial ordering or initial state before oxidation discussed,Mixed Solution
1118,10.1016-j.elecom.2023.107657.txt,10.1016-j.elecom.2023.107657.txt,CrMnCoNi,1,FCC,experimental,"vacuum deposition, Temperature: not specified, Pressure: 10^-7 Pa, Time: not specified",N/A,None,Single Solid Solution
1118,10.1016-j.elecom.2023.107657.txt,10.1016-j.elecom.2023.107657.txt,CrCoNi,1,FCC,experimental,"vacuum deposition, Temperature: not specified, Pressure: 10^-7 Pa, Time: not specified",N/A,None,Single Solid Solution
1118,10.1016-j.elecom.2023.107657.txt,10.1016-j.elecom.2023.107657.txt,MnCoNi,1,FCC,experimental,"vacuum deposition, Temperature: not specified, Pressure: 10^-7 Pa, Time: not specified",N/A,None,Single Solid Solution
1118,10.1016-j.elecom.2023.107657.txt,10.1016-j.elecom.2023.107657.txt,CrMnFeCoNi,1,FCC,experimental,"vacuum deposition, Temperature: not specified, Pressure: 10^-7 Pa, Time: not specified",N/A,None,Single Solid Solution
1119,10.1016-j.scriptamat.2022.114548.txt,10.1016-j.scriptamat.2022.114548.txt,TiZrFeMnCrV,1,HCP C14 Laves,experimental,"arc melting and mechanical milling, Arc melting: {'temperature': 'approximately 1500-1600 °C', 'atmosphere': 'argon gas'}, Mechanical milling: {'duration': 'not explicitly stated', 'atmosphere': 'argon gas'}",N/A,No explicit post-processing mentioned,Single Solid Solution
1120,10.1016-j.ijrmhm.2023.106331.txt,10.1016-j.ijrmhm.2023.106331.txt,AlNbTiVZr,3,BCC + ordered B2 (Intermetallic) + AlTiZr,experimental,"vacuum arc melting, Temperature: not explicitly stated, typically around the melting points of the constituent elements, Time: each ingot was re-melted at least eight times, Cooling: water-cooled copper crucible",N/A,Partially ordered B2 phase present,Mixed Solution
1120,10.1016-j.ijrmhm.2023.106331.txt,10.1016-j.ijrmhm.2023.106331.txt,AlNbTiVZr,1,BCC,experimental,"vacuum arc melting, Temperature: not explicitly stated, typically around the melting points of the constituent elements, Time: each ingot was re-melted at least eight times, Cooling: water-cooled copper crucible",N/A,None,Single Solid Solution
1120,10.1016-j.ijrmhm.2023.106331.txt,10.1016-j.ijrmhm.2023.106331.txt,AlNbTiVZr,1,BCC,experimental,"vacuum arc melting, Temperature: not explicitly stated, typically around the melting points of the constituent elements, Time: each ingot was re-melted at least eight times, Cooling: water-cooled copper crucible",N/A,None,Single Solid Solution
1121,10.1016-j.scriptamat.2020.08.038.txt,10.1016-j.scriptamat.2020.08.038.txt,CoCrFeMnNi,1,FCC,experimental,"powder metallurgy, Steps: ['cold-consolidation', 'high-pressure torsion (HPT)', 'annealing']",N/A,None,Single Solid Solution
1123,10.1016-j.jallcom.2023.172271.txt,10.1016-j.jallcom.2023.172271.txt,CoCrFeMnNiC0.6N0.8,4,"FCC + M23C6 + Cr3C2 + Cr2(N, C)",experimental,"vacuum induction furnace, Carbon source: carbon powders, Nitrogen source: FeCrN2 bulks, Hot rolling temperature: 900, Thickness reduction: 50, Homogenization temperature: 1200, Homogenization time: 2 hours, Cold rolling thickness: 1, Annealing temperatures: [950, 1000, 1150], Annealing durations: ['5 minutes', '20 minutes', '1 hour']",N/A,Dual-interstitial alloying of C and N,Mixed Solution
1124,10.1016-j.micron.2019.102739.txt,10.1016-j.micron.2019.102739.txt,FeCoCrNiMn,2,FCC + M23C6,experimental,"arc melting, Temperature: 1100, Time: 12 hours, Cooling rate: water-quenching",N/A,None,Mixed Solution
1125,10.1016-j.apsusc.2021.150462.txt,10.1016-j.apsusc.2021.150462.txt,NbMoTaWV,1,BCC,experimental,"RF magnetron sputtering, Power supply: 100, Substrate: single crystal Si (100) substrates, Background vacuum: < 3.0 × 10−4 Pa, Substrate temperature: <= 323 K, Argon gas pressure: ~ 2 Pa, Argon gas flow: 30 sccm, Pre sputtering time: 40 minutes, Formal sputtering time: 90 minutes",N/A,None,Single Solid Solution
1126,10.1016-j.commatsci.2023.112758.txt,10.1016-j.commatsci.2023.112758.txt,CoCrFeMnNi,1,FCC,combination,"not explicitly detailed, but likely involves methods such as arc melting or spark plasma sintering, Temperature: typically around 1300-1400°C for arc melting, Pressure: ambient for arc melting, high pressure for sintering, Time: several hours for complete melting and homogenization","empirical interatomic potentials and multi-scale atomistic simulations, Potentials: designed to predict heats of mixing and resemble elastic and thermodynamic properties of FCC mixtures of Fe-Ni-Cr-Co-Cu",No partial ordering or oxidation considered,Single Solid Solution
1127,10.1016-j.mtcomm.2022.103328.txt,10.1016-j.mtcomm.2022.103328.txt,Al0.3CoCrFeNi,1,FCC,Experimental,"vacuum arc furnace melting, Temperature: not stated, Pressure: vacuum, Time: ingot remelting performed at least three times",N/A,None,Single Solid Solution
1127,10.1016-j.mtcomm.2022.103328.txt,10.1016-j.mtcomm.2022.103328.txt,Al0.3CoCrFeNiTi0.1,2,FCC + L12 (FCC-based superlattice),Experimental,"vacuum arc furnace melting, Temperature: not stated, Pressure: vacuum, Time: ingot remelting performed at least three times",N/A,Partially ordered L12 phase present,Mixed Solution
1127,10.1016-j.mtcomm.2022.103328.txt,10.1016-j.mtcomm.2022.103328.txt,Al0.3CoCrFeNiTi0.2,2,FCC + L12 (FCC-based superlattice),Experimental,"vacuum arc furnace melting, Temperature: not stated, Pressure: vacuum, Time: ingot remelting performed at least three times",N/A,Partially ordered L12 phase present,Mixed Solution
1127,10.1016-j.mtcomm.2022.103328.txt,10.1016-j.mtcomm.2022.103328.txt,Al0.3CoCrFeNiTi0.3,5,"FCC + Laves (C15 or C36 type) + γ (Ni2.67Ti1.33-like) + (Co, Ti) + (Ni, Ti)",Experimental,"vacuum arc furnace melting, Temperature: not stated, Pressure: vacuum, Time: ingot remelting performed at least three times",N/A,"Partially ordered L12 phase present, Laves phase precipitates",Mixed Solution
1127,10.1016-j.mtcomm.2022.103328.txt,10.1016-j.mtcomm.2022.103328.txt,Al0.3CoCrFeNiTi0.4,5,"FCC + Laves (C15 or C36 type) + γ (Ni2.67Ti1.33-like) + (Co, Ti) + (Ni, Ti)",Experimental,"vacuum arc furnace melting, Temperature: not stated, Pressure: vacuum, Time: ingot remelting performed at least three times",N/A,"Partially ordered L12 phase present, Laves phase precipitates",Mixed Solution
1127,10.1016-j.mtcomm.2022.103328.txt,10.1016-j.mtcomm.2022.103328.txt,Al0.3CoCrFeNiTi0.5,7,"FCC + Laves (C15 or C36 type) + γ (Ni2.67Ti1.33-like) + σ (FeCr-like) + (Co, Ti) + (Ni, Ti) + (Fe, Cr)",Experimental,"vacuum arc furnace melting, Temperature: not stated, Pressure: vacuum, Time: ingot remelting performed at least three times",N/A,"Partially ordered L12 phase present, Laves phase precipitates, σ phase precipitates",Mixed Solution
1128,10.1016-j.ijmecsci.2020.105567.txt,10.1016-j.ijmecsci.2020.105567.txt,CoCrFeMnNiC0.5,1,FCC,experimental,"Not specified in the provided text, Temperature: Not specified, Time: Not specified",N/A,No partially ordered structure or high entropy intermetallic mentioned,Single Solid Solution
1129,10.1016-j.matlet.2021.131562.txt,10.1016-j.matlet.2021.131562.txt,CoNiCuNb0.5V1.5,2,FCC + unknown,experimental,"ball milling and laser welding, Laser power: 660, Scanning speed: 10, Laser spot size: 1.5",N/A,None,Mixed Solution
1130,10.1016-j.addma.2022.103131.txt,10.1016-j.addma.2022.103131.txt,CoCrFeMnNi,1,FCC,experimental,"gas atomization and LPBF processing, Gas atomization: {'temperature': 'not specified', 'time': 'not specified', 'size_range': '10-55 µm'}, Lpbf processing: {'machine': 'Concept Laser Mlab', 'parameters': 'see Table 1 in the paper'}",N/A,None,Single Solid Solution
1131,10.1016-j.matdes.2022.110875.txt,10.1016-j.matdes.2022.110875.txt,AlCoCrFeNi,3,B2 + BCC + FCC,Experimental,"arc melting, Temperature: 1800, Time: several minutes",N/A,Partially ordered B2 phase,Mixed Solution
1131,10.1016-j.matdes.2022.110875.txt,10.1016-j.matdes.2022.110875.txt,CoCrFeMnNi,1,FCC,Experimental,"spark plasma sintering (SPS), Temperature: 1100, Pressure: 50, Time: 5",N/A,None,Single Solid Solution
1131,10.1016-j.matdes.2022.110875.txt,10.1016-j.matdes.2022.110875.txt,AlCoCrFeNiSm0.1V0.9,3,BCC + FCC + Laves Phase,Experimental,"vacuum arc melting, Temperature: 1700, Pressure: vacuum (10−3 Pa), Time: 10",N/A,Partially ordered Laves phase,Mixed Solution
1131,10.1016-j.matdes.2022.110875.txt,10.1016-j.matdes.2022.110875.txt,AlCoFeNiSm0.1TiV0.9,3,BCC + FCC + Laves Phase,Experimental,"electron beam melting (EBM), Temperature: 1600, Pressure: high vacuum (10−5 Pa), Time: 15",N/A,Partially ordered Laves phase,Mixed Solution
1131,10.1016-j.matdes.2022.110875.txt,10.1016-j.matdes.2022.110875.txt,AlCoFeNiSm0.05TiV0.95Zr,3,BCC + FCC + Laves Phase,Experimental,"induction melting, Temperature: 1750, Pressure: atmospheric pressure, Time: 8",N/A,Partially ordered Laves phase,Mixed Solution
1131,10.1016-j.matdes.2022.110875.txt,10.1016-j.matdes.2022.110875.txt,AlCrFeMoVx,3,B2 + BCC + FCC,Experimental,"laser engineered net shaping (LENS), Temperature: 1650, Pressure: atmospheric pressure",N/A,Partially ordered B2 phase,Mixed Solution
1131,10.1016-j.matdes.2022.110875.txt,10.1016-j.matdes.2022.110875.txt,CoCrFeNiNbx,3,BCC + FCC + Laves Phase,Experimental,"arc melting, Temperature: 1800, Pressure: atmospheric pressure, Time: several minutes",N/A,Partially ordered Laves phase,Mixed Solution
1131,10.1016-j.matdes.2022.110875.txt,10.1016-j.matdes.2022.110875.txt,AlCrCuFeNi,1,FCC,Experimental,"arc melting, Temperature: 1700, Pressure: atmospheric pressure, Time: several minutes",N/A,None,Single Solid Solution
1131,10.1016-j.matdes.2022.110875.txt,10.1016-j.matdes.2022.110875.txt,AlCoCrCuFeNi,3,B2 + BCC + FCC,Experimental,"vacuum arc melting, Temperature: 1800, Pressure: vacuum (10−3 Pa), Time: 10",N/A,Partially ordered B2 phase,Mixed Solution
1131,10.1016-j.matdes.2022.110875.txt,10.1016-j.matdes.2022.110875.txt,AlCoCrFeNiTi0.5,3,B2 + BCC + FCC,Experimental,"electron beam melting (EBM), Temperature: 1600, Pressure: high vacuum (10−5 Pa), Time: 15",N/A,Partially ordered B2 phase,Mixed Solution
1131,10.1016-j.matdes.2022.110875.txt,10.1016-j.matdes.2022.110875.txt,AlCrFe2Ni2,1,FCC,Experimental,"arc melting, Temperature: 1750, Pressure: atmospheric pressure, Time: several minutes",N/A,Potential for partial ordering,Single Solid Solution
1131,10.1016-j.matdes.2022.110875.txt,10.1016-j.matdes.2022.110875.txt,AlCrFeMoV,3,B2 + BCC + FCC,Experimental,"laser engineered net shaping (LENS), Temperature: 1650, Pressure: atmospheric pressure",N/A,Partially ordered B2 phase,Mixed Solution
1132,10.1016-j.jmrt.2023.04.116.txt,10.1016-j.jmrt.2023.04.116.txt,AlCoCuFeMn,2,FCC + Cu-rich FCC1,experimental,"vacuum arc melting, Temperature: Not specified, Time: Not specified, Atmosphere: Argon, Cooling: Water-cooled copper crucible",N/A,None,Mixed Solution
1132,10.1016-j.jmrt.2023.04.116.txt,10.1016-j.jmrt.2023.04.116.txt,Al0.25CoCuFeMn,2,FCC + Cu-rich FCC1,experimental,"vacuum arc melting, Temperature: Not specified, Time: Not specified, Atmosphere: Argon, Cooling: Water-cooled copper crucible",N/A,None,Mixed Solution
1132,10.1016-j.jmrt.2023.04.116.txt,10.1016-j.jmrt.2023.04.116.txt,Al0.5CoCuFeMn,4,BCC (Intermetallic) + FCC + Cu-rich FCC1 + BCC&B2,experimental,"vacuum arc melting, Temperature: Not specified, Time: Not specified, Atmosphere: Argon, Cooling: Water-cooled copper crucible",N/A,None,Mixed Solution
1132,10.1016-j.jmrt.2023.04.116.txt,10.1016-j.jmrt.2023.04.116.txt,Al0.75CoCuFeMn,3,BCC B2 (Intermetallic) + FCC + Cu-rich FCC1,experimental,"vacuum arc melting, Temperature: Not specified, Time: Not specified, Atmosphere: Argon, Cooling: Water-cooled copper crucible",N/A,None,Mixed Solution
1132,10.1016-j.jmrt.2023.04.116.txt,10.1016-j.jmrt.2023.04.116.txt,Al1CoCuFeMn,3,BCC B2 (Intermetallic) + FCC + Cu-rich FCC1,experimental,"vacuum arc melting, Temperature: Not specified, Time: Not specified, Atmosphere: Argon, Cooling: Water-cooled copper crucible",N/A,None,Mixed Solution
1133,10.1016-j.jallcom.2020.157997.txt,10.1016-j.jallcom.2020.157997.txt,MoNbTaTiZr,1,BCC,experimental,"arc melting, Temperature: Not specified, Time: Not specified",N/A,No partially ordered structure or high entropy intermetallic observed,Mixed Solution
1133,10.1016-j.jallcom.2020.157997.txt,10.1016-j.jallcom.2020.157997.txt,MoNbTaTiZr,1,BCC,experimental,"arc melting, Temperature: Not specified, Time: Not specified",N/A,No partially ordered structure or high entropy intermetallic observed,Mixed Solution
1133,10.1016-j.jallcom.2020.157997.txt,10.1016-j.jallcom.2020.157997.txt,MoNbTaTiZr,1,BCC,experimental,"arc melting, Temperature: Not specified, Time: Not specified",N/A,No partially ordered structure or high entropy intermetallic observed,Mixed Solution
1133,10.1016-j.jallcom.2020.157997.txt,10.1016-j.jallcom.2020.157997.txt,MoNbTaTiZr,1,BCC,experimental,"arc melting, Temperature: Not specified, Time: Not specified",N/A,No partially ordered structure or high entropy intermetallic observed,Mixed Solution
