Repository: sourish69/MSE643_CourseProject

# MSE643_CourseProject - Phase-Oriented Generative Design of High-Entropy Alloys

**A generative machine-learning pipeline that designs new alloy compositions to order - you specify the crystal phase you want, and the model proposes chemistries that should form it.**

---

## The idea in one paragraph

High-entropy alloys mix five or more principal elements in near-equal proportions, and their configurational entropy unlocks unusual combinations of strength and thermal stability. The problem is scale: the viable composition space runs to millions of candidates, far beyond what anyone can cast and characterize by hand.

File: Datasets/Vladimir_HEA_database.csv (part 23 of 88)
id,Paper,Name,Alloy,Nb of phase,Phase,Experimental or theoretical,Experimental details,Theoretical details,Special conditions,Type of solution
1134,10.1016-j.triboint.2022.108053.txt,10.1016-j.triboint.2022.108053.txt,AlCoCrFeNi,2,BCC + FCC,experimental,"vacuum melting, Temperature: not explicitly stated, Pressure: vacuum conditions, Time: not explicitly stated",N/A,No partial ordering or high entropy intermetallic structure observed in the initial state,Mixed Solution
1135,10.1016-j.msea.2021.141681.txt,10.1016-j.msea.2021.141681.txt,CoCrFeMnNi,1,FCC,experimental,"vacuum induction melting, Temperature: 1100, Time: 6 hours, Atmosphere: argon, Cooling: water quenching",N/A,None,Single Solid Solution
1136,10.1016-j.jmst.2021.09.043.txt,10.1016-j.jmst.2021.09.043.txt,CoCrFeMnNi,1,FCC,experimental,"arc melting, Temperature: 1100, Time: 30 minutes",N/A,None,Single Solid Solution
1138,10.1016-j.msea.2022.143554.txt,10.1016-j.msea.2022.143554.txt,MoNbVTa,1,BCC,experimental,"vacuum arc melting, Raw materials: Mo, Nb, Ta, V with a purity of 99.99%, Atmosphere: argon, Crucible: water-cooled copper, Degassing substance: high purity Ti, Remelting: six times, flipped after each melting, maintained a liquid state for over 1 hour, Sample dimensions: 5 × 5 × 10 mm rectangular specimens, Surface treatment: mechanically polished to smooth surfaces with 2000 grits SiC papers",N/A,No partially ordered structure or High Entropy Intermetallic observed,Single Solid Solution
1139,10.1016-j.jmst.2022.06.053.txt,10.1016-j.jmst.2022.06.053.txt,CoCrFeMnNi,3,FCC + NaCl-type (FCC) + Mn-O,experimental,"laser powder bed fusion (LPBF), Laser scanning speed: 800, Laser power: 160, Hatching space: 50, Layer thickness: 30, Hatch style: checkerboard (5 mm × 5 mm), Rotation of directions: 90, Protection gas: inert argon, Oxygen level: < 100 ppm",N/A,None,Mixed Solution
1140,10.1016-j.jallcom.2020.155672.txt,10.1016-j.jallcom.2020.155672.txt,CoCrFeNiMn,1,FCC,experimental,"arc melting, Protective atmosphere: pure Ar, Crucible: water-cooled copper, Remelting: at least four times",N/A,No partial ordering or intermetallic phases observed,Single Solid Solution
1141,10.1016-j.ijhydene.2023.07.327.txt,10.1016-j.ijhydene.2023.07.327.txt,TiV1.5ZrCr0.5MnFeNi,2,BCC + C14 Laves phase,Experimental,"vacuum arc melting, Elements: ['Ti', 'V', 'Zr', 'Cr', 'Mn', 'Fe', 'Ni'], Purity: ['99.9%', '99.7%', '99.2%', '99.99%', '99.9%', '99.9%', '99.99%'], Temperature: 1600-1800°C, Time: not specified, Mold: water-cooled copper mold",N/A,Dual-phase alloy with C14 + 4 vol% BCC phases,Mixed Solution
1141,10.1016-j.ijhydene.2023.07.327.txt,10.1016-j.ijhydene.2023.07.327.txt,TiV1.5Zr1.5CrMnFeNi,2,BCC + C14 Laves phase,Experimental,"vacuum arc melting, Elements: ['Ti', 'V', 'Zr', 'Cr', 'Mn', 'Fe', 'Ni'], Purity: ['99.9%', '99.7%', '99.2%', '99.99%', '99.9%', '99.9%', '99.99%'], Temperature: 1600-1800°C, Time: not specified, Mold: water-cooled copper mold",N/A,Single-phase alloy with C14 phase,Single Solid Solution
1142,10.1016-j.intermet.2020.106727.txt,10.1016-j.intermet.2020.106727.txt,CoCrFeNiMo0.2,1,FCC,experimental,"Laser Metal Deposition (LMD), Laser power: varied (1000 W, 1200 W, 1400 W), Wave length: 1070, Argon gas flow: 15-18 L/min, Feeding rate: 7-9 g/min, Temperature: not explicitly mentioned, Pressure: under high-purity argon gas environment, Time: successive layer deposition",N/A,No specific post-processing mentioned,Single Solid Solution
1143,10.1016-j.jallcom.2022.166751.txt,10.1016-j.jallcom.2022.166751.txt,CoCrFeNi(Al0.3Ti0.2)0.25,2,FCC + L12,Experimental,"vacuum melting, Temperature: 1200, Time: 18 hours",N/A,Partially ordered γ' phase,Mixed Solution
1143,10.1016-j.jallcom.2022.166751.txt,10.1016-j.jallcom.2022.166751.txt,CoCrFeNi(Al0.3Ti0.2)0.5,2,FCC + L12,Experimental,"vacuum melting, Temperature: 1200, Time: 18 hours",N/A,Partially ordered γ' phase,Mixed Solution
1143,10.1016-j.jallcom.2022.166751.txt,10.1016-j.jallcom.2022.166751.txt,CoCrFeNi(Al0.3Ti0.2)0.75,2,B2 + FCC,Experimental,"vacuum melting, Temperature: 1200, Time: 18 hours",N/A,Partially ordered B2 phase,Mixed Solution
1143,10.1016-j.jallcom.2022.166751.txt,10.1016-j.jallcom.2022.166751.txt,CoCrFeNi(Al0.3Ti0.2)1,2,B2 + FCC,Experimental,"vacuum melting, Temperature: 1200, Time: 18 hours",N/A,Partially ordered B2 phase,Mixed Solution
1143,10.1016-j.jallcom.2022.166751.txt,10.1016-j.jallcom.2022.166751.txt,CoCrFeNiAl0.15Ti0.1,2,FCC + L12,Experimental,"vacuum melting, Temperature: 1200, Time: 18 hours",N/A,Partially ordered γ' phase,Mixed Solution
1144,10.1016-j.actamat.2020.03.050.txt,10.1016-j.actamat.2020.03.050.txt,Al₍ₓ₎Cu₇₅₋ₓFe₇₅₋ₓMn₇₅₋ₓ,2,BCC + FCC,Experimental,"vacuum induction melting, Atmosphere: high-purity argon, Mold: graphite, Temperature: above melting point of constituent metals, Purity of elements: above 99.95%",N/A,Partially ordered Cu-rich BCC/L21 phase,Mixed Solution
1144,10.1016-j.actamat.2020.03.050.txt,10.1016-j.actamat.2020.03.050.txt,CuFeMn,1,FCC,Experimental,"vacuum induction melting, Atmosphere: high-purity argon, Mold: graphite, Temperature: above melting point of constituent metals, Purity of elements: above 99.95%",N/A,None,Mixed Solution
1145,10.1016-j.matchar.2023.113600.txt,10.1016-j.matchar.2023.113600.txt,AlCoCrNiTiV,3,FCC + L12 (Intermetallic) + Ni3Al,Experimental,"magnetic suspension melting, Temperature: 1150, Time: 4 hours, Cooling rate: water-quenching, Reduction ratio: 80",N/A,Partially ordered structure due to L12 nanoparticles,Mixed Solution
1145,10.1016-j.matchar.2023.113600.txt,10.1016-j.matchar.2023.113600.txt,AlCoCrNiTiV,3,FCC + L12 (Intermetallic) + Ni3Al,Experimental,"magnetic suspension melting, Temperature: 1150, Time: 4 hours, Cooling rate: water-quenching, Reduction ratio: 80",N/A,Partially ordered structure due to L12 nanoparticles,Mixed Solution
1145,10.1016-j.matchar.2023.113600.txt,10.1016-j.matchar.2023.113600.txt,AlCoCrNiTi,3,FCC + L12 (Intermetallic) + Ni3Al,Experimental,"magnetic suspension melting, Temperature: 1150, Time: 4 hours, Cooling rate: water-quenching, Reduction ratio: 80",N/A,Partially ordered structure due to L12 nanoparticles,Mixed Solution
1146,10.1016-j.jmrt.2023.07.135.txt,10.1016-j.jmrt.2023.07.135.txt,AlCoCrFeNi,3,BCC A2 + BCC B2 + AlCoCrFeNi,experimental,"arc melting, Elements: high-purity constituent elements (≥99.95%), Order of placement: Al, Ni, Co, Fe, and Cr from bottom to top, Vacuum degree: 3 × 10−3 Pa, Argon gas pressure: -0.05 MPa, Melting current: 0 to 550 A, Melting time: 2–5 minutes, Number of melts: six times",N/A,None,Mixed Solution
1148,10.1016-j.jmst.2022.01.025.txt,10.1016-j.jmst.2022.01.025.txt,HfNbTaTiZrV,1,BCC,experimental,"vacuum arc melting, Temperature: not explicitly stated, sufficient to melt the metals, Pressure: argon atmosphere, Time: remelted more than 6 times",N/A,None,Single Solid Solution
1148,10.1016-j.jmst.2022.01.025.txt,10.1016-j.jmst.2022.01.025.txt,HfNbTaTiZrV,1,BCC,experimental,"vacuum arc melting, Temperature: not explicitly stated, sufficient to melt the metals, Pressure: argon atmosphere, Time: remelted more than 6 times",N/A,None,Single Solid Solution
1148,10.1016-j.jmst.2022.01.025.txt,10.1016-j.jmst.2022.01.025.txt,HfNbTaTiZrV + Al2O3,3,BCC + tetragonal + Al2O3,experimental,"vacuum arc melting, Temperature: not explicitly stated, sufficient to melt the metals, Pressure: argon atmosphere, Time: remelted more than 6 times",N/A,None,Mixed Solution
1148,10.1016-j.jmst.2022.01.025.txt,10.1016-j.jmst.2022.01.025.txt,HfNbTaTiZrV + Al2O3,3,BCC + tetragonal + Al2O3,experimental,"vacuum arc melting, Temperature: not explicitly stated, sufficient to melt the metals, Pressure: argon atmosphere, Time: remelted more than 6 times",N/A,None,Mixed Solution
1148,10.1016-j.jmst.2022.01.025.txt,10.1016-j.jmst.2022.01.025.txt,HfNbTaTiZrV + Al2O3,3,BCC + tetragonal + Al2O3,experimental,"vacuum arc melting, Temperature: not explicitly stated, sufficient to melt the metals, Pressure: argon atmosphere, Time: remelted more than 6 times",N/A,None,Mixed Solution
1148,10.1016-j.jmst.2022.01.025.txt,10.1016-j.jmst.2022.01.025.txt,HfNbTaTiZrV + Al2O3,3,BCC + tetragonal + Al2O3,experimental,"vacuum arc melting, Temperature: not explicitly stated, sufficient to melt the metals, Pressure: argon atmosphere, Time: remelted more than 6 times",N/A,None,Mixed Solution
1149,10.1016-j.scriptamat.2021.114462.txt,10.1016-j.scriptamat.2021.114462.txt,AlCrTiV,2,FCC + likely FCC or BCC,experimental,"likely arc melting, Temperature: not specified, Time: not specified",N/A,Order-disorder transition influenced by Ti content,Mixed Solution
1149,10.1016-j.scriptamat.2021.114462.txt,10.1016-j.scriptamat.2021.114462.txt,Al10Cr10Ti70V10,1,FCC,experimental,"likely arc melting, Temperature: not specified, Time: not specified",N/A,"Introduces ductility, promising lightweight applications",Single Solid Solution
1150,10.1016-j.msea.2022.142669.txt,10.1016-j.msea.2022.142669.txt,CoCrFeNiNb,2,FCC + HCP Laves,experimental,"arc melting, Temperature: 1539, Time: multiple remelting",N/A,Partially ordered structure in the form of Co2Ta-type Laves phase,Mixed Solution
1150,10.1016-j.msea.2022.142669.txt,10.1016-j.msea.2022.142669.txt,CoCrFeNiTa,2,FCC + HCP Laves,experimental,"arc melting, Temperature: 1593, Time: multiple remelting",N/A,Partially ordered structure in the form of Co2Ta-type Laves phase,Mixed Solution
1151,10.1016-j.jallcom.2021.159504.txt,10.1016-j.jallcom.2021.159504.txt,Al0.3CoCrFeNi,7,C15 Laves + FCC + Not specified + monoclinic + tetragonal + NiAl-rich phases + alpha-Cr,experimental,"electromagnetic levitation melt centrifugal casting (ELCC), Temperature: Not specified, Time: Not specified",N/A,"No partial ordering observed, initial state before oxidation",Mixed Solution
1152,10.1016-j.triboint.2023.108868.txt,10.1016-j.triboint.2023.108868.txt,FeCoCrNiCu,1,FCC,Experimental,"laser cladding, Laser equipment: YLS-3000 type fiber laser cladding equipment, Multi track coaxial powder feeding method: True, Substrate: SUS304 steel, Raw materials: {'Fe, Co, Ni': 'spherical powders, 40-80 µm', 'Cu, Cr': 'irregular granular powders, 50-100 µm'}, Milling parameters: {'atmosphere': 'Ar', 'ball-to-powder mass ratio': 5, 'rotation_speed': 500, 'running_time': 15}, Laser cladding parameters: {'details': 'Table 2 of the paper'}",N/A,Cu/Ni segregation on grain boundaries and dendrites,Single Solid Solution
1152,10.1016-j.triboint.2023.108868.txt,10.1016-j.triboint.2023.108868.txt,FeCoCrNiCu0.5,1,FCC,Experimental,"laser cladding, Laser equipment: YLS-3000 type fiber laser cladding equipment, Multi track coaxial powder feeding method: True, Substrate: SUS304 steel, Raw materials: {'Fe, Co, Ni': 'spherical powders, 40-80 µm', 'Cu, Cr': 'irregular granular powders, 50-100 µm'}, Milling parameters: {'atmosphere': 'Ar', 'ball-to-powder mass ratio': 5, 'rotation_speed': 500, 'running_time': 15}, Laser cladding parameters: {'details': 'Table 2 of the paper'}",N/A,Cu segregation at grain boundaries,Single Solid Solution
1152,10.1016-j.triboint.2023.108868.txt,10.1016-j.triboint.2023.108868.txt,FeCoCrNi,1,FCC,Experimental,"laser cladding, Laser equipment: YLS-3000 type fiber laser cladding equipment, Multi track coaxial powder feeding method: True, Substrate: SUS304 steel, Raw materials: {'Fe, Co, Ni': 'spherical powders, 40-80 µm', 'Cr': 'irregular granular powders, 50-100 µm'}, Milling parameters: {'atmosphere': 'Ar', 'ball-to-powder mass ratio': 5, 'rotation_speed': 500, 'running_time': 15}, Laser cladding parameters: {'details': 'Table 2 of the paper'}",N/A,Ni segregation at grain boundaries and dendrites,Single Solid Solution
1153,10.1016-j.jallcom.2023.169016.txt,10.1016-j.jallcom.2023.169016.txt,CrCoNi,1,FCC,experimental,"induction furnace under vacuum, Temperature: 1473, Time: until ingot formation",N/A,No partial ordering or intermetallic phases detected,Single Solid Solution
1154,10.1016-j.msea.2023.144745.txt,10.1016-j.msea.2023.144745.txt,AlZrTiNbAl,3,BCC + BCC B2 + Zr45Ti31.5Nb13.5Al10,experimental,"laser directed energy deposition (DED), Laser power: 360, Layer thickness: 203, Scanning speed: 5, Hatching distance: 356",N/A,Partially ordered structure with B2 nanoprecipitates,Mixed Solution
1154,10.1016-j.msea.2023.144745.txt,10.1016-j.msea.2023.144745.txt,MoNbTaW,1,BCC,experimental,"laser directed energy deposition (DED), Laser power: 360, Layer thickness: 203, Scanning speed: 5, Hatching distance: 356",N/A,None,Single Solid Solution
1154,10.1016-j.msea.2023.144745.txt,10.1016-j.msea.2023.144745.txt,HfNbTiZrTa,1,BCC,experimental,"laser directed energy deposition (DED), Laser power: 360, Layer thickness: 203, Scanning speed: 5, Hatching distance: 356",N/A,None,Single Solid Solution
1154,10.1016-j.msea.2023.144745.txt,10.1016-j.msea.2023.144745.txt,NbTaTiZr,1,BCC,experimental,"laser directed energy deposition (DED), Laser power: 360, Layer thickness: 203, Scanning speed: 5, Hatching distance: 356",N/A,None,Single Solid Solution
1154,10.1016-j.msea.2023.144745.txt,10.1016-j.msea.2023.144745.txt,NbTaTiZr,1,BCC,experimental,"laser directed energy deposition (DED), Laser power: 360, Layer thickness: 203, Scanning speed: 5, Hatching distance: 356",N/A,None,Single Solid Solution
1154,10.1016-j.msea.2023.144745.txt,10.1016-j.msea.2023.144745.txt,MoNbTaW,1,BCC,experimental,"laser directed energy deposition (DED), Laser power: 360, Layer thickness: 203, Scanning speed: 5, Hatching distance: 356",N/A,None,Single Solid Solution
1154,10.1016-j.msea.2023.144745.txt,10.1016-j.msea.2023.144745.txt,MoNbTa,1,BCC,experimental,"laser directed energy deposition (DED), Laser power: 360, Layer thickness: 203, Scanning speed: 5, Hatching distance: 356",N/A,None,Single Solid Solution
1154,10.1016-j.msea.2023.144745.txt,10.1016-j.msea.2023.144745.txt,MoNbTaNiTi,1,BCC,experimental,"laser directed energy deposition (DED), Laser power: 360, Layer thickness: 203, Scanning speed: 5, Hatching distance: 356",N/A,None,Single Solid Solution
1154,10.1016-j.msea.2023.144745.txt,10.1016-j.msea.2023.144745.txt,AlNbTiZr,1,BCC,experimental,"laser directed energy deposition (DED), Laser power: 360, Layer thickness: 203, Scanning speed: 5, Hatching distance: 356",N/A,None,Single Solid Solution
1155,10.1016-j.msea.2020.139853.txt,10.1016-j.msea.2020.139853.txt,CoNiCrFeMn,3,FCC + HCP + stacking faults and twins,combination,N/A,"Molecular Dynamics (MD) simulations, Potential: second nearest-neighbor modified embedded-atom method (2NN MEAM) potential by Choi et al.",No partial ordering or oxidation considered,Mixed Solution
1156,10.1016-j.scriptamat.2021.113952.txt,10.1016-j.scriptamat.2021.113952.txt,AlCoCrFeNi,2,FCC + complex intermetallic structures (Intermetallic),experimental,"additive manufacturing with remelting, Details: Remelting-introduced columnar-to-equiaxed transformation",N/A,Partially ordered structure in eutectic phase,Mixed Solution
1157,10.1016-j.scriptamat.2022.114950.txt,10.1016-j.scriptamat.2022.114950.txt,CoCuFeNiPd,1,FCC,experimental,"hybrid Monte Carlo/Molecular Dynamics simulations, Details: Simulations used to study mechanical implications of SRO and GB segregation",N/A,None,Single Solid Solution
1158,10.1016-j.jmst.2022.12.008.txt,10.1016-j.jmst.2022.12.008.txt,AlCoGdTb,1,amorphous,Experimental,"melt-extraction, Wheel-rim-line speed: 30, Melt-feeding rate: 30",N/A,None,Amorphous
1158,10.1016-j.jmst.2022.12.008.txt,10.1016-j.jmst.2022.12.008.txt,AlCoDyGd,1,amorphous,Experimental,"melt-extraction, Wheel-rim-line speed: 30, Melt-feeding rate: 30",N/A,None,Amorphous
1158,10.1016-j.jmst.2022.12.008.txt,10.1016-j.jmst.2022.12.008.txt,AlCoGdHo,1,amorphous,Experimental,"melt-extraction, Wheel-rim-line speed: 30, Melt-feeding rate: 30",N/A,None,Amorphous
1158,10.1016-j.jmst.2022.12.008.txt,10.1016-j.jmst.2022.12.008.txt,AlCoGdTb,2,FCC + amorphous,Experimental,"melt-extraction, Wheel-rim-line speed: 30, Melt-feeding rate: 30",N/A,None,Mixed Solution
1158,10.1016-j.jmst.2022.12.008.txt,10.1016-j.jmst.2022.12.008.txt,AlCoDyGdTb,1,amorphous,Experimental,"melt-extraction, Wheel-rim-line speed: 30, Melt-feeding rate: 30",N/A,None,Amorphous
1158,10.1016-j.jmst.2022.12.008.txt,10.1016-j.jmst.2022.12.008.txt,AlCoDyGdTbNi,1,amorphous,Experimental,"melt-extraction, Wheel-rim-line speed: 30, Melt-feeding rate: 30",N/A,None,Amorphous
1158,10.1016-j.jmst.2022.12.008.txt,10.1016-j.jmst.2022.12.008.txt,AlCoDyGdTbFe,1,amorphous,Experimental,"melt-extraction, Wheel-rim-line speed: 30, Melt-feeding rate: 30",N/A,None,Amorphous
1158,10.1016-j.jmst.2022.12.008.txt,10.1016-j.jmst.2022.12.008.txt,AlCoGdTb,1,amorphous,Experimental,"melt-extraction, Wheel-rim-line speed: 30, Melt-feeding rate: 30",N/A,None,Amorphous
1158,10.1016-j.jmst.2022.12.008.txt,10.1016-j.jmst.2022.12.008.txt,AlCoDyGd,1,amorphous,Experimental,"melt-extraction, Wheel-rim-line speed: 30, Melt-feeding rate: 30",N/A,None,Amorphous
1158,10.1016-j.jmst.2022.12.008.txt,10.1016-j.jmst.2022.12.008.txt,AlCoGdHo,1,amorphous,Experimental,"melt-extraction, Wheel-rim-line speed: 30, Melt-feeding rate: 30",N/A,None,Amorphous
1158,10.1016-j.jmst.2022.12.008.txt,10.1016-j.jmst.2022.12.008.txt,CoDy,1,N/A,Experimental,"melt-extraction, Wheel-rim-line speed: 30, Melt-feeding rate: 30",N/A,None,Intermetallic
1158,10.1016-j.jmst.2022.12.008.txt,10.1016-j.jmst.2022.12.008.txt,AlDy,1,N/A,Experimental,"melt-extraction, Wheel-rim-line speed: 30, Melt-feeding rate: 30",N/A,None,Intermetallic
1159,10.1016-j.matchemphys.2021.124991.txt,10.1016-j.matchemphys.2021.124991.txt,CrCuFeMnNi,2,BCC + FCC,experimental,"vacuum induction melting, Raw materials: high purity (more than 99.85%), Vacuum level: 1 × 10−3 Pa, Argon gas: 1 atm pressure, Mold dimensions: 15 mm × 100 mm × 100 mm, Remelting: two times, Heat treatment: 4 hours at 1000°C",N/A,No partially ordered structure or High Entropy Intermetallic mentioned,Mixed Solution
1160,10.1016-j.jmrt.2022.07.061.txt,10.1016-j.jmrt.2022.07.061.txt,CrFeMnNi,1,FCC,experimental,"vacuum-pressure casting, Temperature: 1100, Time: 360, Cooling method: Not specified, Post-casting treatment: cold-rolled to 90% reduction (0.8 mm thickness), Annealing: 1100 °C for 1 minute, followed by water quenching",N/A,None,Single Solid Solution
1160,10.1016-j.jmrt.2022.07.061.txt,10.1016-j.jmrt.2022.07.061.txt,CFeCrMnNi,1,FCC,experimental,"vacuum-pressure casting, Temperature: 1100, Time: 360, Cooling method: Not specified, Post-casting treatment: cold-rolled to 90% reduction (0.8 mm thickness), Annealing: 1100 °C for 1 minute, followed by water quenching",N/A,None,Single Solid Solution
1161,10.1016-j.msea.2023.145836.txt,10.1016-j.msea.2023.145836.txt,AlCoCrFeNi,3,complex (Intermetallic) + cubic + tetragonal B2 (Intermetallic),experimental,"arc melting, Temperature: 1573, Time: 6 hours",N/A,Partially ordered B2 phase,Intermetallic
1161,10.1016-j.msea.2023.145836.txt,10.1016-j.msea.2023.145836.txt,AlCrFeMnNi,1,cubic,experimental,"arc melting, Temperature: 1573, Time: 6 hours",N/A,None,Intermetallic
1161,10.1016-j.msea.2023.145836.txt,10.1016-j.msea.2023.145836.txt,AlCrFeNi,1,cubic,experimental,"arc melting, Temperature: 1573, Time: 6 hours",N/A,None,Intermetallic
1161,10.1016-j.msea.2023.145836.txt,10.1016-j.msea.2023.145836.txt,AlCrMnNi,1,cubic,experimental,"arc melting, Temperature: 1573, Time: 6 hours",N/A,None,Intermetallic
1161,10.1016-j.msea.2023.145836.txt,10.1016-j.msea.2023.145836.txt,Al13.6Cr(x)Fe(75.2-x)Ni11.2,2,cubic + tetragonal B2 (Intermetallic),experimental,"plasma arc melting (PAM), Temperature: 1573, Time: 6 hours",N/A,Partially ordered B2 phase,Intermetallic
1161,10.1016-j.msea.2023.145836.txt,10.1016-j.msea.2023.145836.txt,Al13.6Cr40.3Fe34.9Ni11.2,2,cubic + tetragonal B2 (Intermetallic),experimental,"plasma arc melting (PAM), Temperature: 1573, Time: 6 hours",N/A,Partially ordered B2 phase,Intermetallic
1162,10.1016-j.jallcom.2023.170053.txt,10.1016-j.jallcom.2023.170053.txt,CoCrFeMnNi,1,FCC,experimental,"magnetic levitation melting technology, Initial vacuum: 5 × 10−2 Pa, Argon injection: Yes, Melting temperature: 1600, Cooling process: {'stage_1': '1600 °C to 900 °C for 10 minutes', 'stage_2': '900 °C to room temperature for 20 minutes'}, Forging temperature: 1000",N/A,No partial ordering or intermetallic phases observed,Single Solid Solution
1163,10.1016-j.jmst.2023.06.016.txt,10.1016-j.jmst.2023.06.016.txt,(CrCoNi)97.4Al0.8Ti1.8,2,FCC + L12,experimental,"severe cold rolling, Temperature: room temperature, Thickness reduction: 95%",N/A,Partially ordered structure with L12 domains,Mixed Solution
1164,10.1016-j.surfcoat.2023.129320.txt,10.1016-j.surfcoat.2023.129320.txt,CoCrFeNiWMo,2,FCC + HCP,experimental,"plasma solid-state surface metallurgy, Working gas: Ar (purity ≥99.99%), Working pressure: 30, Distance between substrate and source electrode: 35, Operating temperature: 1300, Voltage: 900, Heat preservation time: [1, 2, 3, 4]",N/A,None,Mixed Solution
1165,10.1016-j.jallcom.2021.162712.txt,10.1016-j.jallcom.2021.162712.txt,AlCrTiV,2,monoclinic (Intermetallic) + tetragonal (Intermetallic),experimental,"solid-state reduction, Milling time: 40 hours, Spin rate: 600, Pca: N-dodecane",N/A,HEA particles completely transformed into intermetallic phases,Intermetallic
1166,10.1016-j.matlet.2023.134107.txt,10.1016-j.matlet.2023.134107.txt,AlCrFeMnNi2,4,B2 (Intermetallic) + BCC + AlNi + AlNi,experimental,"arc melting, Details: Detailed process can be found in the authors' previous article",N/A,Unique sunflower-like eutectic microstructure with coherent interface between BCC and B2 phase and bimodal distribution of the B2 precipitates,Mixed Solution
1167,10.1016-j.matlet.2020.129073.txt,10.1016-j.matlet.2020.129073.txt,FeMnCrNiCoC,2,"FCC + (Cr,Fe)23C6",experimental,"vacuum induction melting and casting, Atmosphere: pure Ar, Compositions: {'FeMnCrNiCo': '19.8Fe-19.5Mn-18.6Cr-21.0Ni-21.1Co', 'FeMnCrNiCo0.95C0.05': '20.0Fe-19.8Mn-18.8Cr-21.1Ni-20.1Co-0.2C (wt.%)'}",N/A,"Grain-boundary carbides present in as-cast and solution-treated states, mostly dissolved after thermal–mechanical treatments",Mixed Solution
1167,10.1016-j.matlet.2020.129073.txt,10.1016-j.matlet.2020.129073.txt,FeMnCrNiCo,1,FCC,experimental,"vacuum induction melting and casting, Atmosphere: pure Ar, Compositions: {'FeMnCrNiCo': '19.8Fe-19.5Mn-18.6Cr-21.0Ni-21.1Co'}",N/A,Homogeneous coarse-grained structure,Single Solid Solution
1168,10.1016-j.actamat.2021.117446.txt,10.1016-j.actamat.2021.117446.txt,CoCrFeNiMo0.3,5,FCC + rhombohedral (Intermetallic) + tetragonal (Intermetallic) + CrMo-rich σ phase + μ phase,experimental,"arc melting, Temperature: N/A, Time: N/A",N/A,None,Mixed Solution
1171,10.1016-j.triboint.2023.108525.txt,10.1016-j.triboint.2023.108525.txt,AlCoCrFeNi,3,BCC + FCC + Not specified,Experimental,"Gas Atomisation, Pressure: High, Velocity: High",N/A,None,Mixed Solution
1172,10.1016-j.matchar.2021.111260.txt,10.1016-j.matchar.2021.111260.txt,CrCuFeMnNi,3,BCC + FCC + CrFeMnNi,experimental,"arc melting, Temperature: Not specified, Time: Not specified",N/A,None,Mixed Solution
1172,10.1016-j.matchar.2021.111260.txt,10.1016-j.matchar.2021.111260.txt,CrCuFeMnNi,3,BCC + FCC + CrFeMnNi,experimental,"arc melting, Temperature: Not specified, Time: Not specified",N/A,None,Mixed Solution
1172,10.1016-j.matchar.2021.111260.txt,10.1016-j.matchar.2021.111260.txt,CrCuFeMnNi,3,BCC + FCC + CrFeMnNi,experimental,"arc melting, Temperature: Not specified, Time: Not specified",N/A,None,Mixed Solution
1172,10.1016-j.matchar.2021.111260.txt,10.1016-j.matchar.2021.111260.txt,CrCuFeMnNi,3,BCC + FCC + CrFeMnNi,experimental,"arc melting, Temperature: Not specified, Time: Not specified",N/A,None,Mixed Solution
1172,10.1016-j.matchar.2021.111260.txt,10.1016-j.matchar.2021.111260.txt,CrCuFeMnNi,3,BCC + FCC + CrFeMnNi,experimental,"arc melting, Temperature: Not specified, Time: Not specified",N/A,None,Mixed Solution
1172,10.1016-j.matchar.2021.111260.txt,10.1016-j.matchar.2021.111260.txt,CrCuFeMnNi,3,BCC + FCC + CrFeMnNi,experimental,"arc melting, Temperature: Not specified, Time: Not specified",N/A,None,Mixed Solution
1173,10.1016-j.mtcomm.2022.103909.txt,10.1016-j.mtcomm.2022.103909.txt,CoFeNiMnV,3,"FCC + tetragonal (Intermetallic) + (Co,Fe,Ni,Mn,V)20",experimental,"arc melting, Purity: > 99.9 wt%, Atmosphere: argon, Re-smelting: at least four times",N/A,None,Mixed Solution
1174,10.1016-j.jallcom.2023.170709.txt,10.1016-j.jallcom.2023.170709.txt,Fe-24Mn-22Ni-12Cr,1,FCC,combination,"Vacuum Induction Melting, Atmosphere: high-purity argon (Ar), Temperature: 1100, Duration: 12, Cooling method: water quenching, Ingot machining: rods with diameters of 12.5 mm for multi-pass caliber rolling","CALPHAD, Stacking fault energy: calculated using the equation γ = nρΔGFCC→HCP + 2σFCC→HCP, Lattice parameter of fcc phase: 0.361, Interfacial energy: σFCC→HCP, Molar surface density: ρ = 4/3 aFCC2 / NA, Free energy differences: {'between_FCC_and_HCP_phases': 'ΔG(FCC → HCP)', 'between_FCC_and_BCC_phases': 'ΔG(FCC → BCC)'}",No partially ordered intermetallic phases observed,Single Solid Solution
1175,10.1016-j.surfcoat.2023.129681.txt,10.1016-j.surfcoat.2023.129681.txt,CoCrFeNiMo0.2,3,BCC + FCC + complex carbide structures,experimental,"laser cladding, Laser power: 2.1, Spot size: 3 × 3 mm, Scanning rate: 800, Powder feed rate: 30, Melt pool protective gas: argon, Offset: 1.5, Layer thickness: gradually increased, Time interval between layers: 3",N/A,None,Mixed Solution
1176,10.1016-j.intermet.2022.107559.txt,10.1016-j.intermet.2022.107559.txt,AlCrFe2Ni2,2,BCC B2 (Intermetallic) + FCC,Experimental,"arc melting, Temperature: 1600, Pressure: argon atmosphere, Time: 30 minutes",N/A,Partially ordered BCC/B2 phase,Mixed Solution
1176,10.1016-j.intermet.2022.107559.txt,10.1016-j.intermet.2022.107559.txt,AlCoCrFeNi2.1,2,BCC B2 (Intermetallic) + FCC,Experimental,"arc melting, Temperature: 1600, Pressure: argon atmosphere, Time: 30 minutes",N/A,Partially ordered B2 phase,Mixed Solution
1176,10.1016-j.intermet.2022.107559.txt,10.1016-j.intermet.2022.107559.txt,CoCrFeMnNi,1,FCC,Experimental,"arc melting, Temperature: 1600, Pressure: argon atmosphere, Time: 30 minutes",N/A,None,Single Solid Solution
1176,10.1016-j.intermet.2022.107559.txt,10.1016-j.intermet.2022.107559.txt,CoCrFeNi,1,FCC,Experimental,"arc melting, Temperature: 1600, Pressure: argon atmosphere, Time: 30 minutes",N/A,None,Single Solid Solution
1177,10.1016-j.matchar.2021.110877.txt,10.1016-j.matchar.2021.110877.txt,MoTaTiWZr,1,BCC,experimental,"arc melting, Temperature: Not specified, Time: Not specified",N/A,None,Single Solid Solution
1177,10.1016-j.matchar.2021.110877.txt,10.1016-j.matchar.2021.110877.txt,MoTaTiW,1,BCC,experimental,"arc melting, Temperature: Not specified, Time: Not specified",N/A,None,Single Solid Solution
1177,10.1016-j.matchar.2021.110877.txt,10.1016-j.matchar.2021.110877.txt,MoTaTi,1,BCC,experimental,"arc melting, Temperature: Not specified, Time: Not specified",N/A,None,Single Solid Solution
1177,10.1016-j.matchar.2021.110877.txt,10.1016-j.matchar.2021.110877.txt,MoTaW,1,BCC,experimental,"arc melting, Temperature: Not specified, Time: Not specified",N/A,None,Single Solid Solution
1177,10.1016-j.matchar.2021.110877.txt,10.1016-j.matchar.2021.110877.txt,MoTaWZr,2,BCC + Not specified (Intermetallic),experimental,"arc melting, Temperature: Not specified, Time: Not specified",N/A,None,Mixed Solution
1177,10.1016-j.matchar.2021.110877.txt,10.1016-j.matchar.2021.110877.txt,MoTaWZrTi,1,BCC,experimental,"arc melting, Temperature: Not specified, Time: Not specified",N/A,None,Single Solid Solution
1177,10.1016-j.matchar.2021.110877.txt,10.1016-j.matchar.2021.110877.txt,MoTaZr,2,BCC + Not specified (Intermetallic),experimental,"arc melting, Temperature: Not specified, Time: Not specified",N/A,None,Mixed Solution
1177,10.1016-j.matchar.2021.110877.txt,10.1016-j.matchar.2021.110877.txt,MoTaZrW,2,BCC + Not specified (Intermetallic),experimental,"arc melting, Temperature: Not specified, Time: Not specified",N/A,None,Mixed Solution
1177,10.1016-j.matchar.2021.110877.txt,10.1016-j.matchar.2021.110877.txt,MoTaZrWTi,1,BCC,experimental,"arc melting, Temperature: Not specified, Time: Not specified",N/A,None,Single Solid Solution
1177,10.1016-j.matchar.2021.110877.txt,10.1016-j.matchar.2021.110877.txt,MoW,1,BCC,experimental,"arc melting, Temperature: Not specified, Time: Not specified",N/A,None,Single Solid Solution
1177,10.1016-j.matchar.2021.110877.txt,10.1016-j.matchar.2021.110877.txt,MoWZr,2,BCC + Not specified (Intermetallic),experimental,"arc melting, Temperature: Not specified, Time: Not specified",N/A,None,Mixed Solution
1177,10.1016-j.matchar.2021.110877.txt,10.1016-j.matchar.2021.110877.txt,MoWZrTi,1,BCC,experimental,"arc melting, Temperature: Not specified, Time: Not specified",N/A,None,Single Solid Solution
1178,10.1016-j.jmrt.2023.05.002.txt,10.1016-j.jmrt.2023.05.002.txt,AlFeCoNi,1,FCC,Experimental,"vacuum arc melting, Temperature: not specified",N/A,None,Single Solid Solution
1178,10.1016-j.jmrt.2023.05.002.txt,10.1016-j.jmrt.2023.05.002.txt,CoCrFeMnNi,2,BCC + FCC,Experimental,"vacuum arc melting, Temperature: not specified",N/A,None,Mixed Solution
1178,10.1016-j.jmrt.2023.05.002.txt,10.1016-j.jmrt.2023.05.002.txt,CoCrFeNi,1,FCC,Experimental,"vacuum arc melting, Temperature: not specified",N/A,None,Single Solid Solution
1178,10.1016-j.jmrt.2023.05.002.txt,10.1016-j.jmrt.2023.05.002.txt,CoCrNi,1,FCC,Experimental,"vacuum arc melting, Temperature: not specified",N/A,None,Single Solid Solution
1178,10.1016-j.jmrt.2023.05.002.txt,10.1016-j.jmrt.2023.05.002.txt,Al10Cr10Fe40Mn30Ni10,4,BCC + FCC + M7C3 + M7C3 carbide at grain boundaries,Experimental,"vacuum arc melting, Temperature: not specified",N/A,None,Mixed Solution
1178,10.1016-j.jmrt.2023.05.002.txt,10.1016-j.jmrt.2023.05.002.txt,Co15Cr10Fe50Mn25,2,BCC + FCC,Experimental,"cold crucible melting, Temperature: not specified",N/A,None,Mixed Solution
1178,10.1016-j.jmrt.2023.05.002.txt,10.1016-j.jmrt.2023.05.002.txt,CoCrFeMn,1,FCC,Experimental,"vacuum arc melting, Temperature: not specified",N/A,None,Single Solid Solution
1178,10.1016-j.jmrt.2023.05.002.txt,10.1016-j.jmrt.2023.05.002.txt,NbTaTiW0.5,2,BCC + FCC,Experimental,"vacuum arc melting, Temperature: not specified",N/A,None,Mixed Solution
1178,10.1016-j.jmrt.2023.05.002.txt,10.1016-j.jmrt.2023.05.002.txt,HfNbTiZr100-xOx,1,BCC,Experimental,"arc melting in argon atmosphere, Temperature: not specified, Raw materials: pure metal (>99.99%), ZrO2 (99.9%)",N/A,None,Single Solid Solution
1178,10.1016-j.jmrt.2023.05.002.txt,10.1016-j.jmrt.2023.05.002.txt,HfNbTaTiZr0.7,2,BCC + nano domain structure,Experimental,not specified,N/A,None,Single Solid Solution
1178,10.1016-j.jmrt.2023.05.002.txt,10.1016-j.jmrt.2023.05.002.txt,HfMo0.2TiV0.5Zr2,1,BCC,Experimental,not specified,N/A,None,Single Solid Solution
1178,10.1016-j.jmrt.2023.05.002.txt,10.1016-j.jmrt.2023.05.002.txt,AlCrMoTiV,2,BCC + FCC,Experimental,"vacuum arc melting, Temperature: not specified",N/A,None,Mixed Solution
1179,10.1016-j.ijrmhm.2021.105731.txt,10.1016-j.ijrmhm.2021.105731.txt,CoNiFeCr,2,FCC + M6C type,experimental,"sintering-hot isostatic pressing (SHIP), Temperature: 1420, Time: 1 hour, Pressure: 5, Atmosphere: Ar",N/A,Carbon content variation (0.2 wt% difference) to study η phase morphology,Mixed Solution
1180,10.1016-j.jmrt.2023.10.037.txt,10.1016-j.jmrt.2023.10.037.txt,CoCrCuFeNi,1,FCC,experimental,"suspension melting and cold compression, Temperature: 200, Time: N/A, Cold compression: 50%",N/A,No partially ordered structure or high entropy intermetallic observed,Mixed Solution
1181,10.1016-j.matdes.2022.111572.txt,10.1016-j.matdes.2022.111572.txt,CrCoNi,1,FCC,experimental,"arc melting, Temperature: not specified, Pressure: argon-protection, Time: multiple melts",N/A,Partially ordered structure with medium-range orders (MROs) in FC sample,Mixed Solution
1181,10.1016-j.matdes.2022.111572.txt,10.1016-j.matdes.2022.111572.txt,Al9.5CrCoNi,2,FCC + medium-range order,experimental,"not explicitly stated, Temperature: 1200 °C, Duration: 8 hours, Cooling rate: slow furnace cooling (FC)",N/A,Partially ordered structure with medium-range orders (MROs) in FC sample,Mixed Solution
1182,10.1016-j.msea.2020.139224.txt,10.1016-j.msea.2020.139224.txt,CrCoNi,1,FCC,experimental,"induction furnace, Temperature: 1200, Time: 24 hours, Cold-rolling reduction: 80%, Recrystallization annealing: 800 °C for 1 hour",N/A,None,Single Solid Solution
1182,10.1016-j.msea.2020.139224.txt,10.1016-j.msea.2020.139224.txt,CrCoNiFe,1,FCC,experimental,"induction furnace, Temperature: 1200, Time: 24 hours, Cold-rolling reduction: 80%, Recrystallization annealing: 800 °C for 1 hour",N/A,None,Single Solid Solution
1183,10.1016-j.mtla.2022.101618.txt,10.1016-j.mtla.2022.101618.txt,FeCrCuMn2Ni2,3,FCC + complex orthorhombic + FeCrCuMn2Ni2,experimental,"vacuum induction melting (VIM) and hot forging, Vim: {'temperature': 'N/A', 'time': 'ingot remelted 3 times', 'vacuum': '10−3 mbar'}, Hot forging: {'temperature': '650–750 °C', 'reduction ratio': '50%'}",N/A,No partially ordered structures or High Entropy Intermetallics identified. Initial state before oxidation considered.,Mixed Solution
1184,10.1016-j.jallcom.2021.162259.txt,10.1016-j.jallcom.2021.162259.txt,AlCoCuFeNi,3,BCC + FCC + Cu-rich FCC,experimental,"selective electron beam melting (SEBM), Accelerating voltage: 60, Scanning speed: 7.6, Beam current: 35, Layer thickness: 70, Preheating temperature: 750",N/A,Preheating process during SEBM,Mixed Solution
1184,10.1016-j.jallcom.2021.162259.txt,10.1016-j.jallcom.2021.162259.txt,CrMnFeCoNiCu,1,FCC,experimental,"arc melting, Temperature: 1550, Time: 45 minutes",N/A,None,Mixed Solution
1184,10.1016-j.jallcom.2021.162259.txt,10.1016-j.jallcom.2021.162259.txt,AlNi2Co2Fe1.5Cr1.5,2,BCC + L12,experimental,"arc melting, Temperature: 1600, Time: 30 minutes",N/A,None,Mixed Solution
1184,10.1016-j.jallcom.2021.162259.txt,10.1016-j.jallcom.2021.162259.txt,Al0.45CoCrFeNi,1,not explicitly stated,experimental,"arc melting, Temperature: 1550, Time: 45 minutes",N/A,None,Intermetallic
1184,10.1016-j.jallcom.2021.162259.txt,10.1016-j.jallcom.2021.162259.txt,Co1.5CrFeNi1.5Ti0.5Mo0.1,1,not explicitly stated,experimental,"arc melting, Temperature: 1550, Time: 45 minutes",N/A,None,Intermetallic
1185,10.1016-j.jmmm.2019.165947.txt,10.1016-j.jmmm.2019.165947.txt,AlCoCrFeNi,1,BCC,experimental,"arc melting, Temperature: 1600, Time: 30 minutes",N/A,None,Single Solid Solution
1186,10.1016-j.jallcom.2021.163036.txt,10.1016-j.jallcom.2021.163036.txt,Co40Fe35Cr16Ni8Ti1,1,FCC,experimental,"arc melting, Temperature: 1600, Time: 30 minutes, Cooling rate: water-quenching",N/A,None,Single Solid Solution
1187,10.1016-j.jallcom.2022.165915.txt,10.1016-j.jallcom.2022.165915.txt,TiZrNbMo0.6,1,BCC,experimental,"vacuum arc melting, Atmosphere: high-purity argon, Flipping: 7, Initial step: melting of Ti ingot to consume excess oxygen, Final casting: water-cooled copper mold",N/A,None,Mixed Solution
1188,10.1016-j.msec.2019.110322.txt,10.1016-j.msec.2019.110322.txt,TiZrHfCrMo,2,BCC + Co- and/or Cr-containing Laves-based intermetallic compounds,experimental,"arc melting, Temperature: Liquid state maintained for 120 s, Cooling rate: 2 × 103 K/s",N/A,None,Mixed Solution
1188,10.1016-j.msec.2019.110322.txt,10.1016-j.msec.2019.110322.txt,TiZrHfCoCrMo,2,BCC + Co- and/or Cr-containing Laves-based intermetallic compounds,experimental,"arc melting, Temperature: Liquid state maintained for 120 s, Cooling rate: 2 × 103 K/s",N/A,None,Mixed Solution
1189,10.1016-j.matchemphys.2020.123377.txt,10.1016-j.matchemphys.2020.123377.txt,TiTaHfNb,1,BCC,Experimental,"arc melting, Composition: 50 wt% Ti, 16.67 wt% Ta, 16.67 wt% Hf, 16.67 wt% Nb",N/A,None,Single Solid Solution
1189,10.1016-j.matchemphys.2020.123377.txt,10.1016-j.matchemphys.2020.123377.txt,TiTaHfNbZr,1,BCC,Experimental,"arc melting, Composition: equimolar",N/A,None,Single Solid Solution
1189,10.1016-j.matchemphys.2020.123377.txt,10.1016-j.matchemphys.2020.123377.txt,TiTaHfMoZr,1,BCC,Experimental,"arc melting, Composition: equimolar",N/A,Dendritic structures due to non-homogeneous elemental distribution,Single Solid Solution
1190,10.1016-j.matlet.2022.132669.txt,10.1016-j.matlet.2022.132669.txt,NbZrVTiAl,2,BCC + ordered structure (Intermetallic),experimental,"levitation melting, Elements: 99.99% purity, Charge: Elements in target stoichiometries, Alloy produced: 20 gm billet, Re-melts: 6",N/A,Laser re-melting performed to reduce compositional segregation and refine microstructure,Mixed Solution
1191,10.1016-j.jallcom.2022.165736.txt,10.1016-j.jallcom.2022.165736.txt,GaInSnZn,3,HCP + monoclinic + tetragonal,experimental,"induction-melting, Elements: Ga, In, Sn, Zn (99.99% purity), Ratio: 1:1:1:1, Temperature: not specified, Pressure: evacuated to 5 Pa and backfilled with argon up to 0.05 MPa",N/A,No specific post-processing treatments mentioned,Mixed Solution
1192,10.1016-j.matdes.2020.108611.txt,10.1016-j.matdes.2020.108611.txt,Al0.7CoCrFeNi,2,BCC + FCC,Experimental,"vacuum arc melting, Temperature: approximately 1500-1600°C, Time: few minutes per melt, Pressure: vacuum conditions",N/A,No partial ordering,Mixed Solution
1192,10.1016-j.matdes.2020.108611.txt,10.1016-j.matdes.2020.108611.txt,Co25Fe25Ni25Pd25,1,FCC,Experimental,"vacuum arc melting, Temperature: approximately 1500-1600°C, Time: few minutes per melt, Pressure: vacuum conditions",N/A,No partial ordering,Single Solid Solution
1192,10.1016-j.matdes.2020.108611.txt,10.1016-j.matdes.2020.108611.txt,Al25Mo25W25Ta25,1,BCC,Experimental,"vacuum arc melting, Temperature: approximately 1500-1600°C, Time: few minutes per melt, Pressure: vacuum conditions",N/A,No partial ordering,Single Solid Solution
1193,10.1016-j.scriptamat.2020.02.021.txt,10.1016-j.scriptamat.2020.02.021.txt,CrMnFeCoNi,1,FCC,Experimental,"arc melting, Temperature: 1500, Time: 10 minutes, Pressure: atmospheric",N/A,None,Single Solid Solution
1193,10.1016-j.scriptamat.2020.02.021.txt,10.1016-j.scriptamat.2020.02.021.txt,Al0.1CoCrFeNi,1,FCC,Experimental,"spark plasma sintering, Temperature: 1000, Pressure: 50, Time: 5 minutes",N/A,None,Single Solid Solution
1193,10.1016-j.scriptamat.2020.02.021.txt,10.1016-j.scriptamat.2020.02.021.txt,CrFeCoNiPd,1,FCC,Experimental,"vacuum arc melting, Temperature: 1600, Time: 5 minutes, Pressure: vacuum",N/A,None,Single Solid Solution
1193,10.1016-j.scriptamat.2020.02.021.txt,10.1016-j.scriptamat.2020.02.021.txt,NiCoCr,1,FCC,Experimental,"induction melting, Temperature: 1400, Time: 3 minutes, Pressure: atmospheric",N/A,None,Single Solid Solution
1193,10.1016-j.scriptamat.2020.02.021.txt,10.1016-j.scriptamat.2020.02.021.txt,(TiZrHfNb)0.98O0.02,1,BCC,Experimental,"mechanical alloying and spark plasma sintering, Milling time: 20 hours, Temperature: 1000, Pressure: 50, Time: 5 minutes",N/A,None,Single Solid Solution
1193,10.1016-j.scriptamat.2020.02.021.txt,10.1016-j.scriptamat.2020.02.021.txt,NiCoCr,1,FCC,Experimental,"arc melting, Temperature: 1500, Time: 10 minutes, Pressure: atmospheric",N/A,None,Single Solid Solution
1193,10.1016-j.scriptamat.2020.02.021.txt,10.1016-j.scriptamat.2020.02.021.txt,CoCrFeMnNi,1,FCC,Experimental,"arc melting, Temperature: 1500, Time: 10 minutes, Pressure: atmospheric",N/A,None,Single Solid Solution
1193,10.1016-j.scriptamat.2020.02.021.txt,10.1016-j.scriptamat.2020.02.021.txt,AgCu,1,FCC,Experimental,"arc melting, Temperature: 1200, Time: 10 minutes, Pressure: atmospheric",N/A,None,Single Solid Solution
1193,10.1016-j.scriptamat.2020.02.021.txt,10.1016-j.scriptamat.2020.02.021.txt,CrMnFeCoNi,1,FCC,Experimental,"arc melting, Temperature: 1500, Time: 10 minutes, Pressure: atmospheric",N/A,None,Single Solid Solution
1193,10.1016-j.scriptamat.2020.02.021.txt,10.1016-j.scriptamat.2020.02.021.txt,(TiZrHfNb)0.98O0.02,1,BCC,Experimental,"mechanical alloying and spark plasma sintering, Milling time: 20 hours, Temperature: 1000, Pressure: 50, Time: 5 minutes",N/A,None,Single Solid Solution
