Repository: sourish69/MSE643_CourseProject

# MSE643_CourseProject - Phase-Oriented Generative Design of High-Entropy Alloys

**A generative machine-learning pipeline that designs new alloy compositions to order - you specify the crystal phase you want, and the model proposes chemistries that should form it.**

---

## The idea in one paragraph

High-entropy alloys mix five or more principal elements in near-equal proportions, and their configurational entropy unlocks unusual combinations of strength and thermal stability. The problem is scale: the viable composition space runs to millions of candidates, far beyond what anyone can cast and characterize by hand.

File: Datasets/Vladimir_HEA_database.csv (part 24 of 88)
id,Paper,Name,Alloy,Nb of phase,Phase,Experimental or theoretical,Experimental details,Theoretical details,Special conditions,Type of solution
1193,10.1016-j.scriptamat.2020.02.021.txt,10.1016-j.scriptamat.2020.02.021.txt,Al0.1CoCrFeNi,1,FCC,Experimental,"spark plasma sintering, Temperature: 1000, Pressure: 50, Time: 5 minutes",N/A,None,Single Solid Solution
1193,10.1016-j.scriptamat.2020.02.021.txt,10.1016-j.scriptamat.2020.02.021.txt,CrFeCoNiPd,1,FCC,Experimental,"vacuum arc melting, Temperature: 1600, Time: 5 minutes, Pressure: vacuum",N/A,None,Single Solid Solution
1194,10.1016-j.surfcoat.2023.130206.txt,10.1016-j.surfcoat.2023.130206.txt,CoCrNiSiNd,1,FCC,experimental,"magnetron three-target co-sputtering, Target power: DC 30 W (CoCrNi), RF 20 W (Si), RF 0-450 W ((CoCrNi)90Nd10), Working distance: 10-20 cm, Working pressure: 0.4 Pa, Time: 90 min",N/A,None,Single Solid Solution
1194,10.1016-j.surfcoat.2023.130206.txt,10.1016-j.surfcoat.2023.130206.txt,CoCrNiSiNd,1,FCC,experimental,"magnetron three-target co-sputtering, Target power: DC 30 W (CoCrNi), RF 20 W (Si), RF 0-450 W ((CoCrNi)90Nd10), Working distance: 10-20 cm, Working pressure: 0.4 Pa, Time: 90 min",N/A,None,Single Solid Solution
1194,10.1016-j.surfcoat.2023.130206.txt,10.1016-j.surfcoat.2023.130206.txt,CoCrNiSiNd,2,FCC + HCP,experimental,"magnetron three-target co-sputtering, Target power: DC 30 W (CoCrNi), RF 20 W (Si), RF 0-450 W ((CoCrNi)90Nd10), Working distance: 10-20 cm, Working pressure: 0.4 Pa, Time: 90 min",N/A,None,Mixed Solution
1194,10.1016-j.surfcoat.2023.130206.txt,10.1016-j.surfcoat.2023.130206.txt,CoCrNiSiNd,3,FCC + HCP + HCP NdNi5,experimental,"magnetron three-target co-sputtering, Target power: DC 30 W (CoCrNi), RF 20 W (Si), RF 0-450 W ((CoCrNi)90Nd10), Working distance: 10-20 cm, Working pressure: 0.4 Pa, Time: 90 min",N/A,None,Mixed Solution
1194,10.1016-j.surfcoat.2023.130206.txt,10.1016-j.surfcoat.2023.130206.txt,CoCrNiSiNd,3,FCC + HCP + HCP NdNi5,experimental,"magnetron three-target co-sputtering, Target power: DC 30 W (CoCrNi), RF 20 W (Si), RF 0-450 W ((CoCrNi)90Nd10), Working distance: 10-20 cm, Working pressure: 0.4 Pa, Time: 90 min",N/A,None,Mixed Solution
1194,10.1016-j.surfcoat.2023.130206.txt,10.1016-j.surfcoat.2023.130206.txt,CoCrNiSiNd,2,FCC + HCP,experimental,"magnetron three-target co-sputtering, Target power: DC 30 W (CoCrNi), RF 20 W (Si), RF 0-450 W ((CoCrNi)90Nd10), Working distance: 10-20 cm, Working pressure: 0.4 Pa, Time: 90 min",N/A,None,Mixed Solution
1194,10.1016-j.surfcoat.2023.130206.txt,10.1016-j.surfcoat.2023.130206.txt,CoCrNiSiNd,2,FCC + HCP,experimental,"magnetron three-target co-sputtering, Target power: DC 30 W (CoCrNi), RF 20 W (Si), RF 0-450 W ((CoCrNi)90Nd10), Working distance: 10-20 cm, Working pressure: 0.4 Pa, Time: 90 min",N/A,None,Mixed Solution
1194,10.1016-j.surfcoat.2023.130206.txt,10.1016-j.surfcoat.2023.130206.txt,CoCrNiSiNd,2,FCC + amorphous,experimental,"magnetron three-target co-sputtering, Target power: DC 30 W (CoCrNi), RF 20 W (Si), RF 0-450 W ((CoCrNi)90Nd10), Working distance: 10-20 cm, Working pressure: 0.4 Pa, Time: 90 min",N/A,None,Mixed Solution
1194,10.1016-j.surfcoat.2023.130206.txt,10.1016-j.surfcoat.2023.130206.txt,CoCrNiSiNd,2,FCC + amorphous,experimental,"magnetron three-target co-sputtering, Target power: DC 30 W (CoCrNi), RF 20 W (Si), RF 0-450 W ((CoCrNi)90Nd10), Working distance: 10-20 cm, Working pressure: 0.4 Pa, Time: 90 min",N/A,None,Mixed Solution
1195,10.1016-j.surfin.2023.103288.txt,10.1016-j.surfin.2023.103288.txt,TiNbZrSn,3,BCC + HCP + Ca10(PO4)6(OH)2,experimental,"vacuum suspension melting furnace, Temperature: melted and rapidly cooled to room temperature, Composition: Ti (78 at%), Nb (15 at%), Zr (3 at%), Sn (4 at%)",N/A,None,Mixed Solution
1195,10.1016-j.surfin.2023.103288.txt,10.1016-j.surfin.2023.103288.txt,TiNbZrSn,3,BCC + HCP + Ca10(PO4)6(OH)2,experimental,"vacuum suspension melting furnace, Temperature: melted and rapidly cooled to room temperature, Composition: Ti (78 at%), Nb (15 at%), Zr (3 at%), Sn (4 at%)",N/A,None,Mixed Solution
1196,10.1016-j.scriptamat.2021.114104.txt,10.1016-j.scriptamat.2021.114104.txt,HfNbTiZr,1,BCC,experimental,"not specified in detail, Details: No specific synthesis parameters provided",N/A,No specific special conditions mentioned,Single Solid Solution
1197,10.1016-j.msea.2023.146002.txt,10.1016-j.msea.2023.146002.txt,CoCrFeNiCu,1,FCC,experimental,"vacuum induction melting, Temperature: not explicitly stated, Pressure: vacuum conditions, Time: not explicitly stated",N/A,None,Mixed Solution
1197,10.1016-j.msea.2023.146002.txt,10.1016-j.msea.2023.146002.txt,CoCrFeNiCuNb,2,FCC + Laves phase,experimental,"vacuum induction melting, Temperature: not explicitly stated, Pressure: vacuum conditions, Time: not explicitly stated",N/A,Partially ordered Co2Nb Laves phase,Mixed Solution
1198,10.1016-j.vacuum.2021.110481.txt,10.1016-j.vacuum.2021.110481.txt,AlCoCrFeNi2.1,2,BCC + FCC,experimental,"vacuum arc remelting, Elements: ['Al', 'Co', 'Cr', 'Fe', 'Ni'], Purity: ['Al, Co, Ni: 99.8 wt%, Cr, Fe: 99.5-99.5 wt%'], Condition: vacuum arc remelted",N/A,Controlled solidification to form unique cast structure,Mixed Solution
1199,10.1016-j.jmst.2020.07.016.txt,10.1016-j.jmst.2020.07.016.txt,CrFeCoNi,1,FCC,experimental,"arc melting, Temperature: 1473, Time: 4 hours, Cooling rate: water quenching",N/A,None,Single Solid Solution
1199,10.1016-j.jmst.2020.07.016.txt,10.1016-j.jmst.2020.07.016.txt,CrFeCoNi-0.5Nb-0.5C,3,FCC + NbC + M23C6,experimental,"arc melting, Temperature: 1473, Time: 4 hours, Cooling rate: water quenching",N/A,None,Mixed Solution
1199,10.1016-j.jmst.2020.07.016.txt,10.1016-j.jmst.2020.07.016.txt,CrFeCoNi-1Nb-1C,3,FCC + NbC + M23C6,experimental,"arc melting, Temperature: 1473, Time: 4 hours, Cooling rate: water quenching",N/A,None,Mixed Solution
1200,10.1016-j.corsci.2022.110489.txt,10.1016-j.corsci.2022.110489.txt,Fe40Mn20Cr20Ni20,1,FCC,experimental,"arc melting, Elements: ['Cr', 'Mn', 'Fe', 'Ni', 'Ce'], Purity: 99.9 wt. %, Atmosphere: pure Ar atmosphere, Homogeneity treatment: {'temperature': 1473, 'duration': '2 hours'}, Cold rolling: {'reduction': '70%'}, Annealing: {'temperature': 1273, 'duration': '1 hour', 'cooling': 'water quenched'}",N/A,No partial ordering observed,Single Solid Solution
1201,10.1016-j.jallcom.2020.155305.txt,10.1016-j.jallcom.2020.155305.txt,Al0.6CoCrFeNi,2,BCC + FCC,experimental,"arc melting, Temperature: not explicitly stated, typically above 1500 °C, Time: each ingot was melted at least four times",N/A,None,Mixed Solution
1202,10.1016-j.jallcom.2023.171897.txt,10.1016-j.jallcom.2023.171897.txt,AlCrFeMnTi,3,BCC + FCC + not specified,experimental,"laser cladding, Laser power: varied, Powder flow speed: varied, Laser scanning rate: varied, Overlapping ratio: 50, Protective ar gas flow speed: 0.8",N/A,Partially ordered structure in BCC phase,Mixed Solution
1203,10.1016-j.msea.2022.142755.txt,10.1016-j.msea.2022.142755.txt,Fe49.5Mn30Co10Cr10C0.5,2,FCC + HCP,experimental,"vacuum induction furnace, Temperature: not specified, Time: not specified",N/A,None,Mixed Solution
1204,10.1016-j.corsci.2023.111484.txt,10.1016-j.corsci.2023.111484.txt,AlTiNbZr,1,BCC,experimental,"Cold-rolled and annealed, Cold rolled: True, Annealing temperature 1: 800, Annealing duration 1: 1 hour, Cooling method 1: air-cooled, Annealing temperature 2: 600, Annealing duration 2: 1 hour, Cooling method 2: water quenched",N/A,Laser shock processing (LSP) performed,Single Solid Solution
1205,10.1016-j.surfcoat.2022.128757.txt,10.1016-j.surfcoat.2022.128757.txt,MoNiTaTiV,3,BCC + cubic + TiN,experimental,"laser cladding, Laser power: 400, Scanning speed: 20, Laser spot diameter: 1, Overlap rate: 20, Powder feed rate: 1, Laser focal length: 300, Protective gas flow: 10",N/A,None,Mixed Solution
1206,10.1016-j.ijrmhm.2021.105595.txt,10.1016-j.ijrmhm.2021.105595.txt,CrMoTiVW,2,BCC + TiVCr,experimental,"vacuum arc remelting (VAR), Temperature: not explicitly stated, but re-melted five times in an argon-rich atmosphere, Time: not explicitly stated",N/A,None,Single Solid Solution
1206,10.1016-j.ijrmhm.2021.105595.txt,10.1016-j.ijrmhm.2021.105595.txt,NbTiVZrMo,1,BCC,experimental,"vacuum arc remelting (VAR), Temperature: not explicitly stated, but re-melted five times in an argon-rich atmosphere, Time: not explicitly stated",N/A,None,Mixed Solution
1207,10.1016-j.mtcomm.2023.105565.txt,10.1016-j.mtcomm.2023.105565.txt,Al0.4Ni0.4CrFe,3,BCC A2 + BCC B2 + Al0.67Ni0.67,experimental,"arc melting, Temperature: Not specified in the provided text, Time: Not specified in the provided text",N/A,Partially ordered structure (High Entropy Intermetallic),Mixed Solution
1208,10.1016-j.corsci.2023.111197.txt,10.1016-j.corsci.2023.111197.txt,FeNiCoCrMn,1,FCC,experimental,"magnetic levitation melting, Temperature: Not specified in the provided text, Time: Not specified in the provided text",N/A,No partially ordered structure or intermetallic phases mentioned,Single Solid Solution
1209,10.1016-j.matpr.2022.10.257.txt,10.1016-j.matpr.2022.10.257.txt,AlCoNiFeBSi,2,BCC + FCC,Experimental,"mechanical alloying, Equipment: high-energy planetary ball milling machine (FRITSCH, Germany), Milling time: 140 hours, Pca: 3 wt% Toluene, Interval sampling: every 20, 40, 80, 120, and 140 hours",N/A,No partially ordered structures (High Entropy Intermetallics) identified in the initial state,Mixed Solution
1209,10.1016-j.matpr.2022.10.257.txt,10.1016-j.matpr.2022.10.257.txt,AlCoNiFeBSi,2,BCC + FCC,Experimental,"mechanical alloying, Equipment: high-energy planetary ball milling machine (FRITSCH, Germany), Milling time: 140 hours, Pca: 3 wt% Toluene, Interval sampling: every 20, 40, 80, 120, and 140 hours",N/A,No partially ordered structures (High Entropy Intermetallics) identified in the initial state,Mixed Solution
1209,10.1016-j.matpr.2022.10.257.txt,10.1016-j.matpr.2022.10.257.txt,FeCoNiAlBSi,2,BCC + FCC,Experimental,"mechanical alloying, Equipment: high-energy planetary ball milling machine (FRITSCH, Germany), Milling time: 140 hours, Pca: 3 wt% Toluene, Interval sampling: every 20, 40, 80, 120, and 140 hours",N/A,No partially ordered structures (High Entropy Intermetallics) identified in the initial state,Mixed Solution
1209,10.1016-j.matpr.2022.10.257.txt,10.1016-j.matpr.2022.10.257.txt,FeCoNiAlBSi,2,BCC + FCC,Experimental,"mechanical alloying, Equipment: high-energy planetary ball milling machine (FRITSCH, Germany), Milling time: 140 hours, Pca: 3 wt% Toluene, Interval sampling: every 20, 40, 80, 120, and 140 hours",N/A,No partially ordered structures (High Entropy Intermetallics) identified in the initial state,Mixed Solution
1210,10.1016-j.matdes.2021.110177.txt,10.1016-j.matdes.2021.110177.txt,FeNiCuCo,1,N/A,N/A,N/A,N/A,N/A,Intermetallic
1210,10.1016-j.matdes.2021.110177.txt,10.1016-j.matdes.2021.110177.txt,CrMoNbTi,1,N/A,N/A,N/A,N/A,N/A,Intermetallic
1210,10.1016-j.matdes.2021.110177.txt,10.1016-j.matdes.2021.110177.txt,H1–1,1,N/A,N/A,N/A,N/A,N/A,Intermetallic
1210,10.1016-j.matdes.2021.110177.txt,10.1016-j.matdes.2021.110177.txt,H1–2,1,N/A,N/A,N/A,N/A,N/A,Intermetallic
1210,10.1016-j.matdes.2021.110177.txt,10.1016-j.matdes.2021.110177.txt,H1–3,1,N/A,N/A,N/A,N/A,N/A,Intermetallic
1210,10.1016-j.matdes.2021.110177.txt,10.1016-j.matdes.2021.110177.txt,H1–4,1,N/A,N/A,N/A,N/A,N/A,Intermetallic
1210,10.1016-j.matdes.2021.110177.txt,10.1016-j.matdes.2021.110177.txt,H1–5,1,N/A,N/A,N/A,N/A,N/A,Intermetallic
1210,10.1016-j.matdes.2021.110177.txt,10.1016-j.matdes.2021.110177.txt,H2–1,1,N/A,N/A,N/A,N/A,N/A,Intermetallic
1210,10.1016-j.matdes.2021.110177.txt,10.1016-j.matdes.2021.110177.txt,H2–2,1,N/A,N/A,N/A,N/A,N/A,Intermetallic
1210,10.1016-j.matdes.2021.110177.txt,10.1016-j.matdes.2021.110177.txt,H2–3,1,N/A,N/A,N/A,N/A,N/A,Intermetallic
1210,10.1016-j.matdes.2021.110177.txt,10.1016-j.matdes.2021.110177.txt,H2–4,1,N/A,N/A,N/A,N/A,N/A,Intermetallic
1210,10.1016-j.matdes.2021.110177.txt,10.1016-j.matdes.2021.110177.txt,H2–5,1,N/A,N/A,N/A,N/A,N/A,Intermetallic
1212,10.1016-j.mtcomm.2020.101979.txt,10.1016-j.mtcomm.2020.101979.txt,FeCrNiCoMn,1,FCC,experimental,"vacuum induction melting and gravity casting, Temperature: 1600, Time: 30 minutes",N/A,None,Single Solid Solution
1213,10.1016-j.jnoncrysol.2022.121608.txt,10.1016-j.jnoncrysol.2022.121608.txt,Ti40Cu36-xZr10Pd14Cox,4,BCC B2 + monoclinic B19 martensite + orthorhombic + tetragonal,experimental,"arc melting and suction casting, Temperature: 1063, Time: 24 hours, Cooling rate: rapid quenching",N/A,Partially ordered structures present as intermetallic compounds,Mixed Solution
1214,10.1016-j.scriptamat.2021.114157.txt,10.1016-j.scriptamat.2021.114157.txt,FeCoNiAlTiMo,3,BCC martensite + FCC + not explicitly stated,Experimental,"hot rolling, Temperature: not explicitly stated, Time: not explicitly stated, Reduction ratio: not explicitly stated",N/A,No additional heat treatment,Mixed Solution
1215,10.1016-j.jmrt.2023.03.026.txt,10.1016-j.jmrt.2023.03.026.txt,CoCrFeMnNi,2,FCC + Not applicable,experimental,"arc melting, Temperature: above 1400°C, Time: Not specified, Vacuum pressure: 8 × 10−3 Pa",N/A,None,Single Solid Solution
1216,10.1016-j.msea.2020.140421.txt,10.1016-j.msea.2020.140421.txt,CoCrFeNiNb,2,C14 Laves phase + FCC,Experimental,"vacuum arc melting, Atmosphere: Ti-gettered high-purity argon, Vacuum level: 10−3 Pa",N/A,Lamellar morphology typical of eutectic structures,Mixed Solution
1216,10.1016-j.msea.2020.140421.txt,10.1016-j.msea.2020.140421.txt,CrFeNiNb,2,C14 Laves phase + FCC,Experimental,"vacuum arc melting, Atmosphere: Ti-gettered high-purity argon, Vacuum level: 10−3 Pa",N/A,Hypoeutectic microstructure with FCC dendrites and eutectic FCC + Laves phase,Mixed Solution
1216,10.1016-j.msea.2020.140421.txt,10.1016-j.msea.2020.140421.txt,CrFeNiNb,2,C14 Laves phase + FCC,Experimental,"vacuum arc melting, Atmosphere: Ti-gettered high-purity argon, Vacuum level: 10−3 Pa",N/A,Hypoeutectic microstructure with FCC dendrites and eutectic FCC + Laves phase,Mixed Solution
1216,10.1016-j.msea.2020.140421.txt,10.1016-j.msea.2020.140421.txt,CrFeNiNb,2,C14 Laves phase + FCC,Experimental,"vacuum arc melting, Atmosphere: Ti-gettered high-purity argon, Vacuum level: 10−3 Pa",N/A,Hypoeutectic microstructure with FCC dendrites and eutectic FCC + Laves phase,Mixed Solution
1216,10.1016-j.msea.2020.140421.txt,10.1016-j.msea.2020.140421.txt,CrFeNiNb,2,C14 Laves phase + FCC,Experimental,"vacuum arc melting, Atmosphere: Ti-gettered high-purity argon, Vacuum level: 10−3 Pa",N/A,Hypoeutectic microstructure with FCC dendrites and eutectic FCC + Laves phase,Mixed Solution
1216,10.1016-j.msea.2020.140421.txt,10.1016-j.msea.2020.140421.txt,CrFeNiNb,2,C14 Laves phase + FCC,Experimental,"vacuum arc melting, Atmosphere: Ti-gettered high-purity argon, Vacuum level: 10−3 Pa",N/A,Fully eutectic microstructure with fine lamellar morphology,Mixed Solution
1216,10.1016-j.msea.2020.140421.txt,10.1016-j.msea.2020.140421.txt,CrFeNiNb,2,C14 Laves phase + FCC,Experimental,"vacuum arc melting, Atmosphere: Ti-gettered high-purity argon, Vacuum level: 10−3 Pa",N/A,Hypereutectic structure with primary Laves phase,Mixed Solution
1216,10.1016-j.msea.2020.140421.txt,10.1016-j.msea.2020.140421.txt,CrFeNiNb,2,C14 Laves phase + FCC,Experimental,"vacuum arc melting, Atmosphere: Ti-gettered high-purity argon, Vacuum level: 10−3 Pa",N/A,Hypereutectic structure with primary Laves phase,Mixed Solution
1217,10.1016-j.ijrmhm.2023.106107.txt,10.1016-j.ijrmhm.2023.106107.txt,NbTaTiMo,1,BCC,experimental,"laser powder bed fusion (L-PBF), Laser power: 320, Scanning speed: 500, Layer thickness: 30, Hatch space: 60, Argon gas atmosphere: high purity, oxygen content below 100 ppm, Substrate: pure Titanium, preheated to 200°C",N/A,Partially ordered structure due to segregation of elements based on melting points,Single Solid Solution
1218,10.1016-j.matdes.2023.112508.txt,10.1016-j.matdes.2023.112508.txt,AlCoCrFeNi,2,BCC + BCC B2 (Intermetallic),Experimental,"arc melting, Temperature: 1400, Time: multiple remelting cycles, Cooling rate: 6",N/A,Partially ordered B2 phase,Mixed Solution
1218,10.1016-j.matdes.2023.112508.txt,10.1016-j.matdes.2023.112508.txt,AlCoCrFeNi,2,BCC + BCC B2 (Intermetallic),Experimental,"arc melting, Temperature: 1400, Time: multiple remelting cycles, Cooling rate: 6",N/A,Ordered B2 phase,Mixed Solution
1218,10.1016-j.matdes.2023.112508.txt,10.1016-j.matdes.2023.112508.txt,AlCrNi,2,BCC + BCC B2 (Intermetallic),Experimental,"arc melting, Temperature: 1400, Time: multiple remelting cycles, Cooling rate: 6",N/A,Ordered B2 phase,Mixed Solution
1218,10.1016-j.matdes.2023.112508.txt,10.1016-j.matdes.2023.112508.txt,AlCoCrNi,2,BCC + BCC B2 (Intermetallic),Experimental,"arc melting, Temperature: 1400, Time: multiple remelting cycles, Cooling rate: 6",N/A,Ordered B2 phase,Mixed Solution
1218,10.1016-j.matdes.2023.112508.txt,10.1016-j.matdes.2023.112508.txt,CoCrFeNiNb,2,BCC + varies with Nb content (Intermetallic),Experimental,"arc melting, Temperature: 1400, Time: multiple remelting cycles, Cooling rate: 6",N/A,Partially ordered intermetallic compounds for higher Nb content,Mixed Solution
1219,10.1016-j.jallcom.2024.173743.txt,10.1016-j.jallcom.2024.173743.txt,AlCrTiNbMo,1,BCC,experimental,"laser cladding, Laser spot diameter: 3, Laser power: 1.5, Scanning speed: 20, Overlap rate: 40, Protective gas: argon",N/A,None,Single Solid Solution
1219,10.1016-j.jallcom.2024.173743.txt,10.1016-j.jallcom.2024.173743.txt,AlCrTiNbMoNx,2,BCC + FCC (Intermetallic),experimental,"gas assisted laser nitriding, Laser spot diameter: 5, Laser power: 2.2, Scanning speed: 10, Overlap rate: 40, Working gas: nitrogen, Protective gas: argon",N/A,None,Mixed Solution
1220,10.1016-j.scriptamat.2021.113985.txt,10.1016-j.scriptamat.2021.113985.txt,CrCoNi,1,FCC,experimental,"arc melting, Temperature: 1200, Duration: 24 hours, Atmosphere: vacuum",N/A,None,Single Solid Solution
1221,10.1016-j.scriptamat.2023.115781.txt,10.1016-j.scriptamat.2023.115781.txt,MoNbTiZrTa,2,"BCC + Not explicitly stated, likely intermetallic",experimental,"electrically-assisted pressure joining, Electric current: applied",N/A,No post-heat treatment,Mixed Solution
1222,10.1016-j.addma.2020.101340.txt,10.1016-j.addma.2020.101340.txt,FeCoCrNiSi_0.015,1,FCC,experimental,"selective laser melting (SLM), Layer thickness: 40, Laser trajectory: 67° rotation between layers, Argon gas atmosphere: ambient oxygen content < 100 ppm, Remelting: each layer remelted after initial scan",N/A,None,Single Solid Solution
1222,10.1016-j.addma.2020.101340.txt,10.1016-j.addma.2020.101340.txt,FeCoCrNiSi_0.02,1,FCC,experimental,"selective laser melting (SLM), Layer thickness: 40, Laser trajectory: 67° rotation between layers, Argon gas atmosphere: ambient oxygen content < 100 ppm, Remelting: each layer remelted after initial scan",N/A,None,Single Solid Solution
1222,10.1016-j.addma.2020.101340.txt,10.1016-j.addma.2020.101340.txt,FeCoCrNiSi_0.05,1,FCC,experimental,"selective laser melting (SLM), Layer thickness: 40, Laser trajectory: 67° rotation between layers, Argon gas atmosphere: ambient oxygen content < 100 ppm, Remelting: each layer remelted after initial scan",N/A,None,Single Solid Solution
1222,10.1016-j.addma.2020.101340.txt,10.1016-j.addma.2020.101340.txt,FeCoCrNiSi_0.1,1,FCC,experimental,"selective laser melting (SLM), Layer thickness: 40, Laser trajectory: 67° rotation between layers, Argon gas atmosphere: ambient oxygen content < 100 ppm, Remelting: each layer remelted after initial scan",N/A,None,Single Solid Solution
1222,10.1016-j.addma.2020.101340.txt,10.1016-j.addma.2020.101340.txt,FeCoCrNiSi_0.15,1,FCC,experimental,"selective laser melting (SLM), Layer thickness: 40, Laser trajectory: 67° rotation between layers, Argon gas atmosphere: ambient oxygen content < 100 ppm, Remelting: each layer remelted after initial scan",N/A,None,Single Solid Solution
1222,10.1016-j.addma.2020.101340.txt,10.1016-j.addma.2020.101340.txt,FeCoCrNiSi_0.2,1,FCC,experimental,"selective laser melting (SLM), Layer thickness: 40, Laser trajectory: 67° rotation between layers, Argon gas atmosphere: ambient oxygen content < 100 ppm, Remelting: each layer remelted after initial scan",N/A,None,Single Solid Solution
1223,10.1016-j.msea.2021.140752.txt,10.1016-j.msea.2021.140752.txt,Al0.1CoCrFeNi,1,FCC,experimental,"suction casting, Temperature: 1100, Time: 5 hours, Cooling rate: water quenching",N/A,None,Single Solid Solution
1224,10.1016-j.scriptamat.2023.115374.txt,10.1016-j.scriptamat.2023.115374.txt,AlCoCrFeNi,2,FCC + ordered intermetallic,experimental,"laser-inert gas condensation, Temperature: 900, Time: Not specified",N/A,Partially ordered structure in secondary phase,Mixed Solution
1225,10.1016-j.matchar.2024.113676.txt,10.1016-j.matchar.2024.113676.txt,NbTa0.5TiZrX,2,BCC + Ta-rich particles,experimental,"selective laser melting (SLM), Laser power: 320, Spot diameter: 20, Scanning rate: 500, Monolayer thickness: 30, Scanning distance: 60, Laser scanning angle: 90, Protective atmosphere: high purity Ar (oxygen content <100 ppm), Build platform: pure titanium substrate, preheated to 200°C",N/A,None,Mixed Solution
1226,10.1016-j.intermet.2023.108177.txt,10.1016-j.intermet.2023.108177.txt,CuHfHfNiTiZr,3,Not specified Ti2Ni + cubic + monoclinic martensite,experimental,"vacuum arc melting, Temperature: Not explicitly stated, typically around the melting points of constituent metals, Atmosphere: Argon protection, Post processing: Annealing at 1000 °C for 48 hours, followed by water quenching",N/A,"Partially ordered Ti2Ni-like and (Ti, Zr, Hf) carbide phases",Intermetallic
1227,10.1016-j.scriptamat.2020.11.005.txt,10.1016-j.scriptamat.2020.11.005.txt,Fe46Co30Cr10Mn5Si7V2,3,BCC + FCC + HCP,experimental,"Not explicitly stated, Details: Specific synthesis method and parameters not provided in the given text",N/A,"Grain coarsening leads to decreased stability of FCC phase, forming HCP and BCC martensite during tensile test",Mixed Solution
1228,10.1016-j.vacuum.2020.109459.txt,10.1016-j.vacuum.2020.109459.txt,VMoNbTaW,1,BCC,theoretical,"Density Functional Theory (DFT) and Virtual Crystal Approximation (VCA), Exchange-correlation functional: Perdew-Burke-Ernzerhof (PBE) in generalized-gradient approximation (GGA), Pseudo-potential: OTFG Norm-conserving pseudo-potential, K-point mesh: 20 × 20 × 20 Monkhorst-Pack grid, Cutoff energy: 1200, Convergence criteria: Force on each atom < 0.01 eV/A, max placement of an atom < 5.0 × 10−4Å, max stress change < 0.02 GPa, total energy < 5.0 × 10−6eV/atom",N/A,None,Single Solid Solution
1228,10.1016-j.vacuum.2020.109459.txt,10.1016-j.vacuum.2020.109459.txt,VMoNbTaWCr,1,BCC,theoretical,"Density Functional Theory (DFT) and Virtual Crystal Approximation (VCA), Exchange-correlation functional: Perdew-Burke-Ernzerhof (PBE) in generalized-gradient approximation (GGA), Pseudo-potential: OTFG Norm-conserving pseudo-potential, K-point mesh: 20 × 20 × 20 Monkhorst-Pack grid, Cutoff energy: 1200, Convergence criteria: Force on each atom < 0.01 eV/A, max placement of an atom < 5.0 × 10−4Å, max stress change < 0.02 GPa, total energy < 5.0 × 10−6eV/atom",N/A,None,Single Solid Solution
1228,10.1016-j.vacuum.2020.109459.txt,10.1016-j.vacuum.2020.109459.txt,VMoNbTaWCr,1,BCC,theoretical,"Density Functional Theory (DFT) and Virtual Crystal Approximation (VCA), Exchange-correlation functional: Perdew-Burke-Ernzerhof (PBE) in generalized-gradient approximation (GGA), Pseudo-potential: OTFG Norm-conserving pseudo-potential, K-point mesh: 20 × 20 × 20 Monkhorst-Pack grid, Cutoff energy: 1200, Convergence criteria: Force on each atom < 0.01 eV/A, max placement of an atom < 5.0 × 10−4Å, max stress change < 0.02 GPa, total energy < 5.0 × 10−6eV/atom",N/A,None,Single Solid Solution
1228,10.1016-j.vacuum.2020.109459.txt,10.1016-j.vacuum.2020.109459.txt,VMoNbTaWCr,1,BCC,theoretical,"Density Functional Theory (DFT) and Virtual Crystal Approximation (VCA), Exchange-correlation functional: Perdew-Burke-Ernzerhof (PBE) in generalized-gradient approximation (GGA), Pseudo-potential: OTFG Norm-conserving pseudo-potential, K-point mesh: 20 × 20 × 20 Monkhorst-Pack grid, Cutoff energy: 1200, Convergence criteria: Force on each atom < 0.01 eV/A, max placement of an atom < 5.0 × 10−4Å, max stress change < 0.02 GPa, total energy < 5.0 × 10−6eV/atom",N/A,None,Single Solid Solution
1228,10.1016-j.vacuum.2020.109459.txt,10.1016-j.vacuum.2020.109459.txt,VMoNbTaWCr,1,BCC,theoretical,"Density Functional Theory (DFT) and Virtual Crystal Approximation (VCA), Exchange-correlation functional: Perdew-Burke-Ernzerhof (PBE) in generalized-gradient approximation (GGA), Pseudo-potential: OTFG Norm-conserving pseudo-potential, K-point mesh: 20 × 20 × 20 Monkhorst-Pack grid, Cutoff energy: 1200, Convergence criteria: Force on each atom < 0.01 eV/A, max placement of an atom < 5.0 × 10−4Å, max stress change < 0.02 GPa, total energy < 5.0 × 10−6eV/atom",N/A,None,Single Solid Solution
1228,10.1016-j.vacuum.2020.109459.txt,10.1016-j.vacuum.2020.109459.txt,VMoNbTaWCr,1,BCC,theoretical,"Density Functional Theory (DFT) and Virtual Crystal Approximation (VCA), Exchange-correlation functional: Perdew-Burke-Ernzerhof (PBE) in generalized-gradient approximation (GGA), Pseudo-potential: OTFG Norm-conserving pseudo-potential, K-point mesh: 20 × 20 × 20 Monkhorst-Pack grid, Cutoff energy: 1200, Convergence criteria: Force on each atom < 0.01 eV/A, max placement of an atom < 5.0 × 10−4Å, max stress change < 0.02 GPa, total energy < 5.0 × 10−6eV/atom",N/A,None,Single Solid Solution
1228,10.1016-j.vacuum.2020.109459.txt,10.1016-j.vacuum.2020.109459.txt,VMoNbTaWCr,1,BCC,theoretical,"Density Functional Theory (DFT) and Virtual Crystal Approximation (VCA), Exchange-correlation functional: Perdew-Burke-Ernzerhof (PBE) in generalized-gradient approximation (GGA), Pseudo-potential: OTFG Norm-conserving pseudo-potential, K-point mesh: 20 × 20 × 20 Monkhorst-Pack grid, Cutoff energy: 1200, Convergence criteria: Force on each atom < 0.01 eV/A, max placement of an atom < 5.0 × 10−4Å, max stress change < 0.02 GPa, total energy < 5.0 × 10−6eV/atom",N/A,None,Single Solid Solution
1228,10.1016-j.vacuum.2020.109459.txt,10.1016-j.vacuum.2020.109459.txt,VMoNbTaWCr,1,BCC,theoretical,"Density Functional Theory (DFT) and Virtual Crystal Approximation (VCA), Exchange-correlation functional: Perdew-Burke-Ernzerhof (PBE) in generalized-gradient approximation (GGA), Pseudo-potential: OTFG Norm-conserving pseudo-potential, K-point mesh: 20 × 20 × 20 Monkhorst-Pack grid, Cutoff energy: 1200, Convergence criteria: Force on each atom < 0.01 eV/A, max placement of an atom < 5.0 × 10−4Å, max stress change < 0.02 GPa, total energy < 5.0 × 10−6eV/atom",N/A,None,Single Solid Solution
1228,10.1016-j.vacuum.2020.109459.txt,10.1016-j.vacuum.2020.109459.txt,VMoNbTaWCr,1,BCC,theoretical,"Density Functional Theory (DFT) and Virtual Crystal Approximation (VCA), Exchange-correlation functional: Perdew-Burke-Ernzerhof (PBE) in generalized-gradient approximation (GGA), Pseudo-potential: OTFG Norm-conserving pseudo-potential, K-point mesh: 20 × 20 × 20 Monkhorst-Pack grid, Cutoff energy: 1200, Convergence criteria: Force on each atom < 0.01 eV/A, max placement of an atom < 5.0 × 10−4Å, max stress change < 0.02 GPa, total energy < 5.0 × 10−6eV/atom",N/A,None,Single Solid Solution
1228,10.1016-j.vacuum.2020.109459.txt,10.1016-j.vacuum.2020.109459.txt,VMoNbTaWTi,1,BCC,theoretical,"Density Functional Theory (DFT) and Virtual Crystal Approximation (VCA), Exchange-correlationfunctional: Perdew-Burke-Ernzerhof (PBE) in generalized-gradient approximation (GGA), Pseudo-potential: OTFG Norm-conserving pseudo-potential, K-point mesh: 20 × 20 × 20 Monkhorst-Pack grid, Cutoff energy: 1200, Convergence criteria: Force on each atom < 0.01 eV/A, max placement of an atom < 5.0 × 10−4Å, max stress change < 0.02 GPa, total energy < 5.0 × 10−6eV/atom",N/A,None,Single Solid Solution
1228,10.1016-j.vacuum.2020.109459.txt,10.1016-j.vacuum.2020.109459.txt,VMoNbTaWTi,1,BCC,theoretical,"Density Functional Theory (DFT) and Virtual Crystal Approximation (VCA), Exchange-correlation functional: Perdew-Burke-Ernzerhof (PBE) in generalized-gradient approximation (GGA), Pseudo-potential: OTFG Norm-conserving pseudo-potential, K-point mesh: 20 × 20 × 20 Monkhorst-Pack grid, Cutoff energy: 1200, Convergence criteria: Force on each atom < 0.01 eV/A, max placement of an atom < 5.0 × 10−4Å, max stress change < 0.02 GPa, total energy < 5.0 × 10−6eV/atom",N/A,None,Single Solid Solution
1228,10.1016-j.vacuum.2020.109459.txt,10.1016-j.vacuum.2020.109459.txt,VMoNbTaWTi,1,BCC,theoretical,"Density Functional Theory (DFT) and Virtual Crystal Approximation (VCA), Exchange-correlation functional: Perdew-Burke-Ernzerhof (PBE) in generalized-gradient approximation (GGA), Pseudo-potential: OTFG Norm-conserving pseudo-potential, K-point mesh: 20 × 20 × 20 Monkhorst-Pack grid, Cutoff energy: 1200, Convergence criteria: Force on each atom < 0.01 eV/A, max placement of an atom < 5.0 × 10−4Å, max stress change < 0.02 GPa, total energy < 5.0 × 10−6eV/atom",N/A,None,Single Solid Solution
1228,10.1016-j.vacuum.2020.109459.txt,10.1016-j.vacuum.2020.109459.txt,VMoNbTaWTi,1,BCC,theoretical,"Density Functional Theory (DFT) and Virtual Crystal Approximation (VCA), Exchange-correlation functional: Perdew-Burke-Ernzerhof (PBE) in generalized-gradient approximation (GGA), Pseudo-potential: OTFG Norm-conserving pseudo-potential, K-point mesh: 20 × 20 × 20 Monkhorst-Pack grid, Cutoff energy: 1200, Convergence criteria: Force on each atom < 0.01 eV/A, max placement of an atom < 5.0 × 10−4Å, max stress change < 0.02 GPa, total energy < 5.0 × 10−6eV/atom",N/A,None,Single Solid Solution
1228,10.1016-j.vacuum.2020.109459.txt,10.1016-j.vacuum.2020.109459.txt,VMoNbTaWTi,1,BCC,theoretical,"Density Functional Theory (DFT) and Virtual Crystal Approximation (VCA), Exchange-correlation functional: Perdew-Burke-Ernzerhof (PBE) in generalized-gradient approximation (GGA), Pseudo-potential: OTFG Norm-conserving pseudo-potential, K-point mesh: 20 × 20 × 20 Monkhorst-Pack grid, Cutoff energy: 1200, Convergence criteria: Force on each atom < 0.01 eV/A, max placement of an atom < 5.0 × 10−4Å, max stress change < 0.02 GPa, total energy < 5.0 × 10−6eV/atom",N/A,None,Single Solid Solution
1228,10.1016-j.vacuum.2020.109459.txt,10.1016-j.vacuum.2020.109459.txt,VMoNbTaWTi,1,BCC,theoretical,"Density Functional Theory (DFT) and Virtual Crystal Approximation (VCA), Exchange-correlation functional: Perdew-Burke-Ernzerhof (PBE) in generalized-gradient approximation (GGA), Pseudo-potential: OTFG Norm-conserving pseudo-potential, K-point mesh: 20 × 20 × 20 Monkhorst-Pack grid, Cutoff energy: 1200, Convergence criteria: Force on each atom < 0.01 eV/A, max placement of an atom < 5.0 × 10−4Å, max stress change < 0.02 GPa, total energy < 5.0 × 10−6eV/atom",N/A,None,Single Solid Solution
1228,10.1016-j.vacuum.2020.109459.txt,10.1016-j.vacuum.2020.109459.txt,VMoNbTaWTi,1,BCC,theoretical,"Density Functional Theory (DFT) and Virtual Crystal Approximation (VCA), Exchange-correlation functional: Perdew-Burke-Ernzerhof (PBE) in generalized-gradient approximation (GGA), Pseudo-potential: OTFG Norm-conserving pseudo-potential, K-point mesh: 20 × 20 × 20 Monkhorst-Pack grid, Cutoff energy: 1200, Convergence criteria: Force on each atom < 0.01 eV/A, max placement of an atom < 5.0 × 10−4Å, max stress change < 0.02 GPa, total energy < 5.0 × 10−6eV/atom",N/A,None,Single Solid Solution
1228,10.1016-j.vacuum.2020.109459.txt,10.1016-j.vacuum.2020.109459.txt,VMoNbTaWTi,1,BCC,theoretical,"Density Functional Theory (DFT) and Virtual Crystal Approximation (VCA), Exchange-correlation functional: Perdew-Burke-Ernzerhof (PBE) in generalized-gradient approximation (GGA), Pseudo-potential: OTFG Norm-conserving pseudo-potential, K-point mesh: 20 × 20 × 20 Monkhorst-Pack grid, Cutoff energy: 1200, Convergence criteria: Force on each atom < 0.01 eV/A, max placement of an atom < 5.0 × 10−4Å, max stress change < 0.02 GPa, total energy < 5.0 × 10−6eV/atom",N/A,None,Single Solid Solution
1228,10.1016-j.vacuum.2020.109459.txt,10.1016-j.vacuum.2020.109459.txt,VMoNbTaWTi,1,BCC,theoretical,"Density Functional Theory (DFT) and Virtual Crystal Approximation (VCA), Exchange-correlation functional: Perdew-Burke-Ernzerhof (PBE) in generalized-gradient approximation (GGA), Pseudo-potential: OTFG Norm-conserving pseudo-potential, K-point mesh: 20 × 20 × 20 Monkhorst-Pack grid, Cutoff energy: 1200, Convergence criteria: Force on each atom < 0.01 eV/A, max placement of an atom < 5.0 × 10−4Å, max stress change < 0.02 GPa, total energy < 5.0 × 10−6eV/atom",N/A,None,Single Solid Solution
1229,10.1016-j.jallcom.2022.166767.txt,10.1016-j.jallcom.2022.166767.txt,AlNbTiVZr,2,BCC + HCP C14 Laves,Experimental,"vacuum arc melting, Elements: ['Al', 'Nb', 'Ti', 'V', 'Zr'], Purity: 99.9, Remelting: at least 5 times",N/A,Partially ordered structures present (C14-Laves phase),Mixed Solution
1229,10.1016-j.jallcom.2022.166767.txt,10.1016-j.jallcom.2022.166767.txt,AlNbTiVZr,2,BCC + HCP C14 Laves,Experimental,"vacuum arc melting, Elements: ['Al', 'Nb', 'Ti', 'V', 'Zr'], Purity: 99.9, Remelting: at least 5 times",N/A,Partially ordered structures present (C14-Laves phase),Mixed Solution
1229,10.1016-j.jallcom.2022.166767.txt,10.1016-j.jallcom.2022.166767.txt,AlNbTiVZr,3,BCC + HCP C14 Laves + tetragonal C15 Laves,Experimental,"vacuum arc melting, Elements: ['Al', 'Nb', 'Ti', 'V', 'Zr'], Purity: 99.9, Remelting: at least 5 times",N/A,Partially ordered structures present (C14-Laves and C15-Laves phases),Mixed Solution
1229,10.1016-j.jallcom.2022.166767.txt,10.1016-j.jallcom.2022.166767.txt,AlNbTiVZr,2,BCC + HCP C14 Laves,Experimental,"vacuum arc melting, Elements: ['Al', 'Nb', 'Ti', 'V', 'Zr'], Purity: 99.9, Remelting: at least 5 times",N/A,Partially ordered structures present (C14-Laves phase),Mixed Solution
1229,10.1016-j.jallcom.2022.166767.txt,10.1016-j.jallcom.2022.166767.txt,AlNbTiVZr,2,BCC + HCP C14 Laves,Experimental,"vacuum arc melting, Elements: ['Al', 'Nb', 'Ti', 'V', 'Zr'], Purity: 99.9, Remelting: at least 5 times",N/A,Partially ordered structures present (C14-Laves phase),Mixed Solution
1229,10.1016-j.jallcom.2022.166767.txt,10.1016-j.jallcom.2022.166767.txt,AlNbTiVZr,3,BCC + HCP C14 Laves + tetragonal C15 Laves,Experimental,"vacuum arc melting, Elements: ['Al', 'Nb', 'Ti', 'V', 'Zr'], Purity: 99.9, Remelting: at least 5 times",N/A,Partially ordered structures present (C14-Laves and C15-Laves phases),Mixed Solution
1230,10.1016-j.matchar.2023.113594.txt,10.1016-j.matchar.2023.113594.txt,Fe42Mn28Co10Cr15Si5,5,BCC + FCC + HCP martensite + tetragonal + Fe42Mn28Co10Cr15Si5,experimental,"traditional metallurgical techniques, Ingot casting: {'temperature': 1100, 'time': '2 hours'}, Rolling: {'thickness': 8.9}",N/A,"No partial ordering, initial state before oxidation",Mixed Solution
1231,10.1016-j.matlet.2022.133190.txt,10.1016-j.matlet.2022.133190.txt,AlCoCrFeNiSi,4,BCC + FCC + needle-shaped (Intermetallic) + Cr3Si,experimental,"induction melting, Ingot size: 20 × 20 × 40 mm, Temperature: >1300°C, Time: Not specified",N/A,None,Mixed Solution
1231,10.1016-j.matlet.2022.133190.txt,10.1016-j.matlet.2022.133190.txt,AlCoCrFeNiSi,2,BCC + FCC,experimental,"induction melting, Ingot size: Not specified, Temperature: >1300°C, Time: Not specified",N/A,None,Mixed Solution
1231,10.1016-j.matlet.2022.133190.txt,10.1016-j.matlet.2022.133190.txt,AlCoCrFeNiSi,2,BCC + FCC,experimental,"induction melting, Ingot size: Not specified, Temperature: >1300°C, Time: Not specified",N/A,None,Mixed Solution
1231,10.1016-j.matlet.2022.133190.txt,10.1016-j.matlet.2022.133190.txt,AlCoCrFeNiSi,2,BCC + FCC,experimental,"induction melting, Ingot size: Not specified, Temperature: >1300°C, Time: Not specified",N/A,None,Mixed Solution
1231,10.1016-j.matlet.2022.133190.txt,10.1016-j.matlet.2022.133190.txt,CoCrFeNiMo,2,BCC + FCC,experimental,"induction melting, Ingot size: Not specified, Temperature: >1300°C, Time: Not specified",N/A,None,Mixed Solution
1231,10.1016-j.matlet.2022.133190.txt,10.1016-j.matlet.2022.133190.txt,AlCoCrFeNiSi,2,BCC + FCC,experimental,"induction melting, Ingot size: Not specified, Temperature: >1300°C, Time: Not specified",N/A,None,Mixed Solution
1231,10.1016-j.matlet.2022.133190.txt,10.1016-j.matlet.2022.133190.txt,AlCoCrFeNiSi,2,BCC + FCC,experimental,"induction melting, Ingot size: Not specified, Temperature: >1300°C, Time: Not specified",N/A,None,Mixed Solution
1232,10.1016-j.jallcom.2024.173929.txt,10.1016-j.jallcom.2024.173929.txt,Fe68Ni10Mn10Co10Ti1.5Si0.5,4,BCC martensite + FCC + Ni3Ti + Fe2SiTi,Experimental,"vacuum-induction melting, Homogenization temperature: 1115, Homogenization time: 6 hours, Cold rolling reduction: 74, Annealing temperature: 900, Annealing time: 30 minutes, Aging temperature: 480, Aging time: 6 hours, Reversion temperature: 640, Reversion time: 420, 460, 520 seconds, Atmosphere: argon, Quenching method: water quenching",N/A,"Nanometric core-shell precipitates present, passive film includes Fe-, Mn-, Ni-, Co-based oxides and hydroxides, and a thin Si-oxide layer with a TiO2/SiO2 layer",Mixed Solution
1233,10.1016-j.matlet.2023.134353.txt,10.1016-j.matlet.2023.134353.txt,CoCrNi,2,FCC + HCP,experimental,"selective laser melting (SLM), Laser power: 295, Scanning speed: 760, Laser spot: 80, Layer thickness: 40, Hatch distance: 110, Scanning strategy: 67",N/A,None,Mixed Solution
1234,10.1016-j.ijplas.2022.103247.txt,10.1016-j.ijplas.2022.103247.txt,FeCoNiV,2,FCC + FCC L12,experimental,"arc melting, Temperature: 1200, Time: 24 hours",N/A,Partially ordered structure (L12 phase),Mixed Solution
1235,10.1016-j.msea.2022.143179.txt,10.1016-j.msea.2022.143179.txt,CrMnFeCoNi,1,FCC,experimental,"vacuum induction melting, Temperature: 1273, Time: 1 hour, Cooling: quenched in iced water",N/A,None,Single Solid Solution
1236,10.1016-j.jallcom.2023.172862.txt,10.1016-j.jallcom.2023.172862.txt,NiCoFe,1,FCC,experimental,"powder bed fusion (PBF), Laser power: 150-300 W, Exposure time: 74-145 µs, Layer thickness: constant, Hatch distance: constant, Laser spot diameter: constant, Scanning strategy: meander, Protective atmosphere: argon (max. oxygen level of 1000 ppm)",N/A,None,Single Solid Solution
1236,10.1016-j.jallcom.2023.172862.txt,10.1016-j.jallcom.2023.172862.txt,NiCoFeMn,1,FCC,experimental,"powder bed fusion (PBF), Laser power: 150-300 W, Exposure time: 74-145 µs, Layer thickness: constant, Hatch distance: constant, Laser spot diameter: constant, Scanning strategy: meander, Protective atmosphere: argon (max. oxygen level of 1000 ppm)",N/A,None,Single Solid Solution
1236,10.1016-j.jallcom.2023.172862.txt,10.1016-j.jallcom.2023.172862.txt,NiCoFeMnTi,4,FCC + cubic + rutile + TiO2,experimental,"powder bed fusion (PBF), Laser power: 150-300 W, Exposure time: 74-145 µs, Layer thickness: constant, Hatch distance: constant, Laser spot diameter: constant, Scanning strategy: meander, Protective atmosphere: argon (max. oxygen level of 1000 ppm)",N/A,Partially ordered structure (High Entropy Intermetallic: Co3Ti),Mixed Solution
1237,10.1016-j.msea.2023.145600.txt,10.1016-j.msea.2023.145600.txt,CoCrNiTa,3,"FCC + HCP C14 Laves + Ta(Co,Cr,Ni)2",Experimental,"arc melting, Raw material purity: > 99.9 wt%, Remelting: 5",N/A,Partially ordered Laves phase (C14) precipitates,Mixed Solution
1237,10.1016-j.msea.2023.145600.txt,10.1016-j.msea.2023.145600.txt,CoCrNi,1,FCC,Experimental,"arc melting, Raw material purity: > 99.9 wt%, Remelting: 5",N/A,No partially ordered structures,Single Solid Solution
1238,10.1016-j.jallcom.2023.172732.txt,10.1016-j.jallcom.2023.172732.txt,AlCoCrFeNi,1,"FCC, BCC",Experimental,"arc melting, Temperature: 1500, Time: 10, Cooling rate: air cooling",N/A,Partially ordered intermetallic compounds,Mixed Solution
1238,10.1016-j.jallcom.2023.172732.txt,10.1016-j.jallcom.2023.172732.txt,AlFeNiCrCoTi,1,"FCC, BCC",Experimental,"Spark Plasma Sintering (SPS), Temperature: 1200, Pressure: 50, Time: 5",N/A,Partially ordered intermetallic compounds,Mixed Solution
