Repository: sourish69/MSE643_CourseProject

# MSE643_CourseProject - Phase-Oriented Generative Design of High-Entropy Alloys

**A generative machine-learning pipeline that designs new alloy compositions to order - you specify the crystal phase you want, and the model proposes chemistries that should form it.**

---

## The idea in one paragraph

High-entropy alloys mix five or more principal elements in near-equal proportions, and their configurational entropy unlocks unusual combinations of strength and thermal stability. The problem is scale: the viable composition space runs to millions of candidates, far beyond what anyone can cast and characterize by hand.

File: Datasets/Vladimir_HEA_database.csv (part 25 of 88)
id,Paper,Name,Alloy,Nb of phase,Phase,Experimental or theoretical,Experimental details,Theoretical details,Special conditions,Type of solution
1238,10.1016-j.jallcom.2023.172732.txt,10.1016-j.jallcom.2023.172732.txt,CoCrFeNi,1,FCC,Experimental,"High-Energy Ball Milling, Ball to powder ratio: 10, Speed: 300, Time: 20",N/A,None,Single Solid Solution
1238,10.1016-j.jallcom.2023.172732.txt,10.1016-j.jallcom.2023.172732.txt,CrMnFeNiCu,1,FCC,Experimental,"Vacuum Induction Melting, Temperature: 1400, Time: 15, Cooling rate: water quenching",N/A,None,Single Solid Solution
1238,10.1016-j.jallcom.2023.172732.txt,10.1016-j.jallcom.2023.172732.txt,CoNiFeCrAl,1,"FCC, BCC",Experimental,"Hot Pressing, Temperature: 1300, Pressure: 100, Time: 2",N/A,Partially ordered intermetallic compounds,Mixed Solution
1238,10.1016-j.jallcom.2023.172732.txt,10.1016-j.jallcom.2023.172732.txt,AlCoCrCuFe,1,"FCC, BCC",Experimental,"Powder Metallurgy, Temperature: 1200, Pressure: 100, Time: 3",N/A,Partially ordered intermetallic compounds,Mixed Solution
1238,10.1016-j.jallcom.2023.172732.txt,10.1016-j.jallcom.2023.172732.txt,Al0.6CoCrFeNi,1,"FCC, BCC",Experimental,"arc melting, Temperature: 1500, Time: 10, Cooling rate: air cooling",N/A,Partially ordered intermetallic compounds,Mixed Solution
1238,10.1016-j.jallcom.2023.172732.txt,10.1016-j.jallcom.2023.172732.txt,Al0.8CoCrFeNi,1,"FCC, BCC",Experimental,"Spark Plasma Sintering (SPS), Temperature: 1200, Pressure: 50, Time: 5",N/A,Partially ordered intermetallic compounds,Mixed Solution
1238,10.1016-j.jallcom.2023.172732.txt,10.1016-j.jallcom.2023.172732.txt,TiNiFeCrCoA,1,"FCC, BCC",Experimental,"Vacuum Induction Melting, Temperature: 1400, Time: 15, Cooling rate: water quenching",N/A,Partially ordered intermetallic compounds,Mixed Solution
1238,10.1016-j.jallcom.2023.172732.txt,10.1016-j.jallcom.2023.172732.txt,AlSiCrMnFeNiCu,1,"FCC, BCC",Experimental,"Vacuum Induction Melting, Temperature: 1400, Time: 15, Cooling rate: water quenching",N/A,Partially ordered intermetallic compounds,Mixed Solution
1238,10.1016-j.jallcom.2023.172732.txt,10.1016-j.jallcom.2023.172732.txt,TiZrNbTa,1,BCC,Experimental,"arc melting, Temperature: 1500, Time: 10, Cooling rate: air cooling",N/A,None,Single Solid Solution
1239,10.1016-j.actamat.2021.117234.txt,10.1016-j.actamat.2021.117234.txt,AlTiCoCrFeNi1.7,3,FCC + ordered L12 + AlTiCoCrFeNi1.7,experimental,"arc melting, Elements: Al, Ti, Co, Cr, Fe, Ni, Temperature: melted in controlled argon atmosphere, Repeated melting: five times, Ingot dimensions: ~10 mm diameter, ~30 mm length",N/A,Partially ordered structure in CR-600 condition,Mixed Solution
1240,10.1016-j.matlet.2022.133531.txt,10.1016-j.matlet.2022.133531.txt,AlCoCrFeNi,1,FCC,experimental,"direct-current treatment, Current density: 16.8, Time: 2 minutes, Temperature: 590",N/A,None,Single Solid Solution
1241,10.1016-j.calphad.2021.102388.txt,10.1016-j.calphad.2021.102388.txt,CoCrFeNi,1,FCC,experimental,"arc melting, Temperature: 1473, Time: 72 hours",N/A,None,Single Solid Solution
1242,10.1016-j.ijrmhm.2023.106531.txt,10.1016-j.ijrmhm.2023.106531.txt,AlCrCuFeMnWx,2,BCC + FCC,experimental,"spark plasma sintering (SPS), Temperature: 900, Pressure: 50, Time: N/A",N/A,"Varying tungsten content (x = 0, 0.05, 0.1, 0.5)",Mixed Solution
1243,10.1016-j.matdes.2021.110356.txt,10.1016-j.matdes.2021.110356.txt,TiZrNbTaN,1,BCC,experimental,"arc melting, Temperature: Not specified, Time: Not specified",N/A,None,Single Solid Solution
1243,10.1016-j.matdes.2021.110356.txt,10.1016-j.matdes.2021.110356.txt,TiZrNbTaN,1,BCC,experimental,"arc melting, Temperature: Not specified, Time: Not specified",N/A,None,Single Solid Solution
1243,10.1016-j.matdes.2021.110356.txt,10.1016-j.matdes.2021.110356.txt,TiZrNbTaN,1,BCC,experimental,"arc melting, Temperature: Not specified, Time: Not specified",N/A,None,Single Solid Solution
1243,10.1016-j.matdes.2021.110356.txt,10.1016-j.matdes.2021.110356.txt,TiZrNbTaN,1,BCC,experimental,"arc melting, Temperature: Not specified, Time: Not specified",N/A,Spinodal decomposition observed,Single Solid Solution
1243,10.1016-j.matdes.2021.110356.txt,10.1016-j.matdes.2021.110356.txt,TiZrNbTaN,1,BCC,experimental,"arc melting and annealing, Temperature: 800, Time: 24, Cooling rate: quenched in water",N/A,None,Mixed Solution
1243,10.1016-j.matdes.2021.110356.txt,10.1016-j.matdes.2021.110356.txt,TiZrNbTaN,1,BCC,experimental,"arc melting and annealing, Temperature: 1000, Time: 24, Cooling rate: quenched in water",N/A,None,Mixed Solution
1243,10.1016-j.matdes.2021.110356.txt,10.1016-j.matdes.2021.110356.txt,TiZrNbTaN,1,BCC,experimental,"arc melting and annealing, Temperature: 1200, Time: 24, Cooling rate: quenched in water",N/A,None,Single Solid Solution
1244,10.1016-j.ijrmhm.2021.105636.txt,10.1016-j.ijrmhm.2021.105636.txt,AlCrMoNbV,2,BCC + Al2O3,Experimental,"powder metallurgical process, Milling duration: 12 hours, Sintering temperature: 1200, Sintering pressure: 50, Atmosphere: vacuum",N/A,None,Single Solid Solution
1244,10.1016-j.ijrmhm.2021.105636.txt,10.1016-j.ijrmhm.2021.105636.txt,AlBMoCrNbV,2,BCC + Al2O3,Experimental,"powder metallurgical process, Milling duration: 12 hours, Sintering temperature: 1200, Sintering pressure: 50, Atmosphere: vacuum",N/A,B atoms segregate along grain boundaries but do not form distinct boride phases,Single Solid Solution
1245,10.1016-j.ijhydene.2024.02.286.txt,10.1016-j.ijhydene.2024.02.286.txt,AlCuNiPtMn,1,FCC,Experimental,"arc melting, Temperature: 1600, Time: 30 minutes",N/A,None,Single Solid Solution
1245,10.1016-j.ijhydene.2024.02.286.txt,10.1016-j.ijhydene.2024.02.286.txt,AlNiCuPtPdAu,1,FCC,Experimental,"arc melting, Temperature: 1600, Time: 30 minutes",N/A,None,Single Solid Solution
1245,10.1016-j.ijhydene.2024.02.286.txt,10.1016-j.ijhydene.2024.02.286.txt,AlNiCuPtPdAuCoFe,1,FCC,Experimental,"arc melting, Temperature: 1700, Time: 30 minutes",N/A,None,Single Solid Solution
1245,10.1016-j.ijhydene.2024.02.286.txt,10.1016-j.ijhydene.2024.02.286.txt,AlNiCuMoCoFe,1,FCC,Experimental,"arc melting, Temperature: 1650, Time: 30 minutes",N/A,None,Single Solid Solution
1245,10.1016-j.ijhydene.2024.02.286.txt,10.1016-j.ijhydene.2024.02.286.txt,AlCuNiPt,1,FCC,Experimental,"arc melting, Temperature: 1550, Time: 30 minutes",N/A,None,Single Solid Solution
1245,10.1016-j.ijhydene.2024.02.286.txt,10.1016-j.ijhydene.2024.02.286.txt,AlCuNiPtPd,1,FCC,Experimental,"arc melting, Temperature: 1600, Time: 30 minutes",N/A,None,Single Solid Solution
1245,10.1016-j.ijhydene.2024.02.286.txt,10.1016-j.ijhydene.2024.02.286.txt,AlCuNiPtV,1,FCC,Experimental,"arc melting, Temperature: 1600, Time: 30 minutes",N/A,None,Single Solid Solution
1245,10.1016-j.ijhydene.2024.02.286.txt,10.1016-j.ijhydene.2024.02.286.txt,AlCuNiPtCo,1,FCC,Experimental,"arc melting, Temperature: 1600, Time: 30 minutes",N/A,None,Single Solid Solution
1245,10.1016-j.ijhydene.2024.02.286.txt,10.1016-j.ijhydene.2024.02.286.txt,AlCuNiPtPdV,1,FCC,Experimental,"arc melting, Temperature: 1650, Time: 30 minutes",N/A,None,Single Solid Solution
1245,10.1016-j.ijhydene.2024.02.286.txt,10.1016-j.ijhydene.2024.02.286.txt,AlCuNiPtPdMn,1,FCC,Experimental,"arc melting, Temperature: 1650, Time: 30 minutes",N/A,None,Single Solid Solution
1245,10.1016-j.ijhydene.2024.02.286.txt,10.1016-j.ijhydene.2024.02.286.txt,AlCuNiPtPdCo,1,FCC,Experimental,"arc melting, Temperature: 1650, Time: 30 minutes",N/A,None,Single Solid Solution
1246,10.1016-j.wear.2020.203583.txt,10.1016-j.wear.2020.203583.txt,CrMnFeCoNi,1,FCC,experimental,"arc melting, Temperature: 1300, Time: several minutes",N/A,None,Single Solid Solution
1246,10.1016-j.wear.2020.203583.txt,10.1016-j.wear.2020.203583.txt,CrFeCoNi,1,FCC,experimental,"arc melting, Temperature: 1300, Time: several minutes",N/A,None,Single Solid Solution
1247,10.1016-j.jmst.2022.01.017.txt,10.1016-j.jmst.2022.01.017.txt,HfNbTaTiZr,1,BCC,experimental,"magnetic levitation melting, Atmosphere: argon, Temperature: above 2000°C, Pressure: ambient",N/A,None,Single Solid Solution
1247,10.1016-j.jmst.2022.01.017.txt,10.1016-j.jmst.2022.01.017.txt,CoCrFeMnNi,1,FCC,experimental,"not explicitly stated, Details: Not provided",N/A,None,Single Solid Solution
1247,10.1016-j.jmst.2022.01.017.txt,10.1016-j.jmst.2022.01.017.txt,CoCrNi,1,FCC,experimental,"not explicitly stated, Details: Not provided",N/A,None,Single Solid Solution
1247,10.1016-j.jmst.2022.01.017.txt,10.1016-j.jmst.2022.01.017.txt,V10Cr10Fe45Co20Ni15,1,unknown,experimental,"not explicitly stated, Details: Not provided",N/A,None,Intermetallic
1247,10.1016-j.jmst.2022.01.017.txt,10.1016-j.jmst.2022.01.017.txt,V10Cr10Fe45Co30Ni5,1,unknown,experimental,"not explicitly stated, Details: Not provided",N/A,None,Intermetallic
1247,10.1016-j.jmst.2022.01.017.txt,10.1016-j.jmst.2022.01.017.txt,Nb25Mo25Ta25W25,1,BCC,experimental,"not explicitly stated, Details: Not provided",N/A,None,Single Solid Solution
1247,10.1016-j.jmst.2022.01.017.txt,10.1016-j.jmst.2022.01.017.txt,(TiZrNbTa)100-xMox,1,BCC,experimental,"not explicitly stated, Details: Not provided",N/A,None,Single Solid Solution
1249,10.1016-j.intermet.2023.108073.txt,10.1016-j.intermet.2023.108073.txt,CoCrFeMnNi,4,FCC + M7C3 + M23C6 + Not specified,experimental,"mechanical alloying and spark plasma sintering, Mechanical alloying: {'duration': '45 hours', 'atmosphere': 'argon', 'ball_to_powder_mass_ratio': '15:1', 'balls': 'stainless steel (8, 10, and 12 mm)', 'process_control_agent': '0.1 wt% stearic acid'}, Spark plasma sintering: {'temperature': 950, 'pressure': 40, 'duration': 6, 'atmosphere': 'vacuum'}",N/A,None,Mixed Solution
1249,10.1016-j.intermet.2023.108073.txt,10.1016-j.intermet.2023.108073.txt,CoCrFeMnNi + 0.2 wt% CNT,4,FCC + M7C3 + M23C6 + Not specified,experimental,"mechanical alloying and spark plasma sintering, Mechanical alloying: {'duration': '38 hours for base alloy + 7 hours with CNTs', 'atmosphere': 'argon', 'ball_to_powder_mass_ratio': '15:1', 'balls': 'stainless steel (8, 10, and 12 mm)', 'process_control_agent': '0.1 wt% stearic acid', 'ultrasonic_pretreatment': 'CNTs treated in ethanol and distilled water (9:1 volume ratio)'}, Spark plasma sintering: {'temperature': 950, 'pressure': 40, 'duration': 6, 'atmosphere': 'vacuum'}",N/A,None,Mixed Solution
1250,10.1016-j.ijfatigue.2023.108111.txt,10.1016-j.ijfatigue.2023.108111.txt,AlCoCrFeNi2.1,3,BCC B2 (Intermetallic) + FCC L12 + AlCoCrFeNi,experimental,"arc melting and directional solidification, Temperature: not specified, Time: not specified, Pressure: vacuum, Solidification rate: 6",N/A,Partially ordered structure in B2 phase and B2II precipitates,Mixed Solution
1251,10.1016-j.mtcomm.2023.106098.txt,10.1016-j.mtcomm.2023.106098.txt,AlCoCrFe,1,BCC,Experimental,"laser cladding, Laser system: YLS-3000, Laser beam: continuous circular, wavelength = 1070 nm, Protective gas: high-purity argon, flow rate = 18-20 L/min, Layer thickness: ~700 um",N/A,not explicitly mentioned,Single Solid Solution
1251,10.1016-j.mtcomm.2023.106098.txt,10.1016-j.mtcomm.2023.106098.txt,CoCrFeNi,1,FCC,Experimental,"laser cladding, Laser system: YLS-3000, Laser beam: continuous circular, wavelength = 1070 nm, Protective gas: high-purity argon, flow rate = 18-20 L/min, Layer thickness: ~450 um",N/A,not explicitly mentioned,Single Solid Solution
1251,10.1016-j.mtcomm.2023.106098.txt,10.1016-j.mtcomm.2023.106098.txt,AlCoCrFeNi,2,BCC + FCC,Experimental,"laser cladding, Laser system: YLS-3000, Laser beam: continuous circular, wavelength = 1070 nm, Protective gas: high-purity argon, flow rate = 18-20 L/min, Layer thickness: ~650 um",N/A,not explicitly mentioned,Mixed Solution
1252,10.1016-j.corsci.2023.111530.txt,10.1016-j.corsci.2023.111530.txt,AlNbTiZr,2,BCC + HCP (Intermetallic),Experimental,"melting and casting, Melting cycles: 5, Argon atmosphere: True, Casting mold: water-cooled copper mold",N/A,None,Mixed Solution
1252,10.1016-j.corsci.2023.111530.txt,10.1016-j.corsci.2023.111530.txt,AlNbTiZrSi0.3,2,BCC + HCP (Intermetallic),Experimental,"melting and casting, Melting cycles: 5, Argon atmosphere: True, Casting mold: water-cooled copper mold",N/A,None,Mixed Solution
1252,10.1016-j.corsci.2023.111530.txt,10.1016-j.corsci.2023.111530.txt,AlNbTiZrSi0.6,2,BCC + HCP (Intermetallic),Experimental,"melting and casting, Melting cycles: 5, Argon atmosphere: True, Casting mold: water-cooled copper mold",N/A,None,Mixed Solution
1252,10.1016-j.corsci.2023.111530.txt,10.1016-j.corsci.2023.111530.txt,AlNbTiZrSi1.0,2,BCC + HCP (Intermetallic),Experimental,"melting and casting, Melting cycles: 5, Argon atmosphere: True, Casting mold: water-cooled copper mold",N/A,None,Mixed Solution
1253,10.1016-j.surfcoat.2023.129390.txt,10.1016-j.surfcoat.2023.129390.txt,CoCrFeNiCu,1,FCC,experimental,"induction cladding, Substrate: Q235 steel, Alloy powders: Co, Cr, Fe, Ni, Cu with 99.5% purity, particle size 30-50 μm, Mechanical alloying: Planetary ball mill, ball-to-material ratio 15:1, rotational speed 350 rpm, duration 30 hours, Binder: Liquid sodium silicate, Drying: 60°C for 2 hours, Cladding: Heated for 12 seconds under argon protection, output current 400 A",N/A,Ultrasonic impact treatment (UIT) performed,Mixed Solution
1254,10.1016-j.mtcomm.2022.104523.txt,10.1016-j.mtcomm.2022.104523.txt,CrCoCuFeNi,1,FCC,experimental,"RF Magnetron Sputtering, Sputtering times: [30, 60, 90], Substrate temperatures: [25, 100, 200], Rf powers: [100, 150, 200]",N/A,No partial ordering or high entropy intermetallic phase observed,Single Solid Solution
1254,10.1016-j.mtcomm.2022.104523.txt,10.1016-j.mtcomm.2022.104523.txt,FeMnNiCoCr,1,FCC,experimental,"DC Magnetron Sputtering, Sputtering times: [30, 60, 90], Substrate temperatures: [25, 100, 200], Rf powers: [100, 150, 200]",N/A,No partial ordering or high entropy intermetallic phase observed,Single Solid Solution
1254,10.1016-j.mtcomm.2022.104523.txt,10.1016-j.mtcomm.2022.104523.txt,AlCoCrFeNi,1,FCC,experimental,"RF Magnetron Sputtering, Sputtering times: [30, 60, 90], Substrate temperatures: [25, 100, 200], Rf powers: [100, 150, 200]",N/A,No partial ordering or high entropy intermetallic phase observed,Single Solid Solution
1254,10.1016-j.mtcomm.2022.104523.txt,10.1016-j.mtcomm.2022.104523.txt,CrNbTiMoZr,1,BCC,experimental,"RF Magnetron Sputtering, Sputtering times: [30, 60, 90], Substrate temperatures: [25, 100, 200], Rf powers: [100, 150, 200]",N/A,No partial ordering or high entropy intermetallic phase observed,Single Solid Solution
1254,10.1016-j.mtcomm.2022.104523.txt,10.1016-j.mtcomm.2022.104523.txt,CoCrFeNiNbx,2,BCC + FCC,experimental,"RF Magnetron Sputtering, Sputtering times: [30, 60, 90], Substrate temperatures: [25, 100, 200], Rf powers: [100, 150, 200]",N/A,No partial ordering or high entropy intermetallic phase observed,Mixed Solution
1255,10.1016-j.matchar.2022.112495.txt,10.1016-j.matchar.2022.112495.txt,TaMo0.5NbZrTi1.5Al0.1,1,BCC,experimental,"arc melting, Temperature: 1300, Time: 48 hours",N/A,None,Single Solid Solution
1255,10.1016-j.matchar.2022.112495.txt,10.1016-j.matchar.2022.112495.txt,TaMo0.5NbZrTi1.5Al0.1Y0.4,3,BCC + AlZr2 + ZrAl,experimental,"arc melting, Temperature: 1300, Time: 48 hours",N/A,Partially ordered structures present,Mixed Solution
1256,10.1016-j.jallcom.2022.165273.txt,10.1016-j.jallcom.2022.165273.txt,CrCrFeFeTiTiLaLaVV,3,BCC + HCP A2 + HCP Laves,experimental,"arc melting, Temperature: Not specified, Time: Not specified",N/A,None,Mixed Solution
1256,10.1016-j.jallcom.2022.165273.txt,10.1016-j.jallcom.2022.165273.txt,CrCrFeFeTiTiCeCeVV,3,BCC + HCP Laves + cubic,experimental,"arc melting, Temperature: Not specified, Time: Not specified",N/A,None,Mixed Solution
1256,10.1016-j.jallcom.2022.165273.txt,10.1016-j.jallcom.2022.165273.txt,CrCrFeFeTiTiYVVV,2,BCC + HCP Laves,experimental,"arc melting, Temperature: Not specified, Time: Not specified",N/A,None,Mixed Solution
1256,10.1016-j.jallcom.2022.165273.txt,10.1016-j.jallcom.2022.165273.txt,CrCrFeFeScScTiTiVV,2,BCC + HCP (Intermetallic),experimental,"arc melting, Temperature: Not specified, Time: Not specified",N/A,None,Mixed Solution
1257,10.1016-j.matchemphys.2023.127414.txt,10.1016-j.matchemphys.2023.127414.txt,Fe20Cr20Mn20Ni20Co20,1,FCC,experimental,"powder metallurgical route, Initial powder production: plasma rotating electrode process (PREP), Milling: ball milled under Ar atmosphere at room temperature, powder-to-ball ratio of 1:2 (w/w), duration of 50 h, Sintering: spark plasma sintering (SPS) at 950 °C with a heating rate of 50 °C/min under compaction pressure of 100 MPa in a vacuum atmosphere (P < 15 Pa), held at 950 °C for 1 h, followed by furnace cooling",N/A,No second phase formation,Single Solid Solution
1258,10.1016-j.jallcom.2023.169052.txt,10.1016-j.jallcom.2023.169052.txt,Al15.85Fe11.15Co32.11Cr10.76Ni30.13,2,BCC B2 + FCC L12,experimental,"powder metallurgy (P/M), Melting and atomization: High purity Al, Fe, Co, Cr, and Ni ingots were melted and atomized into spherical powders using high-purity argon gas, Encapsulation: Powders were encapsulated into a stainless-steel tank and vacuumized to 5 Pa, Pre heating: 1150 °C for 1 hour, Hot extrusion: Extrusion ratio of 7:1",N/A,Partially ordered structures in the form of L12 and B2 nanoprecipitates,Mixed Solution
1259,10.1016-j.matchemphys.2023.127783.txt,10.1016-j.matchemphys.2023.127783.txt,CoCrNi,2,FCC + HCP,theoretical,"Density Functional Theory (DFT), Plane wave cut off energy: 450, Brillouin zone sampling: 4 × 4 × 4 Monkhorst-Pack k-mesh, Smearing width: 0.1, Supercell size: 216, Magnetic moments: {'Co': 1, 'Ni': 0.5, 'Cr': 1}",N/A,None,Mixed Solution
1260,10.1016-j.msea.2020.139755.txt,10.1016-j.msea.2020.139755.txt,AlCoCrFeNi,1,BCC,experimental,"friction stir processing (FSP), Rotational velocity: 800, Processing speed: 50, Tool tilting angle: 1.5, Plunge depth: 0.15, Tool specifications: {'shoulder_diameter': 16, 'threaded_cylinder_pin_diameter': 6, 'pin_length': 3}, Number of passes: 4, He� powder characteristics: {'morphology': 'approximately spherical', 'average_particle_size': 6.5, 'elemental_distribution': 'uniform', 'atomic_ratio': 'Al0.8CoCrFeNi'}",N/A,None,Single Solid Solution
1262,10.1016-j.electacta.2022.141160.txt,10.1016-j.electacta.2022.141160.txt,FeCoNiCuMn,1,FCC,experimental,"confinement growth strategy, Template: carbon nitride (g-C3N4), Coating layer: phenolic resin, High temperature treatment: {'temperature': 1000, 'heating_rate': 5, 'duration': 60}",N/A,None,Single Solid Solution
1263,10.1016-j.apsadv.2022.100321.txt,10.1016-j.apsadv.2022.100321.txt,CrCoNi,1,FCC,experimental,"arc melting and DC magnetron sputtering, Arc furnace: {'temperature': 'Not specified', 'time': 'Not specified'}, Dc magnetron sputtering: {'substrate_temperature': 400, 'working_pressure': 2, 'bias_voltage': 400, 'sputtering_power': 75, 'deposition_rate': 6}",N/A,None,Single Solid Solution
1264,10.1016-j.scriptamat.2021.114144.txt,10.1016-j.scriptamat.2021.114144.txt,AlCrTiV,1,unknown,experimental,"arc melting, Temperature: 1800, Time: not specified",N/A,None,Intermetallic
1264,10.1016-j.scriptamat.2021.114144.txt,10.1016-j.scriptamat.2021.114144.txt,AlCrTiV,1,unknown,experimental,"arc melting, Temperature: 1800, Time: not specified",N/A,None,Intermetallic
1264,10.1016-j.scriptamat.2021.114144.txt,10.1016-j.scriptamat.2021.114144.txt,AlCrTiV0.5,1,unknown,experimental,"arc melting, Temperature: 1800, Time: not specified",N/A,None,Intermetallic
1264,10.1016-j.scriptamat.2021.114144.txt,10.1016-j.scriptamat.2021.114144.txt,AlCrTiV,1,unknown,experimental,"arc melting, Temperature: 1800, Time: not specified",N/A,None,Intermetallic
1265,10.1016-j.scriptamat.2022.114706.txt,10.1016-j.scriptamat.2022.114706.txt,CoCrFeMnNi,1,FCC,experimental,"cold rolling and annealing, Cold rolling: various strains, Annealing: not specified",N/A,None,Single Solid Solution
1266,10.1016-j.actamat.2021.116931.txt,10.1016-j.actamat.2021.116931.txt,FeMnNiGeSi,2,HCP + orthorhombic,experimental,"arc melting, Elements: pure elements (purity higher than 99.9 wt.%), Atmosphere: argon-controlled, Procedure: Ingots were flipped and melted four times for homogeneity",N/A,None,Mixed Solution
1266,10.1016-j.actamat.2021.116931.txt,10.1016-j.actamat.2021.116931.txt,FeMnNiGexSi1-x,2,HCP + Not specified,experimental,"arc melting, Elements: pure elements (purity higher than 99.9 wt.%), Atmosphere: argon-controlled, Procedure: Ingots were flipped and melted four times for homogeneity",N/A,None,Mixed Solution
1267,10.1016-j.jmat.2020.06.001.txt,10.1016-j.jmat.2020.06.001.txt,AlCoCrFeNi,3,BCC + FCC + Metal Hydroxides/Oxides,experimental,"Mechanical Alloying and Spark Plasma Sintering (SPS), Mechanical alloying: {'temperature': '250 rpm', 'time': '60 hours', 'atmosphere': 'argon'}, Spark plasma sintering: {'temperature': 950, 'pressure': 50, 'time': '10 minutes', 'atmosphere': 'argon'}",N/A,Partially ordered structure typical of high entropy intermetallics,Mixed Solution
1268,10.1016-j.triboint.2023.109055.txt,10.1016-j.triboint.2023.109055.txt,CoMoMnNiV,2,BCC + FCC,experimental,"mechanical alloying followed by stir-squeeze casting, Mechanical alloying: {'duration': '40 hours', 'rpm': 300, 'milling_media': 'Tungsten Carbide (WC) balls and steel vials', 'ball_to_powder_ratio': 14, 'processing_controlling_agent': 'Methanol', 'atmosphere': 'Argon (Ar)'}, Stir squeeze casting: {'operating_temperature': 780, 'preheating_temperature': 400, 'preheating_duration': 'approximately two hours', 'addition': '2 wt% Mg', 'flux': 'Coverall-11', 'stirring_speed': 400, 'ultrasonic_vibrator': 'heated titanium'}",N/A,None,Mixed Solution
1268,10.1016-j.triboint.2023.109055.txt,10.1016-j.triboint.2023.109055.txt,CoCrFeMnNi,1,FCC,experimental,not explicitly stated,N/A,None,Single Solid Solution
1269,10.1016-j.corsci.2022.110930.txt,10.1016-j.corsci.2022.110930.txt,AlCoCrFeNi2.1,5,"FCC + L12 (cubic) (Intermetallic) + corundum (trigonal) + Al2O3 + Ni(Cr, Al)2O4",Experimental,"vacuum induction melting, Temperature: 1400-1600°C, Pressure: high purity argon atmosphere, Time: melted 6 times repeatedly",N/A,None,Mixed Solution
1269,10.1016-j.corsci.2022.110930.txt,10.1016-j.corsci.2022.110930.txt,AlCoCrFeNiYTa,5,FCC + corundum (trigonal) + Al2O3 + monoclinic + Y2O3,Experimental,"vacuum induction melting, Temperature: 1400-1600°C, Pressure: high purity argon atmosphere, Time: melted 6 times repeatedly",N/A,None,Mixed Solution
1269,10.1016-j.corsci.2022.110930.txt,10.1016-j.corsci.2022.110930.txt,AlCoCrFeNiYTaHf,7,FCC + corundum (trigonal) + Al2O3 + cubic + monoclinic + orthorhombic A2 + Y/Hf oxides,Experimental,"vacuum induction melting, Temperature: 1400-1600°C, Pressure: high purity argon atmosphere, Time: melted 6 times repeatedly",N/A,None,Mixed Solution
1270,10.1016-j.jallcom.2023.171342.txt,10.1016-j.jallcom.2023.171342.txt,(TiZrNbTaMo)C,1,FCC,experimental,"double-cathode glow discharge sputtering-deposition, Distance: 6, Working pressure: 35, Target bias voltage: -850, Substrate bias voltage: -300, Deposition temperature: 750, Deposition time: 180",N/A,None,Single Solid Solution
1271,10.1016-j.jallcom.2022.167987.txt,10.1016-j.jallcom.2022.167987.txt,CoCuFeNiTiV,3,BCC + FCC + Laves phase,experimental,"vacuum induction melting, Temperature: 800, Time: 2 hours, Raw materials: Co, Cu, Fe, Ni, Ti, and V (each with a purity > 99.9 wt%), Atomic ratio: 1:1:1:1:1:0.6, Repetition: Repeated at least five times",N/A,None,Mixed Solution
1272,10.1016-j.msea.2020.139003.txt,10.1016-j.msea.2020.139003.txt,AlCoFeNi,4,BCC + FCC + AlNiFeCo + AlNiFeCo,experimental,"arc melting, Temperature: 1600, Time: 30 minutes",N/A,None,Mixed Solution
1273,10.1016-j.vacuum.2021.110710.txt,10.1016-j.vacuum.2021.110710.txt,(TiVCrNbSiTaBY)N,2,FCC + poorly crystalline Amorphous,experimental,"RF magnetron sputtering, Distance between sample and target: 130, Initial vacuum: 2 × 10−3 Pa, Sample cleaning: Ar+ etching at −100 V bias voltage with 80% duty cycle for 30 min, Adhesion layer: ∼100 nm Cr interlayer, Pre sputtering: 10 min, Sputtering power: 700, Working pressure: 0.75, Temperature: 250, Ar to n2 flow rate ratio: 1, Bias voltage: varied from 0 to −250 V, Coating thickness: approximately 1 μm, Deposition rate: measured using cross-sectional SEM images divided by deposition time",N/A,None,Mixed Solution
1274,10.1016-j.jmst.2021.02.053.txt,10.1016-j.jmst.2021.02.053.txt,CoCrFeMnNi,1,FCC,experimental,"induction melting furnace, Temperature: 1200, Duration: 12 hours, Atmosphere: argon",N/A,None,Single Solid Solution
1274,10.1016-j.jmst.2021.02.053.txt,10.1016-j.jmst.2021.02.053.txt,Al2(CoCrFeMnNi)98,1,FCC,experimental,"induction melting furnace, Temperature: 1200, Duration: 12 hours, Atmosphere: argon",N/A,None,Single Solid Solution
1275,10.1016-j.mtla.2020.100823.txt,10.1016-j.mtla.2020.100823.txt,AlCoCrFeNi,2,FCC + AlCoCrFeNi,experimental,"vacuum arc melting, Temperature: 1150, Time: 6 hours",N/A,Partially ordered structure (B2 precipitates),Mixed Solution
1275,10.1016-j.mtla.2020.100823.txt,10.1016-j.mtla.2020.100823.txt,AlCoCrFeNiTi,3,FCC + AlCoCrFeNiTi + Not specified,experimental,"vacuum arc melting, Temperature: 1150, Time: 6 hours",N/A,Partially ordered structure (L12 precipitates),Mixed Solution
1275,10.1016-j.mtla.2020.100823.txt,10.1016-j.mtla.2020.100823.txt,CoCrFeNiTi,3,FCC + CoCrFeNiTi + Not specified,experimental,"vacuum arc melting, Temperature: 1150, Time: 6 hours",N/A,Partially ordered structure (L12 precipitates),Mixed Solution
1276,10.1016-j.corsci.2022.110617.txt,10.1016-j.corsci.2022.110617.txt,FeNiCrCuAl,4,BCC + FCC + NiAl + Cu2O,experimental,"arc melting, Temperature: not explicitly stated, typically above melting points of constituent metals, Time: repeated melting suggests sufficient duration for homogeneity",N/A,Partially ordered structure in NiAl-rich BCC phase,Mixed Solution
1277,10.1016-j.msea.2023.145623.txt,10.1016-j.msea.2023.145623.txt,Al0.1CoCrFeNi,3,FCC + Deformation Twins + Annealing Twins,experimental,"vacuum induction levitation melting, Temperature: Not specified, Pressure: Vacuum, Time: Not specified",N/A,"Partially recrystallized, heterostructured",Mixed Solution
1278,10.1016-j.jmrt.2022.04.064.txt,10.1016-j.jmrt.2022.04.064.txt,AlCoCrFeNi,4,B2 (Intermetallic) + BCC + FCC + FeCo,experimental,"arc melting or induction melting, Cold rolling: 50%, Annealing: 1000°C for 2 hours",N/A,Dual-phase FCC/BCC structure with B2 precipitates,Mixed Solution
1279,10.1016-j.corsci.2022.110761.txt,10.1016-j.corsci.2022.110761.txt,CoCrFeMnNi,1,FCC,Experimental,"mechanical milling and powder metallurgy, Milling duration: [50, 75, 100], Milling speed: 200, Ball to powder ratio: 10, Sintering temperature: 950, Sintering pressure: 50, Sintering time: 10",N/A,None,Single Solid Solution
1280,10.1016-j.jmrt.2023.02.019.txt,10.1016-j.jmrt.2023.02.019.txt,CrCoNi,3,9R structure + FCC + CrCoNi,experimental,"arc melting and rolling, Temperature: 77, Time: N/A",N/A,"Annealed at moderate temperatures (923 K, 973 K, and 1073 K) for 30 minutes each",Mixed Solution
1282,10.1016-j.jmapro.2022.12.009.txt,10.1016-j.jmapro.2022.12.009.txt,AlCoCrFeNi,1,FCC,theoretical,"molecular dynamics simulation, Platform: LAMMPS, Potential: embedded atomic method (EAM)",N/A,None,Single Solid Solution
1283,10.1016-j.matlet.2023.134707.txt,10.1016-j.matlet.2023.134707.txt,CoCrFeNiMn,1,Not specified in the text,Experimental,"Laser spot welding, Powder size: 15-50 μm, Interlayer thickness: ~300 μm, Laser power: 3.2 kW, Defocusing amount: 22 mm, Welding time: 3 s, Argon shielding gas flow rate: 20 L/min",N/A,Formation of Fe-Al intermetallic compounds at the interface,Intermetallic
1284,10.1016-j.matchar.2023.113199.txt,10.1016-j.matchar.2023.113199.txt,Nb0.74CoCrFeNi2,5,FCC + Laves phase (C14 or C15 structure) + MoNi + Cr0.46Mo0.4Si0.14 + Mo3Si,Experimental,"arc melting, Temperature: above 1400°C, Time: repeated six times",N/A,Partially ordered structure,Mixed Solution
1285,10.1016-j.jmrt.2022.07.185.txt,10.1016-j.jmrt.2022.07.185.txt,WTaNbMo,2,BCC + unknown,experimental,"laser cladding, Laser power: 3000, Laser scanning speed: 15, Powder feeding rate: 14, Protective argon flow: 15, Magnetic field intensity: 50, Magnetic field frequency: 15",N/A,No specific thermo-mechanical post-processing mentioned,Mixed Solution
1286,10.1016-j.jallcom.2021.160811.txt,10.1016-j.jallcom.2021.160811.txt,AlCoCrFeNi,2,BCC + FCC,Experimental,"arc melting and annealing, Temperature: 1600, Time: 30 minutes",N/A,None,Mixed Solution
1287,10.1016-j.intermet.2020.106788.txt,10.1016-j.intermet.2020.106788.txt,CoCrFeNi,1,FCC,Experimental,"arc melting, Temperature: 1600, Duration: 30 minutes, Cooling rate: furnace cooling",N/A,None,Single Solid Solution
1287,10.1016-j.intermet.2020.106788.txt,10.1016-j.intermet.2020.106788.txt,CoCrFeNiC0.05,3,FCC + orthorhombic + M23C6,Experimental,"arc melting followed by solution treatment, Melting temperature: 1600, Solution treatment temperature: 1100, Duration: 1 hour, Cooling rate: water quenching",N/A,None,Mixed Solution
1287,10.1016-j.intermet.2020.106788.txt,10.1016-j.intermet.2020.106788.txt,CoCrFeNiMn,1,FCC,Experimental,"vacuum induction melting, Temperature: 1600, Duration: 30 minutes, Cooling rate: furnace cooling",N/A,None,Single Solid Solution
1287,10.1016-j.intermet.2020.106788.txt,10.1016-j.intermet.2020.106788.txt,CoCrFeNiN,1,FCC,Experimental,"selective laser melting (SLM), Laser power: 300, Scan speed: 1, Layer thickness: 50",N/A,None,Single Solid Solution
1287,10.1016-j.intermet.2020.106788.txt,10.1016-j.intermet.2020.106788.txt,CoCrFeNiNb0,1,FCC,Experimental,"arc melting, Temperature: 1600, Duration: 30 minutes, Cooling rate: furnace cooling",N/A,None,Single Solid Solution
1287,10.1016-j.intermet.2020.106788.txt,10.1016-j.intermet.2020.106788.txt,CoCrFeNiNb0.103,1,FCC,Experimental,"arc melting, Temperature: 1600, Duration: 30 minutes, Cooling rate: furnace cooling",N/A,None,Single Solid Solution
1287,10.1016-j.intermet.2020.106788.txt,10.1016-j.intermet.2020.106788.txt,CoCrFeNiNb0.155,1,FCC,Experimental,"arc melting, Temperature: 1600, Duration: 30 minutes, Cooling rate: furnace cooling",N/A,None,Single Solid Solution
1287,10.1016-j.intermet.2020.106788.txt,10.1016-j.intermet.2020.106788.txt,CoCrFeNiNb0.206,1,FCC,Experimental,"arc melting, Temperature: 1600, Duration: 30 minutes, Cooling rate: furnace cooling",N/A,None,Single Solid Solution
1287,10.1016-j.intermet.2020.106788.txt,10.1016-j.intermet.2020.106788.txt,CoCrFeNiNb0.309,1,FCC,Experimental,"arc melting, Temperature: 1600, Duration: 30 minutes, Cooling rate: furnace cooling",N/A,None,Single Solid Solution
1287,10.1016-j.intermet.2020.106788.txt,10.1016-j.intermet.2020.106788.txt,CoCrFeNiNb0.412,1,FCC,Experimental,"arc melting, Temperature: 1600, Duration: 30 minutes, Cooling rate: furnace cooling",N/A,None,Single Solid Solution
1287,10.1016-j.intermet.2020.106788.txt,10.1016-j.intermet.2020.106788.txt,Fe40Mn40Co10Cr10,1,FCC,Experimental,"arc melting, Temperature: 1600, Duration: 30 minutes, Cooling rate: furnace cooling",N/A,None,Single Solid Solution
1287,10.1016-j.intermet.2020.106788.txt,10.1016-j.intermet.2020.106788.txt,FeC,1,FCC,Experimental,"vacuum induction melting, Temperature: 1600, Duration: 30 minutes, Cooling rate: furnace cooling",N/A,None,Single Solid Solution
1288,10.1016-j.jmst.2022.02.001.txt,10.1016-j.jmst.2022.02.001.txt,CoCrFeCu,3,BCC + FCC + Cu-rich phases,experimental,"vacuum-arc melting, Atmosphere: high-purity argon, Initial vacuum: 6 × 10−3 Pa, Backfilled argon pressure: 0.05 MPa, Re-melting and flipping: six times",N/A,No thermo-mechanical post-processing mentioned,Mixed Solution
1288,10.1016-j.jmst.2022.02.001.txt,10.1016-j.jmst.2022.02.001.txt,CoCrFeCu,3,BCC + FCC + Cu-rich phases,experimental,"vacuum-arc melting, Atmosphere: high-purity argon, Initial vacuum: 6 × 10−3 Pa, Backfilled argon pressure: 0.05 MPa, Re-melting and flipping: six times",N/A,No thermo-mechanical post-processing mentioned,Mixed Solution
1289,10.1016-j.jallcom.2020.157750.txt,10.1016-j.jallcom.2020.157750.txt,ZnGaCuAl,1,single-phase structure,experimental,"induction melting, Temperature: Not specified, Time: Not specified",N/A,None,Intermetallic
1289,10.1016-j.jallcom.2020.157750.txt,10.1016-j.jallcom.2020.157750.txt,ZnGaCuNi,1,single-phase structure,experimental,"induction melting, Temperature: Not specified, Time: Not specified",N/A,None,Intermetallic
1289,10.1016-j.jallcom.2020.157750.txt,10.1016-j.jallcom.2020.157750.txt,ZnGaCuNiGe,3,elemental state + single-phase structure + tetragonal A2,experimental,"induction melting, Temperature: Not specified, Time: Not specified",N/A,None,Intermetallic
1289,10.1016-j.jallcom.2020.157750.txt,10.1016-j.jallcom.2020.157750.txt,ZnGaCuAuSn,4,Not specified (Intermetallic) + elemental state + single-phase structure + tetragonal A2,experimental,"induction melting, Temperature: Not specified, Time: Not specified",N/A,None,Intermetallic
1289,10.1016-j.jallcom.2020.157750.txt,10.1016-j.jallcom.2020.157750.txt,ZnGaCuAuBi,1,single-phase structure,experimental,"induction melting, Temperature: Not specified, Time: Not specified",N/A,None,Intermetallic
1290,10.1016-j.msea.2022.143106.txt,10.1016-j.msea.2022.143106.txt,(FeCoNi)86Al7Ti7,3,FCC + L12 (Intermetallic) + L21 (Intermetallic),Experimental,"Selective Laser Melting (SLM), Laser power: 260, Scanning speed: 800, Layer thickness: 50, Hatching space: 60",N/A,Partially ordered L12 phase,Mixed Solution
1290,10.1016-j.msea.2022.143106.txt,10.1016-j.msea.2022.143106.txt,CoCrFeNi,1,FCC,Experimental,Not explicitly mentioned,N/A,None,Single Solid Solution
1290,10.1016-j.msea.2022.143106.txt,10.1016-j.msea.2022.143106.txt,AlCoCrFeNi,1,FCC,Experimental,Not explicitly mentioned,N/A,None,Single Solid Solution
1290,10.1016-j.msea.2022.143106.txt,10.1016-j.msea.2022.143106.txt,CoCrFeMnNi,1,FCC,Experimental,Not explicitly mentioned,N/A,None,Single Solid Solution
1290,10.1016-j.msea.2022.143106.txt,10.1016-j.msea.2022.143106.txt,CoCrFeNiNbx,1,FCC,Experimental,Not explicitly mentioned,N/A,None,Single Solid Solution
1290,10.1016-j.msea.2022.143106.txt,10.1016-j.msea.2022.143106.txt,(FeCoNi)86Al7Ti7,1,FCC,Experimental,Not explicitly mentioned,N/A,None,Single Solid Solution
1290,10.1016-j.msea.2022.143106.txt,10.1016-j.msea.2022.143106.txt,CoCrFeNiMn,1,FCC,Experimental,Not explicitly mentioned,N/A,None,Single Solid Solution
1291,10.1016-j.intermet.2023.108064.txt,10.1016-j.intermet.2023.108064.txt,AlCrFeMnNi,5,B2 (Intermetallic) + BCC B2 + FCC + NiAl + Cr-rich phase,Experimental,"arc melting, Temperature: 1200, Time: 12 hours",N/A,None,Mixed Solution
1292,10.1016-j.corsci.2021.109628.txt,10.1016-j.corsci.2021.109628.txt,CoCrNi,1,FCC,experimental,"arc melting, Temperature: not explicitly stated, typically around the melting points of the constituent elements, Atmosphere: Ar atmosphere, Process: All ingots were flipped and remelted five times",N/A,None,Single Solid Solution
1292,10.1016-j.corsci.2021.109628.txt,10.1016-j.corsci.2021.109628.txt,CoCrNiMo0.03,1,FCC,experimental,"arc melting, Temperature: not explicitly stated, typically around the melting points of the constituent elements, Atmosphere: Ar atmosphere, Process: All ingots were flipped and remelted five times",N/A,Hydrogen charging induced deformation-induced twinning and stacking faults,Single Solid Solution
1293,10.1016-j.mtphys.2023.101116.txt,10.1016-j.mtphys.2023.101116.txt,FeCoNi,1,FCC,experimental,"arc melting, Temperature: above 1500°C, Time: several minutes",N/A,None,Single Solid Solution
1293,10.1016-j.mtphys.2023.101116.txt,10.1016-j.mtphys.2023.101116.txt,V0.85FeCoNi,3,FCC + tetragonal (Intermetallic) + A2B,experimental,"arc melting, Temperature: above 1500°C, Time: several minutes",N/A,Sigma phase precipitates observed,Mixed Solution
1293,10.1016-j.mtphys.2023.101116.txt,10.1016-j.mtphys.2023.101116.txt,FeCoNiCu1.15,2,FCC + FeCoNiCux,experimental,"arc melting, Temperature: above 1500°C, Time: several minutes",N/A,Secondary ccp phase precipitates observed,Mixed Solution
1293,10.1016-j.mtphys.2023.101116.txt,10.1016-j.mtphys.2023.101116.txt,V0.85FeCoNiCu1.15,4,FCC + tetragonal (Intermetallic) + A2B + FeCoNiCux,experimental,"arc melting, Temperature: above 1500°C, Time: several minutes",N/A,Sigma phase and secondary ccp phase precipitates observed,Mixed Solution
1293,10.1016-j.mtphys.2023.101116.txt,10.1016-j.mtphys.2023.101116.txt,FeCoNiCux,2,FCC + FeCoNiCux,experimental,"arc melting, Temperature: above 1500°C, Time: several minutes",N/A,Secondary ccp phase precipitates observed,Mixed Solution
1293,10.1016-j.mtphys.2023.101116.txt,10.1016-j.mtphys.2023.101116.txt,V1.15FeCoNi,1,FCC,experimental,"arc melting, Temperature: above 1500°C, Time: several minutes",N/A,None,Single Solid Solution
1293,10.1016-j.mtphys.2023.101116.txt,10.1016-j.mtphys.2023.101116.txt,FeCoNiCu,1,FCC,experimental,"arc melting, Temperature: above 1500°C, Time: several minutes",N/A,None,Single Solid Solution
1293,10.1016-j.mtphys.2023.101116.txt,10.1016-j.mtphys.2023.101116.txt,V0.85FeCoNiCu,1,FCC,experimental,"arc melting, Temperature: above 1500°C, Time: several minutes",N/A,None,Single Solid Solution
1293,10.1016-j.mtphys.2023.101116.txt,10.1016-j.mtphys.2023.101116.txt,X1.15FeCoNi,1,FCC,experimental,"arc melting, Temperature: above 1500°C, Time: several minutes",N/A,None,Single Solid Solution
1293,10.1016-j.mtphys.2023.101116.txt,10.1016-j.mtphys.2023.101116.txt,FeCoNiPdx,1,FCC,experimental,"arc melting, Temperature: above 1500°C, Time: several minutes",N/A,None,Single Solid Solution
1293,10.1016-j.mtphys.2023.101116.txt,10.1016-j.mtphys.2023.101116.txt,NbxFeCoNiCu,1,FCC,experimental,"arc melting, Temperature: above 1500°C, Time: several minutes",N/A,None,Single Solid Solution
1293,10.1016-j.mtphys.2023.101116.txt,10.1016-j.mtphys.2023.101116.txt,FeCo1.14Ni1.14,1,FCC,experimental,"arc melting, Temperature: above 1500°C, Time: several minutes",N/A,None,Single Solid Solution
1294,10.1016-j.jeurceramsoc.2021.12.063.txt,10.1016-j.jeurceramsoc.2021.12.063.txt,CoFeCrNiCuTi,4,FCC + NaCl-type + amorphous or nano-crystalline + complex cubic,experimental,"arc melting, Temperature: Not specified, Time: Not specified",N/A,None,Mixed Solution
1295,10.1016-j.cap.2023.12.018.txt,10.1016-j.cap.2023.12.018.txt,CoCuFeNiPd,6,BCC + FCC + HCP + amorphous + N/A + N/A,experimental and theoretical,N/A,N/A,No partially ordered High Entropy Intermetallic structure mentioned,Mixed Solution
1296,10.1016-j.matchar.2023.113120.txt,10.1016-j.matchar.2023.113120.txt,CoCrFeNi,1,FCC,experimental,"arc melting, Temperature: 1400, Time: multiple remelting cycles",N/A,None,Single Solid Solution
1296,10.1016-j.matchar.2023.113120.txt,10.1016-j.matchar.2023.113120.txt,Ni2FeCrW,1,FCC,experimental,"vacuum arc melting, Temperature: 1300, Time: multiple remelting cycles",N/A,None,Single Solid Solution
1296,10.1016-j.matchar.2023.113120.txt,10.1016-j.matchar.2023.113120.txt,Ni2FeCrW0.1,1,FCC,experimental,"vacuum arc melting, Temperature: 1300, Time: multiple remelting cycles",N/A,None,Single Solid Solution
1296,10.1016-j.matchar.2023.113120.txt,10.1016-j.matchar.2023.113120.txt,Ni2FeCrW0.2,1,FCC,experimental,"vacuum arc melting, Temperature: 1300, Time: multiple remelting cycles",N/A,None,Single Solid Solution
1296,10.1016-j.matchar.2023.113120.txt,10.1016-j.matchar.2023.113120.txt,Ni2FeCrW0.3,3,FCC + tetragonal (Intermetallic) + Fe7W6,experimental,"vacuum arc melting, Temperature: 1300, Time: multiple remelting cycles",N/A,Partially ordered μ phase,Mixed Solution
1296,10.1016-j.matchar.2023.113120.txt,10.1016-j.matchar.2023.113120.txt,Ni2FeCrW0.4,3,FCC + tetragonal (Intermetallic) + Fe7W6,experimental,"vacuum arc melting, Temperature: 1300, Time: multiple remelting cycles",N/A,Partially ordered μ phase,Mixed Solution
1296,10.1016-j.matchar.2023.113120.txt,10.1016-j.matchar.2023.113120.txt,Ni2FeCrW0.5,4,BCC + FCC + tetragonal (Intermetallic) + Fe7W6,experimental,"vacuum arc melting, Temperature: 1300, Time: multiple remelting cycles",N/A,Partially ordered μ phase,Mixed Solution
