Repository: sourish69/MSE643_CourseProject

# MSE643_CourseProject - Phase-Oriented Generative Design of High-Entropy Alloys

**A generative machine-learning pipeline that designs new alloy compositions to order - you specify the crystal phase you want, and the model proposes chemistries that should form it.**

---

## The idea in one paragraph

High-entropy alloys mix five or more principal elements in near-equal proportions, and their configurational entropy unlocks unusual combinations of strength and thermal stability. The problem is scale: the viable composition space runs to millions of candidates, far beyond what anyone can cast and characterize by hand.

File: Datasets/Vladimir_HEA_database.csv (part 26 of 88)
id,Paper,Name,Alloy,Nb of phase,Phase,Experimental or theoretical,Experimental details,Theoretical details,Special conditions,Type of solution
1297,10.1016-j.corsci.2023.111097.txt,10.1016-j.corsci.2023.111097.txt,AlCrFeCoNi,1,FCC,experimental,"vacuum induction melting, Temperature: 1273 K, Time: 1 hour",N/A,None,Single Solid Solution
1298,10.1016-j.matdes.2024.112720.txt,10.1016-j.matdes.2024.112720.txt,FeCoCrNiMn,2,BCC + FCC,experimental,"laser powder bed fusion (LPBF), Laser power: 200, Layer thickness: 30, Scanning spacing: 70, Scanning speeds: [700, 800], Volume energy density: varied",N/A,None,Mixed Solution
1299,10.1016-j.cej.2023.145347.txt,10.1016-j.cej.2023.145347.txt,PtBi1.5Ni0.2Co0.2Cu0.2,1,FCC,experimental,"co-reduction and freeze-drying, Temperature: room temperature (reaction), 120°C (dissolving C30H57BiO6), Time: 3 days (reaction)",N/A,None,Single Solid Solution
1301,10.1016-j.msea.2022.143720.txt,10.1016-j.msea.2022.143720.txt,CoCrFeMnNi,1,FCC,experimental,"vacuum induction melting, Temperature: 1373, Time: 6 hours, Atmosphere: Ar, Cooling: water quenching",N/A,Cold-rolled with 84% reduction in thickness,Single Solid Solution
1302,10.1016-j.matchar.2023.112956.txt,10.1016-j.matchar.2023.112956.txt,TiZrV0.5Nb0.5Si0.1,2,BCC + silicide (Intermetallic),Experimental,"vacuum arc-melting, Elements purity: 99.5 wt%, Remelting: at least six times, Casting: molded into a plate, Annealing: 24 hours, Hot pressing: 30 MPa for 30 minutes at 1100°C",N/A,None,Mixed Solution
1302,10.1016-j.matchar.2023.112956.txt,10.1016-j.matchar.2023.112956.txt,TiZrV0.5Nb0.5Si0.2,2,BCC + silicide (Intermetallic),Experimental,"vacuum arc-melting, Elements purity: 99.5 wt%, Remelting: at least six times, Casting: molded into a plate, Annealing: 24 hours, Hot pressing: 30 MPa for 30 minutes at 1100°C",N/A,None,Mixed Solution
1302,10.1016-j.matchar.2023.112956.txt,10.1016-j.matchar.2023.112956.txt,TiZrV0.5Nb0.5Si0.3,2,BCC + silicide (Intermetallic),Experimental,"vacuum arc-melting, Elements purity: 99.5 wt%, Remelting: at least six times, Casting: molded into a plate, Annealing: 24 hours, Hot pressing: 30 MPa for 30 minutes at 1100°C",N/A,None,Mixed Solution
1303,10.1016-j.msea.2023.144607.txt,10.1016-j.msea.2023.144607.txt,Al5Cr20Fe35Mo5Ni35,2,"FCC + Deformation twins (DTs), Annealing twins (ATs)",experimental,"arc melting, Atmosphere: argon, Commercial metal powders: Ni, Fe, Cr, Mo, Al with 99.9 wt% purity, Mixing: mechanically agitated, Compression: 14 mm diameter, 20 mm height, 30 MPa pressure, Melting: flipped over and remelted eight times, Homogenization: 1150 °C for 2 hours, water-quenching, Cold rolling: room temperature, ∼80% reduction, final thickness ∼1.4 mm, Recrystallization treatment: 1100 °C for 2 minutes, water-quenching",N/A,None,Single Solid Solution
1304,10.1016-j.jallcom.2022.166946.txt,10.1016-j.jallcom.2022.166946.txt,NbMoTaW,1,BCC,experimental,"arc melting, Temperature: 2200, Time: 10 flips and remelts",N/A,None,Single Solid Solution
1304,10.1016-j.jallcom.2022.166946.txt,10.1016-j.jallcom.2022.166946.txt,NbMoTaWB0.5,1,BCC,experimental,"arc melting, Temperature: 2200, Time: 10 flips and remelts",N/A,None,Single Solid Solution
1304,10.1016-j.jallcom.2022.166946.txt,10.1016-j.jallcom.2022.166946.txt,NbMoTaWB2,1,BCC,experimental,"arc melting, Temperature: 2200, Time: 10 flips and remelts",N/A,None,Single Solid Solution
1304,10.1016-j.jallcom.2022.166946.txt,10.1016-j.jallcom.2022.166946.txt,NbMoTaWC0.5,1,BCC,experimental,"arc melting, Temperature: 2200, Time: 10 flips and remelts",N/A,None,Single Solid Solution
1304,10.1016-j.jallcom.2022.166946.txt,10.1016-j.jallcom.2022.166946.txt,NbMoTaWC2,1,BCC,experimental,"arc melting, Temperature: 2200, Time: 10 flips and remelts",N/A,None,Single Solid Solution
1304,10.1016-j.jallcom.2022.166946.txt,10.1016-j.jallcom.2022.166946.txt,W,1,BCC,experimental,"arc melting, Temperature: 2200, Time: 10 flips and remelts",N/A,None,Single Solid Solution
1305,10.1016-j.matlet.2021.131613.txt,10.1016-j.matlet.2021.131613.txt,AlCrCuFeNi,3,"BCC + ordered (Intermetallic) + (Al, Ni, Cr, Fe, Cu)",Experimental,"arc melting, Temperature: 1541.22, Atmosphere: argon, Cooling method: water-cooled",N/A,Partially ordered structure with High Entropy Intermetallic phase,Mixed Solution
1305,10.1016-j.matlet.2021.131613.txt,10.1016-j.matlet.2021.131613.txt,AlCoCrFeNiTi,1,BCC,Experimental,Not explicitly stated,N/A,None,Single Solid Solution
1305,10.1016-j.matlet.2021.131613.txt,10.1016-j.matlet.2021.131613.txt,AlCoCrFeNiB,1,BCC,Experimental,Not explicitly stated,N/A,None,Single Solid Solution
1306,10.1016-j.corsci.2023.111670.txt,10.1016-j.corsci.2023.111670.txt,(FeCoNi)86Al7Ti7,2,FCC + L21 (Intermetallic),experimental,"arc melting, solution heat treatment, cold rolling, recrystallization treatment, aging treatments, Arc melting temperature: Not specified, Solution heat treatment temperature: 1200, Solution heat treatment duration: 2 hours, Cold rolling reduction: 70, Recrystallization treatment temperature: 1200, Recrystallization treatment duration: 2 minutes, Aging treatment temperatures: 780, Aging treatment durations: ['0.5 hours', '1 hour', '4 hours'], Cooling method: water cooling",N/A,Partially ordered L21 phase observed after aging for 4 hours,Mixed Solution
1307,10.1016-j.intermet.2022.107470.txt,10.1016-j.intermet.2022.107470.txt,Ti65(AlCrNb)35,2,BCC + Al2Ti2.9,experimental,"arc melting and drop casting, Temperature: Not explicitly stated, Atmosphere: argon with Ti getter, Remelting: four times",N/A,None,Mixed Solution
1308,10.1016-j.matchar.2023.112693.txt,10.1016-j.matchar.2023.112693.txt,AlCoCrFeNi,3,B2 structure (CsCl-type) (Intermetallic) + FCC + tetragonal or orthorhombic (Intermetallic),experimental,"vacuum induction melting, Temperature: 1473, Time: 24 hours",N/A,Partially ordered intermetallic phases present,Mixed Solution
1309,10.1016-j.commatsci.2022.111563.txt,10.1016-j.commatsci.2022.111563.txt,CoCrFeNiTa,1,FCC,experimental,"arc melting, Temperature: 2500, Pressure: atmospheric, Duration: 10 minutes",N/A,None,Single Solid Solution
1309,10.1016-j.commatsci.2022.111563.txt,10.1016-j.commatsci.2022.111563.txt,CoCrFeNiNb,1,FCC,experimental,"arc melting, Temperature: 2500, Pressure: atmospheric, Duration: 10 minutes",N/A,None,Single Solid Solution
1309,10.1016-j.commatsci.2022.111563.txt,10.1016-j.commatsci.2022.111563.txt,CoCrFeNiTi,1,FCC,experimental,"arc melting, Temperature: 2500, Pressure: atmospheric, Duration: 10 minutes",N/A,None,Single Solid Solution
1309,10.1016-j.commatsci.2022.111563.txt,10.1016-j.commatsci.2022.111563.txt,CoCrFeNiAl,1,FCC,experimental,"arc melting, Temperature: 2500, Pressure: atmospheric, Duration: 10 minutes",N/A,None,Single Solid Solution
1309,10.1016-j.commatsci.2022.111563.txt,10.1016-j.commatsci.2022.111563.txt,CoCrFeNiMo,1,FCC,experimental,"arc melting, Temperature: 2500, Pressure: atmospheric, Duration: 10 minutes",N/A,None,Single Solid Solution
1309,10.1016-j.commatsci.2022.111563.txt,10.1016-j.commatsci.2022.111563.txt,CoCrFeNiW,1,FCC,experimental,"arc melting, Temperature: 2500, Pressure: atmospheric, Duration: 10 minutes",N/A,None,Single Solid Solution
1309,10.1016-j.commatsci.2022.111563.txt,10.1016-j.commatsci.2022.111563.txt,CoCrFeNiV,1,FCC,experimental,"arc melting, Temperature: 2500, Pressure: atmospheric, Duration: 10 minutes",N/A,None,Single Solid Solution
1309,10.1016-j.commatsci.2022.111563.txt,10.1016-j.commatsci.2022.111563.txt,CoCrFeNiZr,1,FCC,experimental,"arc melting, Temperature: 2500, Pressure: atmospheric, Duration: 10 minutes",N/A,None,Single Solid Solution
1309,10.1016-j.commatsci.2022.111563.txt,10.1016-j.commatsci.2022.111563.txt,CoCrFeNiHf,1,FCC,experimental,"arc melting, Temperature: 2500, Pressure: atmospheric, Duration: 10 minutes",N/A,None,Single Solid Solution
1309,10.1016-j.commatsci.2022.111563.txt,10.1016-j.commatsci.2022.111563.txt,CoCrFeNiCu,1,FCC,experimental,"arc melting, Temperature: 2500, Pressure: atmospheric, Duration: 10 minutes",N/A,None,Single Solid Solution
1309,10.1016-j.commatsci.2022.111563.txt,10.1016-j.commatsci.2022.111563.txt,CoCrFeNiSi,1,FCC,experimental,"arc melting, Temperature: 2500, Pressure: atmospheric, Duration: 10 minutes",N/A,None,Single Solid Solution
1309,10.1016-j.commatsci.2022.111563.txt,10.1016-j.commatsci.2022.111563.txt,CoCrFeNiMn,1,FCC,experimental,"arc melting, Temperature: 2500, Pressure: atmospheric, Duration: 10 minutes",N/A,None,Single Solid Solution
1310,10.1016-j.jallcom.2022.164884.txt,10.1016-j.jallcom.2022.164884.txt,AlCrCuFeNi,5,BCC + BCC B2 + FCC + CuNi + AlNi,experimental,"arc melting, Purity: >99.9%, Atmosphere: high-purity argon, Cooling: water-cooled Cu hearth, Number of melts: 4",N/A,No partial ordering or oxidation considered,Mixed Solution
1311,10.1016-j.matchar.2023.113546.txt,10.1016-j.matchar.2023.113546.txt,CoCrNi,1,FCC,experimental,"vacuum arc melting, Temperature: 400, Time: 5 remelts",N/A,None,Single Solid Solution
1311,10.1016-j.matchar.2023.113546.txt,10.1016-j.matchar.2023.113546.txt,AlCoCrNi,4,BCC + FCC + tetragonal + AlCoCrNi,experimental,"vacuum arc melting, Temperature: 400, Time: 5 remelts",N/A,None,Mixed Solution
1312,10.1016-j.actamat.2021.117269.txt,10.1016-j.actamat.2021.117269.txt,NbTiVZr,1,unknown,Experimental,"Density Functional Theory (DFT), Calculation method: ab-initio density functional theory",N/A,Partially ordered structure with vanadium and zirconium clusters at lower temperatures,Intermetallic
1312,10.1016-j.actamat.2021.117269.txt,10.1016-j.actamat.2021.117269.txt,HfNbTaTiZr,3,BCC (Intermetallic) + HCP (Intermetallic) + unknown (Intermetallic),Experimental,"Density Functional Theory (DFT), Calculation method: ab-initio density functional theory",N/A,Partially ordered structure with multiple intermetallic phases at lower temperatures,Mixed Solution
1312,10.1016-j.actamat.2021.117269.txt,10.1016-j.actamat.2021.117269.txt,AlHfNbTaTiZr,2,BCC (Intermetallic) + unknown (Intermetallic),Experimental,"Density Functional Theory (DFT), Calculation method: ab-initio density functional theory",N/A,Partially ordered structure with intermetallic phases at lower temperatures,Mixed Solution
1313,10.1016-j.jallcom.2021.158837.txt,10.1016-j.jallcom.2021.158837.txt,TaHfTiNbZr,1,BCC,experimental,"arc melting, Temperature: 1600, Time: 30 minutes",N/A,None,Single Solid Solution
1314,10.1016-j.scriptamat.2020.05.030.txt,10.1016-j.scriptamat.2020.05.030.txt,CoCrFeNi,1,FCC,experimental,"arc melting, Temperature: 1500, Time: several hours",N/A,None,Single Solid Solution
1314,10.1016-j.scriptamat.2020.05.030.txt,10.1016-j.scriptamat.2020.05.030.txt,FeCoNiCr,1,FCC,experimental,"arc melting, Temperature: 1500, Time: several hours",N/A,None,Single Solid Solution
1314,10.1016-j.scriptamat.2020.05.030.txt,10.1016-j.scriptamat.2020.05.030.txt,FeCrMnNi,1,FCC,experimental,"arc melting, Temperature: 1500, Time: several hours",N/A,None,Single Solid Solution
1314,10.1016-j.scriptamat.2020.05.030.txt,10.1016-j.scriptamat.2020.05.030.txt,FeMnCoNi,1,FCC,experimental,"arc melting, Temperature: 1500, Time: several hours",N/A,None,Single Solid Solution
1314,10.1016-j.scriptamat.2020.05.030.txt,10.1016-j.scriptamat.2020.05.030.txt,FeMnCrCoNi,1,FCC,experimental,"arc melting, Temperature: 1500, Time: several hours",N/A,None,Single Solid Solution
1314,10.1016-j.scriptamat.2020.05.030.txt,10.1016-j.scriptamat.2020.05.030.txt,FeMnNiCr,1,FCC,experimental,"arc melting, Temperature: 1500, Time: several hours",N/A,None,Single Solid Solution
1314,10.1016-j.scriptamat.2020.05.030.txt,10.1016-j.scriptamat.2020.05.030.txt,FeNiCrMnCo,1,FCC,experimental,"arc melting, Temperature: 1500, Time: several hours",N/A,None,Single Solid Solution
1314,10.1016-j.scriptamat.2020.05.030.txt,10.1016-j.scriptamat.2020.05.030.txt,MnCoFeNi,1,FCC,experimental,"arc melting, Temperature: 1500, Time: several hours",N/A,None,Single Solid Solution
1314,10.1016-j.scriptamat.2020.05.030.txt,10.1016-j.scriptamat.2020.05.030.txt,MnCrFeNi,1,FCC,experimental,"arc melting, Temperature: 1500, Time: several hours",N/A,None,Single Solid Solution
1314,10.1016-j.scriptamat.2020.05.030.txt,10.1016-j.scriptamat.2020.05.030.txt,NiCrFeMnCo,1,FCC,experimental,"arc melting, Temperature: 1500, Time: several hours",N/A,None,Single Solid Solution
1314,10.1016-j.scriptamat.2020.05.030.txt,10.1016-j.scriptamat.2020.05.030.txt,CrFeMnNiCo,1,FCC,experimental,"arc melting, Temperature: 1500, Time: several hours",N/A,None,Single Solid Solution
1314,10.1016-j.scriptamat.2020.05.030.txt,10.1016-j.scriptamat.2020.05.030.txt,CoNiCrFeMn,1,FCC,experimental,"arc melting, Temperature: 1500, Time: several hours",N/A,None,Single Solid Solution
1316,10.1016-j.ijfatigue.2021.106481.txt,10.1016-j.ijfatigue.2021.106481.txt,CrMnFeCoNi,1,FCC,experimental,"vacuum induction melting and hot-rolling, Temperature: 1373, Time: Not specified",N/A,None,Single Solid Solution
1317,10.1016-j.jmst.2022.02.055.txt,10.1016-j.jmst.2022.02.055.txt,NiCoFeCrMoW,1,FCC,Experimental,"arc melting, Temperature: above 1500°C, Time: multiple melts",N/A,None,Single Solid Solution
1317,10.1016-j.jmst.2022.02.055.txt,10.1016-j.jmst.2022.02.055.txt,Ni30Co30Fe30-x-yCr10MoxWy,2,FCC + complex orthorhombic (Intermetallic),Experimental,"arc melting, Temperature: above 1500°C, Time: multiple melts",N/A,Partially ordered μ phase at lower annealing temperatures,Mixed Solution
1317,10.1016-j.jmst.2022.02.055.txt,10.1016-j.jmst.2022.02.055.txt,Ni30Co30Fe21Cr10W9,2,FCC + Not explicitly stated,Experimental,"arc melting, Temperature: above 1500°C, Time: multiple melts",N/A,Potential partially ordered structure in precipitates,Mixed Solution
1318,10.1016-j.intermet.2016.01.008.txt,10.1016-j.intermet.2016.01.008.txt,CoCrCuFeNi,3,FCC + cubic + Cu-rich,experimental,"fluxing and cyclic superheating, Undercooling: 160, Temperature: Not specified, Time: Not specified",N/A,Liquid-phase separation observed,Mixed Solution
1318,10.1016-j.intermet.2016.01.008.txt,10.1016-j.intermet.2016.01.008.txt,CoCrCuFe1.5Ni,3,FCC + cubic + Cu-rich,experimental,"fluxing and cyclic superheating, Undercooling: 190, Temperature: Not specified, Time: Not specified",N/A,Liquid-phase separation observed,Mixed Solution
1318,10.1016-j.intermet.2016.01.008.txt,10.1016-j.intermet.2016.01.008.txt,CoCrCuFe2.0Ni,3,FCC + cubic + Cu-rich,experimental,"fluxing and cyclic superheating, Undercooling: 293, Temperature: Not specified, Time: Not specified",N/A,Liquid-phase separation observed,Mixed Solution
1319,10.1016-j.mtcomm.2022.103273.txt,10.1016-j.mtcomm.2022.103273.txt,CoCrNi,2,FCC + HCP,theoretical,"Molecular Dynamics simulations, Interatomic potential: EAM potential developed by Farkas and Caro, Nanowire dimensions: radius ranging from 3.6 nm to 4.1 nm, Strain rate: 10000000000.0, Maximum strain: 0.2, Annealing temperatures: 400 K to 1600 K",N/A,No partially ordered structure,Mixed Solution
1319,10.1016-j.mtcomm.2022.103273.txt,10.1016-j.mtcomm.2022.103273.txt,CoCrCuFeNi,2,FCC + HCP,theoretical,"Molecular Dynamics simulations, Interatomic potential: EAM potential developed by Farkas and Caro, Nanowire dimensions: radius ranging from 3.6 nm to 4.1 nm, Strain rate: 10000000000.0, Maximum strain: 0.2, Annealing temperatures: 400 K to 1600 K",N/A,No partially ordered structure,Mixed Solution
1320,10.1016-j.msea.2023.145597.txt,10.1016-j.msea.2023.145597.txt,AlCoCrFeNi,5,BCC B2 (Intermetallic) + FCC + complex orthorhombic (Intermetallic) + AlCoCrFeNi (B2 phase) + AlCoCrFeNi (σ phase),experimental,"arc melting and hot rolling, Arc melting: {'temperature': 'Not specified', 'atmosphere': 'Argon', 'purity_of_elements': '>99.9 wt%'}, Hot rolling: {'temperature': 1000, 'thickness_reduction_ratio': '~80%'}",N/A,Partially ordered structure in the form of B2 and σ intermetallic precipitates,Mixed Solution
1321,10.1016-j.matchar.2020.110323.txt,10.1016-j.matchar.2020.110323.txt,CoNiFe,1,FCC,experimental,"arc melting, hot forging, and cold rolling, Arc melting: {'composition': '33.3% Co, 33.3% Ni, 33.4% Fe (at.%)', 'repetition': 'at least five times'}, Hot forging: {'temperature': 1000, 'time': '24 hours', 'argon furnace': True}, Cold rolling: {'reductions': [20, 40, 50, 60, 70, 80], 'sheet dimensions': '25 mm × 100 mm × 1 mm'}",N/A,None,Single Solid Solution
1322,10.1016-j.intermet.2023.108118.txt,10.1016-j.intermet.2023.108118.txt,AlCrFeCoNi,5,B2 + BCC + tetragonal + FeCr + Cr,experimental,"arc melting, Temperature: not specified, Time: not specified, Cooling rate: rapid",N/A,No specific post-processing treatments mentioned,Mixed Solution
1323,10.1016-j.matchar.2022.111795.txt,10.1016-j.matchar.2022.111795.txt,CrCoNi,2,FCC + HCP,experimental,"vacuum induction melting followed by cold rolling and annealing, Vacuum induction melting: {'temperature': 1200, 'duration': '6 hours', 'atmosphere': 'Argon'}, Cold rolling: {'reduction': 82, 'temperature': 'room temperature'}, Annealing: {'temperatures': [600, 675, 750, 825], 'duration': [0.5, 1], 'cooling': 'water quench'}",N/A,None,Mixed Solution
1325,10.1016-j.msea.2021.142061.txt,10.1016-j.msea.2021.142061.txt,NbMoTaWZr0.1,2,BCC + Zr,experimental,"arc melting, Temperature: not specified, Time: not specified",N/A,None,Mixed Solution
1325,10.1016-j.msea.2021.142061.txt,10.1016-j.msea.2021.142061.txt,NbMoTaWZr0.5,1,BCC,experimental,"arc melting, Temperature: not specified, Time: not specified",N/A,None,Mixed Solution
1325,10.1016-j.msea.2021.142061.txt,10.1016-j.msea.2021.142061.txt,NbMoTaWZr,1,BCC,experimental,"arc melting, Temperature: not specified, Time: not specified",N/A,None,Mixed Solution
1326,10.1016-j.mtcomm.2020.101729.txt,10.1016-j.mtcomm.2020.101729.txt,FeCrCoNi,1,FCC,experimental,"vacuum inductive melting, Temperature: not specified, Time: not specified, Vacuum level: 5 × 103 Pa, Electrical current: 550 A",N/A,None,Single Solid Solution
1326,10.1016-j.mtcomm.2020.101729.txt,10.1016-j.mtcomm.2020.101729.txt,(TiC)x(SiC)10-x/FeCrCoNi,3,FCC + TiC + SiC,experimental,"vacuum inductive melting, Temperature: not specified, Time: not specified, Vacuum level: 5 × 103 Pa, Electrical current: 550 A",N/A,None,Mixed Solution
1327,10.1016-j.matchemphys.2022.125999.txt,10.1016-j.matchemphys.2022.125999.txt,AlCrNbSiTi,1,amorphous,experimental,"reactive radio-frequency magnetron sputtering, Base pressure: 0.00267, Substrate rotation speed: 2, Nitrogen fluxes: [0, 10, 15, 20], Sputtering time: 80, Target current: 1.5, Substrate bias: -110",N/A,Amorphous structure transforms to columnar and dome-like structures at higher nitrogen fluxes (15 and 20 sccm),Amorphous
1328,10.1016-j.msea.2020.139218.txt,10.1016-j.msea.2020.139218.txt,Al4Ti4Ni46Cr23Co23,3,"FCC + L12 superlattice + Ni3(Al,Ti)",experimental,"vacuum arc melting, Pure metals: mixture of pure metals (purity > 99.95 wt%), Atmosphere: Ti-gettered high-purity argon atmosphere",N/A,Partially ordered structure (high entropy intermetallic: γ′ precipitates),Mixed Solution
1328,10.1016-j.msea.2020.139218.txt,10.1016-j.msea.2020.139218.txt,Cr25Co25Ni50,1,FCC,experimental,"vacuum arc melting, Pure metals: mixture of pure metals (purity > 99.95 wt%), Atmosphere: Ti-gettered high-purity argon atmosphere",N/A,No partially ordered structures,Single Solid Solution
1329,10.1016-j.jmrt.2024.02.079.txt,10.1016-j.jmrt.2024.02.079.txt,Cu25Hf4Ni7.5Co17.5Zr46,2,cubic + monoclinic martensite,experimental,"arc melting, Temperature: not specified, Time: not specified",N/A,None,Intermetallic
1329,10.1016-j.jmrt.2024.02.079.txt,10.1016-j.jmrt.2024.02.079.txt,Cu25Hf8Ni7.5Co17.5Zr42,2,cubic + monoclinic martensite,experimental,"arc melting, Temperature: not specified, Time: not specified",N/A,None,Intermetallic
1329,10.1016-j.jmrt.2024.02.079.txt,10.1016-j.jmrt.2024.02.079.txt,Cu25Hf12Ni7.5Co17.5Zr38,2,cubic + monoclinic martensite,experimental,"arc melting, Temperature: not specified, Time: not specified",N/A,None,Intermetallic
1329,10.1016-j.jmrt.2024.02.079.txt,10.1016-j.jmrt.2024.02.079.txt,Cu25Hf4Ni10Co15Zr46,2,cubic + monoclinic martensite,experimental,"arc melting, Temperature: not specified, Time: not specified",N/A,None,Intermetallic
1329,10.1016-j.jmrt.2024.02.079.txt,10.1016-j.jmrt.2024.02.079.txt,Cu25Hf8Ni10Co15Zr42,2,cubic + monoclinic martensite,experimental,"arc melting, Temperature: not specified, Time: not specified",N/A,None,Intermetallic
1329,10.1016-j.jmrt.2024.02.079.txt,10.1016-j.jmrt.2024.02.079.txt,Cu25Hf12Ni10Co15Zr38,2,cubic + monoclinic martensite,experimental,"arc melting, Temperature: not specified, Time: not specified",N/A,None,Intermetallic
1330,10.1016-j.ijfatigue.2019.105258.txt,10.1016-j.ijfatigue.2019.105258.txt,CoCuFeMnNi,1,FCC,experimental,"arc melting, Quantity: ~12 grams, Purity: greater than 99.9%, Remelting: at least four times",N/A,None,Single Solid Solution
1331,10.1016-j.vacuum.2020.109686.txt,10.1016-j.vacuum.2020.109686.txt,Al0.5CrCuFeMnTi,3,BCC + HCP + Not specified,experimental,"arc melting, Raw materials: Al, Cr, Cu, Fe, Mn, and Ti with a purity of more than or equal to 99.5%, Atomic molar ratio: 0.5:1:1:1:1:1, Furnace: ZKY-I vacuum arc furnace under the protection of a Ti-gettered high purity argon, Ingot remelting: Repeated four times, Vacuum level: Less than 0.5 × 10−4 Pa, Cooling: Ingot cooled in a water-cooled copper crucible",N/A,No specific thermo-mechanical post-processing mentioned,Mixed Solution
1332,10.1016-j.scriptamat.2021.113754.txt,10.1016-j.scriptamat.2021.113754.txt,VNbTaMoW,1,BCC,experimental,"arc melting, Temperature: not specified, Pressure: not specified, Time: not specified",N/A,Not specified,Single Solid Solution
1332,10.1016-j.scriptamat.2021.113754.txt,10.1016-j.scriptamat.2021.113754.txt,VNbTaWAl,1,BCC,experimental,"arc melting, Temperature: not specified, Pressure: not specified, Time: not specified",N/A,Not specified,Single Solid Solution
1333,10.1016-j.cossms.2017.09.002.txt,10.1016-j.cossms.2017.09.002.txt,CoCrFeMnNi,1,FCC,experimental,"vacuum arc melting, Temperature: 1100, Time: 8 hours, Cooling method: furnace cooling, Atmosphere: vacuum (approximately 1×10−3 torr)",N/A,None,Single Solid Solution
1333,10.1016-j.cossms.2017.09.002.txt,10.1016-j.cossms.2017.09.002.txt,CoCrFeNi,1,FCC,experimental,"vacuum arc melting, Temperature: 1100, Time: 8 hours, Cooling method: furnace cooling, Atmosphere: vacuum (approximately 1×10−3 torr)",N/A,None,Single Solid Solution
1333,10.1016-j.cossms.2017.09.002.txt,10.1016-j.cossms.2017.09.002.txt,CoFeNi,1,FCC,experimental,"vacuum arc melting, Temperature: 1100, Time: 8 hours, Cooling method: furnace cooling, Atmosphere: vacuum (approximately 1×10−3 torr)",N/A,None,Single Solid Solution
1333,10.1016-j.cossms.2017.09.002.txt,10.1016-j.cossms.2017.09.002.txt,CoNi,1,FCC,experimental,"vacuum arc melting, Temperature: 1100, Time: 8 hours, Cooling method: furnace cooling, Atmosphere: vacuum (approximately 1×10−3 torr)",N/A,None,Single Solid Solution
1333,10.1016-j.cossms.2017.09.002.txt,10.1016-j.cossms.2017.09.002.txt,Ni,1,FCC,experimental,"vacuum arc melting, Temperature: 1100, Time: 8 hours, Cooling method: furnace cooling, Atmosphere: vacuum (approximately 1×10−3 torr)",N/A,None,Single Solid Solution
1334,10.1016-j.msea.2022.142748.txt,10.1016-j.msea.2022.142748.txt,CrMnFeCoNi,3,FCC + tetragonal + FeCr,experimental,"vacuum induction melting (VIM), Ingot weight: ~15 kg, Hot rolling temperature: ~1100 °C, Annealing temperature: 1050 °C, Annealing time: 1 hour, Quenching method: water quenching",N/A,Sigma phase formation during creep deformation,Mixed Solution
1334,10.1016-j.msea.2022.142748.txt,10.1016-j.msea.2022.142748.txt,CrFeCoNi,1,FCC,experimental,"vacuum induction melting (VIM), Ingot weight: ~15 kg, Hot rolling temperature: ~1100 °C, Annealing temperature: 1050 °C, Annealing time: 1 hour, Quenching method: water quenching",N/A,No significant secondary phases detected,Single Solid Solution
1335,10.1016-j.scriptamat.2021.113919.txt,10.1016-j.scriptamat.2021.113919.txt,HfNbTaTiZr,1,BCC,experimental,"not explicitly stated, Temperature: 573K to 823K, Strain rates: $5 \times 10^{-5} \text{s}^{-1}$ to $1 \times 10^{-3} \text{s}^{-1}$",N/A,No partial ordering or high entropy intermetallic phase mentioned,Single Solid Solution
1336,10.1016-j.jallcom.2023.170225.txt,10.1016-j.jallcom.2023.170225.txt,Fe50Mn30Co10Cr10,3,FCC + HCP + MnOx,experimental,"Gas Atomization (GA) followed by Spark Plasma Sintering (SPS), Sintering temperatures: [800, 900, 1000, 1100], Pressure: 45, Time: 30, Vacuum: 0.007",N/A,No partial ordering or high entropy intermetallic formation observed,Mixed Solution
1337,10.1016-j.ijhydene.2023.07.177.txt,10.1016-j.ijhydene.2023.07.177.txt,NiCoCr,1,FCC,experimental,"arc melting, Temperature: 1100, Atmosphere: argon, Duration: 24, Cooling: water quenching",N/A,None,Single Solid Solution
1337,10.1016-j.ijhydene.2023.07.177.txt,10.1016-j.ijhydene.2023.07.177.txt,NiCoV,1,FCC,experimental,"arc melting, Temperature: 1100, Atmosphere: argon, Duration: 24, Cooling: water quenching",N/A,None,Single Solid Solution
1337,10.1016-j.ijhydene.2023.07.177.txt,10.1016-j.ijhydene.2023.07.177.txt,NiCoCrV,1,FCC,experimental,"arc melting, Temperature: 1100, Atmosphere: argon, Duration: 24, Cooling: water quenching",N/A,None,Single Solid Solution
1338,10.1016-j.msea.2023.145145.txt,10.1016-j.msea.2023.145145.txt,CoCrFeNi,3,"FCC + FCC L12 + (CoCrFeNi)3(Al,Ti)",Experimental,"arc melting, Temperature: 1600, Time: 30 minutes",N/A,Partially ordered structure in L12 (γ′) phase,Mixed Solution
1338,10.1016-j.msea.2023.145145.txt,10.1016-j.msea.2023.145145.txt,CoCrFeNiMo2.5,3,"FCC + FCC L12 + (CoCrFeNiMo2.5)3(Al,Ti)",Experimental,"arc melting, Temperature: 1600, Time: 30 minutes",N/A,Partially ordered structure in L12 (γ′) phase,Mixed Solution
1338,10.1016-j.msea.2023.145145.txt,10.1016-j.msea.2023.145145.txt,CoCrFeNiV2.5,3,"FCC + FCC L12 + (CoCrFeNi)3(Al,Ti)",Experimental,"arc melting, Temperature: 1600, Time: 30 minutes",N/A,Partially ordered structure in L12 (γ′) phase,Mixed Solution
1338,10.1016-j.msea.2023.145145.txt,10.1016-j.msea.2023.145145.txt,CoCrFeNiMo2.5V2.5,3,"FCC + FCC L12 + (CoCrFeNiMo2.5V2.5)3(Al,Ti)",Experimental,"arc melting, Temperature: 1600, Time: 30 minutes",N/A,Partially ordered structure in L12 (γ′) phase,Mixed Solution
1339,10.1016-j.jmst.2018.03.021.txt,10.1016-j.jmst.2018.03.021.txt,CrCoNiN,3,FCC + orthorhombic + Cr2N,experimental,"pressurized metallurgy, Nitrogen pressure: 1.0MPa and 2.0MPa, Deoxidization and desulfurization: NiMg master alloy and Ce, Gas nitriding: during melting and pouring",N/A,None,Mixed Solution
1340,10.1016-j.ijfatigue.2023.107869.txt,10.1016-j.ijfatigue.2023.107869.txt,AlCoCrFeNi,1,FCC,experimental,"arc melting, Temperature: 1600, Time: 30 minutes",N/A,None,Single Solid Solution
1341,10.1016-j.matlet.2022.132928.txt,10.1016-j.matlet.2022.132928.txt,AlCoCrFeNi,3,BCC + FCC + AlCoCrFeNi,Experimental,"dual-wire arc additive manufacturing (DWAAM), Wires: {'CCW': 'Co-Cr-Fe-Ni elements, 7 wires, 0.6 mm diameter', 'Aluminum': 'ER1070, 1.2 mm diameter'}, Base plate: 304 stainless steel, Shielding gas: pure argon, Wire feeding speeds: {'ER1070': 1.2, 'CCW': 5.2}, Travel speed: 6, Welding current: 127, Welding voltage: 19.6, Shielding gas flow: 20, Layers deposited: 21",N/A,No additional post-processing mentioned,Mixed Solution
1342,10.1016-j.surfcoat.2023.129683.txt,10.1016-j.surfcoat.2023.129683.txt,CoCrCuFeNi,1,FCC,experimental,"spark plasma sintering, Temperature: 1000, Pressure: 30, Duration: 30, Environment: argon",N/A,Not specified,Single Solid Solution
1343,10.1016-j.jallcom.2022.165108.txt,10.1016-j.jallcom.2022.165108.txt,Co10Cr10Fe40Mn40,1,FCC,experimental,"arc melting, Temperature: 1473, Time: 1 hour",N/A,None,Single Solid Solution
1343,10.1016-j.jallcom.2022.165108.txt,10.1016-j.jallcom.2022.165108.txt,C0.5Co10Cr10Fe39.5Mn40,3,FCC martensite + deformation twins + ε-martensite,experimental,"arc melting, Temperature: 1473, Time: 1 hour",N/A,None,Mixed Solution
1343,10.1016-j.jallcom.2022.165108.txt,10.1016-j.jallcom.2022.165108.txt,Co10Cr10Fe38.3Mn40Mo1.7,2,FCC martensite + ε-martensite,experimental,"arc melting, Temperature: 1473, Time: 1 hour",N/A,None,Mixed Solution
1344,10.1016-j.scriptamat.2023.115628.txt,10.1016-j.scriptamat.2023.115628.txt,CoCrFeNiMn,1,FCC,experimental,"high-pressure torsion (HPT), Pressure: 6, Temperature: room temperature, Turns: 1 turn (1T) and 8 turns (8T)",N/A,Post-synthesis irradiation at 500°C with 3.4 MeV Ni ions,Single Solid Solution
1346,10.1016-j.ijrmhm.2024.106572.txt,10.1016-j.ijrmhm.2024.106572.txt,FeCoNiCrVTa,2,FCC + HCP Laves,Experimental,"vacuum arc melting, Temperature: melting point of the specific alloy, Pressure: vacuum conditions, Time: multiple remelting cycles, Cooling rate: controlled cooling",N/A,None,Mixed Solution
1346,10.1016-j.ijrmhm.2024.106572.txt,10.1016-j.ijrmhm.2024.106572.txt,FeCoNiCrVTaX,2,FCC + HCP Laves,Experimental,"vacuum arc melting, Temperature: melting point of the specific alloy, Pressure: vacuum conditions, Time: multiple remelting cycles, Cooling rate: controlled cooling",N/A,Partially ordered structure in Laves phase,Mixed Solution
1347,10.1016-j.jmst.2021.12.044.txt,10.1016-j.jmst.2021.12.044.txt,CoCrCu1.2FeNi,1,FCC,Experimental,"casting and hot compression deformation, Initial casting: {'cooling_method': 'vacuum suspension melting and steel mold casting', 'details': 'Alloy melted five times to ensure uniform composition'}, Hot compression: {'temperature': 800, 'compression_ratio': 50, 'speed': 1, 'unit': 'm/s'}, Isothermal heat treatment: {'temperatures': [1130, 1175, 1200, 1225, 1250], 'soaking_times': [5, 15, 30, 90, 120], 'atmosphere': 'vacuum with argon filling', 'heating_rate': 10}, Heating up experiment: {'heating_rate': 10, 'temperatures': [1000, 1100, 1200], 'quenching_method': 'water quenching'}",N/A,No partial ordering or intermetallic compounds observed,Mixed Solution
1348,10.1016-j.jmrt.2024.01.132.txt,10.1016-j.jmrt.2024.01.132.txt,CrMnFeCoNi,5,"FCC + complex intermetallic (Intermetallic) + spinel + (Cr, Mn, Fe, Co, Ni) + Cr2MnO4",experimental,"laser directed energy deposition (LDED), Laser power: 1000, Scanning speed: 6, Powder feeding rate: 12, Layer height: 0.25, Shielding gas: Argon (purity of 99.999%)",N/A,None,Mixed Solution
1350,10.1016-j.ijrmhm.2022.106027.txt,10.1016-j.ijrmhm.2022.106027.txt,WMoTaNbV,1,dendritic,experimental,"Selective Laser Melting (SLM), Laser power: 325, Hatch space: 80, Layer thickness: 40, Scanning speed: 300, Scanning pattern: 67° rotation between layers, Substrate: pure tungsten plate, Preheating: 200°C for 2 hours, Protection atmosphere: argon, oxygen content reduced to 20 PPM",N/A,None,Intermetallic
1350,10.1016-j.ijrmhm.2022.106027.txt,10.1016-j.ijrmhm.2022.106027.txt,TiCWMoTaNbV,2,cellular + TiC,experimental,"Selective Laser Melting (SLM), Laser power: 325, Hatch space: 80, Layer thickness: 40, Scanning speed: 300, Scanning pattern: 67° rotation between layers, Substrate: pure tungsten plate, Preheating: 200°C for 2 hours, Protection atmosphere: argon, oxygen content reduced to 20 PPM",N/A,TiC nanoparticles present,Intermetallic
1351,10.1016-j.matlet.2020.128200.txt,10.1016-j.matlet.2020.128200.txt,AlCoCrFeNi,3,FCC + ordered intermetallic + Cr-depleted HEA nanoparticles,experimental,"underwater friction stir processing (UFSP), Hea powders: Gas-atomized AlCoCrFeNi HEA powders with composition 22.45 Al, 20.58 Co, 19.85 Cr, 19.05 Fe, and 18.07 Ni (in at.%), Substrate: A commercial Al-Mg alloy (Al-4.57 Mg, wt%), Holes: 1.5 mm diameter, 4 mm depth, and 2 mm gap along the tool traverse direction, Tool: FSP tool with a pin (6 mm in diameter, 4.9 mm in length) and a shoulder (20 mm in diameter), Processing conditions: Performed under water",N/A,Mg aggregation and Cr segregation at the interface,Mixed Solution
1352,10.1016-j.jallcom.2021.159094.txt,10.1016-j.jallcom.2021.159094.txt,FeCrNi,1,FCC,experimental,"powder metallurgy, Temperature: 1000, Time: several hours",N/A,None,Single Solid Solution
1353,10.1016-j.dib.2022.108052.txt,10.1016-j.dib.2022.108052.txt,FeMnCoCr,1,FCC,experimental,"vacuum induction melting, hot rolling, cold rolling, annealing, Casting temperature: N/A, Hot rolling temperature: 900, Cold rolling reductions: [32, 84], Annealing temperature: 850, Annealing duration: 30 minutes, Cooling rate: water quenching",N/A,None,Single Solid Solution
1353,10.1016-j.dib.2022.108052.txt,10.1016-j.dib.2022.108052.txt,FeMnCoCrC_0.5,2,FCC + CrMnC,experimental,"vacuum induction melting, hot rolling, cold rolling, annealing, Casting temperature: N/A, Hot rolling temperature: 900, Cold rolling reductions: [32, 84], Annealing temperature: 850, Annealing duration: 30 minutes, Cooling rate: water quenching",N/A,None,Mixed Solution
1353,10.1016-j.dib.2022.108052.txt,10.1016-j.dib.2022.108052.txt,FeMnCoCrC_0.5,2,FCC + CrMnC,experimental,"vacuum induction melting, hot rolling, cold rolling, annealing, Casting temperature: N/A, Hot rolling temperature: 900, Cold rolling reductions: [32, 84], Annealing temperature: 850, Annealing duration: 30 minutes, Cooling rate: water quenching",N/A,None,Mixed Solution
1354,10.1016-j.intermet.2024.108194.txt,10.1016-j.intermet.2024.108194.txt,Ti15Zr10Hf40Nb10Ta25,1,BCC,experimental,"vacuum floating melting, Temperature: 1300, Time: 1 hour, Cooling rate: water quenching",N/A,None,Single Solid Solution
1354,10.1016-j.intermet.2024.108194.txt,10.1016-j.intermet.2024.108194.txt,Ti15Zr10Hf40Nb10Ta25,2,BCC + Hf-rich phase,experimental,"vacuum floating melting, Temperature: 500, Time: unknown, Cooling rate: water quenching",N/A,Aged at 500 °C followed by water quenching,Mixed Solution
1356,10.1016-j.intermet.2022.107556.txt,10.1016-j.intermet.2022.107556.txt,CoCrFeNi,1,FCC,theoretical,"Density Functional Theory (DFT), Kohn-sham equations: solved using EMTO method and PBE-GGA, Electronic structure treatment: coherent-potential approximation (CPA)",N/A,None,Single Solid Solution
1356,10.1016-j.intermet.2022.107556.txt,10.1016-j.intermet.2022.107556.txt,CoCrFeMnNi,1,FCC,theoretical,"Density Functional Theory (DFT), Kohn-sham equations: solved using EMTO method and PBE-GGA, Electronic structure treatment: coherent-potential approximation (CPA)",N/A,None,Single Solid Solution
1356,10.1016-j.intermet.2022.107556.txt,10.1016-j.intermet.2022.107556.txt,Co2Cr1.25Fe0.75Ni0.75Mo0.25,1,FCC,theoretical,"Density Functional Theory (DFT), Kohn-sham equations: solved using EMTO method and PBE-GGA, Electronic structure treatment: coherent-potential approximation (CPA)",N/A,None,Single Solid Solution
1356,10.1016-j.intermet.2022.107556.txt,10.1016-j.intermet.2022.107556.txt,Co2.5Cr1.25Fe0.5Ni0.5Mo0.25,1,FCC,theoretical,"Density Functional Theory (DFT), Kohn-sham equations: solved using EMTO method and PBE-GGA, Electronic structure treatment: coherent-potential approximation (CPA)",N/A,None,Single Solid Solution
1356,10.1016-j.intermet.2022.107556.txt,10.1016-j.intermet.2022.107556.txt,Co1.5Cr1.25Fe1.0Ni1.0Mo0.25,1,FCC,theoretical,"Density Functional Theory (DFT), Kohn-sham equations: solved using EMTO method and PBE-GGA, Electronic structure treatment: coherent-potential approximation (CPA)",N/A,None,Single Solid Solution
1356,10.1016-j.intermet.2022.107556.txt,10.1016-j.intermet.2022.107556.txt,CoCr2.5Fe2Mn0.5Ni4,1,FCC,theoretical,"Density Functional Theory (DFT), Kohn-sham equations: solved using EMTO method and PBE-GGA, Electronic structure treatment: coherent-potential approximation (CPA)",N/A,None,Single Solid Solution
1356,10.1016-j.intermet.2022.107556.txt,10.1016-j.intermet.2022.107556.txt,Co2Cr2.5FeMn0.5Ni4,1,FCC,theoretical,"Density Functional Theory (DFT), Kohn-sham equations: solved using EMTO method and PBE-GGA, Electronic structure treatment: coherent-potential approximation (CPA)",N/A,None,Single Solid Solution
1356,10.1016-j.intermet.2022.107556.txt,10.1016-j.intermet.2022.107556.txt,CoCrCuFeMnNi,1,FCC,theoretical,"Density Functional Theory (DFT), Kohn-sham equations: solved using EMTO method and PBE-GGA, Electronic structure treatment: coherent-potential approximation (CPA)",N/A,None,Single Solid Solution
1356,10.1016-j.intermet.2022.107556.txt,10.1016-j.intermet.2022.107556.txt,CrCrNi,1,FCC,theoretical,"Density Functional Theory (DFT), Kohn-sham equations: solved using EMTO method and PBE-GGA, Electronic structure treatment: coherent-potential approximation (CPA)",N/A,None,Single Solid Solution
1356,10.1016-j.intermet.2022.107556.txt,10.1016-j.intermet.2022.107556.txt,Fe50Mn30Co10Cr10,1,FCC,theoretical,"Density Functional Theory (DFT), Kohn-sham equations: solved using EMTO method and PBE-GGA, Electronic structure treatment: coherent-potential approximation (CPA)",N/A,None,Single Solid Solution
1356,10.1016-j.intermet.2022.107556.txt,10.1016-j.intermet.2022.107556.txt,VCrFe4.5Co3.5,1,FCC,theoretical,"Density Functional Theory (DFT), Kohn-sham equations: solved using EMTO method and PBE-GGA, Electronic structure treatment: coherent-potential approximation (CPA)",N/A,None,Single Solid Solution
1356,10.1016-j.intermet.2022.107556.txt,10.1016-j.intermet.2022.107556.txt,CoCrFeNiNb,1,FCC,theoretical,"Density Functional Theory (DFT), Kohn-sham equations: solved using EMTO method and PBE-GGA, Electronic structure treatment: coherent-potential approximation (CPA)",N/A,None,Single Solid Solution
1357,10.1016-j.heliyon.2024.e24498.txt,10.1016-j.heliyon.2024.e24498.txt,Cr20Mn20Ni20Cu20Nb10Co10,3,BCC + FCC + ordered (Intermetallic),experimental,"spark plasma sintering, Sintering temperature: 500, Heating rate: 100, Holding time: 10, Sintering pressure: 50",N/A,None,Mixed Solution
1357,10.1016-j.heliyon.2024.e24498.txt,10.1016-j.heliyon.2024.e24498.txt,AlCoNiCrFe,2,BCC + FCC,experimental,"arc melting, Temperature: 1600, Time: 30 minutes",N/A,None,Mixed Solution
1357,10.1016-j.heliyon.2024.e24498.txt,10.1016-j.heliyon.2024.e24498.txt,Al0.6CoCrFeNi,2,BCC + FCC,experimental,"arc melting, Temperature: 1550, Time: 45 minutes",N/A,None,Mixed Solution
1357,10.1016-j.heliyon.2024.e24498.txt,10.1016-j.heliyon.2024.e24498.txt,CoCrFeNiMo0.2,2,BCC + FCC,experimental,"arc melting, Temperature: 1550, Time: 45 minutes",N/A,None,Mixed Solution
1357,10.1016-j.heliyon.2024.e24498.txt,10.1016-j.heliyon.2024.e24498.txt,CuZrAlTiNi,2,BCC + FCC,experimental,"arc melting, Temperature: 1550, Time: 45 minutes",N/A,None,Mixed Solution
1357,10.1016-j.heliyon.2024.e24498.txt,10.1016-j.heliyon.2024.e24498.txt,CoCrCuFeNi,2,BCC + FCC,experimental,"arc melting, Temperature: 1550, Time: 45 minutes",N/A,None,Mixed Solution
1358,10.1016-j.jallcom.2023.170901.txt,10.1016-j.jallcom.2023.170901.txt,GdTbDyHoEr,1,HCP,experimental,"arc melting, Temperature: Not specified, Time: Not specified",N/A,None,Single Solid Solution
1358,10.1016-j.jallcom.2023.170901.txt,10.1016-j.jallcom.2023.170901.txt,GdTbDyHoEr,1,HCP,experimental,"arc melting, Temperature: Not specified, Time: Not specified",N/A,None,Single Solid Solution
1358,10.1016-j.jallcom.2023.170901.txt,10.1016-j.jallcom.2023.170901.txt,GdTbDyHoEr,1,HCP,experimental,"arc melting, Temperature: Not specified, Time: Not specified",N/A,None,Single Solid Solution
1358,10.1016-j.jallcom.2023.170901.txt,10.1016-j.jallcom.2023.170901.txt,GdTbDyHoEr,1,HCP,experimental,"arc melting, Temperature: Not specified, Time: Not specified",N/A,None,Single Solid Solution
1358,10.1016-j.jallcom.2023.170901.txt,10.1016-j.jallcom.2023.170901.txt,GdTbDyHoEr,1,HCP,experimental,"arc melting, Temperature: Not specified, Time: Not specified",N/A,None,Single Solid Solution
1358,10.1016-j.jallcom.2023.170901.txt,10.1016-j.jallcom.2023.170901.txt,GdTbDyHoEr,1,HCP,experimental,"arc melting, Temperature: Not specified, Time: Not specified",N/A,None,Single Solid Solution
1358,10.1016-j.jallcom.2023.170901.txt,10.1016-j.jallcom.2023.170901.txt,GdTbDyHoEr,1,HCP,experimental,"arc melting, Temperature: Not specified, Time: Not specified",N/A,None,Single Solid Solution
1358,10.1016-j.jallcom.2023.170901.txt,10.1016-j.jallcom.2023.170901.txt,GdTbDyHoEr,1,HCP,experimental,"arc melting, Temperature: Not specified, Time: Not specified",N/A,None,Single Solid Solution
