Repository: sourish69/MSE643_CourseProject

# MSE643_CourseProject - Phase-Oriented Generative Design of High-Entropy Alloys

**A generative machine-learning pipeline that designs new alloy compositions to order - you specify the crystal phase you want, and the model proposes chemistries that should form it.**

---

## The idea in one paragraph

High-entropy alloys mix five or more principal elements in near-equal proportions, and their configurational entropy unlocks unusual combinations of strength and thermal stability. The problem is scale: the viable composition space runs to millions of candidates, far beyond what anyone can cast and characterize by hand.

File: Datasets/Vladimir_HEA_database.csv (part 27 of 88)
id,Paper,Name,Alloy,Nb of phase,Phase,Experimental or theoretical,Experimental details,Theoretical details,Special conditions,Type of solution
1359,10.1016-j.jmrt.2024.01.113.txt,10.1016-j.jmrt.2024.01.113.txt,CoCrCuFeNi,2,FCC + FCC (Intermetallic),experimental,"Vacuum Arc Remelting (VAR), Temperature: 1000, Time: 24 hours, Cooling rate: water quenching",N/A,Partially ordered Cu-rich phase,Mixed Solution
1359,10.1016-j.jmrt.2024.01.113.txt,10.1016-j.jmrt.2024.01.113.txt,CoCrFeNi,1,FCC,experimental,"Vacuum Arc Remelting (VAR), Temperature: 1000, Time: 24 hours, Cooling rate: water quenching",N/A,Partially ordered FCC phase,Single Solid Solution
1360,10.1016-j.ijlmm.2021.04.002.txt,10.1016-j.ijlmm.2021.04.002.txt,AlCoCrFeNiCu,2,BCC + FCC,experimental,"Laser Metal Deposition (LMD), Laser power: 1200 W to 1600 W, Scan speed: 8 mm/s to 12 mm/s, Beam diameter: 2, Powder feed rate: 2, Overlap: 50, Layer thickness: 0.5, Substrate preheat temperature: 400",N/A,None,Mixed Solution
1361,10.1016-j.matdes.2023.112290.txt,10.1016-j.matdes.2023.112290.txt,AlCoCrCuFeNi,4,BCC + FCC + HCP + amorphous,Experimental,"experimental, Temperature: 2000, Cooling rate: 0.025",N/A,No partial ordering or intermetallic formation,Mixed Solution
1362,10.1016-j.corsci.2023.111527.txt,10.1016-j.corsci.2023.111527.txt,TiZrVNb,1,BCC,experimental,"arc melting, Purity of elements: >= 99.95 wt%, Cooling: water quenching",N/A,None,Single Solid Solution
1362,10.1016-j.corsci.2023.111527.txt,10.1016-j.corsci.2023.111527.txt,TiZrVNbSi,3,BCC + orthogonal (Intermetallic) + ZrSi,experimental,"arc melting, Purity of elements: >= 99.95 wt%, Cooling: water quenching",N/A,None,Mixed Solution
1362,10.1016-j.corsci.2023.111527.txt,10.1016-j.corsci.2023.111527.txt,TiZrVNbAl,3,BCC + HCP Laves + Al2Zr,experimental,"arc melting, Purity of elements: >= 99.95 wt%, Cooling: water quenching",N/A,None,Mixed Solution
1364,10.1016-j.matdes.2021.110097.txt,10.1016-j.matdes.2021.110097.txt,CoCrFeNi,4,FCC + HCP + MnCr2O4 + Cr2O3,Experimental,"arc melting, Temperature: 1550, Time: 3 minutes, Cooling rate: 20 °C/min",N/A,None,Mixed Solution
1364,10.1016-j.matdes.2021.110097.txt,10.1016-j.matdes.2021.110097.txt,CoCrFeNi,4,FCC + HCP + MnCr2O4 + Cr2O3,Experimental,"arc melting, Temperature: 1550, Time: 3 minutes, Cooling rate: 20 °C/min",N/A,None,Mixed Solution
1364,10.1016-j.matdes.2021.110097.txt,10.1016-j.matdes.2021.110097.txt,CoCrMnNi,4,FCC + HCP + MnCr2O4 + Cr2O3,Experimental,"arc melting, Temperature: 1550, Time: 3 minutes, Cooling rate: 20 °C/min",N/A,None,Mixed Solution
1364,10.1016-j.matdes.2021.110097.txt,10.1016-j.matdes.2021.110097.txt,CoCrMnNi,4,FCC + HCP + MnCr2O4 + Cr2O3,Experimental,"arc melting, Temperature: 1550, Time: 3 minutes, Cooling rate: 20 °C/min",N/A,None,Mixed Solution
1364,10.1016-j.matdes.2021.110097.txt,10.1016-j.matdes.2021.110097.txt,CoCrFeMnNi,4,FCC + HCP + MnCr2O4 + Cr2O3,Experimental,"arc melting, Temperature: 1550, Time: 3 minutes, Cooling rate: 20 °C/min",N/A,None,Mixed Solution
1364,10.1016-j.matdes.2021.110097.txt,10.1016-j.matdes.2021.110097.txt,CoCrFeMnNi,4,FCC + HCP + MnCr2O4 + Cr2O3,Experimental,"arc melting, Temperature: 1550, Time: 3 minutes, Cooling rate: 20 °C/min",N/A,None,Mixed Solution
1365,10.1016-j.jallcom.2021.161422.txt,10.1016-j.jallcom.2021.161422.txt,Al2CrFeCoCuNiTi,3,columnar grains (likely FCC or BCC) + equiaxed grains (likely FCC or BCC) + fine spherical particles,Experimental,"additive manufacturing (laser cladding), Power: 2000-3000 W, Scanning speed: 3-6 mm/s, Spot diameter: 4 mm",N/A,None,Mixed Solution
1365,10.1016-j.jallcom.2021.161422.txt,10.1016-j.jallcom.2021.161422.txt,Al2CrFeCoCuNiTiSi0.02,3,columnar grains (likely FCC or BCC) + equiaxed grains (likely FCC or BCC) + fine spherical particles,Experimental,"additive manufacturing (laser cladding), Power: 2200 W, Scanning speed: 4 mm/s, Spot diameter: 4 mm",N/A,2% Si addition,Mixed Solution
1365,10.1016-j.jallcom.2021.161422.txt,10.1016-j.jallcom.2021.161422.txt,Al2CrFeCo0.5CuNiTiSi0.02,3,columnar grains (likely FCC or BCC) + equiaxed grains (likely FCC or BCC) + fine spherical particles,Experimental,"additive manufacturing (laser cladding), Power: 2200 W, Scanning speed: 4 mm/s, Spot diameter: 4 mm",N/A,"Co content: 0.5, 2% Si addition",Mixed Solution
1365,10.1016-j.jallcom.2021.161422.txt,10.1016-j.jallcom.2021.161422.txt,Al2CrFeCo1.0CuNiTiSi0.02,3,columnar grains (likely FCC or BCC) + equiaxed grains (likely FCC or BCC) + fine spherical particles,Experimental,"additive manufacturing (laser cladding), Power: 2200 W, Scanning speed: 4 mm/s, Spot diameter: 4 mm",N/A,"Co content: 1.0, 2% Si addition",Mixed Solution
1365,10.1016-j.jallcom.2021.161422.txt,10.1016-j.jallcom.2021.161422.txt,Al2CrFeCo1.5CuNiTiSi0.02,3,columnar grains (likely FCC or BCC) + equiaxed grains (likely FCC or BCC) + fine spherical particles,Experimental,"additive manufacturing (laser cladding), Power: 2200 W, Scanning speed: 4 mm/s, Spot diameter: 4 mm",N/A,"Co content: 1.5, 2% Si addition",Mixed Solution
1365,10.1016-j.jallcom.2021.161422.txt,10.1016-j.jallcom.2021.161422.txt,Al2CrFeCo2.0CuNiTiSi0.02,3,columnar grains (likely FCC or BCC) + equiaxed grains (likely FCC or BCC) + fine spherical particles,Experimental,"additive manufacturing (laser cladding), Power: 2200 W, Scanning speed: 4 mm/s, Spot diameter: 4 mm",N/A,"Co content: 2.0, 2% Si addition",Mixed Solution
1366,10.1016-j.msea.2020.140501.txt,10.1016-j.msea.2020.140501.txt,CrMnFeCoNi,1,FCC,experimental,"arc melting, Temperature: 1400, Time: several hours",N/A,None,Single Solid Solution
1366,10.1016-j.msea.2020.140501.txt,10.1016-j.msea.2020.140501.txt,NiCoCr,2,FCC + Cr2O3,experimental,"repeated melting and casting, Temperature: 1400, Time: several hours",N/A,None,Mixed Solution
1367,10.1016-j.corsci.2020.108954.txt,10.1016-j.corsci.2020.108954.txt,CoCrFeMnNi,1,FCC,experimental,"selective laser melting (SLM), Layer thickness: 60, Scanning speed: 600, Laser power: 150, Hatch distance: 50",N/A,No thermo-mechanical post-processing mentioned,Single Solid Solution
1368,10.1016-j.jallcom.2024.173656.txt,10.1016-j.jallcom.2024.173656.txt,Mo20Nb19Ta24V14W23,1,BCC,experimental,"arc melting, Temperature: Not explicitly stated, Pressure: 0.07, Time: Not explicitly stated",N/A,None,Mixed Solution
1368,10.1016-j.jallcom.2024.173656.txt,10.1016-j.jallcom.2024.173656.txt,Mo18Nb18Ta22V21W21,1,BCC,experimental,"arc melting, Temperature: Not explicitly stated, Pressure: 0.07, Time: Not explicitly stated",N/A,None,Mixed Solution
1368,10.1016-j.jallcom.2024.173656.txt,10.1016-j.jallcom.2024.173656.txt,Mo24Nb24Ta24V22W10,1,BCC,experimental,"arc melting, Temperature: Not explicitly stated, Pressure: 0.07, Time: Not explicitly stated",N/A,None,Mixed Solution
1368,10.1016-j.jallcom.2024.173656.txt,10.1016-j.jallcom.2024.173656.txt,Mo19Nb17Ta34V5W25,1,BCC,experimental,"arc melting, Temperature: Not explicitly stated, Pressure: 0.07, Time: Not explicitly stated",N/A,None,Single Solid Solution
1368,10.1016-j.jallcom.2024.173656.txt,10.1016-j.jallcom.2024.173656.txt,MoNbTaW,1,BCC,experimental,"arc melting, Temperature: Not explicitly stated, Pressure: 0.07, Time: Not explicitly stated",N/A,None,Single Solid Solution
1368,10.1016-j.jallcom.2024.173656.txt,10.1016-j.jallcom.2024.173656.txt,MoNbTaVW,1,BCC,experimental,"arc melting, Temperature: Not explicitly stated, Pressure: 0.07, Time: Not explicitly stated",N/A,None,Mixed Solution
1369,10.1016-j.msea.2020.139974.txt,10.1016-j.msea.2020.139974.txt,CoCrNiMn,3,FCC + HCP + amorphous,experimental,"vacuum induction furnace, Temperature: 1173, Time: N/A",N/A,Defect engineering through rolling and annealing,Mixed Solution
1370,10.1016-j.jallcom.2022.165043.txt,10.1016-j.jallcom.2022.165043.txt,AlCoFeNi,3,BCC (Intermetallic) + FCC + NiAl,experimental,"vacuum arc melting, Temperature: Not specified, Time: Not specified",N/A,None,Mixed Solution
1370,10.1016-j.jallcom.2022.165043.txt,10.1016-j.jallcom.2022.165043.txt,AlCoFeNiV0.2,3,BCC (Intermetallic) + FCC + NiAl,experimental,"vacuum arc melting, Temperature: Not specified, Time: Not specified",N/A,None,Mixed Solution
1370,10.1016-j.jallcom.2022.165043.txt,10.1016-j.jallcom.2022.165043.txt,AlCoFeNiV0.4,3,BCC (Intermetallic) + FCC + NiAl,experimental,"vacuum arc melting, Temperature: Not specified, Time: Not specified",N/A,None,Mixed Solution
1370,10.1016-j.jallcom.2022.165043.txt,10.1016-j.jallcom.2022.165043.txt,AlCoFeNiV0.6,2,BCC (Intermetallic) + FCC,experimental,"vacuum arc melting, Temperature: Not specified, Time: Not specified",N/A,Partially ordered structure (High Entropy Intermetallic),Mixed Solution
1371,10.1016-j.scriptamat.2022.114897.txt,10.1016-j.scriptamat.2022.114897.txt,CoCrFeMnNi,1,FCC,experimental,"gas tungsten arc welding (GTAW), Temperature: not specified, Pressure: atmospheric, Time: not specified",N/A,None,Single Solid Solution
1371,10.1016-j.scriptamat.2022.114897.txt,10.1016-j.scriptamat.2022.114897.txt,CuCrFeMnNi,3,FCC + not specified + Cu-rich phase,experimental,"gas tungsten arc welding (GTAW), Temperature: not specified, Pressure: atmospheric, Time: not specified",N/A,Phase separation with Cu-rich precipitates,Mixed Solution
1372,10.1016-j.matchar.2021.111368.txt,10.1016-j.matchar.2021.111368.txt,AlCoCrFeNi2.1,4,BCC + FCC + complex carbide (Intermetallic) + ordered FCC (Intermetallic),experimental,"vacuum induction melting, Temperature: not specified, Time: not specified, Cooling: controlled conditions",N/A,Partially ordered γ՛ phase present,Mixed Solution
1373,10.1016-j.jallcom.2020.156466.txt,10.1016-j.jallcom.2020.156466.txt,AlCrCuNiV,3,BCC + BCC B2 + FCC,experimental,"vacuum arc-melting, Temperature: Not explicitly stated, but the elements were melted under vacuum conditions, Time: Not explicitly stated, but the ingot was re-melted four times, Cooling rate: Not explicitly stated, but the ingot was flipped and melted multiple times to ensure uniform composition",N/A,The alloy was annealed at 1073 K for 20 hours to study thermal stability and phase constitution,Mixed Solution
1374,10.1016-j.ceramint.2023.12.039.txt,10.1016-j.ceramint.2023.12.039.txt,AlCoCrFeNi,1,FCC,experimental,"arc melting, Temperature: above 3000°C, Atmosphere: argon, Time: repeated melting for homogeneity",N/A,No partially ordered structure initially,Single Solid Solution
1374,10.1016-j.ceramint.2023.12.039.txt,10.1016-j.ceramint.2023.12.039.txt,AlCrFeNi2.1,1,FCC,experimental,"high-energy ball milling followed by spark plasma sintering (SPS), Milling time: 20, Sps temperature: 1100, Pressure: 50, Time: 5",N/A,No partially ordered structure initially,Single Solid Solution
1374,10.1016-j.ceramint.2023.12.039.txt,10.1016-j.ceramint.2023.12.039.txt,AlCrFeNi3Cux,3,BCC B2 (Intermetallic) + FCC B2 + NiAl,experimental,"arc melting, Temperature: above 3000°C, Atmosphere: argon, Time: repeated melting for homogeneity",N/A,Presence of B2 precipitates indicates partial ordering,Mixed Solution
1374,10.1016-j.ceramint.2023.12.039.txt,10.1016-j.ceramint.2023.12.039.txt,Al0.3CoCrFeNiCu,1,FCC,experimental,"mechanical alloying followed by hot pressing, Milling time: 15, Hot pressing temperature: 1000, Pressure: 60, Time: 1",N/A,No partially ordered structure initially,Single Solid Solution
1374,10.1016-j.ceramint.2023.12.039.txt,10.1016-j.ceramint.2023.12.039.txt,Al0.3CoCrFeNiSi,1,FCC,experimental,"arc melting, Temperature: above 3000°C, Atmosphere: argon, Time: repeated melting for homogeneity",N/A,No partially ordered structure initially,Single Solid Solution
1374,10.1016-j.ceramint.2023.12.039.txt,10.1016-j.ceramint.2023.12.039.txt,Al0.3CoCrFeNiTi,1,FCC,experimental,"arc melting, Temperature: above 3000°C, Atmosphere: argon, Time: repeated melting for homogeneity",N/A,No partially ordered structure initially,Single Solid Solution
1374,10.1016-j.ceramint.2023.12.039.txt,10.1016-j.ceramint.2023.12.039.txt,Al0.8CrFeCoNiCu0.5B0.1,1,FCC,experimental,"laser cladding, Laser power: 1.5, Scanning speed: 0.5, Powder feed rate: 10",N/A,No partially ordered structure initially,Single Solid Solution
1374,10.1016-j.ceramint.2023.12.039.txt,10.1016-j.ceramint.2023.12.039.txt,Al2CoCrCuFeNiTix,3,BCC B2 (Intermetallic) + FCC B2 + NiAl,experimental,"arc melting, Temperature: above 3000°C, Atmosphere: argon, Time: repeated melting for homogeneity",N/A,Presence of ordered B2 precipitates indicates partial ordering,Mixed Solution
1374,10.1016-j.ceramint.2023.12.039.txt,10.1016-j.ceramint.2023.12.039.txt,CoCrFeNi2,1,FCC,experimental,"arc melting, Temperature: above 3000°C, Atmosphere: argon, Time: repeated melting for homogeneity",N/A,No partially ordered structure initially,Single Solid Solution
1374,10.1016-j.ceramint.2023.12.039.txt,10.1016-j.ceramint.2023.12.039.txt,CoCrFeNi2Mo0.25,2,FCC + N/A,experimental,"arc melting, Temperature: above 3000°C, Atmosphere: argon, Time: repeated melting for homogeneity",N/A,Presence of precipitates may indicate partial ordering,Mixed Solution
1374,10.1016-j.ceramint.2023.12.039.txt,10.1016-j.ceramint.2023.12.039.txt,Fe38.5Mn20Co20Cr15Si5Cu1.5,1,FCC,experimental,"friction stir welding, Welding speed: 50, Rotation speed: 500",N/A,No partially ordered structure initially,Single Solid Solution
1374,10.1016-j.ceramint.2023.12.039.txt,10.1016-j.ceramint.2023.12.039.txt,NbxCu0.3Cr2Fe2Mn2Ni3,1,FCC,experimental,"arc melting, Temperature: above 3000°C, Atmosphere: argon, Time: repeated melting for homogeneity",N/A,No partially ordered structure initially,Single Solid Solution
1375,10.1016-j.intermet.2021.107182.txt,10.1016-j.intermet.2021.107182.txt,CoCrFeMnNi,3,FCC + FeCo + FeNi,Experimental,"induction furnace, Temperature: 800, Duration: 24, Atmosphere: high-purity argon",N/A,None,Mixed Solution
1375,10.1016-j.intermet.2021.107182.txt,10.1016-j.intermet.2021.107182.txt,AlCoCrFeNi0.3,2,FCC + Ni3Al,Experimental,"induction furnace, Temperature: 800, Duration: 24, Atmosphere: high-purity argon",N/A,None,Mixed Solution
1376,10.1016-j.matlet.2021.130202.txt,10.1016-j.matlet.2021.130202.txt,CoCrFeNiCu,3,BCC + FCC + HCP,experimental,"powder metallurgy, Raw materials: Ni625, INVAR36, CoCrF75, Fe49Ni, 316L, Mixing: manual, Field assisted hot pressing: {'pressure': 50, 'temperature': 1000, 'time': 15}, Annealing: {'temperature': 1200, 'time': 24, 'atmosphere': 'vacuum'}",N/A,None,Mixed Solution
1376,10.1016-j.matlet.2021.130202.txt,10.1016-j.matlet.2021.130202.txt,CoCrFeNiMo,2,BCC + FCC,experimental,"powder metallurgy, Raw materials: Ni625, INVAR36, CoCrF75, Fe49Ni, 316L, Mixing: manual, Field assisted hot pressing: {'pressure': 50, 'temperature': 1000, 'time': 15}, Annealing: {'temperature': 1200, 'time': 24, 'atmosphere': 'vacuum'}",N/A,None,Mixed Solution
1376,10.1016-j.matlet.2021.130202.txt,10.1016-j.matlet.2021.130202.txt,CoCrFeNiTi,1,FCC,experimental,"powder metallurgy, Raw materials: Ni625, INVAR36, CoCrF75, Fe49Ni, 316L, Mixing: manual, Field assisted hot pressing: {'pressure': 50, 'temperature': 1000, 'time': 15}, Annealing: {'temperature': 1200, 'time': 24, 'atmosphere': 'vacuum'}",N/A,None,Single Solid Solution
1377,10.1016-j.matchemphys.2023.128667.txt,10.1016-j.matchemphys.2023.128667.txt,CrCoNi,2,FCC + long-period stacking ordered (LPSO) structure,combination,"Not explicitly stated, but typically arc melting or spark plasma sintering, Temperature: Around 900°C for annealing, Pressure: Not explicitly stated, Time: Not explicitly stated","Density Functional Theory (DFT), Functional: Meta-generalized gradient approximation (meta-GGA) with SCAN functional, Pseudopotentials: Projector augmented-wave (PAW), Valence electrons: {'Cr': '4s1 3d⁵', 'Co': '4s2 3d⁷', 'Ni': '4s2 3d⁸', 'Mo': '5s1 4d⁵', 'W': '6s2 4f1⁴ 5d⁴', 'Si': '3s2 3p2', 'Ta': '6s2 4f1⁴ 5d³'}, Plane wave energy cutoff: 500, Force convergence tolerance: 0.001, Self consistent field convergence: 10−5 eV for GGA and 10−6 eV for meta-GGA, Sqs technique: Used to model random arrangement of atoms",No partial ordering or high entropy intermetallic phases mentioned,Mixed Solution
1378,10.1016-j.mtcomm.2023.107890.txt,10.1016-j.mtcomm.2023.107890.txt,TiZrNbTa,1,BCC,experimental,"electron beam welding, Vacuum pressure: 0.00023, Cooling time: 15",N/A,None,Mixed Solution
1379,10.1016-j.msea.2023.145730.txt,10.1016-j.msea.2023.145730.txt,CoCrFeNiNb,3,D022 (Intermetallic) + FCC + HCP (Intermetallic),Experimental,"arc melting and copper mold casting, Purity: 99.95%, Smelting: four times with turning over, Solidification: water-cooled copper hearth (50 × 10 × 5 mm3), Solution treatment: 1200 °C for 2 hours, water quenching, Cold rolling: to 1.5 mm thickness, Recrystallization: 1200 °C for 1 minute, water quenching, Annealing: 650 °C for 6-120 hours",N/A,Long-time annealing leads to formation of ε phase at grain boundaries,Mixed Solution
1379,10.1016-j.msea.2023.145730.txt,10.1016-j.msea.2023.145730.txt,CoCrFeNiNbMo,2,D022 (Intermetallic) + FCC,Experimental,"arc melting and copper mold casting, Purity: 99.95%, Smelting: four times with turning over, Solidification: water-cooled copper hearth (50 × 10 × 5 mm3), Solution treatment: 1200 °C for 2 hours, water quenching, Cold rolling: to 1.5 mm thickness, Recrystallization: 1200 °C for 1 minute, water quenching, Annealing: 650 °C for 6-120 hours",N/A,Mo addition suppresses formation of ε phase and reduces size of D022 phase precipitates,Mixed Solution
1380,10.1016-j.msea.2023.144748.txt,10.1016-j.msea.2023.144748.txt,CoCrFeNi,1,FCC,experimental,"cold spray additive manufacturing, Feedstock: gas-atomized CoCrFeNi HEA powder, Inlet pressure: 5.0, Inlet temperature: 900, Standoff distance: 40",N/A,"Post-spray annealing at 500 °C, 700 °C, and 1000 °C for 2 hours",Single Solid Solution
1382,10.1016-j.jnucmat.2019.151955.txt,10.1016-j.jnucmat.2019.151955.txt,HfTaTiVZr,1,BCC,both,"arc-melting, Atmosphere: Ti-gettered argon, Purity of elements: > 99.99%, Procedure: Sample flipped and remelted at least four times","Ab Initio Molecular Dynamics (AIMD), Not specified in the given text",No partial ordering or intermetallic phases mentioned,Single Solid Solution
1383,10.1016-j.jmrt.2022.07.181.txt,10.1016-j.jmrt.2022.07.181.txt,CrMnFeCoNi,1,FCC,combination,"Not explicitly stated, Temperature: Not explicitly stated, Pressure: Not explicitly stated, Time: Not explicitly stated","Conventional model of grain boundary sliding combined with empirical description of solute strengthening effect, Shear modulus (g): 85 - 16(e448/T - 1) GPa, Burgers vector (b): 0.254 nm, Grain boundary diffusion coefficient (d gb): Values from literature for Cr, Mn, Fe, Co, Ni, Activation energy barrier (δe): 110 kJ/mol, Reference strain rate (ε˙0): 10^5 s^-1, Strain rate during deformation (ε˙): 10^-3 s^-1, Stress contribution at 0 k (σ0): 400 MPa",No specific thermo-mechanical post-processing mentioned,Single Solid Solution
1384,10.1016-j.jallcom.2019.05.241.txt,10.1016-j.jallcom.2019.05.241.txt,CoCrFeNiNb_x,2,FCC + HCP Laves,Experimental,"arc melting, Temperature: ~2500°C, Atmosphere: Ti gettered Ar-atmosphere, Cooling: water-cooled Cu-hearth, Duration: multiple melts with flipping",N/A,None,Mixed Solution
1384,10.1016-j.jallcom.2019.05.241.txt,10.1016-j.jallcom.2019.05.241.txt,CoCrFeNiTa_y,2,FCC + HCP Laves,Experimental,"arc melting, Temperature: ~2500°C, Atmosphere: Ti gettered Ar-atmosphere, Cooling: water-cooled Cu-hearth, Duration: multiple melts with flipping",N/A,None,Mixed Solution
1384,10.1016-j.jallcom.2019.05.241.txt,10.1016-j.jallcom.2019.05.241.txt,AlCoCrFeNi2,2,FCC + FCC (ordered) B2,Experimental,"arc melting, Temperature: ~2500°C, Atmosphere: Ti gettered Ar-atmosphere, Cooling: water-cooled Cu-hearth, Duration: multiple melts with flipping",N/A,Partially ordered structure (B2 phase),Mixed Solution
1384,10.1016-j.jallcom.2019.05.241.txt,10.1016-j.jallcom.2019.05.241.txt,CoFeNi2V0.5Nb,2,FCC + HCP Laves,Experimental,"arc melting, Temperature: ~2500°C, Atmosphere: Ti gettered Ar-atmosphere, Cooling: water-cooled Cu-hearth, Duration: multiple melts with flipping",N/A,None,Mixed Solution
1384,10.1016-j.jallcom.2019.05.241.txt,10.1016-j.jallcom.2019.05.241.txt,Co2Mo0.8Ni2VW0.8,2,FCC + topologically close-packed,Experimental,"arc melting, Temperature: ~2500°C, Atmosphere: Ti gettered Ar-atmosphere, Cooling: water-cooled Cu-hearth, Duration: multiple melts with flipping",N/A,Partially ordered structure (μ phase),Mixed Solution
1384,10.1016-j.jallcom.2019.05.241.txt,10.1016-j.jallcom.2019.05.241.txt,AlxCrFeNi,2,FCC + FCC (ordered) B2,Experimental,"arc melting, Temperature: ~2500°C, Atmosphere: Ti gettered Ar-atmosphere, Cooling: water-cooled Cu-hearth, Duration: multiple melts with flipping",N/A,Partially ordered structure (B2 phase),Mixed Solution
1384,10.1016-j.jallcom.2019.05.241.txt,10.1016-j.jallcom.2019.05.241.txt,AlCoCrFeNb_x,2,FCC + HCP Laves,Experimental,"arc melting, Temperature: ~2500°C, Atmosphere: Ti gettered Ar-atmosphere, Cooling: water-cooled Cu-hearth, Duration: multiple melts with flipping",N/A,None,Mixed Solution
1384,10.1016-j.jallcom.2019.05.241.txt,10.1016-j.jallcom.2019.05.241.txt,Ti1.2Cu0.8FeCoNi,2,FCC + HCP Laves,Experimental,"arc melting, Temperature: ~2500°C, Atmosphere: Ti gettered Ar-atmosphere, Cooling: water-cooled Cu-hearth, Duration: multiple melts with flipping",N/A,None,Mixed Solution
1384,10.1016-j.jallcom.2019.05.241.txt,10.1016-j.jallcom.2019.05.241.txt,AlCoCrFeNi2.1,2,FCC + FCC (ordered) B2,Experimental,"arc melting, Temperature: ~2500°C, Atmosphere: Ti gettered Ar-atmosphere, Cooling: water-cooled Cu-hearth, Duration: multiple melts with flipping",N/A,N/A,Mixed Solution
1384,10.1016-j.jallcom.2019.05.241.txt,10.1016-j.jallcom.2019.05.241.txt,AlNbTiV,1,BCC,Experimental,"arc melting, Temperature: ~2500°C, Atmosphere: Ti gettered Ar-atmosphere, Cooling: water-cooled Cu-hearth, Duration: multiple melts with flipping",N/A,None,Single Solid Solution
1384,10.1016-j.jallcom.2019.05.241.txt,10.1016-j.jallcom.2019.05.241.txt,AlCr0.5NbTiV,1,BCC,Experimental,"arc melting, Temperature: ~2500°C, Atmosphere: Ti gettered Ar-atmosphere, Cooling: water-cooled Cu-hearth, Duration: multiple melts with flipping",N/A,None,Single Solid Solution
1385,10.1016-j.mtener.2020.100599.txt,10.1016-j.mtener.2020.100599.txt,W-Ta-V-Cr,1,BCC,experimental,"magnetron deposition, Substrate: NaCl salt, Temperature: 1223, Implantation energy: 2, Implantation angle: 18.7, Fluence: 1.65e+17",N/A,No partial ordering or intermetallic compounds observed,Single Solid Solution
1386,10.1016-j.matpr.2019.12.320.txt,10.1016-j.matpr.2019.12.320.txt,AlCrFeMnNi,3,BCC + FCC + Noodle-like precipitates,experimental,"arc melting followed by annealing, Temperature: 1000, Time: 2 hours, Atmosphere: air",N/A,None,Mixed Solution
1386,10.1016-j.matpr.2019.12.320.txt,10.1016-j.matpr.2019.12.320.txt,AlCrFeMnNi,4,BCC + FCC + Dendritic cores (DC) + Interdendritic regions (ID),experimental,"arc melting followed by annealing, Temperature: 1000, Time: 2 hours, Atmosphere: air",N/A,None,Mixed Solution
1386,10.1016-j.matpr.2019.12.320.txt,10.1016-j.matpr.2019.12.320.txt,AlCrFeMnNi,2,BCC + Well-pronounced grain boundaries,experimental,"arc melting followed by annealing, Temperature: 1000, Time: 2 hours, Atmosphere: air",N/A,None,Single Solid Solution
1387,10.1016-j.jallcom.2023.173219.txt,10.1016-j.jallcom.2023.173219.txt,AlCoCrFeNi2.1,2,BCC + FCC,experimental,"laser cladding, Substrate: 316 L stainless steel, Protective gas: argon",N/A,None,Mixed Solution
1387,10.1016-j.jallcom.2023.173219.txt,10.1016-j.jallcom.2023.173219.txt,AlCoCrFeNi2.1/WC,6,BCC + FCC + HCP + orthorhombic + Cr7C3 + Cr21W2C6,experimental,"laser cladding, Substrate: 316 L stainless steel, Protective gas: argon",N/A,None,Mixed Solution
1388,10.1016-j.wear.2022.204586.txt,10.1016-j.wear.2022.204586.txt,CoCrNi,1,FCC,experimental,"spark plasma sintering, Heating rate: 100, Sintering temperature: 1353, Sintering time: 10, Sintering pressure: 40",N/A,None,Single Solid Solution
1388,10.1016-j.wear.2022.204586.txt,10.1016-j.wear.2022.204586.txt,CoCrNiWAg0.2,2,FCC + intermetallic (Intermetallic),experimental,"spark plasma sintering, Heating rate: 100, Sintering temperature: 1173, Sintering time: 10, Sintering pressure: 40",N/A,None,Mixed Solution
1388,10.1016-j.wear.2022.204586.txt,10.1016-j.wear.2022.204586.txt,CoCrNiWAg0.5,2,FCC + intermetallic (Intermetallic),experimental,"spark plasma sintering, Heating rate: 100, Sintering temperature: 1173, Sintering time: 10, Sintering pressure: 40",N/A,None,Mixed Solution
1388,10.1016-j.wear.2022.204586.txt,10.1016-j.wear.2022.204586.txt,CoCrNiWAg1.0,2,FCC + intermetallic (Intermetallic),experimental,"spark plasma sintering, Heating rate: 100, Sintering temperature: 1173, Sintering time: 10, Sintering pressure: 40",N/A,None,Mixed Solution
1389,10.1016-j.surfcoat.2023.129924.txt,10.1016-j.surfcoat.2023.129924.txt,AlCoCrFeNi2.1,4,BCC + BCC B2 + FCC + AlNi,Experimental,"atmospheric plasma spraying (APS), Feedstock: Commercial AlCoCrFeNi2.1 powders prepared by gas atomization, Substrate: SUS 304 stainless steel blocks (14 × 14 mm), Protective atmosphere: H2 and Ar, Carrier gas: Ar, Plasma spraying device: GP80 (China), Post annealing: Ar atmosphere in a muffle furnace with a quartz glass tube (OTF-1200×, China), Annealing temperatures: [600, 800, 1000]",N/A,Partially ordered structure (High Entropy Intermetallic: B2 phase),Mixed Solution
1390,10.1016-j.jallcom.2020.157542.txt,10.1016-j.jallcom.2020.157542.txt,NbMoTaW,1,BCC,combination,"non-consumable vacuum arc melting, Elements purity: 99.9 wt%, Mixing order: Nb–Mo–Ta–W, Melting: repeated at least five times under high purity argon","Density Functional Theory (DFT), Cut energy: 450, K-point: 8 × 8 × 4, Tolerances: {'SCF': '1 × 10^{-6} eV/atom', 'energy': '1 × 10^{-5} eV/atom', 'max_forces': '0.03 eV/Å', 'max_displacement': '0.001 Å'}",None,Single Solid Solution
1390,10.1016-j.jallcom.2020.157542.txt,10.1016-j.jallcom.2020.157542.txt,NbMoTaWTi,1,BCC,combination,"non-consumable vacuum arc melting, Elements purity: 99.9 wt%, Mixing order: Nb–Mo–Ti–Ta–W, Melting: repeated at least five times under high purity argon","Density Functional Theory (DFT), Cut energy: 700, K-point: 8 × 8 × 2, Tolerances: {'SCF': '1 × 10^{-6} eV/atom', 'energy': '1 × 10^{-5} eV/atom', 'max_forces': '0.03 eV/Å', 'max_displacement': '0.001 Å'}",None,Single Solid Solution
1391,10.1016-j.mtcomm.2020.101009.txt,10.1016-j.mtcomm.2020.101009.txt,FeCoCrNiMo,4,"FCC + Mo2C + Cr23C6 + (Fe,Co,Cr,Ni)2Mo",experimental,"spark plasma sintering (SPS) and vacuum hot-pressed sintering (VHP), Sps: {'temperature': 950, 'pressure': 35, 'holding_time': 10, 'cooling_method': 'furnace cooling', 'total_sintering_time': 23}, Vhp: {'temperature': 1200, 'pressure': 15, 'holding_time': 60, 'cooling_method': 'furnace cooling', 'total_sintering_time': 230}",N/A,No special conditions mentioned,Mixed Solution
1392,10.1016-j.jmrt.2023.01.041.txt,10.1016-j.jmrt.2023.01.041.txt,AlCuNiMn,1,cubic,Experimental,"repeated arc melting, Temperature: Not specified, Time: Not specified",N/A,Not applicable,Intermetallic
1392,10.1016-j.jmrt.2023.01.041.txt,10.1016-j.jmrt.2023.01.041.txt,AlCuNiMnSi,1,cubic,Experimental,"repeated arc melting, Temperature: Not specified, Time: Not specified",N/A,Not applicable,Intermetallic
1393,10.1016-j.intermet.2022.107539.txt,10.1016-j.intermet.2022.107539.txt,FeCrNiAlTi,5,B2 + BCC + L21 + Ni2AlTi + NiAl,experimental,"arc melting, Elements: High purity elements (better than 99.95%, wt.%), Process: The ingot was re-melted at least five times to ensure chemical homogeneity, Solidification: The ingot was solidified in a water-cooled copper mold",N/A,"Partially ordered structure, classifies as High Entropy Intermetallic",Mixed Solution
1394,10.1016-j.msea.2021.141793.txt,10.1016-j.msea.2021.141793.txt,CoCrFeNiTa0.395,6,"FCC + HCP Laves + cubic L12 (Intermetallic) + tetragonal (Intermetallic) + Ni3Ta + (Co,Cr,Fe,Ni)3Ta",experimental,"vacuum arc melting, Temperature: 1683, Time: 5 melt cycles",N/A,Partially ordered Laves phase and L12 ordered precipitates,Mixed Solution
1394,10.1016-j.msea.2021.141793.txt,10.1016-j.msea.2021.141793.txt,CoCrFeNiNbx,6,"FCC + HCP Laves + cubic L12 (Intermetallic) + tetragonal (Intermetallic) + Ni3Ta + (Co,Cr,Fe,Ni)3Ta",experimental,"vacuum arc melting, Temperature: 1683, Time: 5 melt cycles",N/A,Partially ordered Laves phase and L12 ordered precipitates,Mixed Solution
1394,10.1016-j.msea.2021.141793.txt,10.1016-j.msea.2021.141793.txt,CoCrFeNiTa0.395,6,"FCC + HCP Laves + cubic L12 (Intermetallic) + tetragonal (Intermetallic) + Ni3Ta + (Co,Cr,Fe,Ni)3Ta",experimental,"vacuum arc melting, Temperature: 1683, Time: 5 melt cycles",N/A,Partially ordered Laves phase and L12 ordered precipitates,Mixed Solution
1394,10.1016-j.msea.2021.141793.txt,10.1016-j.msea.2021.141793.txt,AlCoCrFeNi2.1,2,FCC + cubic B2 (Intermetallic),experimental,"vacuum arc melting, Temperature: 1683, Time: 5 melt cycles",N/A,Partially ordered B2 phase,Mixed Solution
1395,10.1016-j.compositesb.2022.110167.txt,10.1016-j.compositesb.2022.110167.txt,CuHfNiTiZr,2,BCC B2 + amorphous,experimental,"vacuum arc melting, Temperature: Not specified in the text, Time: Not specified in the text",N/A,None,Mixed Solution
1396,10.1016-j.jallcom.2022.168512.txt,10.1016-j.jallcom.2022.168512.txt,TiNbZr,3,BCC + HCP + orthorhombic,experimental,"vacuum arc melting, Temperature: above 1668°C, Time: not explicitly stated, Atmosphere: high purity argon, Pressure: vacuum",N/A,None,Mixed Solution
1397,10.1016-j.jallcom.2023.172439.txt,10.1016-j.jallcom.2023.172439.txt,CuCrFeNiCoP,1,FCC,experimental,"electrodeposition, Voltage: 2.8, Duration: 180, Precursor solution: CuCl2·2 H2O, CrCl3·6 H2O, NiCl2·6 H2O, CoCl2·6 H2O, FeCl2·4 H2O, NH4Cl, C6H5Na3O7·2 H2O, NaH2PO2·H2O, H2BO3",N/A,None,Single Solid Solution
1397,10.1016-j.jallcom.2023.172439.txt,10.1016-j.jallcom.2023.172439.txt,CuP,1,FCC,experimental,"electrodeposition, Voltage: 2.8, Duration: 180, Precursor solution: CuCl2·2 H2O, NH4Cl, C6H5Na3O7·2 H2O, NaH2PO2·H2O, H2BO3",N/A,None,Single Solid Solution
1397,10.1016-j.jallcom.2023.172439.txt,10.1016-j.jallcom.2023.172439.txt,CuCrP,1,FCC,experimental,"electrodeposition, Voltage: 2.8, Duration: 180, Precursor solution: CuCl2·2 H2O, CrCl3·6 H2O, NH4Cl, C6H5Na3O7·2 H2O, NaH2PO2·H2O, H2BO3",N/A,None,Single Solid Solution
1397,10.1016-j.jallcom.2023.172439.txt,10.1016-j.jallcom.2023.172439.txt,CuCrFeP,1,FCC,experimental,"electrodeposition, Voltage: 2.8, Duration: 180, Precursor solution: CuCl2·2 H2O, CrCl3·6 H2O, FeCl2·4 H2O, NH4Cl, C6H5Na3O7·2 H2O, NaH2PO2·H2O, H2BO3",N/A,None,Single Solid Solution
1397,10.1016-j.jallcom.2023.172439.txt,10.1016-j.jallcom.2023.172439.txt,CuCrFeNiP,1,FCC,experimental,"electrodeposition, Voltage: 2.8, Duration: 180, Precursor solution: CuCl2·2 H2O, CrCl3·6 H2O, NiCl2·6 H2O, FeCl2·4 H2O, NH4Cl, C6H5Na3O7·2 H2O, NaH2PO2·H2O, H2BO3",N/A,None,Single Solid Solution
1399,10.1016-j.jmrt.2023.08.233.txt,10.1016-j.jmrt.2023.08.233.txt,CoCrFeMnNi,5,FCC + FCC + Al2O3 + Not specified + Mn(CrMn)O4,experimental,"Mechanical Alloying (MA) and Spark Plasma Sintering (SPS), Base matrix: Co, Cr, Fe, Mn, Ni powders (>99.5 wt%, <48 μm), Reinforcement: Al2O3 powders (20-30 nm, 99.8 wt%), Blending: Matrix powder and Al2O3 nano powders (2.5 wt%, 5 wt%, 7.5 wt%), Mechanical alloying: {'equipment': 'QM-QX2 omnidirectional planetary ball mill', 'ball_to_powder_weight_ratio': '10:1', 'process_control_agent': '2.5 wt% absolute ethanol', 'conditions': '300 rpm for 40 hours under high purity argon atmosphere'}, Spark plasma sintering: {'equipment': 'LABOX-300', 'conditions': '1000 °C under 30 MPa for 10 minutes in vacuum', 'infrared_thermometer': 'Used to determine sintering temperature', 'sample_dimensions': 'Φ30 mm × 7 mm'}",N/A,None,Mixed Solution
1400,10.1016-j.ijrmhm.2023.106201.txt,10.1016-j.ijrmhm.2023.106201.txt,NbMoTaW,1,BCC,experimental,"ball milling and spark plasma sintering, Ball milling: {'duration': '6 hours', 'temperature': 'room temperature', 'atmosphere': 'argon', 'ball_to_powder_ratio': 4}, Sps: {'temperature': 1700, 'time': '10 minutes', 'heating_rate': 100}",N/A,None,Single Solid Solution
1400,10.1016-j.ijrmhm.2023.106201.txt,10.1016-j.ijrmhm.2023.106201.txt,NbMoTaWZrO2,2,BCC + ZrO2,experimental,"ball milling and spark plasma sintering, Ball milling: {'duration': '6 hours', 'temperature': 'room temperature', 'atmosphere': 'argon', 'ball_to_powder_ratio': 4}, Sps: {'temperature': 1700, 'time': '10 minutes', 'heating_rate': 100}",N/A,None,Mixed Solution
1401,10.1016-j.jallcom.2022.164338.txt,10.1016-j.jallcom.2022.164338.txt,AlCoCrFeNiTi,3,"FCC + FCC L12 (Intermetallic) + Ni3(Co,Cr,Fe,Ti,Al)",experimental,"arc melting, Constituent metals: pure (>99.5%) Ni, Co, Cr, Fe, Ti, and Al, Atmosphere: argon, Casting: into a copper mold with dimensions of 50 mm × 10 mm × 5 mm, Remelting: each sample was remelted four times, Homogenization: 2 hours at 1200 °C, followed by water quenching, Cold rolling: to 2.0 mm thickness, with a 60% thickness reduction",N/A,Partially ordered L12 phase,Mixed Solution
1402,10.1016-j.matdes.2022.110798.txt,10.1016-j.matdes.2022.110798.txt,TiHfNbVZrN,1,FCC,Experimental,"Hybrid PVD (DC and HiPIMS magnetron sputtering), Substrate temperature: 450, Base pressure: < 0.3 mPa, Total pressure during deposition: ~0.5 Pa, N2/(n2 + ar) flow ratio: ~0.18, Target-to-substrate distance: 18, Targets: ['Al target (HiPIMS)', 'TiHfNbVZr (DC)'], Hipims pulse length: 100, Pulsing frequency: 200 to 600 Hz, Hipims power: adjusted to maintain target current density of 0.51–0.57 A/cm2, Substrate bias: pulsed bias of -60 V synchronized with Al-HiPIMS pulses, Deposition time: 43 to 60 min, Film thickness: ~3 μm",N/A,No partial ordering or oxidation considered,Single Solid Solution
1402,10.1016-j.matdes.2022.110798.txt,10.1016-j.matdes.2022.110798.txt,TiHfNbVZrTaN,1,FCC,Experimental,"Hybrid PVD (DC and HiPIMS magnetron sputtering), Substrate temperature: 450, Base pressure: < 0.3 mPa, Total pressure during deposition: ~0.5 Pa, N2/(n2 + ar) flow ratio: ~0.18, Target-to-substrate distance: 18, Targets: ['Al target (HiPIMS)', 'TiHfNbVZrTa (DC)'], Hipims pulse length: 100, Pulsing frequency: 200 to 600 Hz, Hipims power: adjusted to maintain target current density of 0.51–0.57 A/cm2, Substrate bias: pulsed bias of -60 V synchronized with Al-HiPIMS pulses, Deposition time: 43 to 60 min, Film thickness: ~3 μm",N/A,No partial ordering or oxidation considered,Single Solid Solution
1402,10.1016-j.matdes.2022.110798.txt,10.1016-j.matdes.2022.110798.txt,TiHfNbVZrAlN,1,FCC,Experimental,"Hybrid PVD (DC and HiPIMS magnetron sputtering), Substrate temperature: 450, Base pressure: < 0.3 mPa, Total pressure during deposition: ~0.5 Pa, N2/(n2 + ar) flow ratio: ~0.18, Target-to-substrate distance: 18, Targets: ['Al target (HiPIMS)', 'TiHfNbVZr (DC)'], Hipims pulse length: 100, Pulsing frequency: 200 to 600 Hz, Hipims power: adjusted to maintain target current density of 0.51–0.57 A/cm2, Substrate bias: pulsed bias of -60 V synchronized with Al-HiPIMS pulses, Deposition time: 43 to 60 min, Film thickness: ~3 μm",N/A,No partial ordering or oxidation considered,Single Solid Solution
1402,10.1016-j.matdes.2022.110798.txt,10.1016-j.matdes.2022.110798.txt,TiHfNbVZrTaAlN,1,FCC,Experimental,"Hybrid PVD (DC and HiPIMS magnetron sputtering), Substrate temperature: 450, Base pressure: < 0.3 mPa, Total pressure during deposition: ~0.5 Pa, N2/(n2 + ar) flow ratio: ~0.18, Target-to-substrate distance: 18, Targets: ['Al target (HiPIMS)', 'TiHfNbVZrTa (DC)'], Hipims pulse length: 100, Pulsing frequency: 200 to 600 Hz, Hipims power: adjusted to maintain target current density of 0.51–0.57 A/cm2, Substrate bias: pulsed bias of -60 V synchronized with Al-HiPIMS pulses, Deposition time: 43 to 60 min, Film thickness: ~3 μm",N/A,No partial ordering or oxidation considered,Single Solid Solution
1402,10.1016-j.matdes.2022.110798.txt,10.1016-j.matdes.2022.110798.txt,TiVZrNbHfAlN,1,FCC,Experimental,"Hybrid PVD (DC and HiPIMS magnetron sputtering), Substrate temperature: 450, Base pressure: < 0.3 mPa, Total pressure during deposition: ~0.5 Pa, N2/(n2 + ar) flow ratio: ~0.18, Target-to-substrate distance: 18, Targets: ['Al target (HiPIMS)', 'TiVZrNbHf (DC)'], Hipims pulse length: 100, Pulsing frequency: 200 to 600 Hz, Hipims power: adjusted to maintain target current density of 0.51–0.57 A/cm2, Substrate bias: pulsed bias of -60 V synchronized with Al-HiPIMS pulses, Deposition time: 43 to 60 min, Film thickness: ~3 μm",N/A,No partial ordering or oxidation considered,Single Solid Solution
1402,10.1016-j.matdes.2022.110798.txt,10.1016-j.matdes.2022.110798.txt,TiVZrNbHfTaAlN,1,FCC,Experimental,"Hybrid PVD (DC and HiPIMS magnetron sputtering), Substrate temperature: 450, Base pressure: < 0.3 mPa, Total pressure during deposition: ~0.5 Pa, N2/(n2 + ar) flow ratio: ~0.18, Target-to-substrate distance: 18, Targets: ['Al target (HiPIMS)', 'TiVZrNbHfTa (DC)'], Hipims pulse length: 100, Pulsing frequency: 200 to 600 Hz, Hipims power: adjusted to maintain target current density of 0.51–0.57 A/cm2, Substrate bias: pulsed bias of -60 V synchronized with Al-HiPIMS pulses, Deposition time: 43 to 60 min, Film thickness: ~3 μm",N/A,No partial ordering or oxidation considered,Single Solid Solution
1402,10.1016-j.matdes.2022.110798.txt,10.1016-j.matdes.2022.110798.txt,TiHfNbVZrAlN,1,FCC,Experimental,"HybridPVD (DC and HiPIMS magnetron sputtering), Substrate temperature: 450, Base pressure: < 0.3 mPa, Total pressure during deposition: ~0.5 Pa, N2/(n2 + ar) flow ratio: ~0.18, Target-to-substrate distance: 18, Targets: ['Al target (HiPIMS)', 'TiHfNbVZr (DC)'], Hipims pulse length: 100, Pulsing frequency: 200 to 600 Hz, Hipims power: adjusted to maintain target current density of 0.51–0.57 A/cm2, Substrate bias: pulsed bias of -60 V synchronized with Al-HiPIMS pulses, Deposition time: 43 to 60 min, Film thickness: ~3 μm",N/A,No partial ordering or oxidation considered,Single Solid Solution
1402,10.1016-j.matdes.2022.110798.txt,10.1016-j.matdes.2022.110798.txt,TiHfNbVZrAlN,1,FCC,Experimental,"Hybrid PVD (DC and HiPIMS magnetron sputtering), Substrate temperature: 450, Base pressure: < 0.3 mPa, Total pressure during deposition: ~0.5 Pa, N2/(n2 + ar) flow ratio: ~0.18, Target-to-substrate distance: 18, Targets: ['Al target (HiPIMS)', 'TiHfNbVZr (DC)'], Hipims pulse length: 100, Pulsing frequency: 200 to 600 Hz, Hipims power: adjusted to maintain target current density of 0.51–0.57 A/cm2, Substrate bias: pulsed bias of -60 V synchronized with Al-HiPIMS pulses, Deposition time: 43 to 60 min, Film thickness: ~3 μm",N/A,No partial ordering or oxidation considered,Single Solid Solution
1402,10.1016-j.matdes.2022.110798.txt,10.1016-j.matdes.2022.110798.txt,TiHfNbVZrTaAlN,1,FCC,Experimental,"Hybrid PVD (DC and HiPIMS magnetron sputtering), Substrate temperature: 450, Base pressure: < 0.3 mPa, Total pressure during deposition: ~0.5 Pa, N2/(n2 + ar) flow ratio: ~0.18, Target-to-substrate distance: 18, Targets: ['Al target (HiPIMS)', 'TiHfNbVZrTa (DC)'], Hipims pulse length: 100, Pulsing frequency: 200 to 600 Hz, Hipims power: adjusted to maintain target current density of 0.51–0.57 A/cm2, Substrate bias: pulsed bias of -60 V synchronized with Al-HiPIMS pulses, Deposition time: 43 to 60 min, Film thickness: ~3 μm",N/A,No partial ordering or oxidation considered,Single Solid Solution
1402,10.1016-j.matdes.2022.110798.txt,10.1016-j.matdes.2022.110798.txt,TiHfNbVZrTaAlN,1,FCC,Experimental,"Hybrid PVD (DC and HiPIMS magnetron sputtering), Substrate temperature: 450, Base pressure: < 0.3 mPa, Total pressure during deposition: ~0.5 Pa, N2/(n2 + ar) flow ratio: ~0.18, Target-to-substrate distance: 18, Targets: ['Al target (HiPIMS)', 'TiHfNbVZrTa (DC)'], Hipims pulse length: 100, Pulsing frequency: 200 to 600 Hz, Hipims power: adjusted to maintain target current density of 0.51–0.57 A/cm2, Substrate bias: pulsed bias of -60 V synchronized with Al-HiPIMS pulses, Deposition time: 43 to 60 min, Film thickness: ~3 μm",N/A,No partial ordering or oxidation considered,Single Solid Solution
