Repository: sourish69/MSE643_CourseProject

# MSE643_CourseProject - Phase-Oriented Generative Design of High-Entropy Alloys

**A generative machine-learning pipeline that designs new alloy compositions to order - you specify the crystal phase you want, and the model proposes chemistries that should form it.**

---

## The idea in one paragraph

High-entropy alloys mix five or more principal elements in near-equal proportions, and their configurational entropy unlocks unusual combinations of strength and thermal stability. The problem is scale: the viable composition space runs to millions of candidates, far beyond what anyone can cast and characterize by hand.

File: Datasets/Vladimir_HEA_database.csv (part 28 of 88)
id,Paper,Name,Alloy,Nb of phase,Phase,Experimental or theoretical,Experimental details,Theoretical details,Special conditions,Type of solution
1402,10.1016-j.matdes.2022.110798.txt,10.1016-j.matdes.2022.110798.txt,TiVZrNbHfAlN,1,FCC,Experimental,"Hybrid PVD (DC and HiPIMS magnetron sputtering), Substrate temperature: 450, Base pressure: < 0.3 mPa, Total pressure during deposition: ~0.5 Pa, N2/(n2 + ar) flow ratio: ~0.18, Target-to-substrate distance: 18, Targets: ['Al target (HiPIMS)', 'TiVZrNbHf (DC)'], Hipims pulse length: 100, Pulsing frequency: 200 to 600 Hz, Hipims power: adjusted to maintain target current density of 0.51–0.57 A/cm2, Substrate bias: pulsed bias of -60 V synchronized with Al-HiPIMS pulses, Deposition time: 43 to 60 min, Film thickness: ~3 μm",N/A,No partial ordering or oxidation considered,Single Solid Solution
1402,10.1016-j.matdes.2022.110798.txt,10.1016-j.matdes.2022.110798.txt,TiVZrNbHfTaAlN,1,FCC,Experimental,"Hybrid PVD (DC and HiPIMS magnetron sputtering), Substrate temperature: 450, Base pressure: < 0.3 mPa, Total pressure during deposition: ~0.5 Pa, N2/(n2 + ar) flow ratio: ~0.18, Target-to-substrate distance: 18, Targets: ['Al target (HiPIMS)', 'TiVZrNbHfTa (DC)'], Hipims pulse length: 100, Pulsing frequency: 200 to 600 Hz, Hipims power: adjusted to maintain target current density of 0.51–0.57 A/cm2, Substrate bias: pulsed bias of -60 V synchronized with Al-HiPIMS pulses, Deposition time: 43 to 60 min, Film thickness: ~3 μm",N/A,No partial ordering or oxidation considered,Single Solid Solution
1403,10.1016-j.matpr.2024.02.017.txt,10.1016-j.matpr.2024.02.017.txt,FeAlZnCrCuMg,1,BCC,experimental,"high energy ball milling, Milling time: 30, Speed: 200, Environment: wet conditions with toluene",N/A,"Partially ordered after 25 hours, fully ordered after 30 hours",Single Solid Solution
1403,10.1016-j.matpr.2024.02.017.txt,10.1016-j.matpr.2024.02.017.txt,CoCrFeNiMn,1,FCC,experimental,"high energy ball milling, Milling time: not specified, Speed: not specified, Environment: not specified",N/A,None,Single Solid Solution
1403,10.1016-j.matpr.2024.02.017.txt,10.1016-j.matpr.2024.02.017.txt,CoCrFeNiCu,1,FCC,experimental,"high energy ball milling, Milling time: not specified, Speed: not specified, Environment: not specified",N/A,None,Single Solid Solution
1403,10.1016-j.matpr.2024.02.017.txt,10.1016-j.matpr.2024.02.017.txt,CoCrFeNiAl,1,FCC,experimental,"high energy ball milling, Milling time: not specified, Speed: not specified, Environment: not specified",N/A,None,Single Solid Solution
1403,10.1016-j.matpr.2024.02.017.txt,10.1016-j.matpr.2024.02.017.txt,CoCrFeNiTi,1,FCC,experimental,"high energy ball milling, Milling time: not specified, Speed: not specified, Environment: not specified",N/A,None,Single Solid Solution
1403,10.1016-j.matpr.2024.02.017.txt,10.1016-j.matpr.2024.02.017.txt,WNbMoVTa,1,BCC,experimental,"high energy ball milling, Milling time: not specified, Speed: not specified, Environment: not specified",N/A,None,Single Solid Solution
1403,10.1016-j.matpr.2024.02.017.txt,10.1016-j.matpr.2024.02.017.txt,Cu0.75NiCoFeCrAl0.25,1,FCC,experimental,"high energy ball milling, Milling time: not specified, Speed: not specified, Environment: not specified",N/A,None,Single Solid Solution
1403,10.1016-j.matpr.2024.02.017.txt,10.1016-j.matpr.2024.02.017.txt,Cu0.5NiCoFeAl0.5Cr,1,FCC,experimental,"high energy ball milling, Milling time: not specified, Speed: not specified, Environment: not specified",N/A,None,Single Solid Solution
1403,10.1016-j.matpr.2024.02.017.txt,10.1016-j.matpr.2024.02.017.txt,Cu0.5NiCoCrAl0.5Fe2,1,FCC,experimental,"high energy ball milling, Milling time: not specified, Speed: not specified, Environment: not specified",N/A,None,Single Solid Solution
1403,10.1016-j.matpr.2024.02.017.txt,10.1016-j.matpr.2024.02.017.txt,Cu0.5NiCoCrAl0.5Fe3,1,FCC,experimental,"high energy ball milling, Milling time: not specified, Speed: not specified, Environment: not specified",N/A,None,Single Solid Solution
1403,10.1016-j.matpr.2024.02.017.txt,10.1016-j.matpr.2024.02.017.txt,Cu0.5NiCoCrAl0.5Fe3.5,1,FCC,experimental,"high energy ball milling, Milling time: not specified, Speed: not specified, Environment: not specified",N/A,None,Single Solid Solution
1403,10.1016-j.matpr.2024.02.017.txt,10.1016-j.matpr.2024.02.017.txt,Al0.5CoCrCuFeNiTix,2,BCC + FCC,experimental,"high energy ball milling, Milling time: not specified, Speed: not specified, Environment: not specified",N/A,Partially ordered multiphase structure,Mixed Solution
1404,10.1016-j.surfcoat.2022.128884.txt,10.1016-j.surfcoat.2022.128884.txt,TiNbZrMoV,3,amorphous + solid solution (FCC or BCC) + Fe(VO4),experimental,"magnetron sputtering, Sputtering power: 200, Deposition time: 135, Chamber pressure: 0.5, Argon flux: 51, Substrate temperature: 300, Bias: No bias",N/A,Initial state before oxidation,Mixed Solution
1406,10.1016-j.matlet.2022.133394.txt,10.1016-j.matlet.2022.133394.txt,Cr6Fe9TiNi10W,2,FCC + Not specified,experimental,"selective laser melting (SLM), Laser power: 320, Scanning speed: 2000, Layer thickness: 70, Scanning angle: 67, Scanning space: 70, Atmosphere: inert (Ar)",N/A,No partial ordering or high entropy intermetallic phase identified,Mixed Solution
1406,10.1016-j.matlet.2022.133394.txt,10.1016-j.matlet.2022.133394.txt,Cr4Fe9TiNi6W,2,FCC + Not specified,experimental,"selective laser melting (SLM), Laser power: 320, Scanning speed: 2000, Layer thickness: 70, Scanning angle: 67, Scanning space: 70, Atmosphere: inert (Ar)",N/A,No partial ordering or high entropy intermetallic phase identified,Mixed Solution
1407,10.1016-j.mtcomm.2022.104079.txt,10.1016-j.mtcomm.2022.104079.txt,AlCoCrFeNi,1,FCC,experimental,"vacuum arc remelting (VAR), Temperature: 1100, Time: 1 hour, Additional processing: rolled into plates at room temperature with 80% thickness reduction and recrystallized at 900 °C for 1 hour",N/A,None,Single Solid Solution
1407,10.1016-j.mtcomm.2022.104079.txt,10.1016-j.mtcomm.2022.104079.txt,AlCoCrFeNi,2,BCC + FCC,experimental,"vacuum arc remelting (VAR), Temperature: 1100, Time: 1 hour, Additional processing: rolled into plates at room temperature with 80% thickness reduction and recrystallized at 900 °C for 1 hour",N/A,None,Mixed Solution
1407,10.1016-j.mtcomm.2022.104079.txt,10.1016-j.mtcomm.2022.104079.txt,AlCoCrFeNi,2,BCC + FCC,experimental,"vacuum arc remelting (VAR), Temperature: 1100, Time: 1 hour, Additional processing: rolled into plates at room temperature with 80% thickness reduction and recrystallized at 900 °C for 1 hour",N/A,None,Mixed Solution
1408,10.1016-j.surfcoat.2023.129692.txt,10.1016-j.surfcoat.2023.129692.txt,AlTiCrZrNbN,1,FCC,experimental,"arc ion plating, Base pressure: 0.005, Working gases: ['argon', 'nitrogen'], Substrate biases: [0, -50, -100, -150, -200], Deposition equipment: Model AS700DTX, Ultimate vacuum degree: 0.0003, Sample chamber parameters: Ф900mm × 1200mm, Target composition: AlTiCrZrNb with atomic ratios of 7:5:5:5:5, Substrate cleaning: acetone and ethanol solutions for 20 minutes",N/A,None,Single Solid Solution
1409,10.1016-j.msea.2023.144779.txt,10.1016-j.msea.2023.144779.txt,AlTiVCrCu,3,BCC + FCC + HCP,experimental,"vacuum arc melting, Temperature: 1273, Time: 24 hours",N/A,None,Mixed Solution
1411,10.1016-j.cap.2019.09.019.txt,10.1016-j.cap.2019.09.019.txt,Fe26.7Ni26.7Ga15.6Mn20Si11,1,BCC,experimental,"arc melting with suction casting, Atmosphere: high-purity (>99.9%) argon, Cooling: suction casting into a cylindrical copper mold (length: 30 mm, diameter: 2 mm), Repetitions: at least four times to ensure homogeneity",N/A,None,Single Solid Solution
1413,10.1016-j.scriptamat.2020.05.049.txt,10.1016-j.scriptamat.2020.05.049.txt,CrFeCoNiCu,1,single-phase solid solution,experimental,"arc melting, Temperature: not specified, Time: not specified",N/A,Minor intermetallic compounds form upon prolonged annealing,Intermetallic
1413,10.1016-j.scriptamat.2020.05.049.txt,10.1016-j.scriptamat.2020.05.049.txt,CrMnFeCoNi,1,single-phase solid solution,experimental,"arc melting, Temperature: not specified, Time: not specified",N/A,Intermetallic compounds form upon prolonged thermal exposure,Intermetallic
1413,10.1016-j.scriptamat.2020.05.049.txt,10.1016-j.scriptamat.2020.05.049.txt,Al0.3CrFeCoNi,1,single-phase solid solution,experimental,"arc melting, Temperature: not specified, Time: not specified",N/A,Slight reduction in atomic size difference due to Al,Intermetallic
1413,10.1016-j.scriptamat.2020.05.049.txt,10.1016-j.scriptamat.2020.05.049.txt,Ti0.5CrFeCoNi,1,single-phase solid solution,experimental,"arc melting, Temperature: not specified, Time: not specified",N/A,Transforms into a multiphase alloy with prolonged annealing,Intermetallic
1413,10.1016-j.scriptamat.2020.05.049.txt,10.1016-j.scriptamat.2020.05.049.txt,MoNbTaW,1,BCC,experimental,"arc melting, Temperature: not specified, Time: not specified",N/A,Metastable solid solution,Single Solid Solution
1413,10.1016-j.scriptamat.2020.05.049.txt,10.1016-j.scriptamat.2020.05.049.txt,HfNbTaTiZr,1,BCC,experimental,"arc melting, Temperature: not specified, Time: not specified",N/A,Transforms into two coexisting BCC phases after severe cold-work and long-time annealing,Mixed Solution
1413,10.1016-j.scriptamat.2020.05.049.txt,10.1016-j.scriptamat.2020.05.049.txt,AlNbTaAgAu,1,single-phase solid solution,experimental,"arc melting, Temperature: not specified, Time: not specified",N/A,"Lowest atomic size difference, favorable SPSS formation",Intermetallic
1413,10.1016-j.scriptamat.2020.05.049.txt,10.1016-j.scriptamat.2020.05.049.txt,AlCrFeCoNi,1,single-phase solid solution,experimental,"arc melting, Temperature: not specified, Time: not specified",N/A,"Small atomic size difference, metastable",Intermetallic
1413,10.1016-j.scriptamat.2020.05.049.txt,10.1016-j.scriptamat.2020.05.049.txt,CrFeCoNi,1,single-phase solid solution,experimental,"arc melting, Temperature: not specified, Time: not specified",N/A,Intermetallic compounds form upon prolonged annealing,Intermetallic
1414,10.1016-j.surfcoat.2023.129910.txt,10.1016-j.surfcoat.2023.129910.txt,FeNiCoCr,1,FCC,Experimental,"laser cladding, Laser: TruDiode 3006 (TRUMPF, Germany) with a 3000 W fiber laser (wavelength: 1070 nm), Process parameters: selected based on optimization tests, Protective gas: high purity argon, Focal spot position: 5 mm from the sample surface",N/A,None,Single Solid Solution
1414,10.1016-j.surfcoat.2023.129910.txt,10.1016-j.surfcoat.2023.129910.txt,FeNiCoCrTiC,3,FCC + NaCl-type + TiC,Experimental,"laser cladding, Laser: TruDiode 3006 (TRUMPF, Germany) with a 3000 W fiber laser (wavelength: 1070 nm), Process parameters: selected based on optimization tests, Protective gas: high purity argon, Focal spot position: 5 mm from the sample surface, Tic addition: direct addition of TiC particles",N/A,Large clusters of TiC,Mixed Solution
1414,10.1016-j.surfcoat.2023.129910.txt,10.1016-j.surfcoat.2023.129910.txt,FeNiCoCrTiC,3,FCC + NaCl-type + TiC,Experimental,"laser cladding, Laser: TruDiode 3006 (TRUMPF, Germany) with a 3000 W fiber laser (wavelength: 1070 nm), Process parameters: selected based on optimization tests, Protective gas: high purity argon, Focal spot position: 5 mm from the sample surface, Tic addition: in-situ synthesis of TiC particles",N/A,Tiny and scattered TiC particles,Mixed Solution
1415,10.1016-j.triboint.2023.109160.txt,10.1016-j.triboint.2023.109160.txt,CoCrNbNi2,2,FCC + Ni3Nb,experimental,"directed energy deposition (DED), Machine: five-axis additive and subtractive hybrid CNC machine tool (SVW80C–3D), Laser: YAG laser (YLS-2000) with a spot diameter of 3 mm, Carrier gas: nitrogen, Protective gas: nitrogen, Sample size: 10 * 30 * 8 mm",N/A,No partial ordering or initial state before oxidation considered,Mixed Solution
1416,10.1016-j.jallcom.2020.156004.txt,10.1016-j.jallcom.2020.156004.txt,HfTaTiVZr,1,BCC,experimental,"vacuum arc melting, Purity: 99.99%, Temperature: above 2000°C, Time: multiple flips and re-melting cycles",N/A,None,Single Solid Solution
1416,10.1016-j.jallcom.2020.156004.txt,10.1016-j.jallcom.2020.156004.txt,TaTiVWZr,1,BCC,experimental,"vacuum arc melting, Purity: 99.99%, Temperature: above 2000°C, Time: multiple flips and re-melting cycles",N/A,None,Mixed Solution
1418,10.1016-j.ijplas.2024.103884.txt,10.1016-j.ijplas.2024.103884.txt,Ti1.5Nb1Ta0.5Zr1Mo0.5,1,BCC,experimental,"additive manufacturing (L-PBF), Scan speed: 1700, Laser power: 240",N/A,None,Single Solid Solution
1418,10.1016-j.ijplas.2024.103884.txt,10.1016-j.ijplas.2024.103884.txt,NbMoTaWO,1,BCC,experimental,"arc melting, Temperature: 2500, Time: 15 minutes",N/A,None,Single Solid Solution
1418,10.1016-j.ijplas.2024.103884.txt,10.1016-j.ijplas.2024.103884.txt,NbTaTiV,1,BCC,experimental,"arc melting, Temperature: 2300, Time: 20 minutes",N/A,None,Single Solid Solution
1418,10.1016-j.ijplas.2024.103884.txt,10.1016-j.ijplas.2024.103884.txt,TiNbTaZrMo,1,BCC,experimental,"arc melting, Temperature: 2400, Time: 25 minutes",N/A,None,Single Solid Solution
1418,10.1016-j.ijplas.2024.103884.txt,10.1016-j.ijplas.2024.103884.txt,CrMoNbV,1,BCC,experimental,"arc melting, Temperature: 2200, Time: 20 minutes",N/A,None,Single Solid Solution
1418,10.1016-j.ijplas.2024.103884.txt,10.1016-j.ijplas.2024.103884.txt,NbTaTiVZr,1,BCC,experimental,"arc melting, Temperature: 2350, Time: 22 minutes",N/A,None,Single Solid Solution
1419,10.1016-j.corsci.2022.110804.txt,10.1016-j.corsci.2022.110804.txt,FeCoNiAlCrB,2,BCC A2 B2 + Not specified,Experimental,"High energy ball milling assisted spark plasma sintering (SPS), Temperature: 1000, Time: Varies (6 h, 12 h, 24 h, 48 h for oxidation study)",N/A,Partially ordered structure due to high entropy effect,Mixed Solution
1419,10.1016-j.corsci.2022.110804.txt,10.1016-j.corsci.2022.110804.txt,FeCoNiAlCrBY0.1,3,BCC A2 B2 + Not specified + Not specified Spinel,Experimental,"High energy ball milling assisted spark plasma sintering (SPS), Temperature: 1000, Time: Varies (6 h, 12 h, 24 h, 48 h for oxidation study)",N/A,Partially ordered structure due to high entropy effect,Mixed Solution
1421,10.1016-j.jallcom.2023.170216.txt,10.1016-j.jallcom.2023.170216.txt,CrFeNi,3,BCC + FCC + cI2-W type,Experimental,"vacuum arc melting, Temperature: 1150, Time: 2 hours, Atmosphere: argon, Cooling method: water quenching",N/A,None,Mixed Solution
1421,10.1016-j.jallcom.2023.170216.txt,10.1016-j.jallcom.2023.170216.txt,Fe3CrNi,1,FCC,Experimental,"vacuum arc melting, Temperature: 1150, Time: 2 hours, Atmosphere: argon, Cooling method: water quenching",N/A,None,Single Solid Solution
1422,10.1016-j.corsci.2022.110890.txt,10.1016-j.corsci.2022.110890.txt,AlCrNbTi,1,BCC,experimental,"arc melting, Elements: high-pure elements (purity > 99.9%), Atmosphere: titanium-gettered atmosphere of high-purity Ar (99.999% vol%), Process: each button of the alloys was flipped over and re-melted five times",N/A,Partially ordered structure in Ti40(AlCrNb)60,Mixed Solution
1422,10.1016-j.corsci.2022.110890.txt,10.1016-j.corsci.2022.110890.txt,TiNbVAl,1,BCC,experimental,not explicitly stated,N/A,None,Single Solid Solution
1422,10.1016-j.corsci.2022.110890.txt,10.1016-j.corsci.2022.110890.txt,Ti-6Al-4V,2,BCC + HCP,experimental,not explicitly stated,N/A,None,Mixed Solution
1422,10.1016-j.corsci.2022.110890.txt,10.1016-j.corsci.2022.110890.txt,AlCrVNbTi,1,BCC,experimental,not explicitly stated,N/A,Partially ordered structure,Mixed Solution
1422,10.1016-j.corsci.2022.110890.txt,10.1016-j.corsci.2022.110890.txt,AlNbTiVZr,1,BCC,experimental,not explicitly stated,N/A,None,Single Solid Solution
1422,10.1016-j.corsci.2022.110890.txt,10.1016-j.corsci.2022.110890.txt,AlCrNbTiZr,1,BCC,experimental,not explicitly stated,N/A,None,Single Solid Solution
1422,10.1016-j.corsci.2022.110890.txt,10.1016-j.corsci.2022.110890.txt,AlCrCoFeNi,1,FCC,experimental,not explicitly stated,N/A,None,Single Solid Solution
1422,10.1016-j.corsci.2022.110890.txt,10.1016-j.corsci.2022.110890.txt,AlCrCoFeNi,1,FCC,experimental,not explicitly stated,N/A,None,Single Solid Solution
1422,10.1016-j.corsci.2022.110890.txt,10.1016-j.corsci.2022.110890.txt,Ti3Al,1,HCP (Intermetallic),experimental,not explicitly stated,N/A,Partially ordered structure,Single Solid Solution
1422,10.1016-j.corsci.2022.110890.txt,10.1016-j.corsci.2022.110890.txt,Cr2Nb,1,HCP (Intermetallic),experimental,not explicitly stated,N/A,Partially ordered structure,Single Solid Solution
1422,10.1016-j.corsci.2022.110890.txt,10.1016-j.corsci.2022.110890.txt,TiN,1,FCC (Intermetallic),experimental,not explicitly stated,N/A,Partially ordered structure,Single Solid Solution
1422,10.1016-j.corsci.2022.110890.txt,10.1016-j.corsci.2022.110890.txt,Al2O3,1,trigonal,experimental,not explicitly stated,N/A,None,Intermetallic
1423,10.1016-j.jallcom.2022.168090.txt,10.1016-j.jallcom.2022.168090.txt,FeCoCrNiMn,1,FCC,experimental,"arc melting, Temperature: 1100, Time: 6 hours, Cooling: cooled in a muffle furnace",N/A,None,Single Solid Solution
1423,10.1016-j.jallcom.2022.168090.txt,10.1016-j.jallcom.2022.168090.txt,FeCoCrNiMnSi_0.1,1,FCC,experimental,"arc melting, Temperature: 1100, Time: 6 hours, Cooling: cooled in a muffle furnace",N/A,None,Single Solid Solution
1423,10.1016-j.jallcom.2022.168090.txt,10.1016-j.jallcom.2022.168090.txt,FeCoCrNiMnSi_0.2,3,FCC + σ phase + Cr-Si-rich σ phase,experimental,"arc melting, Temperature: 1100, Time: 6 hours, Cooling: cooled in a muffle furnace",N/A,Potential σ phase precipitation,Mixed Solution
1423,10.1016-j.jallcom.2022.168090.txt,10.1016-j.jallcom.2022.168090.txt,FeCoCrNiMn,1,FCC,experimental,"arc melting, Temperature: 1100, Time: 6 hours, Cooling: cooled in a muffle furnace",N/A,None,Single Solid Solution
1425,10.1016-j.jmrt.2024.01.144.txt,10.1016-j.jmrt.2024.01.144.txt,AlCoCrFeNi,4,BCC + BCC B2 + FCC + Al2O3,experimental,"hot press sintering, Temperature: 1000, Time: 2 hours, Pressure: 50",N/A,None,Mixed Solution
1426,10.1016-j.mtcomm.2023.107962.txt,10.1016-j.mtcomm.2023.107962.txt,CoCrFeNiMn,2,FCC + Cr23C6,experimental,"mechanical ball milling and vacuum hot-pressure sintering, Ball milling: {'ball_to_material_ratio': 20, 'rotational_speed': 300, 'time': '11 hours'}, Sintering: {'temperature': 1000, 'heating_rate': 10, 'pressure': 35, 'time': '1 hour'}",N/A,None,Mixed Solution
1427,10.1016-j.est.2023.109131.txt,10.1016-j.est.2023.109131.txt,NbTiVZr,2,BCC + HCP,combination,"arc melting, electrochemical dealloying, Temperature: Not specified, Time: 40-45 seconds per melt, remelted 5 times, Dealloying: 5% aqueous solution of nitric acid for 24 hours","Thermo-Calc software, TCHEA database, Enthalpy of mixing: Calculated for binary combinations of Nb, Ti, V, Zr, and Y",Yttrium segregation to interdendritic regions,Mixed Solution
1428,10.1016-j.jallcom.2023.171907.txt,10.1016-j.jallcom.2023.171907.txt,CoCrNiSi0.2,2,FCC + HCP,experimental,"vacuum induction melting, Temperature: 1600, Time: 24 hours, Cooling method: water quenching",N/A,HCP phase forms during deformation due to low stacking fault energy,Mixed Solution
1428,10.1016-j.jallcom.2023.171907.txt,10.1016-j.jallcom.2023.171907.txt,CoCrFeNi,1,FCC,experimental,"arc melting, Temperature: 1550, Time: multiple remelting cycles",N/A,None,Single Solid Solution
1428,10.1016-j.jallcom.2023.171907.txt,10.1016-j.jallcom.2023.171907.txt,CrFeNi,1,FCC,experimental,"arc melting, Temperature: 1550, Time: multiple remelting cycles",N/A,None,Single Solid Solution
1428,10.1016-j.jallcom.2023.171907.txt,10.1016-j.jallcom.2023.171907.txt,Al0.1CoCrFeNi,1,FCC,experimental,"arc melting, Temperature: 1550, Time: multiple remelting cycles",N/A,None,Single Solid Solution
1428,10.1016-j.jallcom.2023.171907.txt,10.1016-j.jallcom.2023.171907.txt,Cr26Mn20Fe20Co20Ni14,1,FCC,experimental,"arc melting, Temperature: 1550, Time: multiple remelting cycles",N/A,None,Single Solid Solution
1428,10.1016-j.jallcom.2023.171907.txt,10.1016-j.jallcom.2023.171907.txt,CoCrNiMo0.2,1,FCC,experimental,"arc melting, Temperature: 1550, Time: multiple remelting cycles",N/A,None,Single Solid Solution
1428,10.1016-j.jallcom.2023.171907.txt,10.1016-j.jallcom.2023.171907.txt,CoCrNi,1,FCC,experimental,"arc melting, Temperature: 1550, Time: multiple remelting cycles",N/A,None,Single Solid Solution
1429,10.1016-j.matdes.2021.109553.txt,10.1016-j.matdes.2021.109553.txt,(AlCrTiZrMo)N,1,FCC,experimental,"magnetron sputtering, Substrate: silicon, Target: AlCrTiZrMo, Working pressure: 0.7, Sputtering power: 180, Deposition time: 1.5 hours",N/A,None,Single Solid Solution
1429,10.1016-j.matdes.2021.109553.txt,10.1016-j.matdes.2021.109553.txt,(AlCrTiZrMo)-Si2.3-N,1,FCC,experimental,"magnetron sputtering, Substrate: silicon, Target: AlCrTiZrMo-Si2.3, Working pressure: 0.7, Sputtering power: 180, Deposition time: 1.5 hours",N/A,None,Mixed Solution
1429,10.1016-j.matdes.2021.109553.txt,10.1016-j.matdes.2021.109553.txt,(AlCrTiZrMo)-Si4.5-N,1,nanocrystalline and amorphous,experimental,"magnetron sputtering, Substrate: silicon, Target: AlCrTiZrMo-Si4.5, Working pressure: 0.7, Sputtering power: 180, Deposition time: 1.5 hours",N/A,None,Amorphous
1429,10.1016-j.matdes.2021.109553.txt,10.1016-j.matdes.2021.109553.txt,(AlCrTiZrMo)-Si5.9-N,1,amorphous,experimental,"magnetron sputtering, Substrate: silicon, Target: AlCrTiZrMo-Si5.9, Working pressure: 0.7, Sputtering power: 180, Deposition time: 1.5 hours",N/A,None,Amorphous
1429,10.1016-j.matdes.2021.109553.txt,10.1016-j.matdes.2021.109553.txt,(AlCrTiZrMo)-Si7.1-N,1,amorphous,experimental,"magnetron sputtering, Substrate: silicon, Target: AlCrTiZrMo-Si7.1, Working pressure: 0.7, Sputtering power: 180, Deposition time: 1.5 hours",N/A,None,Amorphous
1430,10.1016-j.msea.2023.145735.txt,10.1016-j.msea.2023.145735.txt,CoCrFeNi,2,BCC martensite + FCC,experimental,"vacuum induction melting, Homogenization temperature: 1100, Homogenization duration: 6 hours, Cooling method: water-quenching, Hot rolling temperature: 900, Thickness reduction ratio: 78.6, Cooling method after hot rolling: air-quenching",N/A,Microbands with high dislocation density present,Mixed Solution
1431,10.1016-j.jmst.2023.11.063.txt,10.1016-j.jmst.2023.11.063.txt,Not explicitly provided,1,FCC,experimental,"hydrothermal treatment followed by carbonization, Hydrothermal treatment: {'temperature': 'Not specified', 'duration': 'Not specified', 'conditions': 'Metal ions (Fe2+, Co2+, Ni2+, and Cu2+) and 2,5-dihydroxyterephthalic acid'}, Carbonization: {'temperature': 1000, 'duration': 2, 'atmosphere': 'H2/Ar'}",N/A,None,Single Solid Solution
1432,10.1016-j.jallcom.2020.156883.txt,10.1016-j.jallcom.2020.156883.txt,CoCrFeMn,2,FCC + HCP martensite,experimental,"smelting in a vacuum medium frequency induction furnace, Cooling method: furnace cooling under argon gas protection atmosphere",N/A,None,Mixed Solution
1433,10.1016-j.jallcom.2022.163665.txt,10.1016-j.jallcom.2022.163665.txt,AlCeCoCuFeNi,3,BCC + FCC + Cu-rich nano-precipitates,experimental,"arc melting, Temperature: Not explicitly stated, Time: Not explicitly stated",N/A,None,Mixed Solution
1433,10.1016-j.jallcom.2022.163665.txt,10.1016-j.jallcom.2022.163665.txt,AlCeCoCuFeNi,3,BCC + FCC + Cu-rich nano-precipitates,experimental,"arc melting, Temperature: Not explicitly stated, Time: Not explicitly stated",N/A,None,Mixed Solution
1433,10.1016-j.jallcom.2022.163665.txt,10.1016-j.jallcom.2022.163665.txt,AlCeCoCuFeNi,3,BCC + FCC + Cu-rich nano-precipitates,experimental,"arc melting, Temperature: Not explicitly stated, Time: Not explicitly stated",N/A,None,Mixed Solution
1433,10.1016-j.jallcom.2022.163665.txt,10.1016-j.jallcom.2022.163665.txt,AlCeCoCuFeNi,3,BCC + FCC + Cu-rich nano-precipitates,experimental,"arc melting, Temperature: Not explicitly stated, Time: Not explicitly stated",N/A,None,Mixed Solution
1433,10.1016-j.jallcom.2022.163665.txt,10.1016-j.jallcom.2022.163665.txt,AlCeCoCuFeNi,3,BCC + FCC + Cu-rich nano-precipitates,experimental,"arc melting, Temperature: Not explicitly stated, Time: Not explicitly stated",N/A,None,Mixed Solution
1433,10.1016-j.jallcom.2022.163665.txt,10.1016-j.jallcom.2022.163665.txt,AlCeCoCuFeNi,3,BCC + FCC + Cu-rich nano-precipitates,experimental,"arc melting, Temperature: Not explicitly stated, Time: Not explicitly stated",N/A,None,Mixed Solution
1433,10.1016-j.jallcom.2022.163665.txt,10.1016-j.jallcom.2022.163665.txt,AlCeCoCuFeNi,3,BCC + FCC + Cu-rich nano-precipitates,experimental,"arc melting, Temperature: Not explicitly stated, Time: Not explicitly stated",N/A,None,Mixed Solution
1433,10.1016-j.jallcom.2022.163665.txt,10.1016-j.jallcom.2022.163665.txt,AlCeCoCuFeNi,3,BCC + FCC + Cu-rich nano-precipitates,experimental,"arc melting, Temperature: Not explicitly stated, Time: Not explicitly stated",N/A,None,Mixed Solution
1433,10.1016-j.jallcom.2022.163665.txt,10.1016-j.jallcom.2022.163665.txt,AlCeCoCuFeNi,3,BCC + FCC + Cu-rich nano-precipitates,experimental,"arc melting, Temperature: Not explicitly stated, Time: Not explicitly stated",N/A,None,Mixed Solution
1433,10.1016-j.jallcom.2022.163665.txt,10.1016-j.jallcom.2022.163665.txt,AlCeCoCuFeNi,3,BCC + FCC + Cu-rich nano-precipitates,experimental,"arc melting, Temperature: Not explicitly stated, Time: Not explicitly stated",N/A,None,Mixed Solution
1434,10.1016-j.surfcoat.2023.130346.txt,10.1016-j.surfcoat.2023.130346.txt,LaB6NbNiTaTi,5,BCC + amorphous A2 + nanotwinned (Intermetallic) + orthorhombic + TaB,experimental,"laser cladding, Laser power: 1900, Scanning speed: 15, Spot diameter: 3, Oxygen level: 100",N/A,No post-processing mentioned,Mixed Solution
1435,10.1016-j.jallcom.2019.152943.txt,10.1016-j.jallcom.2019.152943.txt,CoFeNiMnCr,1,FCC,experimental,"arc melting, Temperature: 1200, Time: 24 hours",N/A,None,Single Solid Solution
1435,10.1016-j.jallcom.2019.152943.txt,10.1016-j.jallcom.2019.152943.txt,CoFeNiCr,1,FCC,experimental,"arc melting, Temperature: 1200, Time: 24 hours",N/A,None,Single Solid Solution
1435,10.1016-j.jallcom.2019.152943.txt,10.1016-j.jallcom.2019.152943.txt,CoFeNiMnCr,1,FCC,experimental,"arc melting, Temperature: 1200, Time: 24 hours",N/A,None,Single Solid Solution
1435,10.1016-j.jallcom.2019.152943.txt,10.1016-j.jallcom.2019.152943.txt,CoFeNiCr,1,FCC,experimental,"arc melting, Temperature: 1200, Time: 24 hours",N/A,None,Single Solid Solution
1436,10.1016-j.jallcom.2023.173265.txt,10.1016-j.jallcom.2023.173265.txt,Ti0.5Mo0.5CoNiMnCrx,1,amorphous,experimental,"direct current magnetron sputtering, Sputtering power: 180, Working pressure: 0.7, Duration: 45, Atmosphere: Argon",N/A,No partially ordered structure or high entropy intermetallic identified. Initial state before oxidation.,Amorphous
1437,10.1016-j.jallcom.2020.157610.txt,10.1016-j.jallcom.2020.157610.txt,CoCrFeMnNiTi,3,"FCC + similar to Ni3Ti (Intermetallic) + (Co,Cr,Fe,Mn,Ni)Ti",experimental,"spark plasma sintering (SPS), Temperature: 1000, Time: 30 minutes, Pressure: 40, Atmosphere: Ar",N/A,Precipitation hardening achieved through heat treatment,Mixed Solution
1438,10.1016-j.scriptamat.2021.113808.txt,10.1016-j.scriptamat.2021.113808.txt,CoCrFeMnNi,1,FCC,experimental,"standard synthesis methods (likely arc melting), Temperature: not specified, Time: not specified",N/A,No partially ordered structure or high entropy intermetallic phase indicated,Single Solid Solution
1439,10.1016-j.scriptamat.2019.07.011.txt,10.1016-j.scriptamat.2019.07.011.txt,TiNbTaZrMo,1,BCC,experimental,"arc melting, Temperature: >2000°C, Atmosphere: inert gas (argon)",N/A,None,Single Solid Solution
1440,10.1016-j.matchar.2023.113362.txt,10.1016-j.matchar.2023.113362.txt,CoCrFeNiMn,1,FCC,experimental,"high-frequency vacuum-induction furnace, Temperature: 1200, Time: 12 hours, Additional processing: hot forging at 1100°C, remelting 5 times",N/A,None,Single Solid Solution
1441,10.1016-j.matchemphys.2022.126433.txt,10.1016-j.matchemphys.2022.126433.txt,FeCrCoNiCu,4,BCC + FCC + complex ordered (Intermetallic) + Not explicitly stated,experimental,"Mechanical Alloying and Spark Plasma Sintering, Milling time: 50 hours, Sintering temperature: 750, Pressure: 40",N/A,Partially ordered sigma phase forms during sintering,Mixed Solution
1442,10.1016-j.corsci.2022.110525.txt,10.1016-j.corsci.2022.110525.txt,AlCoCrFeNi2.1,3,BCC + FCC + Cr,experimental,"arc melting, Raw materials: Al, Co, Cr, Fe, and Ni metals with a purity of 99.99 wt%, Furnace: vacuum arc-melting furnace, Remelting: at least 5 times in a hemispherical water-cooled Cu mold, Sample dimensions: 10 × 10 × 3 mm3",N/A,No partial ordering or high entropy intermetallic structure,Mixed Solution
1443,10.1016-j.matlet.2020.127937.txt,10.1016-j.matlet.2020.127937.txt,CoCrFeNi,3,based on Al13Fe4-type and Al13Cr2-type structures (Intermetallic) + based on Al13Fe4-type structure + based on Al5Fe2-type structure,experimental,"solid diffusion welding, Temperature: 640, Duration: 3 hours, Cooling: in furnace, Atmosphere: no atmosphere protection",N/A,Partially ordered structures present,Intermetallic
1444,10.1016-j.ijfatigue.2019.105418.txt,10.1016-j.ijfatigue.2019.105418.txt,CrMnFeCoNi,1,FCC,experimental,"vacuum induction melting and hot rolling, Temperature: 1373, Cooling method: water-quenching",N/A,None,Single Solid Solution
1445,10.1016-j.matchar.2024.113704.txt,10.1016-j.matchar.2024.113704.txt,CoCrFeNi,5,FCC + observed in grain interiors + parallel strip features + spherical-like nanoparticles + uniformly distributed in the deformed matrix,Experimental,"powder metallurgy, Mixing rpm: 200, Mixing duration: 6 hours, Mechanical alloying rpm: 300, Mechanical alloying duration: 60 hours, Hot pressing temperature: 723, Hot extrusion temperature: 1273, Argon protection atmosphere: Yes, Pre twinning treatment: {'cryogenic_forging': 'Yes', 'thickness_reduction': '10%', 'annealing_temperature': 1073, 'annealing_duration': '15 minutes'}, Non twinned annealing: {'temperature': 1423, 'duration': '2 hours'}",N/A,None,Mixed Solution
1446,10.1016-j.matdes.2022.111061.txt,10.1016-j.matdes.2022.111061.txt,(Co1.5FeNi)88.5Ti6Al4R1.5,2,FCC + L12,Experimental,"vacuum arc melting, Atmosphere: high-purity argon, Raw materials purity: above 99.95 wt%, Remelting: at least five times",N/A,Partially ordered L12 phase,Mixed Solution
1446,10.1016-j.matdes.2022.111061.txt,10.1016-j.matdes.2022.111061.txt,(Co1.5FeNi)90Ti6Al4,1,FCC,Experimental,"vacuum arc melting, Atmosphere: high-purity argon, Raw materials purity: above 99.95 wt%, Remelting: at least five times",N/A,None,Single Solid Solution
1447,10.1016-j.matchar.2023.113354.txt,10.1016-j.matchar.2023.113354.txt,CoFeNiCrTi0.4Al0.6,4,BCC + FCC + orthorhombic + tetragonal,experimental,"high-energy ball milling, Ball to powder ratio: 10, Rotation speed: 270, Milling time: 60, Milling medium: tungsten carbide balls and stainless steel vials",N/A,Partially ordered structure,Mixed Solution
1448,10.1016-j.msea.2022.143113.txt,10.1016-j.msea.2022.143113.txt,WMoNbTaV,1,BCC,experimental,"spark plasma sintering, Temperature: 1700, Pressure: 30, Time: 10 minutes, Heating rate: 100",N/A,None,Single Solid Solution
1448,10.1016-j.msea.2022.143113.txt,10.1016-j.msea.2022.143113.txt,WMoNbTaVZrO2,2,BCC + ZrO2,experimental,"spark plasma sintering, Temperature: 1700, Pressure: 30, Time: 10 minutes, Heating rate: 100",N/A,ZrO2 particles are present but not visible in XRD,Single Solid Solution
1449,10.1016-j.surfcoat.2020.126179.txt,10.1016-j.surfcoat.2020.126179.txt,CoCrFeNi,2,FCC + corundum,Experimental,"Electric Current Assistive Sintering (ECAS), Current: 2500, Voltage: 1.2–1.8 V, Pressure: 50, Time: 300, Atmosphere: open atmosphere",N/A,None,Mixed Solution
1449,10.1016-j.surfcoat.2020.126179.txt,10.1016-j.surfcoat.2020.126179.txt,CoCrFeNiAlx,2,BCC + FCC,Experimental,"Electric Current Assistive Sintering (ECAS), Current: 2500, Voltage: 1.2–1.8 V, Pressure: 50, Time: 300, Atmosphere: open atmosphere",N/A,None,Mixed Solution
1449,10.1016-j.surfcoat.2020.126179.txt,10.1016-j.surfcoat.2020.126179.txt,CoCrFeNiAlxTi(x-1),2,BCC + sigma phase (Intermetallic),Experimental,"Electric Current Assistive Sintering (ECAS), Current: 2500, Voltage: 1.2–1.8 V, Pressure: 50, Time: 300, Atmosphere: open atmosphere",N/A,Partially ordered structure (High Entropy Intermetallic),Mixed Solution
1450,10.1016-j.intermet.2020.107050.txt,10.1016-j.intermet.2020.107050.txt,CrCoNi,1,FCC,experimental,"arc melting, Temperature: 1473, Time: 24 hours, Cooling: air cooling, Additional processing: cold rolling and annealing (1073 K, 1 hour)",N/A,None,Single Solid Solution
1450,10.1016-j.intermet.2020.107050.txt,10.1016-j.intermet.2020.107050.txt,CrFeCoNi,1,FCC,experimental,"arc melting, Temperature: 1473, Time: 24 hours, Cooling: air cooling, Additional processing: cold rolling and annealing (1073 K, 1 hour)",N/A,None,Single Solid Solution
1450,10.1016-j.intermet.2020.107050.txt,10.1016-j.intermet.2020.107050.txt,CrMnFeCoNi,1,FCC,experimental,"arc melting, Temperature: 1473, Time: 24 hours, Cooling: air cooling, Additional processing: cold rolling and annealing (1073 K, 1 hour)",N/A,None,Single Solid Solution
1451,10.1016-j.intermet.2022.107682.txt,10.1016-j.intermet.2022.107682.txt,CoCrCuFeNi,1,FCC,experimental,"arc melting, Temperature: not specified, Time: not specified",N/A,No partial ordering or intermetallic phases observed,Mixed Solution
1451,10.1016-j.intermet.2022.107682.txt,10.1016-j.intermet.2022.107682.txt,CoCrCu2FeNi,1,FCC,experimental,"arc melting, Temperature: not specified, Time: not specified",N/A,No partial ordering or intermetallic phases observed,Mixed Solution
1451,10.1016-j.intermet.2022.107682.txt,10.1016-j.intermet.2022.107682.txt,CoCrCu3FeNi,1,FCC,experimental,"arc melting, Temperature: not specified, Time: not specified",N/A,No partial ordering or intermetallic phases observed,Mixed Solution
1452,10.1016-j.intermet.2023.108086.txt,10.1016-j.intermet.2023.108086.txt,(FeCoNiMn0.25Al0.25)75Si13B12,3,BCC + Not specified + amorphous,experimental,"arc melting, Elements: ['Fe', 'Co', 'Ni', 'Mn', 'Al', 'Si', 'B'], Purity: >99.9%, Environment: vacuum arc melting furnace under an argon atmosphere (purity >99.9%), Repeated melting: at least 5 times, Amorphous ribbons preparation: single-roller melt spinner operation with a copper wheel surface velocity of 42 m/s in a high purity argon atmosphere, Thickness of amorphous ribbons: 30–40 μm",N/A,None,Mixed Solution
1453,10.1016-j.actamat.2021.117490.txt,10.1016-j.actamat.2021.117490.txt,CrCoNi,1,FCC,experimental,"arc melting, Temperature: 1150, Time: 5 melts",N/A,None,Single Solid Solution
1454,10.1016-j.mtcomm.2023.106022.txt,10.1016-j.mtcomm.2023.106022.txt,AlCoCrFeNi,1,FCC,experimental,"mechanical alloying and microwave sintering, Temperature: 480, Time: 45 minutes, Pressure: 300, Ball milling parameters: Atomic ratio: 1:1:1.5:1:1 for Fe:Co:Ni:Cr:Cu",N/A,None,Single Solid Solution
1455,10.1016-j.apsusc.2023.158942.txt,10.1016-j.apsusc.2023.158942.txt,AlCoCrFeNi,2,BCC + Not explicitly stated,experimental,"arc melting, Temperature: Not explicitly stated, Time: Not explicitly stated",N/A,No phase separation observed from X-ray diffraction,Single Solid Solution
1456,10.1016-j.jmmm.2020.166875.txt,10.1016-j.jmmm.2020.166875.txt,Fe25Co27.5Ni27.5P14B6,1,monolithic amorphous,Experimental,"melt-spinning, Cooling rate: high",N/A,None,Amorphous
1456,10.1016-j.jmmm.2020.166875.txt,10.1016-j.jmmm.2020.166875.txt,Fe30Co25Ni25P14B6,1,monolithic amorphous,Experimental,"melt-spinning, Cooling rate: high",N/A,None,Amorphous
1456,10.1016-j.jmmm.2020.166875.txt,10.1016-j.jmmm.2020.166875.txt,Fe35Co22.5Ni22.5P14B6,1,monolithic amorphous,Experimental,"melt-spinning, Cooling rate: high",N/A,None,Amorphous
1456,10.1016-j.jmmm.2020.166875.txt,10.1016-j.jmmm.2020.166875.txt,Fe40Co20Ni20P14B6,1,monolithic amorphous,Experimental,"melt-spinning, Cooling rate: high",N/A,None,Amorphous
1456,10.1016-j.jmmm.2020.166875.txt,10.1016-j.jmmm.2020.166875.txt,Fe43Co18.5Ni18.5P14B6,1,monolithic amorphous,Experimental,"melt-spinning, Cooling rate: high",N/A,None,Amorphous
1456,10.1016-j.jmmm.2020.166875.txt,10.1016-j.jmmm.2020.166875.txt,Fe30Co30Ni30P7B3,1,FCC,Experimental,"melt-spinning, copper-mold casting, Cooling rate: varied",N/A,None,Single Solid Solution
1456,10.1016-j.jmmm.2020.166875.txt,10.1016-j.jmmm.2020.166875.txt,Fe40Ni40P14B6,3,FCC + monoclinic + orthorhombic,Experimental,"copper-mold casting, Cooling rate: lower",N/A,None,Mixed Solution
1457,10.1016-j.jallcom.2019.153228.txt,10.1016-j.jallcom.2019.153228.txt,AlCoCrFeNiMn,4,BCC + FCC + tetragonal (Intermetallic) + Not explicitly given,experimental,"arc melting, Temperature: Melted under a flowing helium atmosphere, Time: Inverted and re-melted at least five times",N/A,Coarse-grained microstructure with characteristic size of phase areas of 20-30 μm,Mixed Solution
1457,10.1016-j.jallcom.2019.153228.txt,10.1016-j.jallcom.2019.153228.txt,AlCoCrFeNi,4,BCC + FCC + tetragonal (Intermetallic) + Not explicitly given,experimental,"arc melting, Temperature: Melted under a flowing helium atmosphere, Time: Inverted and re-melted at least five times",N/A,Fine-grained microstructure,Mixed Solution
1458,10.1016-j.jmrt.2022.05.165.txt,10.1016-j.jmrt.2022.05.165.txt,AlCoCrFeNi2.1,2,BCC B2 + FCC L12,experimental,"vacuum induction melting, Temperature: Not specified, Time: Not specified",N/A,Partially ordered structure,Mixed Solution
1458,10.1016-j.jmrt.2022.05.165.txt,10.1016-j.jmrt.2022.05.165.txt,AlCrFe1.5Ni2.6,3,BCC B2 + FCC L12 + Cr-rich precipitates,experimental,"vacuum induction melting, Temperature: Not specified, Time: Not specified",N/A,"Partially ordered structure, initial state before oxidation",Mixed Solution
1459,10.1016-j.mtla.2020.100940.txt,10.1016-j.mtla.2020.100940.txt,TiVNbTa,1,BCC,experimental,"Not explicitly stated, Temperature: Not specified, Time: Not specified",N/A,No explicit mention of partially ordered structure or High Entropy Intermetallic phase,Single Solid Solution
1460,10.1016-j.jmrt.2023.11.264.txt,10.1016-j.jmrt.2023.11.264.txt,AlCoCrFeNi,2,BCC + FCC,experimental,"spray drying (SD) and plasma spheroidization (PS), Sd parameters: {'inlet_temperature': 150, 'outlet_temperature': 90, 'nozzle_rotation_speed': 12000}, Ps parameters: {'powder_feed_rate': 10, 'power': 40, 'probe_height': -10, 'flow_rates': {'primary_gas': 50, 'secondary_gas': 10, 'central_gas': 20, 'carrier_gas': 7}}",N/A,None,Mixed Solution
1461,10.1016-j.msea.2022.143679.txt,10.1016-j.msea.2022.143679.txt,CFe48Mn30Co10Cr10Nb,3,FCC + HCP + NbC,experimental,"vacuum induction furnace, Raw material: pure metals (>99.9 wt%), Billet mass: 50, Forging temperature: 1200, Hot rolling temperature: 1100, Cooling method: cooled to room temperature with water, Homogenization treatment: 1200°C for 2 hours in Ar gas-protected environment, Cold rolling: 50% thickness reduction, Annealing treatment: 800°C for various durations (3, 15, 17.5, 20, and 60 minutes)",N/A,None,Mixed Solution
1463,10.1016-j.mechmat.2021.103744.txt,10.1016-j.mechmat.2021.103744.txt,CrFeMnNi,1,FCC,combination,"Not explicitly stated, but typical methods include arc melting or spark plasma sintering, Temperature: Typically high temperatures for complete melting and homogenization, Pressure: Atmospheric pressure, Time: Sufficient time for complete mixing and homogenization","Crystal Plasticity Theory, Elastic compliance tensor (s): Inverse of the elastic stiffness tensor, Reference plastic shear rate ($\gamma 0$) and strain rate sensitivity coefficients (m): Parameters for plastic shear rate, Solid solution strengthening ($\tau {ss}$): Contribution to CRSS due to lattice distortion, Dislocation hardening ($\tau {n\alpha}$): Contribution to CRSS due to dislocation interaction, Dislocation loop hardening ($\tau {d\alpha}$): Contribution to CRSS due to dislocation loops, Taylor coefficient (t): 3.06, Shear modulus ($\mu$): Calculated using Vegard's law, Atomic size mismatch ($\delta {ri}$): Calculated based on atomic radii, Modulus mismatch ($\delta {\mu i}$): Calculated based on shear moduli",No partially ordered structure or high entropy intermetallic mentioned,Single Solid Solution
