Repository: sourish69/MSE643_CourseProject

# MSE643_CourseProject - Phase-Oriented Generative Design of High-Entropy Alloys

**A generative machine-learning pipeline that designs new alloy compositions to order - you specify the crystal phase you want, and the model proposes chemistries that should form it.**

---

## The idea in one paragraph

High-entropy alloys mix five or more principal elements in near-equal proportions, and their configurational entropy unlocks unusual combinations of strength and thermal stability. The problem is scale: the viable composition space runs to millions of candidates, far beyond what anyone can cast and characterize by hand.

File: Datasets/Vladimir_HEA_database.csv (part 29 of 88)
id,Paper,Name,Alloy,Nb of phase,Phase,Experimental or theoretical,Experimental details,Theoretical details,Special conditions,Type of solution
1464,10.1016-j.ijmecsci.2022.107098.txt,10.1016-j.ijmecsci.2022.107098.txt,CoCrFeMn,1,FCC,theoretical,"molecular dynamics simulations, Interatomic potential: 2NN MEAM interatomic potential, Lattice constant: 3.60 Å for FCC phase, Model construction: Polycrystalline structure via Voronoi method, Dimensions: 200 × 200 × 200 Å, containing approximately 685900 atoms, Grain size: Varied from 3.9 nm (250 grains) to 19.7 nm (2 grains) with random crystallographic orientations, Strain rates: 1 × 108 s−1, 1 × 109 s−1, 1 × 1010 s−1, Deformation temperatures: 77 K, 300 K, 600 K, 800 K",N/A,None,Single Solid Solution
1464,10.1016-j.ijmecsci.2022.107098.txt,10.1016-j.ijmecsci.2022.107098.txt,CoCrFeMn,1,FCC,theoretical,"molecular dynamics simulations, Interatomic potential: 2NN MEAM interatomic potential, Lattice constant: 3.60 Å for FCC phase, Model construction: Polycrystalline structure via Voronoi method, Dimensions: 200 × 200 × 200 Å, containing approximately 685900 atoms, Grain size: Varied from 3.9 nm (250 grains) to 19.7 nm (2 grains) with random crystallographic orientations, Strain rates: 1 × 108 s−1, 1 × 109 s−1, 1 × 1010 s−1, Deformation temperatures: 77 K, 300 K, 600 K, 800 K",N/A,None,Single Solid Solution
1464,10.1016-j.ijmecsci.2022.107098.txt,10.1016-j.ijmecsci.2022.107098.txt,CoCrFeMn,1,FCC,theoretical,"molecular dynamics simulations, Interatomic potential: 2NN MEAM interatomic potential, Lattice constant: 3.60 Å for FCC phase, Model construction: Polycrystalline structure via Voronoi method, Dimensions: 200 × 200 × 200 Å, containing approximately 685900 atoms, Grain size: Varied from 3.9 nm (250 grains) to 19.7 nm (2 grains) with random crystallographic orientations, Strain rates: 1 × 108 s−1, 1 × 109 s−1, 1 × 1010 s−1, Deformation temperatures: 77 K, 300 K, 600 K, 800 K",N/A,None,Single Solid Solution
1464,10.1016-j.ijmecsci.2022.107098.txt,10.1016-j.ijmecsci.2022.107098.txt,CoCrFeMn,1,FCC,theoretical,"molecular dynamics simulations, Interatomic potential: 2NN MEAM interatomic potential, Lattice constant: 3.60 Å for FCC phase, Model construction: Polycrystalline structure via Voronoi method, Dimensions: 200 × 200 × 200 Å, containing approximately 685900 atoms, Grain size: Varied from 3.9 nm (250 grains) to 19.7 nm (2 grains) with random crystallographic orientations, Strain rates: 1 × 108 s−1, 1 × 109 s−1, 1 × 1010 s−1, Deformation temperatures: 77 K, 300 K, 600 K, 800 K",N/A,None,Single Solid Solution
1464,10.1016-j.ijmecsci.2022.107098.txt,10.1016-j.ijmecsci.2022.107098.txt,CoCrFeMnNi,1,FCC,theoretical,"molecular dynamics simulations, Interatomic potential: 2NN MEAM interatomic potential, Lattice constant: 3.60 Å for FCC phase, Model construction: Polycrystalline structure via Voronoi method, Dimensions: 200 × 200 × 200 Å, containing approximately 685900 atoms, Grain size: Varied from 3.9 nm (250 grains) to 19.7 nm (2 grains) with random crystallographic orientations, Strain rates: 1 × 108 s−1, 1 × 109 s−1, 1 × 1010 s−1, Deformation temperatures: 77 K, 300 K, 600 K, 800 K",N/A,None,Single Solid Solution
1464,10.1016-j.ijmecsci.2022.107098.txt,10.1016-j.ijmecsci.2022.107098.txt,CoCrFeMn,2,FCC + HCP,theoretical,"molecular dynamics simulations, Interatomic potential: 2NN MEAM interatomic potential, Lattice constant: 3.60 Å for FCC phase, Model construction: Polycrystalline structure via Voronoi method, Dimensions: 200 × 200 × 200 Å, containing approximately 685900 atoms, Grain size: Varied from 3.9 nm (250 grains) to 19.7 nm (2 grains) with random crystallographic orientations, Strain rates: 1 × 108 s−1, 1 × 109 s−1, 1 × 1010 s−1, Deformation temperatures: 77 K, 300 K, 600 K, 800 K",N/A,None,Mixed Solution
1464,10.1016-j.ijmecsci.2022.107098.txt,10.1016-j.ijmecsci.2022.107098.txt,CoCrFeMn,2,FCC + HCP,theoretical,"molecular dynamics simulations, Interatomic potential: 2NN MEAM interatomic potential, Lattice constant: 3.60 Å for FCC phase, Model construction: Polycrystalline structure via Voronoi method, Dimensions: 200 × 200 × 200 Å, containing approximately 685900 atoms, Grain size: Varied from 3.9 nm (250 grains) to 19.7 nm (2 grains) with random crystallographic orientations, Strain rates: 1 × 108 s−1, 1 × 109 s−1, 1 × 1010 s−1, Deformation temperatures: 77 K, 300 K, 600 K, 800 K",N/A,None,Mixed Solution
1465,10.1016-j.jallcom.2023.170755.txt,10.1016-j.jallcom.2023.170755.txt,FeNiMnCoTiSi,4,BCC + FCC + Heusler phase with L21 structure + Fe2SiTi,experimental,"powder high-pressure torsion (HPT) followed by annealing, Hpt pressure: 5, Hpt turns: 4, Hpt speed: 1, Heat treatment temperatures: [700, 800, 900], Heat treatment durations: [15, 60], Cooling method: water quenching",N/A,Partially ordered Fe2SiTi precipitates present,Mixed Solution
1466,10.1016-j.ijfatigue.2021.106385.txt,10.1016-j.ijfatigue.2021.106385.txt,CoCrFeMn,1,FCC,experimental,"vacuum arc melting, Temperature: 1200, Time: 6 hours, Cooling rate: furnace cooling",N/A,None,Single Solid Solution
1468,10.1016-j.jeurceramsoc.2021.05.011.txt,10.1016-j.jeurceramsoc.2021.05.011.txt,(La0.2Nd0.2Sm0.2Eu0.2Gd0.2)2Zr2O7,1,FCC,experimental,"solid-state sintering, Temperature: 1600, Time: 6 hours",N/A,None,Single Solid Solution
1469,10.1016-j.jallcom.2023.171267.txt,10.1016-j.jallcom.2023.171267.txt,V32Co33Ni33Cr1,1,FCC,Experimental,"vacuum arc melting, Temperature: not explicitly stated, Pressure: high purity argon atmosphere, Time: ingots were re-melted six times, Additional: homogenized at 1200°C for 2 hours",N/A,Not applicable,Single Solid Solution
1469,10.1016-j.jallcom.2023.171267.txt,10.1016-j.jallcom.2023.171267.txt,V32Co33Ni33Cr1N1,3,"FCC + unknown + Unknown (enriched with V, Cr, and N)",Experimental,"vacuum arc melting, Temperature: not explicitly stated, Pressure: high purity argon atmosphere, Time: ingots were re-melted six times, Additional: homogenized at 1200°C for 2 hours",N/A,Partially ordered structure in nitride phase,Mixed Solution
1470,10.1016-j.matlet.2021.129778.txt,10.1016-j.matlet.2021.129778.txt,Al0.6CoCrFeNi2Mo0.08V0.04,2,BCC B2 + FCC,experimental,"vacuum induction melting, Temperature: 1500, Time: 10 minutes",N/A,None,Mixed Solution
1470,10.1016-j.matlet.2021.129778.txt,10.1016-j.matlet.2021.129778.txt,CoCrFeNi,1,FCC,experimental,"vacuum induction melting, Temperature: 1500, Time: 10 minutes",N/A,None,Single Solid Solution
1470,10.1016-j.matlet.2021.129778.txt,10.1016-j.matlet.2021.129778.txt,CrMnFeCoNi,1,FCC,experimental,"vacuum induction melting, Temperature: 1500, Time: 10 minutes",N/A,None,Single Solid Solution
1470,10.1016-j.matlet.2021.129778.txt,10.1016-j.matlet.2021.129778.txt,Al0.6CoCrFeNi,2,BCC + FCC,experimental,"vacuum induction melting, Temperature: 1500, Time: 10 minutes",N/A,None,Mixed Solution
1471,10.1016-j.ijhydene.2022.12.134.txt,10.1016-j.ijhydene.2022.12.134.txt,TiZrNbCrFeNi,2,B2-type ordered structure (Intermetallic) + C14 Laves phase,Experimental,"arc melting, Temperature: not specified, Time: not specified, Pressure: argon atmosphere",N/A,Partially ordered structure (High Entropy Intermetallic),Intermetallic
1471,10.1016-j.ijhydene.2022.12.134.txt,10.1016-j.ijhydene.2022.12.134.txt,CruFevMnwTixVyZrz,1,C14 Laves phase,Experimental,"not specified in detail, Temperature: not specified, Time: not specified, Pressure: not specified",N/A,None,Intermetallic
1471,10.1016-j.ijhydene.2022.12.134.txt,10.1016-j.ijhydene.2022.12.134.txt,TiZrNbFeNi,1,C14 Laves phase,Experimental,"arc melting, Temperature: not specified, Time: not specified, Pressure: argon atmosphere",N/A,None,Intermetallic
1471,10.1016-j.ijhydene.2022.12.134.txt,10.1016-j.ijhydene.2022.12.134.txt,Ti20Zr20Nb5Fe40Ni15,1,C14 Laves phase,Experimental,"arc melting, Temperature: not specified, Time: not specified, Pressure: argon atmosphere",N/A,None,Intermetallic
1471,10.1016-j.ijhydene.2022.12.134.txt,10.1016-j.ijhydene.2022.12.134.txt,TiZrVCrFeNi,1,C14 Laves phase,Experimental,"laser-engineered net shaping (LENS), Temperature: 1273 K, Time: 24 hours, Pressure: not specified",N/A,None,Intermetallic
1471,10.1016-j.ijhydene.2022.12.134.txt,10.1016-j.ijhydene.2022.12.134.txt,TiZrVFeMnCr,1,C14 Laves phase,Experimental,"arc melting and mechanical milling, Temperature: not specified, Time: not specified, Pressure: dynamic vacuum, 7 MPa of hydrogen gas pressure",N/A,None,Intermetallic
1472,10.1016-j.jallcom.2021.162152.txt,10.1016-j.jallcom.2021.162152.txt,CoCrFeMn,2,FCC + HCP,Experimental,"vacuum induction furnace, Composition: Fe50Mn30Co10Cr10, Hot rolling temperature: 900, Homogenization temperature: 1200, Homogenization duration: 5 hours, Thin sheet production method: electro-discharge machining",N/A,No partial ordering or high entropy intermetallics observed,Mixed Solution
1473,10.1016-j.msea.2023.144587.txt,10.1016-j.msea.2023.144587.txt,CoCuFeMnNi,2,FCC + Cu,experimental,"vacuum arc melting, Temperature: high temperature typical for arc melting, Atmosphere: inert gas (argon)",N/A,None,Single Solid Solution
1474,10.1016-j.surfin.2022.102265.txt,10.1016-j.surfin.2022.102265.txt,(FeCoNiMnCu)Ti,1,amorphous,experimental,"one-step ball milling, Raw materials: Pure metal powders (Purity: ≥ 99.9%, Size: ≤ 50 μm), Ball to powder ratio: 20:1, Environment: High purity Ar after pumping vacuum, Ball mill: Vertical planetary ball mill (YXQM-1L), Rotation speed: 900 rpm, Duration: 50 hours, Preventing overheating: Rotation direction changed every 30 minutes with a 5-minute pause",N/A,No detectable precipitates or secondary phases,Amorphous
1474,10.1016-j.surfin.2022.102265.txt,10.1016-j.surfin.2022.102265.txt,FeCoNiMn,1,FCC,experimental,"one-step ball milling, Raw materials: Pure metal powders (Purity: ≥ 99.9%, Size: ≤ 50 μm), Ball to powder ratio: 20:1, Environment: High purity Ar after pumping vacuum, Ball mill: Vertical planetary ball mill (YXQM-1L), Rotation speed: 900 rpm, Duration: 50 hours, Preventing overheating: Rotation direction changed every 30 minutes with a 5-minute pause",N/A,No detectable precipitates or secondary phases,Single Solid Solution
1474,10.1016-j.surfin.2022.102265.txt,10.1016-j.surfin.2022.102265.txt,CuTi,1,amorphous,experimental,"one-step ball milling, Raw materials: Pure metal powders (Purity: ≥ 99.9%, Size: ≤ 50 μm), Ball to powder ratio: 20:1, Environment: High purity Ar after pumping vacuum, Ball mill: Vertical planetary ball mill (YXQM-1L), Rotation speed: 900 rpm, Duration: 50 hours, Preventing overheating: Rotation direction changed every 30 minutes with a 5-minute pause",N/A,No detectable precipitates or secondary phases,Amorphous
1474,10.1016-j.surfin.2022.102265.txt,10.1016-j.surfin.2022.102265.txt,(FeCoNiMnCu)Ti,1,amorphous,experimental,"one-step ball milling, Raw materials: Pure metal powders (Purity: ≥ 99.9%, Size: ≤ 50 μm), Ball to powder ratio: 20:1, Environment: High purity Ar after pumping vacuum, Ball mill: Vertical planetary ball mill (YXQM-1L), Rotation speed: 900 rpm, Duration: 50 hours, Preventing overheating: Rotation direction changed every 30 minutes with a 5-minute pause",N/A,No detectable precipitates or secondary phases,Amorphous
1474,10.1016-j.surfin.2022.102265.txt,10.1016-j.surfin.2022.102265.txt,FeTi,1,amorphous,experimental,"one-step ball milling, Raw materials: Pure metal powders (Purity: ≥ 99.9%, Size: ≤ 50 μm), Ball to powder ratio: 20:1, Environment: High purity Ar after pumping vacuum, Ball mill: Vertical planetary ball mill (YXQM-1L), Rotation speed: 900 rpm, Duration: 50 hours, Preventing overheating: Rotation direction changed every 30 minutes with a 5-minute pause",N/A,No detectable precipitates or secondary phases,Amorphous
1474,10.1016-j.surfin.2022.102265.txt,10.1016-j.surfin.2022.102265.txt,NiTi,1,amorphous,experimental,"one-step ball milling, Raw materials: Pure metal powders (Purity: ≥ 99.9%, Size: ≤ 50 μm), Ball to powder ratio: 20:1, Environment: High purity Ar after pumping vacuum, Ball mill: Vertical planetary ball mill (YXQM-1L), Rotation speed: 900 rpm, Duration: 50 hours, Preventing overheating: Rotation direction changed every 30 minutes with a 5-minute pause",N/A,No detectable precipitates or secondary phases,Amorphous
1474,10.1016-j.surfin.2022.102265.txt,10.1016-j.surfin.2022.102265.txt,CuTi,1,amorphous,experimental,"one-step ball milling, Raw materials: Pure metal powders (Purity: ≥ 99.9%, Size: ≤ 50 μm), Ball to powder ratio: 20:1, Environment: High purity Ar after pumping vacuum, Ball mill: Vertical planetary ball mill (YXQM-1L), Rotation speed: 900 rpm, Duration: 50 hours, Preventing overheating: Rotation direction changed every 30 minutes with a 5-minute pause",N/A,No detectable precipitates or secondary phases,Amorphous
1474,10.1016-j.surfin.2022.102265.txt,10.1016-j.surfin.2022.102265.txt,FeCoNiMnCu,1,N/A,experimental,"one-step ball milling, Raw materials: Pure metal powders (Purity: ≥ 99.9%, Size: ≤ 50 μm), Ball to powder ratio: 20:1, Environment: High purity Ar after pumping vacuum, Ball mill: Vertical planetary ball mill (YXQM-1L), Rotation speed: 900 rpm, Duration: 50 hours, Preventing overheating: Rotation direction changed every 30 minutes with a 5-minute pause",N/A,No detectable precipitates or secondary phases,Intermetallic
1474,10.1016-j.surfin.2022.102265.txt,10.1016-j.surfin.2022.102265.txt,CuZrAlGd,1,amorphous,experimental,N/A,N/A,No detectable precipitates or secondary phases,Amorphous
1474,10.1016-j.surfin.2022.102265.txt,10.1016-j.surfin.2022.102265.txt,AlCoCrTiZn,1,N/A,experimental,N/A,N/A,No detectable precipitates or secondary phases,Intermetallic
1474,10.1016-j.surfin.2022.102265.txt,10.1016-j.surfin.2022.102265.txt,AlCrFeMn,1,N/A,experimental,N/A,N/A,No detectable precipitates or secondary phases,Intermetallic
1475,10.1016-j.jallcom.2022.167533.txt,10.1016-j.jallcom.2022.167533.txt,AlCoCrFeNi,1,FCC,experimental,"vacuum induction levitation melting, Purity: 99.9%, Sample preparation: cut into a compression sample cube with an edge length of 13 mm using wire-cut electrical discharge machining and polished with 1000# silicon carbide sandpaper",N/A,Cryogenic multi-directional compression (CMC) and stress-relief annealing,Single Solid Solution
1476,10.1016-j.cirpj.2022.05.021.txt,10.1016-j.cirpj.2022.05.021.txt,MoNbTaTiZr,1,BCC,experimental,"vacuum/argon arc melting, Temperature: Not specified in the provided text, Time: Not specified in the provided text",N/A,None,Mixed Solution
1477,10.1016-j.intermet.2022.107638.txt,10.1016-j.intermet.2022.107638.txt,FeCrCoNi,1,FCC,experimental,"vacuum induction melting, Temperature: 1200, Time: 8 hours",N/A,Cryo-rolled at liquid nitrogen temperature,Single Solid Solution
1478,10.1016-j.jallcom.2023.169616.txt,10.1016-j.jallcom.2023.169616.txt,CoCuTiZrHf,2,B2-based matrix (Intermetallic) + Co23Hf6,experimental,"vacuum arc melting, Temperature: not specified, Time: multiple melting cycles, Atmosphere: argon protection",N/A,Partially ordered structure,Intermetallic
1478,10.1016-j.jallcom.2023.169616.txt,10.1016-j.jallcom.2023.169616.txt,CoCuTiZrHf,2,B2-based matrix (Intermetallic) + Co23Hf6,experimental,"vacuum arc melting, Temperature: not specified, Time: multiple melting cycles, Atmosphere: argon protection",N/A,Partially ordered structure,Intermetallic
1478,10.1016-j.jallcom.2023.169616.txt,10.1016-j.jallcom.2023.169616.txt,CoCuTiZrHf,2,B2-based matrix (Intermetallic) + Co23Hf6,experimental,"vacuum arc melting, Temperature: not specified, Time: multiple melting cycles, Atmosphere: argon protection",N/A,Partially ordered structure,Intermetallic
1478,10.1016-j.jallcom.2023.169616.txt,10.1016-j.jallcom.2023.169616.txt,CoCuTiZrHf,2,B2 (Intermetallic) + B2' (Intermetallic),experimental,"vacuum arc melting, Temperature: not specified, Time: multiple melting cycles, Atmosphere: argon protection",N/A,Partially ordered structure,Intermetallic
1478,10.1016-j.jallcom.2023.169616.txt,10.1016-j.jallcom.2023.169616.txt,CoCuTiZrHf,1,B2 (Intermetallic),experimental,"vacuum arc melting, Temperature: not specified, Time: multiple melting cycles, Atmosphere: argon protection",N/A,Partially ordered structure,Intermetallic
1478,10.1016-j.jallcom.2023.169616.txt,10.1016-j.jallcom.2023.169616.txt,CoCuTiZrHf,2,B2 (Intermetallic) + B2' (Intermetallic),experimental,"vacuum arc melting, Temperature: not specified, Time: multiple melting cycles, Atmosphere: argon protection",N/A,Partially ordered structure,Intermetallic
1479,10.1016-j.ijrmhm.2023.106163.txt,10.1016-j.ijrmhm.2023.106163.txt,Nb30Ta30Mo0(Ti2Ni)40,2,BCC + NbTa-rich secondary phases,experimental,"Laser Powder Bed Fusion (LPBF), Laser wavelength: 1064, Spot size: 30, Preheating temperature: 200, Argon purity: 99.99, Power: 300, Layer thickness: 50, Scanning speed: 300, Scan spacing: 40, Laser scanning direction: rotated 67° between layers",N/A,No post-processing mentioned,Mixed Solution
1479,10.1016-j.ijrmhm.2023.106163.txt,10.1016-j.ijrmhm.2023.106163.txt,Nb30Ta30Mo10(Ti2Ni)30,2,BCC + NbTa-rich secondary phases,experimental,"Laser Powder Bed Fusion (LPBF), Laser wavelength: 1064, Spot size: 30, Preheating temperature: 200, Argon purity: 99.99, Power: 300, Layer thickness: 50, Scanning speed: 300, Scan spacing: 40, Laser scanning direction: rotated 67° between layers",N/A,No post-processing mentioned,Mixed Solution
1479,10.1016-j.ijrmhm.2023.106163.txt,10.1016-j.ijrmhm.2023.106163.txt,Nb30Ta30Mo20(Ti2Ni)20,2,BCC + NbTa-rich secondary phases,experimental,"Laser Powder Bed Fusion (LPBF), Laser wavelength: 1064, Spot size: 30, Preheating temperature: 200, Argon purity: 99.99, Power: 300, Layer thickness: 50, Scanning speed: 300, Scan spacing: 40, Laser scanning direction: rotated 67° between layers",N/A,No post-processing mentioned,Mixed Solution
1480,10.1016-j.intermet.2023.108043.txt,10.1016-j.intermet.2023.108043.txt,CoCuFeNiTi1.2V0.4,5,BCC + FCC + MgZn2-type structure + Mixture of FCC and BCC phases + Not explicitly stated B2,experimental,"non-self-consumption vacuum arc melting furnace, Raw materials: Ti, V, Cu, Fe, Co, and Ni metals (purity ≥99.9 wt%), Remelting: four times, Annealing treatment: 800 °C for 2 hours",N/A,Partially ordered structure in BCC phase,Mixed Solution
1481,10.1016-j.jallcom.2023.169319.txt,10.1016-j.jallcom.2023.169319.txt,Al0.6CrFe2Ni2,1,FCC,experimental,"vacuum arc furnace, Temperature: Not specified, Time: Not specified",N/A,Cryogenic treatment at -196 °C for 12-72 hours,Single Solid Solution
1483,10.1016-j.jallcom.2022.168619.txt,10.1016-j.jallcom.2022.168619.txt,AlCuCrFeZn,4,FCC + monoclinic + non-stoichiometric + tetragonal,Experimental,"induction melting, Temperature: 880, Time: Not specified, Cooling rate: air-cooled",N/A,None,Mixed Solution
1483,10.1016-j.jallcom.2022.168619.txt,10.1016-j.jallcom.2022.168619.txt,AlCuCrFeZn,4,FCC + Not specified + monoclinic + tetragonal,Experimental,"induction melting, Temperature: 880, Time: Not specified, Cooling rate: air-cooled",N/A,None,Mixed Solution
1483,10.1016-j.jallcom.2022.168619.txt,10.1016-j.jallcom.2022.168619.txt,AlCuCrFeVZn,4,FCC + Not specified + monoclinic + tetragonal,Experimental,"induction melting, Temperature: 880, Time: Not specified, Cooling rate: air-cooled",N/A,None,Mixed Solution
1483,10.1016-j.jallcom.2022.168619.txt,10.1016-j.jallcom.2022.168619.txt,AlCuCrFeZn,4,FCC + Not specified + monoclinic + tetragonal,Experimental,"induction melting, Temperature: 880, Time: Not specified, Cooling rate: air-cooled",N/A,None,Mixed Solution
1483,10.1016-j.jallcom.2022.168619.txt,10.1016-j.jallcom.2022.168619.txt,AlCuCrFeTiZn,3,FCC + monoclinic + tetragonal,Experimental,"induction melting, Temperature: 880, Time: Not specified, Cooling rate: air-cooled",N/A,None,Mixed Solution
1483,10.1016-j.jallcom.2022.168619.txt,10.1016-j.jallcom.2022.168619.txt,AlCuCrFeVZn,4,FCC + Not specified + monoclinic + tetragonal,Experimental,"induction melting, Temperature: 880, Time: Not specified, Cooling rate: air-cooled",N/A,None,Mixed Solution
1484,10.1016-j.jallcom.2023.172649.txt,10.1016-j.jallcom.2023.172649.txt,FeCoNi,1,FCC,experimental,"magnetron sputtering, Dc power: 300, Rf power: 0, Temperature: room temperature, Time: N/A",N/A,None,Single Solid Solution
1484,10.1016-j.jallcom.2023.172649.txt,10.1016-j.jallcom.2023.172649.txt,FeCoNiZr0.2,1,FCC,experimental,"magnetron sputtering, Dc power: 300, Rf power: 120, Temperature: room temperature, Time: N/A",N/A,None,Single Solid Solution
1484,10.1016-j.jallcom.2023.172649.txt,10.1016-j.jallcom.2023.172649.txt,FeCoNiZr0.4,1,amorphous,experimental,"magnetron sputtering, Dc power: 300, Rf power: 200, Temperature: room temperature, Time: N/A",N/A,None,Amorphous
1484,10.1016-j.jallcom.2023.172649.txt,10.1016-j.jallcom.2023.172649.txt,FeCoNiZr0.6,1,amorphous,experimental,"magnetron sputtering, Dc power: 300, Rf power: 300, Temperature: room temperature, Time: N/A",N/A,None,Amorphous
1484,10.1016-j.jallcom.2023.172649.txt,10.1016-j.jallcom.2023.172649.txt,FeCoNiZr0.8,1,amorphous,experimental,"magnetron sputtering, Dc power: 300, Rf power: 360, Temperature: room temperature, Time: N/A",N/A,None,Amorphous
1484,10.1016-j.jallcom.2023.172649.txt,10.1016-j.jallcom.2023.172649.txt,FeCoNiZr,1,amorphous,experimental,"magnetron sputtering, Dc power: 300, Rf power: 440, Temperature: room temperature, Time: N/A",N/A,None,Amorphous
1485,10.1016-j.cej.2023.146881.txt,10.1016-j.cej.2023.146881.txt,AlCoCuMnNi,1,FCC,experimental,"melt spinning and acid corrosion, Temperature: not explicitly stated, Atmosphere: argon",N/A,None,Single Solid Solution
1485,10.1016-j.cej.2023.146881.txt,10.1016-j.cej.2023.146881.txt,AlCuMnNi,1,FCC,experimental,"melt spinning and acid corrosion, Temperature: not explicitly stated, Atmosphere: argon",N/A,None,Single Solid Solution
1485,10.1016-j.cej.2023.146881.txt,10.1016-j.cej.2023.146881.txt,AlCuMnNi,1,FCC,experimental,"melt spinning and acid corrosion, Temperature: not explicitly stated, Atmosphere: argon",N/A,None,Single Solid Solution
1485,10.1016-j.cej.2023.146881.txt,10.1016-j.cej.2023.146881.txt,AlCuMnNi,1,FCC,experimental,"melt spinning and acid corrosion, Temperature: not explicitly stated, Atmosphere: argon",N/A,None,Single Solid Solution
1486,10.1016-j.apsusc.2023.156567.txt,10.1016-j.apsusc.2023.156567.txt,(Fe0.5Co0.5)70B21Ta4Ti5,3,FCC + long-range disordered Amorphous + N/A,experimental,"melt spinning, Temperature: N/A, Time: N/A",N/A,No surface pretreatment performed,Mixed Solution
1487,10.1016-j.msec.2020.110959.txt,10.1016-j.msec.2020.110959.txt,TiZrHf,1,HCP,experimental,"arc melting, Temperature: Not specified in the provided text, Time: Not specified in the provided text",N/A,None,Single Solid Solution
1487,10.1016-j.msec.2020.110959.txt,10.1016-j.msec.2020.110959.txt,Ti40Zr20Hf10Nb20Ta10,1,BCC,experimental,"arc melting, Temperature: Not specified in the provided text, Time: Not specified in the provided text",N/A,None,Single Solid Solution
1488,10.1016-j.msea.2022.143239.txt,10.1016-j.msea.2022.143239.txt,AlCoCrFeMnNi,3,BCC + FCC + Al-rich BCC phase,Experimental,"vacuum arc melting, Temperature: 1373, Time: 6 hours, Atmosphere: high-purity argon",N/A,No partially ordered structure observed,Mixed Solution
1489,10.1016-j.scriptamat.2022.114692.txt,10.1016-j.scriptamat.2022.114692.txt,Fe40Mn40Co10Cr10,2,"FCC + FeOx, MnOx, CoOx, CrOx",experimental,"internal oxidation and powder forging, Temperature: not specified, Atmosphere: oxidizing, Time: not specified",N/A,Submicro-scaled oxide particles formed through internal oxidation,Mixed Solution
1490,10.1016-j.apsusc.2020.145980.txt,10.1016-j.apsusc.2020.145980.txt,AlFeCrCoNi,2,BCC + FCC,experimental,"resistance seam welding, Welding current: 3.0, Welding speed: 0.5, Pressure: 2.0, Powder pre-placement: True, Substrate: A6061 plate, Protective foil: 100 µm SUS 304 foil",N/A,None,Mixed Solution
1491,10.1016-j.jmst.2021.03.024.txt,10.1016-j.jmst.2021.03.024.txt,NbTaTiZr,1,BCC,experimental,"Mechanical Alloying (MA) and Spark Plasma Sintering (SPS), Ma: {'ball_milling_time': 40, 'milling_speed': 350, 'ball_to_powder_ratio': 15, 'atmosphere': 'high-purity Ar', 'process_control_agent': 'not used'}, Sps: {'sintering_temperature': '700 °C to 1100 °C', 'axial_loading_pressure': 30, 'atmosphere': 'vacuum', 'sintering_time': 'short (implied)'}",N/A,Dual-phase structure with Ta (Nb)-rich and Ti (Zr)-rich phases,Mixed Solution
1492,10.1016-j.jnucmat.2021.153413.txt,10.1016-j.jnucmat.2021.153413.txt,CoCrFeMnNi,1,FCC,experimental,"vacuum arc melting, Constituent elemental purity: >99.95 wt.%, Remelting and flipping: 5 times with electromagnetic stirring, Sample size: 8 mm × 5 mm × 2 mm, Polishing: silicon carbide paper up to 2000 grit, 1 μm diamond polishing paste",N/A,No additional thermo-mechanical post-processing mentioned,Single Solid Solution
1493,10.1016-j.jmrt.2019.10.084.txt,10.1016-j.jmrt.2019.10.084.txt,Al5Ti5Co35Ni35Fe20,2,"FCC + Ni3(Al,Ti)",experimental,"vacuum melting furnace, Temperature: 1100, Time: 20 hours, Atmosphere: vacuum",N/A,Not applicable,Mixed Solution
1494,10.1016-j.commatsci.2021.110698.txt,10.1016-j.commatsci.2021.110698.txt,Fe1−xCrx,1,BCC,experimental,"arc melting, Temperature: 1600, Time: 10 minutes per sample, Atmosphere: Argon, Cooling rate: Air cooling",N/A,None,Single Solid Solution
1495,10.1016-j.msea.2022.142720.txt,10.1016-j.msea.2022.142720.txt,C0.5CoCrFeNi,2,BCC + FCC,experimental,"vacuum induction melting, Temperature: not specified, Time: not specified",N/A,None,Mixed Solution
1496,10.1016-j.jallcom.2022.166698.txt,10.1016-j.jallcom.2022.166698.txt,CoCrFeNi,1,FCC,experimental,"cold spray, Feedstock powders: Near equiatomic ratio CoCrFeNi HEAs feedstock powders (5–45 µm) prepared by ultrasonic atomization process, Substrate: Commercial die-casting AZ91 plates, Accelerating gas: Nitrogen (N2), Driving pressure: 3, Temperature: 200, Stand-off distance: 20, Spray gun operation: Across the substrate by an ABB robotic arm traversing at a speed of 200 mm/min, Feed rate: 150, Spray process: 2 passes to produce ~200 µm thick coatings",N/A,None,Single Solid Solution
1497,10.1016-j.matchemphys.2021.124830.txt,10.1016-j.matchemphys.2021.124830.txt,CrMnFeCoNi,3,FCC + Cr-rich + Cr-rich,Experimental,"arc melting, Temperature: above 1612K, Atmosphere: argon, Duration: several minutes per remelt",N/A,Partially ordered structure with sigma phase (σ) and bcc phase precipitates,Mixed Solution
1498,10.1016-j.matchar.2024.113775.txt,10.1016-j.matchar.2024.113775.txt,CoCrNi,1,FCC,experimental,"vacuum induction casting, Temperature: 1100, Time: 1 hour",N/A,None,Single Solid Solution
1499,10.1016-j.jallcom.2020.154826.txt,10.1016-j.jallcom.2020.154826.txt,AlCoCrFeNi,4,BCC + CsCl-type B2 (Intermetallic) + FCC L12 (Intermetallic) + tetragonal (Intermetallic),experimental,"mechanical alloying and conventional sintering, Milling time: 30, Milling speed: 200, Ball to powder ratio: 10, Process control agent: toluene, Milling media and vials: tungsten carbide, Sintering temperature: 900, Sintering duration: 2, Sintering atmosphere: air",N/A,Partially ordered phases (B2 and L12) formed after sintering,Mixed Solution
1500,10.1016-j.msea.2022.143570.txt,10.1016-j.msea.2022.143570.txt,CrMnFeCoNi,1,FCC,experimental,"vacuum induction melting, Temperature: 1650, Atmosphere: argon, Re-melted: 4",N/A,None,Single Solid Solution
1501,10.1016-j.actamat.2020.05.009.txt,10.1016-j.actamat.2020.05.009.txt,CoCrFeMnNi,4,FCC + Cr-rich phase + Ni-Mn-rich phase + Fe-Co-rich phase,experimental,"high-frequency induction melting, Temperature: 1373, Time: 50 hours",N/A,None,Mixed Solution
1502,10.1016-j.matlet.2022.132551.txt,10.1016-j.matlet.2022.132551.txt,AlCoCrFeNiCu,5,BCC + FCC + sigma phase (Intermetallic) + Cu-rich regions + Cu-Al-Ni rich regions,Experimental,"HVOF thermal spraying, Particle size: 15–45 μm, Substrate: AISI 4135 steel, Hvof system: GTV MF-P-HVF-FP-K 2000 HVOF system equipped with GTV HVOF K2 spray gun, Gas flow rates: O2 (190 slpm), H2 (580 slpm), N2 (20 slpm), Spray distance: 230, Powder feed rate: 40, Coating thickness: approximately 300 ± 40 μm",N/A,None,Mixed Solution
1503,10.1016-j.jallcom.2023.171358.txt,10.1016-j.jallcom.2023.171358.txt,Al0.3CoCrFeNi,1,FCC,experimental,"spark plasma sintering, Temperature range: 950 °C to 1050 °C, Axial load: 30, Heating rate: 100, On-off pulse ratio: 8:2 ms, Chamber pressure: 5 × 10−2 mbar, Dwell time: 10",N/A,None,Single Solid Solution
1503,10.1016-j.jallcom.2023.171358.txt,10.1016-j.jallcom.2023.171358.txt,AlCoCrFeNi,2,BCC + FCC,experimental,"spark plasma sintering, Temperature range: 950 °C to 1200 °C, Axial load: 30 to 40, Heating rate: 100 to 200, On-off pulse ratio: 8:2 ms, Chamber pressure: 5 × 10−2 mbar, Dwell time: 10",N/A,None,Mixed Solution
1504,10.1016-j.msea.2017.02.077.txt,10.1016-j.msea.2017.02.077.txt,CoCrFeNi,1,FCC,experimental,"arc melting, Elements: high-purity elements (Co ≥ 99.95 wt%, Cr, Fe, and Ni ≥ 99.99 wt%), Process: melted five times to ensure homogeneity, Atmosphere: Ti-gettered high-purity argon atmosphere",N/A,None,Single Solid Solution
1505,10.1016-j.matlet.2022.133299.txt,10.1016-j.matlet.2022.133299.txt,CoCrNiMoCB,2,FCC + complex intermetallic,experimental,"laser cladding, Laser power: 1500, Scanning speed: 300",N/A,"Partially ordered intermetallic phase (M23(C,B)6)",Mixed Solution
1508,10.1016-j.jmatprotec.2020.116945.txt,10.1016-j.jmatprotec.2020.116945.txt,FeCoNiAlMn,2,BCC + FCC,Experimental,"arc melting and suction casting, Arc melting temperature: ∼2500 °C, Arc melting pressure: high-purity argon atmosphere, Arc melting time: re-melted five times, Suction casting temperature: ∼1500 °C, Suction casting pressure: ambient",N/A,None,Mixed Solution
1508,10.1016-j.jmatprotec.2020.116945.txt,10.1016-j.jmatprotec.2020.116945.txt,FeCoNiAlSi,1,FCC,Experimental,"arc melting, Temperature: ∼2500 °C, Pressure: high-purity argon atmosphere, Time: re-melted five times",N/A,None,Single Solid Solution
1508,10.1016-j.jmatprotec.2020.116945.txt,10.1016-j.jmatprotec.2020.116945.txt,FeCoNi,1,FCC,Experimental,"arc melting, Temperature: ∼2500 °C, Pressure: high-purity argon atmosphere, Time: re-melted five times",N/A,None,Single Solid Solution
1508,10.1016-j.jmatprotec.2020.116945.txt,10.1016-j.jmatprotec.2020.116945.txt,FeCoNiMnCr,1,FCC,Experimental,"arc melting, Temperature: ∼2500 °C, Pressure: high-purity argon atmosphere, Time: re-melted five times",N/A,None,Single Solid Solution
1508,10.1016-j.jmatprotec.2020.116945.txt,10.1016-j.jmatprotec.2020.116945.txt,FeCoNiAlMn,2,BCC + FCC,Experimental,"arc melting and suction casting, Arc melting temperature: ∼2500 °C, Arc melting pressure: high-purity argon atmosphere, Arc melting time: re-melted five times, Suction casting temperature: ∼1500 °C, Suction casting pressure: ambient",N/A,None,Mixed Solution
1508,10.1016-j.jmatprotec.2020.116945.txt,10.1016-j.jmatprotec.2020.116945.txt,FeCoNiAlMn,2,BCC + FCC,Experimental,"arc melting and suction casting, Arc melting temperature: ∼2500 °C, Arc melting pressure: high-purity argon atmosphere, Arc melting time: re-melted five times, Suction casting temperature: ∼1500 °C, Suction casting pressure: ambient",N/A,None,Mixed Solution
1509,10.1016-j.dib.2022.108582.txt,10.1016-j.dib.2022.108582.txt,HfNbTaTiZr,1,BCC,experimental,"arc melting, Current: 600, Duration: 2 minutes per melt, flipped and remelted 4 times, Environment: 10psi Argon",N/A,None,Single Solid Solution
1509,10.1016-j.dib.2022.108582.txt,10.1016-j.dib.2022.108582.txt,MoNbTaW,1,BCC,experimental,"arc melting, Current: 600, Duration: 2 minutes per melt, flipped and remelted 4 times, Environment: 10psi Argon",N/A,None,Single Solid Solution
1509,10.1016-j.dib.2022.108582.txt,10.1016-j.dib.2022.108582.txt,NbTaTi,1,BCC,experimental,"arc melting, Current: 600, Duration: 2 minutes per melt, flipped and remelted 4 times, Environment: 10psi Argon",N/A,None,Single Solid Solution
1509,10.1016-j.dib.2022.108582.txt,10.1016-j.dib.2022.108582.txt,TiZrMo,1,BCC,experimental,"arc melting, Current: 600, Duration: 2 minutes per melt, flipped and remelted 4 times, Environment: 10psi Argon",N/A,None,Single Solid Solution
1510,10.1016-j.jmrt.2022.01.098.txt,10.1016-j.jmrt.2022.01.098.txt,CoCrFeMnNi,1,FCC,experimental,"powder metallurgy, Melting: high-frequency induction heating, Milling: mechanical milling under argon atmosphere for 90 min (type B) and 120 min (type C) at 800 rpm, Sintering: spark plasma sintering at 1000°C for 10 min under an axial pressure of 50 MPa",N/A,Gradient microstructure developed through controlled mechanical milling,Single Solid Solution
1511,10.1016-j.scriptamat.2020.01.028.txt,10.1016-j.scriptamat.2020.01.028.txt,Mo0.5NbTa0.5TiZr,2,BCC + Zr-Ti-rich,experimental,"Not detailed in the given text, Temperature: Not specified, Time: Not specified",N/A,Removal of Al from the initial alloy,Mixed Solution
1512,10.1016-j.jallcom.2023.169427.txt,10.1016-j.jallcom.2023.169427.txt,FeNiCrCoCu,1,FCC,experimental,"molecular dynamics simulations, Simulation software: LAMMPS, Simulation temperature: 298, Simulation time step: 1, Relaxation time: 50",N/A,None,Single Solid Solution
1513,10.1016-j.mtcomm.2024.108036.txt,10.1016-j.mtcomm.2024.108036.txt,Al0.25CoCrFeNiCu,1,FCC,Experimental,"induction melting, Temperature: 1650–1700 °C, Homogenization: 10 hours at 900 °C, Cooling: air-cooled",N/A,No phase transformations observed during cold rolling up to 75% reduction in thickness,Mixed Solution
1513,10.1016-j.mtcomm.2024.108036.txt,10.1016-j.mtcomm.2024.108036.txt,Al0.45CoCrFeNiSi0.45,2,BCC + FCC,Experimental,"induction melting, Temperature: 1650–1700 °C, Homogenization: 10 hours at 900 °C, Cooling: air-cooled",N/A,No phase transformations observed during cold rolling up to 75% reduction in thickness,Mixed Solution
1514,10.1016-j.matlet.2021.131250.txt,10.1016-j.matlet.2021.131250.txt,FeCoNiMoW,2,FCC + complex intermetallic (Intermetallic),experimental,"vacuum arc melting, Atmosphere: argon, Purity: commercial purity (99.9 wt%), Remelting: at least 8 times",N/A,Partially ordered structure (High Entropy Intermetallic: μ phase),Mixed Solution
1516,10.1016-j.msea.2023.145844.txt,10.1016-j.msea.2023.145844.txt,(FeCoNi)86Al7Ti7,2,FCC + L12,Experimental,"Vacuum Induction Melting, Temperature: 1100, Duration: 4 hours, Cooling method: Water quenching",N/A,None,Mixed Solution
1517,10.1016-j.jallcom.2023.172814.txt,10.1016-j.jallcom.2023.172814.txt,AlCoCrFeNi,1,FCC,experimental,"molecular dynamics simulation, Temperature: 100, Elemental composition: {'Ni': 20, 'Fe': 20, 'Co': 20, 'Al': 10, 'Cr': 30}",N/A,None,Single Solid Solution
1518,10.1016-j.ijhydene.2023.04.224.txt,10.1016-j.ijhydene.2023.04.224.txt,AlCoCrFeNi,1,BCC,Experimental,"molten salt synthesis, Temperature: 550, Time: 10, Atmosphere: Ar gas flowing at 50 ml/min",N/A,None,Single Solid Solution
1518,10.1016-j.ijhydene.2023.04.224.txt,10.1016-j.ijhydene.2023.04.224.txt,CoCrFeNi,1,FCC,Experimental,"molten salt synthesis, Temperature: 550, Time: 10, Atmosphere: Ar gas flowing at 50 ml/min",N/A,None,Single Solid Solution
1518,10.1016-j.ijhydene.2023.04.224.txt,10.1016-j.ijhydene.2023.04.224.txt,AlCoCrFeNiV,1,BCC,Experimental,"molten salt synthesis, Temperature: 550, Time: 10, Atmosphere: Ar gas flowing at 50 ml/min",N/A,None,Single Solid Solution
1518,10.1016-j.ijhydene.2023.04.224.txt,10.1016-j.ijhydene.2023.04.224.txt,(Al0.2Co0.2Cr0.2Fe0.2Ni0.2)3O4,1,spinel-type cubic,Experimental,"molten salt synthesis, Temperature: 550, Time: 10, Atmosphere: Ar gas flowing at 50 ml/min",N/A,None,Intermetallic
1518,10.1016-j.ijhydene.2023.04.224.txt,10.1016-j.ijhydene.2023.04.224.txt,(Co0.25Cr0.25Fe0.25Ni0.25)3O4,1,spinel-type cubic,Experimental,"molten salt synthesis, Temperature: 550, Time: 10, Atmosphere: Ar gas flowing at 50 ml/min",N/A,None,Intermetallic
1518,10.1016-j.ijhydene.2023.04.224.txt,10.1016-j.ijhydene.2023.04.224.txt,AlCoCrFeNi(Pre),1,amorphous,Experimental,"molten salt synthesis, Temperature: 500, Time: 10, Atmosphere: Ar gas flowing at 50 ml/min",N/A,None,Amorphous
1518,10.1016-j.ijhydene.2023.04.224.txt,10.1016-j.ijhydene.2023.04.224.txt,AlCoCrFeNi(RDT),1,BCC,Experimental,"molten salt synthesis, Temperature: 550, Time: 10, Atmosphere: Ar gas flowing at 50 ml/min",N/A,None,Single Solid Solution
1518,10.1016-j.ijhydene.2023.04.224.txt,10.1016-j.ijhydene.2023.04.224.txt,CoCrFeNi(Pre),1,spinel-type cubic,Experimental,"molten salt synthesis, Temperature: 500, Time: 10, Atmosphere: Ar gas flowing at 50 ml/min",N/A,None,Intermetallic
1518,10.1016-j.ijhydene.2023.04.224.txt,10.1016-j.ijhydene.2023.04.224.txt,CoCrFeNi(RDT),1,FCC,Experimental,"molten salt synthesis, Temperature: 550, Time: 10, Atmosphere: Ar gas flowing at 50 ml/min",N/A,None,Single Solid Solution
1518,10.1016-j.ijhydene.2023.04.224.txt,10.1016-j.ijhydene.2023.04.224.txt,(CoCrFeNi)3O4,1,spinel-type cubic,Experimental,"molten salt synthesis, Temperature: 550, Time: 10, Atmosphere: Ar gas flowing at 50 ml/min",N/A,None,Intermetallic
1519,10.1016-j.jallcom.2023.169545.txt,10.1016-j.jallcom.2023.169545.txt,FeCoNiAl,1,BCC,experimental,"mechanical alloying and spark plasma sintering, Milling duration: 45, Sintering temperature: 900, Sintering time: 8, Sintering pressure: 50",N/A,None,Single Solid Solution
1519,10.1016-j.jallcom.2023.169545.txt,10.1016-j.jallcom.2023.169545.txt,FeCoNiAlSi0,1,BCC,experimental,"mechanical alloying and spark plasma sintering, Milling duration: 45, Sintering temperature: 900, Sintering time: 8, Sintering pressure: 50",N/A,None,Single Solid Solution
1519,10.1016-j.jallcom.2023.169545.txt,10.1016-j.jallcom.2023.169545.txt,FeCoNiAlSi0.2,1,BCC,experimental,"mechanical alloying and spark plasma sintering, Milling duration: 45, Sintering temperature: 900, Sintering time: 8, Sintering pressure: 50",N/A,None,Single Solid Solution
1519,10.1016-j.jallcom.2023.169545.txt,10.1016-j.jallcom.2023.169545.txt,FeCoNiAlSi0.4,1,BCC,experimental,"mechanical alloying and spark plasma sintering, Milling duration: 45, Sintering temperature: 900, Sintering time: 8, Sintering pressure: 50",N/A,None,Single Solid Solution
1519,10.1016-j.jallcom.2023.169545.txt,10.1016-j.jallcom.2023.169545.txt,FeCoNiAlSi0.6,2,B2 (Intermetallic) + BCC,experimental,"mechanical alloying and spark plasma sintering, Milling duration: 45, Sintering temperature: 900, Sintering time: 8, Sintering pressure: 50",N/A,Partially ordered B2 phase,Mixed Solution
1519,10.1016-j.jallcom.2023.169545.txt,10.1016-j.jallcom.2023.169545.txt,FeCoNiAlSi0.8,2,B2 (Intermetallic) + BCC,experimental,"mechanical alloying and spark plasma sintering, Milling duration: 45, Sintering temperature: 900, Sintering time: 8, Sintering pressure: 50",N/A,Partially ordered B2 phase,Mixed Solution
1520,10.1016-j.jmatprotec.2023.118102.txt,10.1016-j.jmatprotec.2023.118102.txt,ZrHfNbTa,2,BCC + FCC,Experimental,"arc melting and Spark Plasma Sintering (SPS), Load: 5000, Heating procedure: {'flash_joining': {'heating_rate': 'over 100°C/s', 'heating_time': 16}, 'conventional_sps_joining': {'heating_rate': '< 70°C/min'}}",N/A,No partially ordered structure (High Entropy Intermetallic) identified.,Mixed Solution
1520,10.1016-j.jmatprotec.2023.118102.txt,10.1016-j.jmatprotec.2023.118102.txt,TiZrHfTa,2,BCC + FCC,Experimental,"arc melting and Spark Plasma Sintering (SPS), Load: 5000, Heating procedure: {'flash_joining': {'heating_rate': 'over 100°C/s', 'heating_time': 16}, 'conventional_sps_joining': {'heating_rate': '< 70°C/min'}}",N/A,No partially ordered structure (High Entropy Intermetallic) identified.,Mixed Solution
1521,10.1016-j.mtcomm.2023.105346.txt,10.1016-j.mtcomm.2023.105346.txt,AlCoCrFeNi,1,FCC,experimental,"ultrahigh vacuum magnetron sputtering, Deposition conditions: DC power supply, room temperature",N/A,Nanochannel structure present,Single Solid Solution
1521,10.1016-j.mtcomm.2023.105346.txt,10.1016-j.mtcomm.2023.105346.txt,CoCrFeNi,1,FCC,experimental,"ultrahigh vacuum magnetron sputtering, Deposition conditions: RF power supply, 500 °C",N/A,No nanochannels,Single Solid Solution
