Repository: sourish69/MSE643_CourseProject

# MSE643_CourseProject - Phase-Oriented Generative Design of High-Entropy Alloys

**A generative machine-learning pipeline that designs new alloy compositions to order - you specify the crystal phase you want, and the model proposes chemistries that should form it.**

---

## The idea in one paragraph

High-entropy alloys mix five or more principal elements in near-equal proportions, and their configurational entropy unlocks unusual combinations of strength and thermal stability. The problem is scale: the viable composition space runs to millions of candidates, far beyond what anyone can cast and characterize by hand.

File: Datasets/Vladimir_HEA_database.csv (part 30 of 88)
id,Paper,Name,Alloy,Nb of phase,Phase,Experimental or theoretical,Experimental details,Theoretical details,Special conditions,Type of solution
1522,10.1016-j.jallcom.2023.168831.txt,10.1016-j.jallcom.2023.168831.txt,CuFeMnNiC,3,9R martensite martensite + FCC + Cu,experimental,"vacuum induction melting and 2D hot forging, Temperature: 980, Time: not specified",N/A,Partially ordered structure in transitional region,Mixed Solution
1522,10.1016-j.jallcom.2023.168831.txt,10.1016-j.jallcom.2023.168831.txt,CuFeMnNi,1,FCC,experimental,"arc melting or vacuum induction melting, Temperature: around melting points of Cu, Fe, Mn, Ni, Time: not specified",N/A,None,Single Solid Solution
1523,10.1016-j.physb.2023.415028.txt,10.1016-j.physb.2023.415028.txt,FeNiCrCoCu,4,BCC + FCC + HCP + none Amorphous,experimental,"nanoimprint lithography, Temperature: 300, Pressure: constant velocity of 25 m/s for loading, 50 m/s for unloading, Time: mold maintained at 3.0 nm for 20 ps",N/A,None,Mixed Solution
1524,10.1016-j.actamat.2020.03.048.txt,10.1016-j.actamat.2020.03.048.txt,VCoNi,3,FCC + tetragonal (Intermetallic) + trigonal (Intermetallic),Experimental,"vacuum induction melting, Temperature: 1200, Time: 24 hours, Cooling rate: water-quenching",N/A,Partially ordered structure with high entropy intermetallic phases (κ and σ) when annealed at 800 °C,Mixed Solution
1525,10.1016-j.mtphys.2022.100653.txt,10.1016-j.mtphys.2022.100653.txt,Al6B0.1Co30Cr15Fe13Ni30Ti6,3,"FCC + L12 (FCC-based superlattice) (Intermetallic) + Ni3(Al, Ti)",Experimental,"arc melting, Temperature: 1165, Time: 2 hours",N/A,Duplex aging treatment applied (1000 °C for 4 hours and 800 °C for 16 hours),Mixed Solution
1526,10.1016-j.scriptamat.2020.08.013.txt,10.1016-j.scriptamat.2020.08.013.txt,Ti16Zr35Hf35Ta14,2,HCP + orthorhombic,theoretical,"d-electron alloy design approach combined with elastic distortion energy analysis, Calculation method: Elastic distortion energy (∆Eels) calculation, Significant parameters: Severe lattice distortion",N/A,None,Mixed Solution
1527,10.1016-j.matlet.2020.128736.txt,10.1016-j.matlet.2020.128736.txt,CoCrFeNi,1,FCC,experimental,"Powder Plasma Arc Additive Manufacturing (PPA-AM), Current: 60, Manufacturing speed: 300, Shielding gas flow: 20, Cooling time: 180",N/A,None,Single Solid Solution
1527,10.1016-j.matlet.2020.128736.txt,10.1016-j.matlet.2020.128736.txt,CoCrFeNiSiC0.1,2,FCC + complex carbide structure,experimental,"Powder Plasma Arc Additive Manufacturing (PPA-AM), Current: 60, Manufacturing speed: 300, Shielding gas flow: 20, Cooling time: 180",N/A,None,Mixed Solution
1527,10.1016-j.matlet.2020.128736.txt,10.1016-j.matlet.2020.128736.txt,CoCrFeNiSiC0.3,2,FCC + complex carbide structure,experimental,"Powder Plasma Arc Additive Manufacturing (PPA-AM), Current: 60, Manufacturing speed: 300, Shielding gas flow: 20, Cooling time: 180",N/A,None,Mixed Solution
1527,10.1016-j.matlet.2020.128736.txt,10.1016-j.matlet.2020.128736.txt,CoCrFeNiSiC0.5,2,FCC + complex carbide structure,experimental,"Powder Plasma Arc Additive Manufacturing (PPA-AM), Current: 60, Manufacturing speed: 300, Shielding gas flow: 20, Cooling time: 180",N/A,None,Mixed Solution
1528,10.1016-j.jallcom.2022.163684.txt,10.1016-j.jallcom.2022.163684.txt,AlCoCrFeNi,1,FCC,experimental,"arc melting, Elements: Co, Fe, Cr, Ni, Al (>99.9 wt% purity), Atmosphere: Zr-gettered high-purity Ar, Process: Each ingot was flipped and re-melted at least five times",N/A,Partially recrystallized and fully recrystallized FCC phases observed after post-processing,Single Solid Solution
1528,10.1016-j.jallcom.2022.163684.txt,10.1016-j.jallcom.2022.163684.txt,AlCoCrFeNi,1,FCC,experimental,"arc melting, Elements: Fe, Mn, Ni, Cr (>99.9 wt% purity), Atmosphere: Zr-gettered high-purity Ar, Process: Each ingot was flipped and re-melted at least five times",N/A,Fully recrystallized FCC phase observed after post-processing,Single Solid Solution
1529,10.1016-j.jallcom.2024.173881.txt,10.1016-j.jallcom.2024.173881.txt,NbZrTiW,1,BCC,experimental,"arc melting, Temperature: not specified, Time: not specified",N/A,None,Single Solid Solution
1530,10.1016-j.jmapro.2020.08.031.txt,10.1016-j.jmapro.2020.08.031.txt,CoZnCuMnSi,4,likely FCC or BCC + not specified + Fe4Al13 + FeAl,experimental,"laser deposition welding, Laser power: 800, Scanning speed: 100, Laser spot size: 1.5, Powder feeding amount: 10, Assembly gap: 0.5",N/A,Partially ordered structure in unmixed zones,Mixed Solution
1530,10.1016-j.jmapro.2020.08.031.txt,10.1016-j.jmapro.2020.08.031.txt,FeCoCrNiMn,3,likely FCC or BCC + not specified + Fe4Al13,experimental,"laser deposition welding, Laser power: 800, Scanning speed: 100, Laser spot size: 1.5, Powder feeding amount: 10, Assembly gap: 0.5",N/A,Partially ordered structure in unmixed zones,Mixed Solution
1530,10.1016-j.jmapro.2020.08.031.txt,10.1016-j.jmapro.2020.08.031.txt,AlSi,3,not fully achieved + not specified + Fe4Al13,experimental,"laser deposition welding, Laser power: 800, Scanning speed: 100, Laser spot size: 1.5, Powder feeding amount: 10, Assembly gap: 0.5",N/A,Less effective high-entropy effect with more ordered intermetallic structures,Intermetallic
1531,10.1016-j.ijplas.2022.103296.txt,10.1016-j.ijplas.2022.103296.txt,CrFeCoNiMnCu,1,FCC,experimental,"arc melting, Temperature: not specified, Time: re-melted at least five times",N/A,None,Single Solid Solution
1532,10.1016-j.msea.2024.146229.txt,10.1016-j.msea.2024.146229.txt,CrMnFeCoNiSiC,5,FCC + cubic + orthorhombic + M7C3 + M23C6,experimental,"laser metal deposition (LMD), Powder size: {'CrMnFeCoNi': 'approximately 120 μm', 'SiC': 'approximately 40 nm'}, Mixing and drying: Mixed powders were dried in a vacuum environment at 120°C for 2.5 hours, Argon gas flow: 15 L/min, Feeding rate: 7–9 g/min, Substrate: 316L steel substrate",N/A,None,Mixed Solution
1533,10.1016-j.intermet.2022.107715.txt,10.1016-j.intermet.2022.107715.txt,AlCrFeNiNb,4,HCP Laves + orthorhombic + tetragonal + Nb-rich Laves phase (FeCrNb type),experimental,"arc melting, Raw material purity: >99.9%, Atmosphere: Ti-gettered high-purity argon, Remelting: 5, Final form: disc ingot (diameter: 30 mm, length: 12 mm)",N/A,Partially ordered structure in tetragonal structure phase,Mixed Solution
1533,10.1016-j.intermet.2022.107715.txt,10.1016-j.intermet.2022.107715.txt,CoCrFeNiNb,3,FCC + Not specified + Nb-rich phases,experimental,Not explicitly stated,N/A,Partially ordered structure in intermetallic compounds,Mixed Solution
1533,10.1016-j.intermet.2022.107715.txt,10.1016-j.intermet.2022.107715.txt,NiCrCoFeMoNb,3,FCC + Not specified + Nb-rich phases,experimental,Not explicitly stated,N/A,Partially ordered structure in intermetallic compounds,Mixed Solution
1533,10.1016-j.intermet.2022.107715.txt,10.1016-j.intermet.2022.107715.txt,AlCrFeNi,2,FCC + Not specified,experimental,Not explicitly stated,N/A,Partially ordered structure in eutectic lamellar structure,Mixed Solution
1533,10.1016-j.intermet.2022.107715.txt,10.1016-j.intermet.2022.107715.txt,AlCrFeNiNb,3,FCC + HCP Laves + Nb-rich Laves phase,experimental,Not explicitly stated,N/A,Partially ordered structure in Laves phase,Mixed Solution
1533,10.1016-j.intermet.2022.107715.txt,10.1016-j.intermet.2022.107715.txt,AlCoCrFeNiTi,2,FCC + Not specified,experimental,Not explicitly stated,N/A,Partially ordered structure in precipitated phases,Mixed Solution
1533,10.1016-j.intermet.2022.107715.txt,10.1016-j.intermet.2022.107715.txt,CoCrFeNiZr,2,FCC + Not specified,experimental,Not explicitly stated,N/A,Partially ordered structure in eutectic lamellar structure,Mixed Solution
1533,10.1016-j.intermet.2022.107715.txt,10.1016-j.intermet.2022.107715.txt,AlCrFeNiNb,2,FCC + Not specified,experimental,Not explicitly stated,N/A,Not applicable,Single Solid Solution
1534,10.1016-j.jmrt.2023.02.098.txt,10.1016-j.jmrt.2023.02.098.txt,AlCoCrFeNiV,3,BCC + HCP + needle-like,Experimental,"laser cladding, Laser output power: 3.5, Scanning rate: 5, Laser spot size: 20 × 2 mm2, Argon flow rate: ~5 L/min, Raw materials: Commercial Al, Co, Cr, Mo, and V metal powders with purity > 99.9%, Blending: Powders blended in stainless steel jar for 1.5 h using a QM-3PS2 planetary ball mill, Substrate: 904L stainless steel, polished and cleaned with alcohol, Coating thickness: 1.5",N/A,Partially ordered structure (High Entropy Intermetallic): σ phase,Mixed Solution
1534,10.1016-j.jmrt.2023.02.098.txt,10.1016-j.jmrt.2023.02.098.txt,AlCoCrMoV,3,BCC + HCP + needle-like,Experimental,"laser cladding, Laser output power: 3.5, Scanning rate: 5, Laser spot size: 20 × 2 mm2, Argon flow rate: ~5 L/min, Raw materials: Commercial Al, Co, Cr, Mo, and V metal powders with purity > 99.9%, Blending: Powders blended in stainless steel jar for 1.5 h using a QM-3PS2 planetary ball mill, Substrate: 904L stainless steel, polished and cleaned with alcohol, Coating thickness: 1.5",N/A,Partially ordered structure (High Entropy Intermetallic): σ phase,Mixed Solution
1535,10.1016-j.colsurfa.2022.129404.txt,10.1016-j.colsurfa.2022.129404.txt,CoNiWReP,1,none Amorphous,experimental,"pulse current electrodeposition, Pulse-on time: 1, Pulse-off time: 4, Average current density: [1.5, 2.5], Electrolyte temperature: 60",N/A,None,Amorphous
1536,10.1016-j.actamat.2022.118049.txt,10.1016-j.actamat.2022.118049.txt,CrCoNi,2,FCC + HCP martensite,experimental,"vacuum induction melting, Temperature: melting temperature not explicitly stated, Pressure: vacuum conditions",N/A,No partial ordering or intermetallic structure observed,Mixed Solution
1537,10.1016-j.mtcomm.2023.107594.txt,10.1016-j.mtcomm.2023.107594.txt,TiHfZrNiCuCo,4,Not specified + dense and homogeneous + disordered + plate-like,experimental,"vacuum arc melting furnace, Temperature: 1000, Time: varied from 1 to 276 minutes",N/A,None,Intermetallic
1538,10.1016-j.matlet.2021.130110.txt,10.1016-j.matlet.2021.130110.txt,CoCr3Fe5Ni,1,FCC and BCC,experimental,"induction smelting, Temperature: not specified, Time: 5 minutes melting",N/A,None,Mixed Solution
1538,10.1016-j.matlet.2021.130110.txt,10.1016-j.matlet.2021.130110.txt,Y0.01Al0.3CoCr3Fe5Ni,1,FCC and BCC,experimental,"induction smelting, Temperature: not specified, Time: 5 minutes melting",N/A,None,Mixed Solution
1538,10.1016-j.matlet.2021.130110.txt,10.1016-j.matlet.2021.130110.txt,Y0.03Al0.3CoCr3Fe5Ni,1,FCC and BCC,experimental,"induction smelting, Temperature: not specified, Time: 5 minutes melting",N/A,None,Mixed Solution
1538,10.1016-j.matlet.2021.130110.txt,10.1016-j.matlet.2021.130110.txt,Y0.01Al0.4CoCr3Fe5Ni,1,FCC and BCC,experimental,"induction smelting, Temperature: not specified, Time: 5 minutes melting",N/A,None,Mixed Solution
1538,10.1016-j.matlet.2021.130110.txt,10.1016-j.matlet.2021.130110.txt,Al0.3CoCr3Fe5Ni,1,FCC and BCC,experimental,"induction smelting, Temperature: not specified, Time: 5 minutes melting",N/A,None,Mixed Solution
1539,10.1016-j.matlet.2021.130770.txt,10.1016-j.matlet.2021.130770.txt,VCoNiTa,1,FCC,combination,"Vacuum non-consumable arc melting furnace, Temperature: 1000, Time: 2 hours","First principles calculations, K-mesh: 17 × 25 × 5, Supercell size: 20 atoms for γisf and γus, 22 atoms for γut, Exchange-correlation functional: GGA in PBE form, Magnetic treatment: DLM, Total energy convergence: 10−7 Ry per atom",No partial ordering or high entropy intermetallic structure,Single Solid Solution
1540,10.1016-j.jmrt.2021.12.087.txt,10.1016-j.jmrt.2021.12.087.txt,FeCrNi,2,solid solution + Mn3O4,experimental,"steel smelting technology, Details: Trial-produced by Taiyuan Iron & Steel Corporation",N/A,None,Intermetallic
1540,10.1016-j.jmrt.2021.12.087.txt,10.1016-j.jmrt.2021.12.087.txt,FeCrNiCe,1,solid solution,experimental,"steel smelting technology, Details: Trial-produced by Taiyuan Iron & Steel Corporation",N/A,None,Intermetallic
1541,10.1016-j.corsci.2020.108507.txt,10.1016-j.corsci.2020.108507.txt,CoCrFeMnNi,1,FCC,Experimental,"high frequency electromagnetic induction melting, Temperature: 1373, Time: 13 hours, Cooling rate: air quenching",N/A,None,Single Solid Solution
1541,10.1016-j.corsci.2020.108507.txt,10.1016-j.corsci.2020.108507.txt,AlCrFeMnNi,1,FCC,Experimental,"high frequency electromagnetic induction melting, Temperature: similar to CoCrFeMnNi, Time: similar to CoCrFeMnNi, Cooling rate: similar to CoCrFeMnNi",N/A,None,Single Solid Solution
1541,10.1016-j.corsci.2020.108507.txt,10.1016-j.corsci.2020.108507.txt,AlCoCrFeNi,1,FCC,Experimental,"high frequency electromagnetic induction melting, Temperature: similar to CoCrFeMnNi, Time: similar to CoCrFeMnNi, Cooling rate: similar to CoCrFeMnNi",N/A,None,Single Solid Solution
1541,10.1016-j.corsci.2020.108507.txt,10.1016-j.corsci.2020.108507.txt,FeCoNiCrCu,1,FCC,Experimental,"high frequency electromagnetic induction melting, Temperature: similar to CoCrFeMnNi, Time: similar to CoCrFeMnNi, Cooling rate: similar to CoCrFeMnNi",N/A,None,Single Solid Solution
1541,10.1016-j.corsci.2020.108507.txt,10.1016-j.corsci.2020.108507.txt,CoCrFeNiMo,1,FCC,Experimental,"high frequency electromagnetic induction melting, Temperature: similar to CoCrFeMnNi, Time: similar to CoCrFeMnNi, Cooling rate: similar to CoCrFeMnNi",N/A,None,Single Solid Solution
1541,10.1016-j.corsci.2020.108507.txt,10.1016-j.corsci.2020.108507.txt,NiCrFeRuMoW,1,FCC,Experimental,"high frequency electromagnetic induction melting, Temperature: similar to CoCrFeMnNi, Time: similar to CoCrFeMnNi, Cooling rate: similar to CoCrFeMnNi",N/A,None,Single Solid Solution
1542,10.1016-j.intermet.2022.107649.txt,10.1016-j.intermet.2022.107649.txt,AlCrFeMoTiSix,1,amorphous,experimental,"magnetron co-sputtering, Base pressure: 2 × 10−3 Pa, Deposition temperature: 300 °C, Target substrate distance: 10 cm, Ar gas flow rate: 52 sccm, Sputtering pressure: 0.53 Pa, Sputtering power: 200 W, Sputtering time: 120 min",N/A,None,Amorphous
1543,10.1016-j.jallcom.2020.153845.txt,10.1016-j.jallcom.2020.153845.txt,Fe60Mn30Cr10Co0,1,FCC,experimental,"arc melting, Temperature: 1273, Time: 48 hours, Atmosphere: Ar",N/A,No thermally induced martensitic transition,Single Solid Solution
1543,10.1016-j.jallcom.2020.153845.txt,10.1016-j.jallcom.2020.153845.txt,Fe57.5Mn30Cr10Co2.5,1,FCC,experimental,"arc melting, Temperature: 1273, Time: 48 hours, Atmosphere: Ar",N/A,No thermally induced martensitic transition,Single Solid Solution
1543,10.1016-j.jallcom.2020.153845.txt,10.1016-j.jallcom.2020.153845.txt,Fe55Mn30Cr10Co5,2,FCC + HCP martensite,experimental,"arc melting, Temperature: 1273, Time: 48 hours, Atmosphere: Ar",N/A,Thermally induced martensitic transition observed,Mixed Solution
1543,10.1016-j.jallcom.2020.153845.txt,10.1016-j.jallcom.2020.153845.txt,Fe52.5Mn30Cr10Co7.5,2,FCC + HCP martensite,experimental,"arc melting, Temperature: 1273, Time: 48 hours, Atmosphere: Ar",N/A,Thermally induced martensitic transition observed,Mixed Solution
1543,10.1016-j.jallcom.2020.153845.txt,10.1016-j.jallcom.2020.153845.txt,Fe50Mn30Cr10Co10,2,FCC + HCP martensite,experimental,"arc melting, Temperature: 1273, Time: 48 hours, Atmosphere: Ar",N/A,Thermally induced martensitic transition observed,Mixed Solution
1543,10.1016-j.jallcom.2020.153845.txt,10.1016-j.jallcom.2020.153845.txt,Fe47.5Mn30Cr10Co12.5,2,FCC + HCP martensite,experimental,"arc melting, Temperature: 1273, Time: 48 hours, Atmosphere: Ar",N/A,Thermally induced martensitic transition observed,Mixed Solution
1545,10.1016-j.actamat.2020.05.015.txt,10.1016-j.actamat.2020.05.015.txt,CrMnFeCoNi,5,B2 (CsCl-type) + BCC + FCC + L10 (Tetragonal) + complex (sigma phase structure),experimental,"vacuum induction melting, Temperature: 1100, Time: 16 hours, Cooling rate: water quenching",N/A,None,Mixed Solution
1546,10.1016-j.ijrmhm.2023.106529.txt,10.1016-j.ijrmhm.2023.106529.txt,HfNbTiVZr,2,BCC + HCP,experimental,"spark plasma sintering, Initial heating temperature: 1200, Initial heating rate: 100, Initial holding time: 10, Final heating rate: 50, Final sintering temperature: 1300, Final holding time: 5, Pressure: 50, Atmosphere: high vacuum",N/A,None,Mixed Solution
1547,10.1016-j.jmrt.2022.11.078.txt,10.1016-j.jmrt.2022.11.078.txt,AlCuCrFeMn,3,BCC + ordered + tetragonal,experimental,"mechanical alloying and spark plasma sintering, Mechanical alloying: {'milling_time': 20, 'ball_to_powder_weight_ratio': 10, 'process_controlling_agent': 'toluene', 'milling_speed': 300}, Spark plasma sintering: {'temperature': 900, 'holding_time': 10, 'heating_rate': 100, 'applied_pressure': 50}",N/A,None,Mixed Solution
1547,10.1016-j.jmrt.2022.11.078.txt,10.1016-j.jmrt.2022.11.078.txt,AlCuCrFeMnW0.05,3,BCC + ordered + tetragonal,experimental,"mechanical alloying and spark plasma sintering, Mechanical alloying: {'milling_time': 20, 'ball_to_powder_weight_ratio': 10, 'process_controlling_agent': 'toluene', 'milling_speed': 300}, Spark plasma sintering: {'temperature': 900, 'holding_time': 10, 'heating_rate': 100, 'applied_pressure': 50}",N/A,None,Mixed Solution
1547,10.1016-j.jmrt.2022.11.078.txt,10.1016-j.jmrt.2022.11.078.txt,AlCuCrFeMnW0.1,3,BCC + ordered + tetragonal,experimental,"mechanical alloying and spark plasma sintering, Mechanical alloying: {'milling_time': 20, 'ball_to_powder_weight_ratio': 10, 'process_controlling_agent': 'toluene', 'milling_speed': 300}, Spark plasma sintering: {'temperature': 900, 'holding_time': 10, 'heating_rate': 100, 'applied_pressure': 50}",N/A,None,Mixed Solution
1547,10.1016-j.jmrt.2022.11.078.txt,10.1016-j.jmrt.2022.11.078.txt,AlCuCrFeMnW0.5,3,BCC + ordered + tetragonal,experimental,"mechanical alloying and spark plasma sintering, Mechanical alloying: {'milling_time': 20, 'ball_to_powder_weight_ratio': 10, 'process_controlling_agent': 'toluene', 'milling_speed': 300}, Spark plasma sintering: {'temperature': 900, 'holding_time': 10, 'heating_rate': 100, 'applied_pressure': 50}",N/A,None,Mixed Solution
1548,10.1016-j.actamat.2020.08.053.txt,10.1016-j.actamat.2020.08.053.txt,SiGeSn,1,diamond cubic,theoretical,"Density Functional Theory (DFT), Exchange-correlation functional: PBE, Modified becke-johnson exchange potential: Used, Supercell size: 3 × 3 × 3 supercell from an 8-atom unit cell of cubic Si, Atoms in supercell: 216 Si atoms, with a portion substituted by Ge and Sn according to the Sn content (x), Plane wave cutoff energy: 400, K-point grid: 2 × 2 × 2 Monkhorst-Pack grid for geometry optimization, Force convergence criterion: 0.01, Electronic structures: Computed using the mBJ exchange potential based on fully optimized structures with the PBE functional, Transport properties: Calculated using the BoltzTraP2 package, solving the linearized electron Boltzmann transport equation under the rigid-band approximation, Thermal conductivities: Obtained via classical equilibrium molecular dynamics (EMD) simulations using the Large-scale Atomic/Molecular Massively Parallel Simulator (LAMMPS)",N/A,None,Intermetallic
1549,10.1016-j.matchemphys.2017.08.036.txt,10.1016-j.matchemphys.2017.08.036.txt,MoTaNbZrTi,3,BCC + HCP + ZrTi,Experimental,"vacuum arc melting, Temperature: approximately 2000-3000°C, Pressure: under protective argon atmosphere, Time: repeated melting efforts at least five times",N/A,Micro-segregation of Zr and Ti present,Mixed Solution
1549,10.1016-j.matchemphys.2017.08.036.txt,10.1016-j.matchemphys.2017.08.036.txt,MoTaNbWV,1,BCC,Experimental,"vacuum arc melting, Temperature: approximately 2000-3000°C, Pressure: under protective argon atmosphere, Time: repeated melting efforts at least five times",N/A,No significant precipitates identified,Single Solid Solution
1550,10.1016-j.fusengdes.2022.113260.txt,10.1016-j.fusengdes.2022.113260.txt,FeNiCrMnCu,1,FCC,experimental,"spark plasma sintering (SPS) and pressure-less sintering (PLS), Sps: {'temperature': 1200, 'pressure': 35, 'time': 5}, Pls: {'temperature': 1450, 'time': 1}",N/A,None,Single Solid Solution
1551,10.1016-j.jmst.2021.10.001.txt,10.1016-j.jmst.2021.10.001.txt,CoCrFeNiMn,4,FCC + CrCoFeNiMn + CrCoFeNiMn3C6 + MnS,Experimental,"Powder-Bed Arc Additive Manufacturing (PBAAM), Current: 120, Traveling speed: 45, Arc length: 3.5, Layer thickness: 1, Argon shielding gas flow rate: 9, Inter layer remelting: [1, 3, 5, 7]",N/A,No partial ordering or high entropy intermetallics observed,Mixed Solution
1552,10.1016-j.intermet.2023.108081.txt,10.1016-j.intermet.2023.108081.txt,CoCuHfNiTiZr,2,B2 (CsCl-type) + FCC,Experimental,"arc melting, Temperature: 1000, Time: 24 hours, Cooling rate: cooled to room temperature in the furnace",N/A,None,Mixed Solution
1552,10.1016-j.intermet.2023.108081.txt,10.1016-j.intermet.2023.108081.txt,CoCuHfMnNiTiZr,2,B2 (CsCl-type) + FCC,Experimental,"arc melting, Temperature: 1000, Time: 24 hours, Cooling rate: cooled to room temperature in the furnace",N/A,None,Mixed Solution
1552,10.1016-j.intermet.2023.108081.txt,10.1016-j.intermet.2023.108081.txt,CoCuHfMnNiTiZr,2,B2 (CsCl-type) + FCC,Experimental,"arc melting, Temperature: 1000, Time: 24 hours, Cooling rate: cooled to room temperature in the furnace",N/A,None,Mixed Solution
1552,10.1016-j.intermet.2023.108081.txt,10.1016-j.intermet.2023.108081.txt,CoCuHfMnNiTiZr,2,B2 (CsCl-type) + FCC,Experimental,"arc melting, Temperature: 1000, Time: 24 hours, Cooling rate: cooled to room temperature in the furnace",N/A,None,Mixed Solution
1552,10.1016-j.intermet.2023.108081.txt,10.1016-j.intermet.2023.108081.txt,CoCuHfMnNiTiZr,2,B2 (CsCl-type) + FCC,Experimental,"arc melting, Temperature: 1000, Time: 24 hours, Cooling rate: cooled to room temperature in the furnace",N/A,None,Mixed Solution
1553,10.1016-j.jallcom.2021.162567.txt,10.1016-j.jallcom.2021.162567.txt,FeCrMnNiCo,3,FCC + HCP + unknown Amorphous,experimental,"high-power laser-driven shock experiments, Laser wavelength: 352, Pulse duration: 1, Laser spot size: 3, Laser energy: 100 to 200 J, Sample thickness: 100",N/A,Nanotwins observed near spall plane in recovered samples,Mixed Solution
1555,10.1016-j.jallcom.2021.162293.txt,10.1016-j.jallcom.2021.162293.txt,Co30.5Os14.4Ru18.7W12.1Fe24.4,1,HCP,experimental,"arc melting, Temperature: 2000, Pressure: high purity Ar atmosphere, Time: multiple melting cycles",N/A,None,Single Solid Solution
1555,10.1016-j.jallcom.2021.162293.txt,10.1016-j.jallcom.2021.162293.txt,Co30.5Os14.4Ru18.7W12.1Ir24.4,1,HCP,experimental,"arc melting, Temperature: 2000, Pressure: high purity Ar atmosphere, Time: multiple melting cycles",N/A,None,Single Solid Solution
1555,10.1016-j.jallcom.2021.162293.txt,10.1016-j.jallcom.2021.162293.txt,Co36.6Os20.5Ru24.8W18.2,1,HCP,experimental,"arc melting, Temperature: 2000, Pressure: high purity Ar atmosphere, Time: multiple melting cycles",N/A,None,Single Solid Solution
1556,10.1016-j.matchar.2022.112087.txt,10.1016-j.matchar.2022.112087.txt,Cr0.8MnFeNi,1,FCC,experimental,"vacuum induction melting, Temperature: 1200, Time: 6 hours",N/A,None,Single Solid Solution
1557,10.1016-j.jmst.2020.01.066.txt,10.1016-j.jmst.2020.01.066.txt,Fe35Ni25Cr25Mo15,2,BCT (Intermetallic) + FCC,experimental,"arc melting, Current: 250, Voltage: 28.5, Cooling rate: 103-104 °C s−1",N/A,Partially ordered structure (High Entropy Intermetallic),Mixed Solution
1558,10.1016-j.matlet.2019.127004.txt,10.1016-j.matlet.2019.127004.txt,AlCrFeCoNi,1,BCC,experimental,"additive manufacturing (AM), Pre-alloyed powder: produced by vacuum induction melting and inert gas atomizer (VIGA), Printing conditions: {'power': 80, 'scanning track width': 80, 'single-sheet thickness': 30, 'printing speed': 1200, 'atmosphere': 'argon'}",N/A,None,Single Solid Solution
1559,10.1016-j.corsci.2023.111203.txt,10.1016-j.corsci.2023.111203.txt,AlMo0.5NbTa0.5TiZr,2,BCC + BCC B2 (Intermetallic),experimental,"arc melting, Elements: ['Al', 'Mo', 'Nb', 'Ta', 'Ti', 'Zr'], Environment: Ar atmosphere, Container: water-cooled copper crucible, Process: melted five times and flipped",N/A,"Partially ordered structure (High Entropy Intermetallic, B2 phase)",Mixed Solution
1559,10.1016-j.corsci.2023.111203.txt,10.1016-j.corsci.2023.111203.txt,AlNbTiZr,1,N/A,experimental,arc melting,N/A,Not explicitly stated,Intermetallic
1559,10.1016-j.corsci.2023.111203.txt,10.1016-j.corsci.2023.111203.txt,HfNbTaTiZr,1,N/A,experimental,arc melting,N/A,Not explicitly stated,Intermetallic
1559,10.1016-j.corsci.2023.111203.txt,10.1016-j.corsci.2023.111203.txt,MoNbTaVW,1,N/A,experimental,arc melting,N/A,Not explicitly stated,Intermetallic
1559,10.1016-j.corsci.2023.111203.txt,10.1016-j.corsci.2023.111203.txt,MoNbHfZrTi,1,N/A,experimental,arc melting,N/A,Not explicitly stated,Intermetallic
1559,10.1016-j.corsci.2023.111203.txt,10.1016-j.corsci.2023.111203.txt,NbMoTaW,1,N/A,experimental,arc melting,N/A,Not explicitly stated,Intermetallic
1559,10.1016-j.corsci.2023.111203.txt,10.1016-j.corsci.2023.111203.txt,NbTaTiV,1,N/A,experimental,arc melting,N/A,Not explicitly stated,Intermetallic
1559,10.1016-j.corsci.2023.111203.txt,10.1016-j.corsci.2023.111203.txt,TiNbTaZr,1,N/A,experimental,arc melting,N/A,Not explicitly stated,Intermetallic
1560,10.1016-j.matlet.2023.135093.txt,10.1016-j.matlet.2023.135093.txt,CrCuFeMnNi,2,BCC + FCC,Experimental,"arc melting, Temperature: not specified",N/A,None,Mixed Solution
1560,10.1016-j.matlet.2023.135093.txt,10.1016-j.matlet.2023.135093.txt,CrCuFeMnNi,2,BCC + FCC,Experimental,"arc melting, Temperature: not specified",N/A,None,Mixed Solution
1560,10.1016-j.matlet.2023.135093.txt,10.1016-j.matlet.2023.135093.txt,CrCuFeMnNi,2,BCC + FCC,Experimental,"arc melting, Temperature: not specified",N/A,None,Mixed Solution
1560,10.1016-j.matlet.2023.135093.txt,10.1016-j.matlet.2023.135093.txt,CrCuFeMnNi,2,BCC + FCC,Experimental,"arc melting, Temperature: not specified",N/A,None,Mixed Solution
1561,10.1016-j.matlet.2020.128859.txt,10.1016-j.matlet.2020.128859.txt,AlCoCrFeNi2.1,2,BCC B2 + FCC,experimental,"micro-plasma cladding, Machine: Fronius argon arc cladding machine TT800 and PM10 plasma generator, Tic additions: 0%",N/A,None,Mixed Solution
1561,10.1016-j.matlet.2020.128859.txt,10.1016-j.matlet.2020.128859.txt,AlCoCrFeNi2.1TiC,3,BCC B2 + FCC + TiC,experimental,"micro-plasma cladding, Machine: Fronius argon arc cladding machine TT800 and PM10 plasma generator, Tic additions: 5%",N/A,None,Mixed Solution
1561,10.1016-j.matlet.2020.128859.txt,10.1016-j.matlet.2020.128859.txt,AlCoCrFeNi2.1TiC,3,BCC B2 + FCC + TiC,experimental,"micro-plasma cladding, Machine: Fronius argon arc cladding machine TT800 and PM10 plasma generator, Tic additions: 10%",N/A,None,Mixed Solution
1561,10.1016-j.matlet.2020.128859.txt,10.1016-j.matlet.2020.128859.txt,AlCoCrFeNi2.1TiC,3,BCC B2 + FCC + TiC,experimental,"micro-plasma cladding, Machine: Fronius argon arc cladding machine TT800 and PM10 plasma generator, Tic additions: 15%",N/A,None,Mixed Solution
1562,10.1016-j.mseb.2023.116485.txt,10.1016-j.mseb.2023.116485.txt,FeNiCoAlMoSiB,3,BCC + FCC + amorphous,experimental,"mechanical alloying, Milling methods: [{'type': 'resonant acoustic milling', 'apparatus': 'glass reagent bottle and steel balls (d = 5 mm)', 'acceleration': 18, 'ball_to_powder_ratio': 1.5, 'process_control_agent': 'used'}, {'type': 'regular vibration milling', 'apparatus': 'steel 125 ml milling jar', 'frequency': 13, 'duration': 20, 'cooling_breaks': 'yes', 'ball_to_powder_ratio': 2, 'process_control_agent': 'used'}, {'type': 'advanced ball milling', 'apparatus': 'steel 125 ml milling jar', 'speed': 1500, 'duration': 10, 'temperature_control': 'yes', 'ball_to_powder_ratio': 5, 'process_control_agent': 'not used'}], Starting material: mixture of seven elements in powder form supplied by Sigma Aldrich (Ni, Fe, Co, Al, Si, Mo, B)",N/A,No partial ordering or initial state before oxidation mentioned,Mixed Solution
1563,10.1016-j.matdes.2022.111324.txt,10.1016-j.matdes.2022.111324.txt,CoCrFeMnNi,2,FCC + CoCrFeMnNi,experimental,"laser powder bed fusion (LPBF), Laser power: 160, Laser scanning speed: 800, Hatching space: 50, Layer thickness: 30",N/A,No partially ordered structures or high entropy intermetallics mentioned,Single Solid Solution
1564,10.1016-j.commatsci.2023.112538.txt,10.1016-j.commatsci.2023.112538.txt,CoCrFeNi,3,BCC + FCC + HCP,theoretical,"Molecular Dynamics (MD) simulations, Model size: 8.6 nm × 8.6 nm × 18 nm, Potential: Embedded Atom Method (EAM) potential, Temperature gradient: 50 K per region, Cooling rate: 0.4 × 1012 K/s, Simulation software: LAMMPS, Visualization tool: OVITO",N/A,Short-range order (SRO) phenomenon present,Mixed Solution
1565,10.1016-j.jmst.2020.10.038.txt,10.1016-j.jmst.2020.10.038.txt,CoCrFeMnSiV,3,BCC martensite + FCC + HCP martensite,experimental,"vacuum-induction melting, Temperature: 1473, Time: 2 hours, Cooling: water-quenched",N/A,None,Mixed Solution
1565,10.1016-j.jmst.2020.10.038.txt,10.1016-j.jmst.2020.10.038.txt,CoCrFeMnV,1,FCC,experimental,"vacuum-induction melting, Temperature: 1473, Time: 2 hours, Cooling: water-quenched",N/A,None,Single Solid Solution
1565,10.1016-j.jmst.2020.10.038.txt,10.1016-j.jmst.2020.10.038.txt,CoCrFeMnNi,1,FCC,experimental,"vacuum-induction melting, Temperature: 1473, Time: 2 hours, Cooling: water-quenched",N/A,None,Single Solid Solution
1565,10.1016-j.jmst.2020.10.038.txt,10.1016-j.jmst.2020.10.038.txt,CoCrFeMn,2,FCC + HCP martensite,experimental,"vacuum-induction melting, Temperature: 1473, Time: 2 hours, Cooling: water-quenched",N/A,None,Mixed Solution
1565,10.1016-j.jmst.2020.10.038.txt,10.1016-j.jmst.2020.10.038.txt,CoCrFeNi,1,FCC,experimental,"vacuum-induction melting, Temperature: 1473, Time: 2 hours, Cooling: water-quenched",N/A,None,Single Solid Solution
1565,10.1016-j.jmst.2020.10.038.txt,10.1016-j.jmst.2020.10.038.txt,CoCrFeMnV,1,FCC,experimental,"vacuum-induction melting, Temperature: 1473, Time: 2 hours, Cooling: water-quenched",N/A,None,Single Solid Solution
1565,10.1016-j.jmst.2020.10.038.txt,10.1016-j.jmst.2020.10.038.txt,CoCrFeMnSiV,3,BCC martensite + FCC + HCP martensite,experimental,"vacuum-induction melting, Temperature: 1473, Time: 2 hours, Cooling: water-quenched",N/A,None,Mixed Solution
1566,10.1016-j.jallcom.2023.172185.txt,10.1016-j.jallcom.2023.172185.txt,CoCrFeNi,2,Complex (Lomer-Cottrell locks) + FCC,experimental,"vacuum arc melting, Temperature: 1273, Duration: 24 hours, Cooling: water quenching",N/A,None,Mixed Solution
1566,10.1016-j.jallcom.2023.172185.txt,10.1016-j.jallcom.2023.172185.txt,CoCrFeMnNi,2,Complex (Lomer-Cottrell locks) + FCC,experimental,"vacuum arc melting, Temperature: 1273, Duration: 24 hours, Cooling: water quenching",N/A,None,Mixed Solution
1567,10.1016-j.corsci.2021.109365.txt,10.1016-j.corsci.2021.109365.txt,FeCoCrNiAlTi5,3,FCC + L12 + rod-like,Experimental,"arc melting and casting, Temperature: 1150, Time: 2 hours, Cooling rate: Not specified, Reduction ratio: Not specified",N/A,Partially ordered L12 phase present,Mixed Solution
1567,10.1016-j.corsci.2021.109365.txt,10.1016-j.corsci.2021.109365.txt,FeCoCrNiAl2Ti4,2,FCC + L12,Experimental,"arc melting and casting, Temperature: 1150, Time: 2 hours, Cooling rate: Not specified, Reduction ratio: Not specified",N/A,Partially ordered L12 phase present,Mixed Solution
1567,10.1016-j.corsci.2021.109365.txt,10.1016-j.corsci.2021.109365.txt,FeCoCrNiAl3Ti3,2,FCC + L12,Experimental,"arc melting and casting, Temperature: 1150, Time: 2 hours, Cooling rate: Not specified, Reduction ratio: Not specified",N/A,Partially ordered L12 phase present,Mixed Solution
1567,10.1016-j.corsci.2021.109365.txt,10.1016-j.corsci.2021.109365.txt,FeCoCrNiAl4Ti2,3,FCC + Heusler phase + L12,Experimental,"arc melting and casting, Temperature: 1150, Time: 2 hours, Cooling rate: Not specified, Reduction ratio: Not specified",N/A,"Partially ordered L12 phase present, Heusler L21 phase observed",Mixed Solution
1567,10.1016-j.corsci.2021.109365.txt,10.1016-j.corsci.2021.109365.txt,FeCoCrNiAl5Ti1,2,FCC + L12,Experimental,"arc melting and casting, Temperature: 1150, Time: 2 hours, Cooling rate: Not specified, Reduction ratio: Not specified",N/A,Partially ordered L12 phase present,Mixed Solution
1568,10.1016-j.jmrt.2022.12.093.txt,10.1016-j.jmrt.2022.12.093.txt,VCrFeCoNi,1,FCC,Experimental,"Vacuum Induction Melting (VIM), Temperature: 1100, Pressure: Ar atmosphere, Time: 6 hours",N/A,None,Single Solid Solution
1568,10.1016-j.jmrt.2022.12.093.txt,10.1016-j.jmrt.2022.12.093.txt,CoCrFeMnNi,1,FCC,Experimental,"Vacuum Induction Melting (VIM), Temperature: 1100, Pressure: Ar atmosphere, Time: 6 hours",N/A,None,Single Solid Solution
1568,10.1016-j.jmrt.2022.12.093.txt,10.1016-j.jmrt.2022.12.093.txt,FeCoNiCrCu,1,FCC,Experimental,"Vacuum Induction Melting (VIM), Temperature: 1100, Pressure: Ar atmosphere, Time: 6 hours",N/A,None,Single Solid Solution
1568,10.1016-j.jmrt.2022.12.093.txt,10.1016-j.jmrt.2022.12.093.txt,AlCrFe1.5MnNi0.5,2,BCC + FCC,Experimental,"Vacuum Induction Melting (VIM), Temperature: 1100, Pressure: Ar atmosphere, Time: 6 hours",N/A,None,Mixed Solution
1568,10.1016-j.jmrt.2022.12.093.txt,10.1016-j.jmrt.2022.12.093.txt,TiZrNbCr,1,BCC,Experimental,"Vacuum Induction Melting (VIM), Temperature: 1100, Pressure: Ar atmosphere, Time: 6 hours",N/A,None,Single Solid Solution
1568,10.1016-j.jmrt.2022.12.093.txt,10.1016-j.jmrt.2022.12.093.txt,VAlTiCrMo,1,FCC,Experimental,"Vacuum Induction Melting (VIM), Temperature: 1100, Pressure: Ar atmosphere, Time: 6 hours",N/A,None,Single Solid Solution
1568,10.1016-j.jmrt.2022.12.093.txt,10.1016-j.jmrt.2022.12.093.txt,FeCrCuTiV,1,FCC,Experimental,"Vacuum Induction Melting (VIM), Temperature: 1100, Pressure: Ar atmosphere, Time: 6 hours",N/A,None,Single Solid Solution
1568,10.1016-j.jmrt.2022.12.093.txt,10.1016-j.jmrt.2022.12.093.txt,VNbMoTaWAl,1,BCC,Experimental,"Vacuum Induction Melting (VIM), Temperature: 1100, Pressure: Ar atmosphere, Time: 6 hours",N/A,None,Single Solid Solution
1568,10.1016-j.jmrt.2022.12.093.txt,10.1016-j.jmrt.2022.12.093.txt,Co1.5CrFeNi1.5Ti0.5Mo,1,FCC,Experimental,"Vacuum Induction Melting (VIM), Temperature: 1100, Pressure: Ar atmosphere, Time: 6 hours",N/A,None,Single Solid Solution
1568,10.1016-j.jmrt.2022.12.093.txt,10.1016-j.jmrt.2022.12.093.txt,FeCoCrNiMo0.3,1,FCC,Experimental,"Vacuum Induction Melting (VIM), Temperature: 1100, Pressure: Ar atmosphere, Time: 6 hours",N/A,None,Single Solid Solution
1568,10.1016-j.jmrt.2022.12.093.txt,10.1016-j.jmrt.2022.12.093.txt,CoCrFeNiNb,1,FCC,Experimental,"Vacuum Induction Melting (VIM), Temperature: 1100, Pressure: Ar atmosphere, Time: 6 hours",N/A,None,Single Solid Solution
1568,10.1016-j.jmrt.2022.12.093.txt,10.1016-j.jmrt.2022.12.093.txt,TiZrNbCrV,1,BCC,Experimental,"Vacuum Induction Melting (VIM), Temperature: 1100, Pressure: Ar atmosphere, Time: 6 hours",N/A,None,Single Solid Solution
1569,10.1016-j.jmrt.2023.07.277.txt,10.1016-j.jmrt.2023.07.277.txt,AlCrNbTaTi,1,BCC,experimental,"arc melting, Temperature: Not specified, Time: Not specified",N/A,No partial ordering or intermetallic phases,Single Solid Solution
1569,10.1016-j.jmrt.2023.07.277.txt,10.1016-j.jmrt.2023.07.277.txt,AlCrNbTaTi,1,BCC,experimental,"arc melting, Temperature: Not specified, Time: Not specified",N/A,No partial ordering or intermetallic phases,Single Solid Solution
1571,10.1016-j.matlet.2021.129642.txt,10.1016-j.matlet.2021.129642.txt,AlCrNiCuMo,1,BCC,Experimental,"arc melting, Details: Prepared following the same procedure as described in Ref. [11].",N/A,None,Mixed Solution
1571,10.1016-j.matlet.2021.129642.txt,10.1016-j.matlet.2021.129642.txt,AlCr0.5NiCu0.5Mo,2,BCC + FCC,Experimental,"arc melting, Details: Prepared following the same procedure as described in Ref. [11].",N/A,None,Mixed Solution
1571,10.1016-j.matlet.2021.129642.txt,10.1016-j.matlet.2021.129642.txt,AlCr1NiCu0.5Mo,2,BCC + FCC,Experimental,"arc melting, Details: Prepared following the same procedure as described in Ref. [11].",N/A,None,Mixed Solution
1571,10.1016-j.matlet.2021.129642.txt,10.1016-j.matlet.2021.129642.txt,AlCr1.5NiCu0.5Mo,2,BCC + FCC,Experimental,"arc melting, Details: Prepared following the same procedure as described in Ref. [11].",N/A,None,Mixed Solution
1571,10.1016-j.matlet.2021.129642.txt,10.1016-j.matlet.2021.129642.txt,AlCr2NiCu0.5Mo,2,BCC + FCC,Experimental,"arc melting, Details: Prepared following the same procedure as described in Ref. [11].",N/A,None,Mixed Solution
1572,10.1016-j.jallcom.2018.11.052.txt,10.1016-j.jallcom.2018.11.052.txt,CrMnFeCoNi,1,FCC,experimental,"induction furnace and modified Bridgman method, Induction furnace: True, Growth rate: 80, Homogenization temperature: 1423, Homogenization time: 168",N/A,None,Single Solid Solution
1573,10.1016-j.heliyon.2023.e22530.txt,10.1016-j.heliyon.2023.e22530.txt,MnCrFeCoNi,1,FCC,experimental,"melt spinning, Wheel speed: [10, 15, 20, 25], Master alloy preparation: arc melting in Ar gas atmosphere, Induction melting: pieces of ingots heated using induction melting",N/A,None,Single Solid Solution
1574,10.1016-j.matlet.2021.130580.txt,10.1016-j.matlet.2021.130580.txt,AlCoCrFeNi,2,BCC + FCC,experimental,"mechanical alloying, vacuum hot pressing, Temperature: 1150, Pressure: 45, Time: 30",N/A,Partially ordered B2 phase present,Mixed Solution
1574,10.1016-j.matlet.2021.130580.txt,10.1016-j.matlet.2021.130580.txt,CoCrFeNiMo,3,BCC + FCC + sigma phase (Intermetallic),experimental,"similar to AlCoCrFeNi, Temperature: N/A, Pressure: N/A, Time: N/A",N/A,Partially ordered σ phase present,Mixed Solution
1574,10.1016-j.matlet.2021.130580.txt,10.1016-j.matlet.2021.130580.txt,AlCrFeCoNiCu2,1,BCC,experimental,"similar to AlCoCrFeNi, Temperature: N/A, Pressure: N/A, Time: N/A",N/A,None,Single Solid Solution
1574,10.1016-j.matlet.2021.130580.txt,10.1016-j.matlet.2021.130580.txt,CuNiTiZr,1,unknown,experimental,"similar to AlCoCrFeNi, Temperature: N/A, Pressure: N/A, Time: N/A",N/A,None,Intermetallic
1574,10.1016-j.matlet.2021.130580.txt,10.1016-j.matlet.2021.130580.txt,FeNiCrBSiC/TiB2,1,unknown,experimental,"similar to AlCoCrFeNi, Temperature: N/A, Pressure: N/A, Time: N/A",N/A,None,Intermetallic
1574,10.1016-j.matlet.2021.130580.txt,10.1016-j.matlet.2021.130580.txt,AlCrFeCoNi,1,BCC,experimental,"similar to AlCoCrFeNi, Temperature: N/A, Pressure: N/A, Time: N/A",N/A,None,Single Solid Solution
1575,10.1016-j.triboint.2023.108445.txt,10.1016-j.triboint.2023.108445.txt,AlCrFeNi2.2,3,"BCC B2 + FCC L12 + CrNi(Al,Ni)2",experimental,"arc melting, Temperature: arc-melting temperature, Pressure: ∼0.01 MPa, Time: multiple melting cycles (at least five times)",N/A,Partially ordered structure,Mixed Solution
1575,10.1016-j.triboint.2023.108445.txt,10.1016-j.triboint.2023.108445.txt,AlCoCrFeNi2.1,2,BCC B2 + FCC L12,experimental,"arc melting, Temperature: arc-melting temperature, Pressure: ∼0.01 MPa, Time: multiple melting cycles (at least five times)",N/A,Partially ordered structure,Mixed Solution
1575,10.1016-j.triboint.2023.108445.txt,10.1016-j.triboint.2023.108445.txt,AlCrFe1.5Ni2.6,2,BCC B2 + FCC L12,experimental,"arc melting, Temperature: arc-melting temperature, Pressure: ∼0.01 MPa, Time: multiple melting cycles (at least five times)",N/A,Partially ordered structure,Mixed Solution
1575,10.1016-j.triboint.2023.108445.txt,10.1016-j.triboint.2023.108445.txt,AlCrFe2Ni2,2,BCC B2 + FCC L12,experimental,"arc melting, Temperature: arc-melting temperature, Pressure: ∼0.01 MPa, Time: multiple melting cycles (at least five times)",N/A,Partially ordered structure,Mixed Solution
1575,10.1016-j.triboint.2023.108445.txt,10.1016-j.triboint.2023.108445.txt,AlCrFeNi,1,BCC B2,experimental,"arc melting, Temperature: arc-melting temperature, Pressure: ∼0.01 MPa, Time: multiple melting cycles (at least five times)",N/A,Partially ordered structure,Mixed Solution
1575,10.1016-j.triboint.2023.108445.txt,10.1016-j.triboint.2023.108445.txt,CoCrFeNiNb0.5,2,FCC L12 + Laves phase,experimental,"arc melting, Temperature: arc-melting temperature, Pressure: ∼0.01 MPa, Time: multiple melting cycles (at least five times)",N/A,Partially ordered structure,Mixed Solution
1575,10.1016-j.triboint.2023.108445.txt,10.1016-j.triboint.2023.108445.txt,Fe2Ni2CrMo1.5,2,FCC L12 + Laves phase,experimental,"arc melting, Temperature: arc-melting temperature, Pressure: ∼0.01 MPa, Time: multiple melting cycles (at least five times)",N/A,Partially ordered structure,Mixed Solution
