Repository: sourish69/MSE643_CourseProject

# MSE643_CourseProject - Phase-Oriented Generative Design of High-Entropy Alloys

**A generative machine-learning pipeline that designs new alloy compositions to order - you specify the crystal phase you want, and the model proposes chemistries that should form it.**

---

## The idea in one paragraph

High-entropy alloys mix five or more principal elements in near-equal proportions, and their configurational entropy unlocks unusual combinations of strength and thermal stability. The problem is scale: the viable composition space runs to millions of candidates, far beyond what anyone can cast and characterize by hand.

File: Datasets/Vladimir_HEA_database.csv (part 31 of 88)
id,Paper,Name,Alloy,Nb of phase,Phase,Experimental or theoretical,Experimental details,Theoretical details,Special conditions,Type of solution
1575,10.1016-j.triboint.2023.108445.txt,10.1016-j.triboint.2023.108445.txt,CoCrFeNiNb0.65,2,FCC L12 + Laves phase,experimental,"arc melting, Temperature: arc-melting temperature, Pressure: ∼0.01 MPa, Time: multiple melting cycles (at least five times)",N/A,Partially ordered structure,Mixed Solution
1575,10.1016-j.triboint.2023.108445.txt,10.1016-j.triboint.2023.108445.txt,CoCrFeNiNb0.45,2,FCC L12 + Laves phase,experimental,"arc melting, Temperature: arc-melting temperature, Pressure: ∼0.01 MPa, Time: multiple melting cycles (at least five times)",N/A,Partially ordered structure,Mixed Solution
1575,10.1016-j.triboint.2023.108445.txt,10.1016-j.triboint.2023.108445.txt,Fe40Mn40Co10Cr10,2,BCC B2 + FCC L12,experimental,"arc melting, Temperature: arc-melting temperature, Pressure: ∼0.01 MPa, Time: multiple melting cycles (at least five times)",N/A,Partially ordered structure,Mixed Solution
1575,10.1016-j.triboint.2023.108445.txt,10.1016-j.triboint.2023.108445.txt,AlCoCrCuFeNi,2,BCC B2 + FCC L12,experimental,"arc melting, Temperature: arc-melting temperature, Pressure: ∼0.01 MPa, Time: multiple melting cycles (at least five times)",N/A,Partially ordered structure,Mixed Solution
1575,10.1016-j.triboint.2023.108445.txt,10.1016-j.triboint.2023.108445.txt,CrFeNiAlTi,2,BCC B2 + FCC L12,experimental,"arc melting, Temperature: arc-melting temperature, Pressure: ∼0.01 MPa, Time: multiple melting cycles (at least five times)",N/A,Partially ordered structure,Mixed Solution
1577,10.1016-j.msea.2021.141803.txt,10.1016-j.msea.2021.141803.txt,FeMnCoCr,2,FCC + Cr23C6,experimental,"vacuum induction melting, Temperature: melting points of constituent elements, Time: not specified",N/A,None,Mixed Solution
1578,10.1016-j.matdes.2024.112752.txt,10.1016-j.matdes.2024.112752.txt,CoCrFeMnNiSiNb,3,"FCC + NbC + (Cr, Fe, Mn, Ni)23C6",experimental,"induction melting, Temperature: sufficient to melt constituent metals, Pressure: atmospheric pressure in argon atmosphere, Time: remelted three times",N/A,Presence of chemical short-range order (SRO) domains,Mixed Solution
1578,10.1016-j.matdes.2024.112752.txt,10.1016-j.matdes.2024.112752.txt,CoCrFeMnNiSi,1,FCC,experimental,"induction melting, Temperature: sufficient to melt constituent metals, Pressure: atmospheric pressure in argon atmosphere, Time: remelted multiple times",N/A,None,Single Solid Solution
1579,10.1016-j.msea.2023.145582.txt,10.1016-j.msea.2023.145582.txt,AlCrFeNi,1,BCC,experimental,"mechanical alloying and spark plasma sintering, Ma speed: 250, Ma duration: 50, Sps temperatures: [950, 1000, 1050, 1100], Sps duration: 10, Sps pressure: 50",N/A,None,Single Solid Solution
1579,10.1016-j.msea.2023.145582.txt,10.1016-j.msea.2023.145582.txt,CoCrFeNiMn,1,FCC,experimental,"mechanical alloying and spark plasma sintering, Ma speed: 250, Ma duration: 50, Sps temperatures: [950, 1000, 1050, 1100], Sps duration: 10, Sps pressure: 50",N/A,None,Single Solid Solution
1579,10.1016-j.msea.2023.145582.txt,10.1016-j.msea.2023.145582.txt,ODS-AlCrFeNi,4,B2 (Intermetallic) + BCC + Y4Zr3O12 + Y-Al-O,experimental,"mechanical alloying and spark plasma sintering, Ma speed: 250, Ma duration: 50, Sps temperatures: [950, 1000, 1050, 1100], Sps duration: 10, Sps pressure: 50",N/A,Partially ordered structure (B2 phase),Mixed Solution
1579,10.1016-j.msea.2023.145582.txt,10.1016-j.msea.2023.145582.txt,ODS-CoCrFeNiMn,4,BCC (Intermetallic) + FCC + Y-Zr-O + Al-O,experimental,"mechanical alloying and spark plasma sintering, Ma speed: 250, Ma duration: 50, Sps temperatures: [950, 1000, 1050, 1100], Sps duration: 10, Sps pressure: 50",N/A,Partially ordered structure (BCC phase after transformation),Mixed Solution
1580,10.1016-j.actamat.2023.119228.txt,10.1016-j.actamat.2023.119228.txt,CoCrFeMnNi,1,FCC,experimental,"Not explicitly stated, but typical methods include arc melting or spark plasma sintering, Temperature: Not explicitly stated, Time: Not explicitly stated",N/A,No partial ordering or oxidation mentioned,Single Solid Solution
1581,10.1016-j.jallcom.2021.158851.txt,10.1016-j.jallcom.2021.158851.txt,FeNiCoCu,2,BCC + FCC,experimental,"electrodeposition, Substrate: mechanically polished mild steel plate (2.0 cm × 2.0 cm × 0.5 cm), Electrolyte: chloride bath, Power supply: two terminals DC power supply, Anode: platinum foil",N/A,None,Mixed Solution
1581,10.1016-j.jallcom.2021.158851.txt,10.1016-j.jallcom.2021.158851.txt,FeNiCoCu-GO,2,BCC + FCC,experimental,"electrodeposition, Substrate: mechanically polished mild steel plate (2.0 cm × 2.0 cm × 0.5 cm), Electrolyte: chloride bath with graphene oxide, Power supply: two terminals DC power supply, Anode: platinum foil",N/A,Graphene oxide incorporated into the alloy matrix,Mixed Solution
1582,10.1016-j.apsusc.2021.149338.txt,10.1016-j.apsusc.2021.149338.txt,NbTiZr,1,BCC,experimental,"pulsed laser cladding, Laser device: 600 W Nd: YAG pulsed laser, Laser beam movement: along the rolling direction, Overlap: 50% overlap between neighboring laser tracks, Argon gas: continuous flow of high-purity argon gas (flow rate 5 L min−1)",N/A,None,Single Solid Solution
1582,10.1016-j.apsusc.2021.149338.txt,10.1016-j.apsusc.2021.149338.txt,NbTaTiZr,1,BCC,experimental,"pulsed laser cladding, Laser device: 600 W Nd: YAG pulsed laser, Laser beam movement: along the rolling direction, Overlap: 50% overlap between neighboring laser tracks, Argon gas: continuous flow of high-purity argon gas (flow rate 5 L min−1)",N/A,None,Single Solid Solution
1583,10.1016-j.ijrmhm.2021.105592.txt,10.1016-j.ijrmhm.2021.105592.txt,AlCrFeMoTi,1,BCC,experimental,"arc melting and spark plasma sintering (SPS), Arc melting: {'temperature': 'not specified', 'time': 'repeated melting at least five times'}, Sps: {'temperature': 1300, 'pressure': 50, 'time': 1}",N/A,Possible decomposition of BCC phase observed in XRD,Single Solid Solution
1583,10.1016-j.ijrmhm.2021.105592.txt,10.1016-j.ijrmhm.2021.105592.txt,AlCrFeMoNiTi,2,BCC + BCC B2 (Intermetallic),experimental,"arc melting and spark plasma sintering (SPS), Arc melting: {'temperature': 'not specified', 'time': 'repeated melting at least five times'}, Sps: {'temperature': 1300, 'pressure': 50, 'time': 1}",N/A,"Presence of B2 phase confirmed in micrographs, though it may not always be visible in XRD",Mixed Solution
1584,10.1016-j.intermet.2024.108215.txt,10.1016-j.intermet.2024.108215.txt,CoCrFeNiMn,1,FCC,experimental,"vacuum arc-melting, Remelting: at least four times",N/A,None,Single Solid Solution
1585,10.1016-j.matlet.2023.135834.txt,10.1016-j.matlet.2023.135834.txt,CrMnFeCoNi,2,BCC + FCC,experimental,"vacuum induction melting, Temperature: above melting points of constituent metals, Pressure: vacuum, Time: not explicitly stated",N/A,Heterogeneous microstructure with fine- and coarse-grained domains,Mixed Solution
1586,10.1016-j.matlet.2021.130958.txt,10.1016-j.matlet.2021.130958.txt,AlCoCrCuFeNi,6,"BCC (Intermetallic) + BCC B2 (Intermetallic) + BCC martensite + FCC + (Co, Al, Ti, Ni) + (Fe, Mo, Ti)",experimental,"vacuum induction melting, hot rolling, heat treatment, Homogenization temperature: 1150, Homogenization time: 6 hours, Hot rolling temperature: 900, Reduction ratio: 50%, Heat treatment temperature 1: 1000, Heat treatment time 1: 10 minutes, Heat treatment temperature 2: 1100, Heat treatment time 2: 5 minutes",N/A,None,Mixed Solution
1587,10.1016-j.actamat.2023.119163.txt,10.1016-j.actamat.2023.119163.txt,CoFeNiTi,1,FCC,Experimental,"DC magnetron co-sputtering, Targets: High purity Ti (99.995%) and vacuum arc melted ternary alloy targets (CrFeNi and CoFeNi), Substrate: 25 mm diameter Si (100) substrates, Sputtering powers: Selected to achieve nominal expected compositions, Deposition rates: Between 0.18 and 0.24 nm/s, Sample thickness: ~1 μm",N/A,None,Single Solid Solution
1587,10.1016-j.actamat.2023.119163.txt,10.1016-j.actamat.2023.119163.txt,CoFeNiTi0.16,1,FCC,Experimental,"DC magnetron co-sputtering, Targets: High purity Ti (99.995%) and vacuum arc melted ternary alloy targets (CrFeNi and CoFeNi), Substrate: 25 mm diameter Si (100) substrates, Sputtering powers: Selected to achieve nominal expected compositions, Deposition rates: Between 0.18 and 0.24 nm/s, Sample thickness: ~1 μm",N/A,None,Single Solid Solution
1587,10.1016-j.actamat.2023.119163.txt,10.1016-j.actamat.2023.119163.txt,CoFeNiTi0.33,1,FCC,Experimental,"DC magnetron co-sputtering, Targets: High purity Ti (99.995%) and vacuum arc melted ternary alloy targets (CrFeNi and CoFeNi), Substrate: 25 mm diameter Si (100) substrates, Sputtering powers: Selected to achieve nominal expected compositions, Deposition rates: Between 0.18 and 0.24 nm/s, Sample thickness: ~1 μm",N/A,None,Single Solid Solution
1587,10.1016-j.actamat.2023.119163.txt,10.1016-j.actamat.2023.119163.txt,CoFeNiTi0.53,1,amorphous,Experimental,"DC magnetron co-sputtering, Targets: High purity Ti (99.995%) and vacuum arc melted ternary alloy targets (CrFeNi and CoFeNi), Substrate: 25 mm diameter Si (100) substrates, Sputtering powers: Selected to achieve nominal expected compositions, Deposition rates: Between 0.18 and 0.24 nm/s, Sample thickness: ~1 μm",N/A,None,Amorphous
1587,10.1016-j.actamat.2023.119163.txt,10.1016-j.actamat.2023.119163.txt,CoFeNiTi0.75,1,amorphous,Experimental,"DC magnetron co-sputtering, Targets: High purity Ti (99.995%) and vacuum arc melted ternary alloy targets (CrFeNi and CoFeNi), Substrate: 25 mm diameter Si (100) substrates, Sputtering powers: Selected to achieve nominal expected compositions, Deposition rates: Between 0.18 and 0.24 nm/s, Sample thickness: ~1 μm",N/A,None,Amorphous
1587,10.1016-j.actamat.2023.119163.txt,10.1016-j.actamat.2023.119163.txt,CoFeNiTi1,1,amorphous,Experimental,"DC magnetron co-sputtering, Targets: High purity Ti (99.995%) and vacuum arc melted ternary alloy targets (CrFeNi and CoFeNi), Substrate: 25 mm diameter Si (100) substrates, Sputtering powers: Selected to achieve nominal expected compositions, Deposition rates: Between 0.18 and 0.24 nm/s, Sample thickness: ~1 μm",N/A,None,Amorphous
1587,10.1016-j.actamat.2023.119163.txt,10.1016-j.actamat.2023.119163.txt,CrFeNiTi,1,FCC,Experimental,"DC magnetron co-sputtering, Targets: High purity Ti (99.995%) and vacuum arc melted ternary alloy targets (CrFeNi and CoFeNi), Substrate: 25 mm diameter Si (100) substrates, Sputtering powers: Selected to achieve nominal expected compositions, Deposition rates: Between 0.18 and 0.24 nm/s, Sample thickness: ~1 μm",N/A,None,Single Solid Solution
1587,10.1016-j.actamat.2023.119163.txt,10.1016-j.actamat.2023.119163.txt,CrFeNiTi0.16,1,amorphous,Experimental,"DC magnetron co-sputtering, Targets: High purity Ti (99.995%) and vacuum arc melted ternary alloy targets (CrFeNi and CoFeNi), Substrate: 25 mm diameter Si (100) substrates, Sputtering powers: Selected to achieve nominal expected compositions, Deposition rates: Between 0.18 and 0.24 nm/s, Sample thickness: ~1 μm",N/A,None,Amorphous
1587,10.1016-j.actamat.2023.119163.txt,10.1016-j.actamat.2023.119163.txt,CrFeNiTi0.33,1,amorphous,Experimental,"DC magnetron co-sputtering, Targets: High purity Ti (99.995%) and vacuum arc melted ternary alloy targets (CrFeNi and CoFeNi), Substrate: 25 mm diameter Si (100) substrates, Sputtering powers: Selected to achieve nominal expected compositions, Deposition rates: Between 0.18 and 0.24 nm/s, Sample thickness: ~1 μm",N/A,None,Amorphous
1587,10.1016-j.actamat.2023.119163.txt,10.1016-j.actamat.2023.119163.txt,CrFeNiTi0.53,1,amorphous,Experimental,"DC magnetron co-sputtering, Targets: High purity Ti (99.995%) and vacuum arc melted ternary alloy targets (CrFeNi and CoFeNi), Substrate: 25 mm diameter Si (100) substrates, Sputtering powers: Selected to achieve nominal expected compositions, Deposition rates: Between 0.18 and 0.24 nm/s, Sample thickness: ~1 μm",N/A,None,Amorphous
1587,10.1016-j.actamat.2023.119163.txt,10.1016-j.actamat.2023.119163.txt,CrFeNiTi0.75,1,amorphous,Experimental,"DC magnetron co-sputtering, Targets: High purity Ti (99.995%) and vacuum arc melted ternary alloy targets (CrFeNi and CoFeNi), Substrate: 25 mm diameter Si (100) substrates, Sputtering powers: Selected to achieve nominal expected compositions, Deposition rates: Between 0.18 and 0.24 nm/s, Sample thickness: ~1 μm",N/A,None,Amorphous
1587,10.1016-j.actamat.2023.119163.txt,10.1016-j.actamat.2023.119163.txt,CrFeNiTi1,1,amorphous,Experimental,"DC magnetron co-sputtering, Targets: High purity Ti (99.995%) and vacuum arc melted ternary alloy targets (CrFeNi and CoFeNi), Substrate: 25 mm diameter Si (100) substrates, Sputtering powers: Selected to achieve nominal expected compositions, Deposition rates: Between 0.18 and 0.24 nm/s, Sample thickness: ~1 μm",N/A,None,Amorphous
1588,10.1016-j.jallcom.2021.161579.txt,10.1016-j.jallcom.2021.161579.txt,CoCrFeNiV,1,FCC,combination,"arc melting, Temperature: arc melting temperature, Time: multiple remelting cycles","Integrated Computational Materials Engineering (ICME) approach, Thermo-calc®: TCHEA2 database, Phase-field modeling: elemental segregation during solidification",None,Single Solid Solution
1589,10.1016-j.jallcom.2022.167344.txt,10.1016-j.jallcom.2022.167344.txt,CrMnFeCoNi,1,FCC,experimental,"pulsed laser deposition, Base pressure: < 5 × 10−6 mbar, Substrate temperature: 450, Pulse number: 60000, Laser: KrF excimer laser (Coherent COMPexPro205, λ = 248 nm), Ablation fluence: 3, Laser repetition rate: 8, Substrate and target rotation speed: 6",N/A,None,Single Solid Solution
1590,10.1016-j.actamat.2020.01.005.txt,10.1016-j.actamat.2020.01.005.txt,WFeNiMo,4,BCC + FCC + rhombohedral + WFeMo,experimental,"electromagnetic levitation melting technology, Raw materials purity: 99.9%, Inert atmosphere: used during melting, Re-melting: four times, 20 minutes each",N/A,Partially ordered structure in μ phase,Mixed Solution
1591,10.1016-j.isci.2022.105890.txt,10.1016-j.isci.2022.105890.txt,PtFeCoNiCu,1,FCC,experimental,"impregnation reduction, Temperature: 700, Time: 30 minutes, Atmosphere: flowing H2/Ar",N/A,None,Single Solid Solution
1592,10.1016-j.intermet.2020.106744.txt,10.1016-j.intermet.2020.106744.txt,CrMnFeCoNiAl0.75,3,BCC + BCC B2 (Intermetallic) + FCC,Experimental,"arc melting, Purity of elements: >99.5 wt%, Remelting: five times",N/A,Partially ordered B2 phase,Mixed Solution
1592,10.1016-j.intermet.2020.106744.txt,10.1016-j.intermet.2020.106744.txt,CrMnFeCoNi,1,FCC,Experimental,"arc melting, Purity of elements: >99.5 wt%",N/A,None,Single Solid Solution
1592,10.1016-j.intermet.2020.106744.txt,10.1016-j.intermet.2020.106744.txt,Al0.5CoCrCuFeNi,2,BCC + FCC,Experimental,not explicitly stated,N/A,None,Mixed Solution
1592,10.1016-j.intermet.2020.106744.txt,10.1016-j.intermet.2020.106744.txt,AlCoCrCuFeNi,3,BCC + BCC B2 (Intermetallic) + FCC,Experimental,not explicitly stated,N/A,Partially ordered B2 phase,Mixed Solution
1592,10.1016-j.intermet.2020.106744.txt,10.1016-j.intermet.2020.106744.txt,Al0.7CoCrFe2Ni,3,BCC + BCC B2 (Intermetallic) + FCC,Experimental,not explicitly stated,N/A,Partially ordered B2 phase,Mixed Solution
1592,10.1016-j.intermet.2020.106744.txt,10.1016-j.intermet.2020.106744.txt,AlxCuFeCrNi2,2,BCC + BCC B2 (Intermetallic),Experimental,not explicitly stated,N/A,Partially ordered B2 phase,Mixed Solution
1592,10.1016-j.intermet.2020.106744.txt,10.1016-j.intermet.2020.106744.txt,AlCoCuCrFeNi,3,BCC + BCC B2 (Intermetallic) + FCC,Experimental,not explicitly stated,N/A,Partially ordered B2 phase,Mixed Solution
1592,10.1016-j.intermet.2020.106744.txt,10.1016-j.intermet.2020.106744.txt,AlxCoCrFeNi,2,BCC + FCC,Experimental,not explicitly stated,N/A,None,Mixed Solution
1592,10.1016-j.intermet.2020.106744.txt,10.1016-j.intermet.2020.106744.txt,Fe30Ni20Mn35Al15,2,BCC + FCC,Experimental,not explicitly stated,N/A,None,Mixed Solution
1592,10.1016-j.intermet.2020.106744.txt,10.1016-j.intermet.2020.106744.txt,Fe25Ni25Mn30Al20,2,BCC + FCC,Experimental,not explicitly stated,N/A,None,Mixed Solution
1592,10.1016-j.intermet.2020.106744.txt,10.1016-j.intermet.2020.106744.txt,Fe36Mn21Cr18Ni15Al10,2,BCC + FCC,Experimental,not explicitly stated,N/A,None,Mixed Solution
1592,10.1016-j.intermet.2020.106744.txt,10.1016-j.intermet.2020.106744.txt,"Al2(Ni, Co, Fe, Cr)14",2,BCC + FCC,Experimental,not explicitly stated,N/A,None,Mixed Solution
1593,10.1016-j.jallcom.2022.166518.txt,10.1016-j.jallcom.2022.166518.txt,CoCrFeMn,3,BCC + FCC + HCP,experimental,"mechanical alloying and spark plasma sintering, Ma duration: 45 hours, Ma speed: 250 rpm, Ma atmosphere: high purity Ar, Sps temperature: 0.7 Tm, Sps pressure: 50 MPa, Sps duration: 20 minutes",N/A,No partial ordering or initial state before oxidation considered,Mixed Solution
1594,10.1016-j.scriptamat.2022.114659.txt,10.1016-j.scriptamat.2022.114659.txt,NiCoCrAlTi,3,"FCC + L12 + Ni3(Al,Ti)",experimental,"electron beam welding, Welding power: Not specified, Welding speed: Not specified, Atmosphere: Vacuum or inert gas",N/A,Partially ordered structure with L12 intermetallic compounds,Mixed Solution
1595,10.1016-j.optlastec.2023.109396.txt,10.1016-j.optlastec.2023.109396.txt,AlCoCrFeNi2.1,3,BCC + FCC + Lamellar eutectic structure of FCC and BCC phases,experimental,"Selective Laser Melting (SLM), Laser power: [240, 280, 320, 360], Scanning speed: [1000, 800, 800, 600], Scanning spacing: 0.08, Layer thickness: 0.04, Scanning strategy: 67°, Volume energy density: [75, 109.4, 125, 187.5], Preheating temperatures: [80, 150], Atmosphere: Argon with oxygen content less than 500 ppm",N/A,No partially ordered structure or high entropy intermetallic compound,Mixed Solution
1596,10.1016-j.msea.2022.142688.txt,10.1016-j.msea.2022.142688.txt,Ti40Nb30Hf15Al15,4,BCC + orthorhombic (Intermetallic) + Ti2AlNb + Ti2AlNb,experimental,"arc melting and annealing, Arc melting: {'temperature': 'Not explicitly stated, but high enough to melt the metals', 'atmosphere': 'Argon', 'details': 'Ingots flipped at least eight times to ensure homogeneity'}, Annealing: {'temperature': 1200, 'duration': 24, 'atmosphere': 'Vacuumed quartz tube filled with pure Ti foil', 'cooling': 'Cooled in air'}",N/A,Partially ordered structure (classified as High Entropy Intermetallic),Mixed Solution
1597,10.1016-j.intermet.2024.108182.txt,10.1016-j.intermet.2024.108182.txt,AlCoCrFeNi,2,"FCC + Ni3(Al,Ti)",experimental,"magnetic suspension melting, Temperature: not explicitly stated, typically high, Atmosphere: argon, Duration: not explicitly stated",N/A,None,Mixed Solution
1598,10.1016-j.jallcom.2023.171322.txt,10.1016-j.jallcom.2023.171322.txt,AlCoNiV,5,BCC + FCC + HCP + tetragonal (σ) + AlCoNiV,Experimental,"arc melting, Temperature: Not explicitly stated, Time: Until homogeneous alloy is formed, Atmosphere: argon",N/A,Partially ordered BCC-L21 phase,Mixed Solution
1598,10.1016-j.jallcom.2023.171322.txt,10.1016-j.jallcom.2023.171322.txt,CoNiV,1,FCC,Experimental,"arc melting, Temperature: Not explicitly stated, Time: Until homogeneous alloy is formed, Atmosphere: argon",N/A,None,Single Solid Solution
1599,10.1016-j.surfcoat.2022.128082.txt,10.1016-j.surfcoat.2022.128082.txt,AlCoCrFeNi2.1,4,HCP (Intermetallic) + lamellar dual-phase B2 + orthorhombic (Intermetallic) + tetragonal (Intermetallic),experimental,"arc melting, Temperature: 1600, Time: 30 minutes",N/A,None,Mixed Solution
1600,10.1016-j.jallcom.2022.166259.txt,10.1016-j.jallcom.2022.166259.txt,CoCrFeMnNi,1,FCC,combination,"Not explicitly provided, but typical methods include arc melting and spark plasma sintering, Temperature: Typically above 1300°C, Pressure: Atmospheric pressure for arc melting, Time: Several minutes to hours","Density Functional Theory (DFT), Calculation package: Vienna Ab initio Simulation Package (VASP), Valence electrons: {'Cr': 'd5s1', 'Mn': 'd6s1', 'Fe': 'd7s1', 'Co': 'd8s1', 'Ni': 'd9s1'}, Core ion and valence electron interaction: projector augmented wave (PAW), Exchange correlation functional: generalized gradient approximation (GGA) - PBE, Energy cutoff: 350, K-point grids: {'108 atoms': '3 × 3 × 3', '180 atoms': '3 × 3 × 3', '256 atoms': '2 × 2 × 2'}, Energy minimization criteria: {'total_free_energy_change': '10−4 eV', 'forces_between_atoms': '0.02 eV/Å'}",No partial ordering or initial state before oxidation mentioned,Single Solid Solution
1601,10.1016-j.jenvman.2023.118081.txt,10.1016-j.jenvman.2023.118081.txt,CoCrCuFeNi,1,FCC,experimental,"induction melting, Temperature: 1250, Time: 10 minutes, Atmosphere: inert, Additional treatment: remelted at 1000 °C for 96 hours, naturally cooled, ball milled for 12 hours",N/A,None,Single Solid Solution
1602,10.1016-j.intermet.2023.108129.txt,10.1016-j.intermet.2023.108129.txt,Al3CoCrFeNiTi,4,"BCC + FCC + FCC (Intermetallic) + Ni3(Ti, Al)",Experimental,"arc melting, Temperature: 1600, Time: 30 minutes, Atmosphere: argon",N/A,Partially ordered structure in the form of L12 nanoprecipitates,Mixed Solution
1603,10.1016-j.scriptamat.2023.115718.txt,10.1016-j.scriptamat.2023.115718.txt,CoCrNi,1,FCC,experimental,"multidirectional cryoforging (MDCF) and low-temperature annealing, Cryoforging temperature: cryogenic, Annealing temperature: not explicitly stated, Annealing duration: not mentioned, Annealing atmosphere: not specified",N/A,Unique substructure achieved through MDCF and low-temperature annealing,Single Solid Solution
1604,10.1016-j.msea.2024.146132.txt,10.1016-j.msea.2024.146132.txt,Fe47Mn25Al13Cr7Ni5C3,4,BCC B2 + FCC + Al13Cr7Ni5 + Cr7C3,Experimental,"experimental, Weighing and melting: {'elements': ['Fe', 'Mn', 'Al', 'Cr', 'Ni', 'FeC'], 'total_weight': 150, 'equipment': 'Lab-scale vacuum induction melting equipment (MC100V, Indutherm, Germany)', 'atmosphere': 'Argon', 'solidification': 'In a graphite mold'}, Homogenization heat treatment: {'temperature': 1200, 'duration': 3600, 'atmosphere': 'Argon', 'equipment': 'Box-type furnace (R-A1400, HANTECH Co., Republic of Korea)', 'quenching': 'In water'}, Cold rolling: {'reduction_ratio': '~84%', 'equipment': '50-ton cold-rolling mill (LSC-50T, Hitech, Republic of Korea)'}, Annealing: {'temperature': 900, 'duration': 30, 'atmosphere': 'Argon', 'equipment': 'Box-type furnace', 'quenching': 'In water'}",N/A,Partially ordered structure (High Entropy Intermetallic),Mixed Solution
1605,10.1016-j.jallcom.2021.159516.txt,10.1016-j.jallcom.2021.159516.txt,CoCrFeMnNi,1,FCC,theoretical,"Molecular Dynamics Simulation, Interatomic potential: Modified Embedded-Atom Method (MEAM) potential proposed by Choi et al., Lattice constant: 3.593 Å for the FCC phase, Simulation box size: 20 nm × 12 nm × 12 nm containing approximately 2.5 × 10^5 atoms, Temperature: 77 K, 300 K, 500 K, 700 K, 1100 K, Grain sizes: Varied with samples consisting of 4, 10, 20, and 30 grains, corresponding to average grain sizes of 89.1, 66.0, 52.4, and 45.7 Å, respectively, Twin boundary spacing: Varied with values of 15.0, 22.5, 31.0, and 45.0 Å",N/A,Partial amorphization observed at higher temperatures,Single Solid Solution
1606,10.1016-j.jmrt.2020.03.050.txt,10.1016-j.jmrt.2020.03.050.txt,AlCrFeMnNi,2,BCC + FCC,experimental,"arc melting, Temperature: not explicitly stated, sufficient to melt the metals, Time: not explicitly stated, Pressure: high purity argon gas atmosphere",N/A,None,Mixed Solution
1607,10.1016-j.msea.2020.139936.txt,10.1016-j.msea.2020.139936.txt,CoCrFeNi,1,FCC,experimental,"arc melting, Temperature: 1373, Time: multiple remelts",N/A,None,Single Solid Solution
1607,10.1016-j.msea.2020.139936.txt,10.1016-j.msea.2020.139936.txt,CoCrFeNi,2,FCC + HCP,experimental,"arc melting, Temperature: 1373, Time: multiple remelts",N/A,None,Mixed Solution
1608,10.1016-j.jallcom.2023.173144.txt,10.1016-j.jallcom.2023.173144.txt,AlCoCrFeMnNi,3,B2 (Intermetallic) + BCC + FCC,Experimental,"vacuum arc melting, Temperature: ~1400°C, Duration: several minutes, Cooling rate: rapid quenching",N/A,Partially ordered B2 phase,Mixed Solution
1608,10.1016-j.jallcom.2023.173144.txt,10.1016-j.jallcom.2023.173144.txt,AlCoCrCuFeMnMoNi,3,B2 (Intermetallic) + BCC + FCC,Experimental,"vacuum arc melting, Temperature: ~1400°C, Duration: several minutes, Cooling rate: rapid quenching",N/A,Partially ordered B2 phase,Mixed Solution
1608,10.1016-j.jallcom.2023.173144.txt,10.1016-j.jallcom.2023.173144.txt,AlCoCrFeMnNiNb,3,B2 (Intermetallic) + BCC + FCC,Experimental,"vacuum arc melting, Temperature: ~1400°C, Duration: several minutes, Cooling rate: rapid quenching",N/A,Partially ordered B2 phase,Mixed Solution
1608,10.1016-j.jallcom.2023.173144.txt,10.1016-j.jallcom.2023.173144.txt,AlCoCrFeMnNiTa,3,B2 (Intermetallic) + BCC + FCC,Experimental,"vacuum arc melting, Temperature: ~1400°C, Duration: several minutes, Cooling rate: rapid quenching",N/A,Partially ordered B2 phase,Mixed Solution
1608,10.1016-j.jallcom.2023.173144.txt,10.1016-j.jallcom.2023.173144.txt,AlCoCrFeMnNiV,3,B2 (Intermetallic) + BCC + FCC,Experimental,"vacuum arc melting, Temperature: ~1400°C, Duration: several minutes, Cooling rate: rapid quenching",N/A,Partially ordered B2 phase,Mixed Solution
1608,10.1016-j.jallcom.2023.173144.txt,10.1016-j.jallcom.2023.173144.txt,AlCoCrFeMnNiTi,3,B2 (Intermetallic) + BCC + FCC,Experimental,"vacuum arc melting, Temperature: ~1400°C, Duration: several minutes, Cooling rate: rapid quenching",N/A,Partially ordered B2 phase,Mixed Solution
1608,10.1016-j.jallcom.2023.173144.txt,10.1016-j.jallcom.2023.173144.txt,AlCoCrFeMnNiZr,3,B2 (Intermetallic) + BCC + FCC,Experimental,"vacuum arc melting, Temperature: ~1400°C, Duration: several minutes, Cooling rate: rapid quenching",N/A,Partially ordered B2 phase,Mixed Solution
1608,10.1016-j.jallcom.2023.173144.txt,10.1016-j.jallcom.2023.173144.txt,AlCoCrFeMnNiHf,3,B2 (Intermetallic) + BCC + FCC,Experimental,"vacuum arc melting, Temperature: ~1400°C, Duration: several minutes, Cooling rate: rapid quenching",N/A,Partially ordered B2 phase,Mixed Solution
1608,10.1016-j.jallcom.2023.173144.txt,10.1016-j.jallcom.2023.173144.txt,AlCoCrFeMnNiMo,3,B2 (Intermetallic) + BCC + FCC,Experimental,"vacuum arc melting, Temperature: ~1400°C, Duration: several minutes, Cooling rate: rapid quenching",N/A,Partially ordered B2 phase,Mixed Solution
1608,10.1016-j.jallcom.2023.173144.txt,10.1016-j.jallcom.2023.173144.txt,AlCoCrFeMnNiW,3,B2 (Intermetallic) + BCC + FCC,Experimental,"vacuum arc melting, Temperature: ~1400°C, Duration: several minutes, Cooling rate: rapid quenching",N/A,Partially ordered B2 phase,Mixed Solution
1608,10.1016-j.jallcom.2023.173144.txt,10.1016-j.jallcom.2023.173144.txt,AlCoCrFeMnNiCu,3,B2 (Intermetallic) + BCC + FCC,Experimental,"vacuum arc melting, Temperature: ~1400°C, Duration: several minutes, Cooling rate: rapid quenching",N/A,Partially ordered B2 phase,Mixed Solution
1608,10.1016-j.jallcom.2023.173144.txt,10.1016-j.jallcom.2023.173144.txt,AlCoCrFeMnNiSn,3,B2 (Intermetallic) + BCC + FCC,Experimental,"vacuum arc melting, Temperature: ~1400°C, Duration: several minutes, Cooling rate: rapid quenching",N/A,Partially ordered B2 phase,Mixed Solution
1610,10.1016-j.msea.2020.139472.txt,10.1016-j.msea.2020.139472.txt,CoCrFeMnNi,1,FCC,experimental,"vacuum induction melting, Temperature: 1373, Time: 8 hours",N/A,None,Single Solid Solution
1610,10.1016-j.msea.2020.139472.txt,10.1016-j.msea.2020.139472.txt,CoCrFeMnNiN,2,FCC + Cr2N,experimental,"vacuum induction melting, Temperature: 1373, Time: 8 hours",N/A,Nitrogen alloying,Mixed Solution
1611,10.1016-j.jallcom.2023.168858.txt,10.1016-j.jallcom.2023.168858.txt,CoCrFeNi,1,FCC,experimental,"laser-powder bed fusion (L-PBF), Laser power: 175, Atmosphere: high-purity argon gas, Layer scanning strategy: island strategy with an island size of 4 × 4 mm2, rotated by 67° and shifted along x- and y-directions by 2 mm after each layer",N/A,None,Single Solid Solution
1612,10.1016-j.jallcom.2023.170310.txt,10.1016-j.jallcom.2023.170310.txt,AlCoCrFeNiTi,3,BCC + FCC + AlCoCrFeNiTi,experimental,"induction-melting, Temperature: 1550, Time: cooled in air",N/A,None,Mixed Solution
1614,10.1016-j.cej.2022.134898.txt,10.1016-j.cej.2022.134898.txt,CoCrFeMoMn,2,FCC + None,experimental,"arc melting and single-roller melt spinning, Temperature: Not explicitly stated, but generally above 1300°C, Time: Rapid process",N/A,Spinodal decomposition leading to segregated and unsegregated areas,Mixed Solution
1615,10.1016-j.matlet.2021.129359.txt,10.1016-j.matlet.2021.129359.txt,CoCrFeNiMn,4,BCC (Intermetallic) + BCC B2 (Intermetallic) + FCC + complex tetragonal (Intermetallic),experimental,"arc melting and hot rolling, Hot rolling temperature: 1273, Homogenization temperature: 1473, Homogenization time: 18, Deformation reduction: 97",N/A,Post deformation annealing performed at various temperatures (773-1273 K),Mixed Solution
1616,10.1016-j.pmatsci.2023.101090.txt,10.1016-j.pmatsci.2023.101090.txt,AlCoCrFeNiTi,1,FCC,Experimental,"arc melting, Temperature: 1600, Time: 10 minutes",N/A,None,Single Solid Solution
1616,10.1016-j.pmatsci.2023.101090.txt,10.1016-j.pmatsci.2023.101090.txt,AlCrCuFeNi,1,FCC,Experimental,"arc melting, Temperature: 1500, Time: 15 minutes",N/A,None,Single Solid Solution
1616,10.1016-j.pmatsci.2023.101090.txt,10.1016-j.pmatsci.2023.101090.txt,AlCrFeCoNiTi,1,FCC,Experimental,"arc melting, Temperature: 1550, Time: 12 minutes",N/A,None,Single Solid Solution
1616,10.1016-j.pmatsci.2023.101090.txt,10.1016-j.pmatsci.2023.101090.txt,AlCrFeNiCu,1,FCC,Experimental,"arc melting, Temperature: 1500, Time: 10 minutes",N/A,None,Single Solid Solution
1616,10.1016-j.pmatsci.2023.101090.txt,10.1016-j.pmatsci.2023.101090.txt,AlTiCrFeCoNi,1,FCC,Experimental,"arc melting, Temperature: 1550, Time: 15 minutes",N/A,None,Single Solid Solution
1616,10.1016-j.pmatsci.2023.101090.txt,10.1016-j.pmatsci.2023.101090.txt,AlTiCrFeCoNi,1,FCC,Experimental,"arc melting, Temperature: 1600, Time: 10 minutes",N/A,None,Single Solid Solution
1616,10.1016-j.pmatsci.2023.101090.txt,10.1016-j.pmatsci.2023.101090.txt,AlCrFeCoNi,1,FCC,Experimental,"arc melting, Temperature: 1500, Time: 10 minutes",N/A,None,Single Solid Solution
1616,10.1016-j.pmatsci.2023.101090.txt,10.1016-j.pmatsci.2023.101090.txt,AlCrFeCoNi,1,FCC,Experimental,"arc melting, Temperature: 1550, Time: 12 minutes",N/A,None,Single Solid Solution
1616,10.1016-j.pmatsci.2023.101090.txt,10.1016-j.pmatsci.2023.101090.txt,AlTiCrFeCoNi,1,FCC,Experimental,"arc melting, Temperature: 1550, Time: 12 minutes",N/A,None,Single Solid Solution
1616,10.1016-j.pmatsci.2023.101090.txt,10.1016-j.pmatsci.2023.101090.txt,AlCrFeCoMn,1,FCC,Experimental,"arc melting, Temperature: 1500, Time: 15 minutes",N/A,None,Single Solid Solution
1616,10.1016-j.pmatsci.2023.101090.txt,10.1016-j.pmatsci.2023.101090.txt,AlCrFeCoNi,1,FCC,Experimental,"arc melting, Temperature: 1500, Time: 10 minutes",N/A,None,Single Solid Solution
1616,10.1016-j.pmatsci.2023.101090.txt,10.1016-j.pmatsci.2023.101090.txt,AlCrFeCoNiMoC,2,FCC + intermetallic,Experimental,"arc melting, Temperature: 1500, Time: 10 minutes",N/A,None,Mixed Solution
1617,10.1016-j.msea.2019.01.041.txt,10.1016-j.msea.2019.01.041.txt,Al0.5CoCrFeMnNi,2,BCC + FCC,experimental,"vacuum induction melting, Temperature: 1200, Time: 6 hours",N/A,None,Mixed Solution
1618,10.1016-j.msea.2021.142048.txt,10.1016-j.msea.2021.142048.txt,CoCrNiMo,1,FCC,Experimental,"vacuum arc melting and copper casting, Homogenization temperature: 1473, Homogenization time: 2, Cold rolling reduction: 60, Annealing temperature: 1173, Annealing time: 2",N/A,None,Single Solid Solution
1618,10.1016-j.msea.2021.142048.txt,10.1016-j.msea.2021.142048.txt,CoCrNiMo₀.₁,2,FCC + not specified,Experimental,"vacuum arc melting and copper casting, Homogenization temperature: 1473, Homogenization time: 2, Cold rolling reduction: 60, Annealing temperature: 1173, Annealing time: 2",N/A,None,Mixed Solution
1618,10.1016-j.msea.2021.142048.txt,10.1016-j.msea.2021.142048.txt,CoCrNiMo₀.₂,2,FCC + σ phase (Intermetallic),Experimental,"vacuum arc melting and copper casting, Homogenization temperature: 1473, Homogenization time: 2, Cold rolling reduction: 60, Annealing temperature: 1173, Annealing time: 2",N/A,None,Mixed Solution
1618,10.1016-j.msea.2021.142048.txt,10.1016-j.msea.2021.142048.txt,AlCoCrFeNi,1,FCC,Experimental,not specified in this study,N/A,None,Single Solid Solution
1618,10.1016-j.msea.2021.142048.txt,10.1016-j.msea.2021.142048.txt,FeCoCrNiMn,1,FCC,Experimental,not specified in this study,N/A,None,Single Solid Solution
1618,10.1016-j.msea.2021.142048.txt,10.1016-j.msea.2021.142048.txt,FeCoCrNiMo₀.₂₃,1,FCC,Experimental,not specified in this study,N/A,None,Single Solid Solution
1618,10.1016-j.msea.2021.142048.txt,10.1016-j.msea.2021.142048.txt,AlCrMo₀.₂NiTiZr,2,not specified + not specified (Intermetallic),Experimental,not specified in this study,N/A,None,Intermetallic
1618,10.1016-j.msea.2021.142048.txt,10.1016-j.msea.2021.142048.txt,CoCrFeNiNb,1,FCC,Experimental,not specified in this study,N/A,None,Single Solid Solution
1618,10.1016-j.msea.2021.142048.txt,10.1016-j.msea.2021.142048.txt,CoCrFeNiNb₀.₁₀₃,1,FCC,Experimental,not specified in this study,N/A,None,Single Solid Solution
1618,10.1016-j.msea.2021.142048.txt,10.1016-j.msea.2021.142048.txt,CoCrFeNiNb₀.₁₅₅,1,FCC,Experimental,not specified in this study,N/A,None,Single Solid Solution
1618,10.1016-j.msea.2021.142048.txt,10.1016-j.msea.2021.142048.txt,CoCrFeNiNb₀.₂₀₆,1,FCC,Experimental,not specified in this study,N/A,None,Single Solid Solution
1618,10.1016-j.msea.2021.142048.txt,10.1016-j.msea.2021.142048.txt,CoCrFeNiNb₀.₃₀₉,1,FCC,Experimental,not specified in this study,N/A,None,Single Solid Solution
1618,10.1016-j.msea.2021.142048.txt,10.1016-j.msea.2021.142048.txt,CoCrFeNiNb₀.₄₁₂,1,FCC,Experimental,not specified in this study,N/A,None,Single Solid Solution
1619,10.1016-j.jmrt.2023.12.181.txt,10.1016-j.jmrt.2023.12.181.txt,CoCrFeNiMnV,1,FCC,experimental,"PPA-AM, Protective gas: high-purity argon (99.9% purity)",N/A,None,Single Solid Solution
1619,10.1016-j.jmrt.2023.12.181.txt,10.1016-j.jmrt.2023.12.181.txt,CoCrFeNiMnV,2,FCC + complex tetragonal (Intermetallic),experimental,"PPA-AM, Protective gas: high-purity argon (99.9% purity)",N/A,None,Mixed Solution
1619,10.1016-j.jmrt.2023.12.181.txt,10.1016-j.jmrt.2023.12.181.txt,CoCrFeNiMnV,2,FCC + complex tetragonal (Intermetallic),experimental,"PPA-AM, Protective gas: high-purity argon (99.9% purity)",N/A,None,Mixed Solution
1619,10.1016-j.jmrt.2023.12.181.txt,10.1016-j.jmrt.2023.12.181.txt,CoCrFeNiMnV,2,FCC + complex tetragonal (Intermetallic),experimental,"PPA-AM, Protective gas: high-purity argon (99.9% purity)",N/A,None,Mixed Solution
1620,10.1016-j.jallcom.2023.173183.txt,10.1016-j.jallcom.2023.173183.txt,CoFeNi,1,FCC,experimental,"high temperature thermal shock, Temperature: 1100, Time: 0.5 seconds, Atmosphere: N2",N/A,None,Single Solid Solution
1621,10.1016-j.msea.2019.138382.txt,10.1016-j.msea.2019.138382.txt,Cr4Fe9Ni6Ti,3,FCC + Not determined + Not specified,experimental,"Selective Laser Melting (SLM) Additive Manufacturing, Laser power: 350, Scanning speed: 2000, Layer thickness: 60, Scanning space: 70, Scanning angles: [0, 67, 90]",N/A,None,Mixed Solution
1622,10.1016-j.corsci.2023.111020.txt,10.1016-j.corsci.2023.111020.txt,NiCoCr,1,FCC,experimental,"arc melting, Temperature: melting temperatures for Ni, Co, and Cr, Time: multiple melting cycles",N/A,None,Single Solid Solution
1622,10.1016-j.corsci.2023.111020.txt,10.1016-j.corsci.2023.111020.txt,NiCrFe,1,FCC,experimental,"arc melting, Temperature: melting temperatures for Ni, Cr, and Fe, Time: multiple melting cycles",N/A,None,Single Solid Solution
1623,10.1016-j.jallcom.2023.172510.txt,10.1016-j.jallcom.2023.172510.txt,"(Al,Cr,Fe,Ni), Cu, Fe2Ti",3,BCC + FCC + HCP Laves,Experimental,"GMAW technology, Shielding gas: Argon (purity 99.9%), Welding parameters: Controlled by an automatic car for one-way welding",N/A,Partially ordered structure in BCC/B2 phases,Mixed Solution
1623,10.1016-j.jallcom.2023.172510.txt,10.1016-j.jallcom.2023.172510.txt,"(Co,Cr,Fe,Ni), Nb0.385",2,FCC + HCP Laves,Experimental,"Arc melting, Temperature: 1600, Time: 30 minutes",N/A,None,Mixed Solution
1623,10.1016-j.jallcom.2023.172510.txt,10.1016-j.jallcom.2023.172510.txt,"(Al,Ti,Zr,Nb,Ta)",1,BCC,Experimental,"Arc melting, Temperature: 1600, Time: 30 minutes",N/A,None,Single Solid Solution
1623,10.1016-j.jallcom.2023.172510.txt,10.1016-j.jallcom.2023.172510.txt,"(Co,Cr,Fe,Ni)",1,FCC L12,Experimental,"Arc melting, Temperature: 1550, Time: 45 minutes",N/A,None,Single Solid Solution
1623,10.1016-j.jallcom.2023.172510.txt,10.1016-j.jallcom.2023.172510.txt,FeCr,1,BCC,Experimental,"Arc melting, Temperature: 1550, Time: 45 minutes",N/A,None,Single Solid Solution
1623,10.1016-j.jallcom.2023.172510.txt,10.1016-j.jallcom.2023.172510.txt,AlNi,1,BCC,Experimental,"Arc melting, Temperature: 1550, Time: 45 minutes",N/A,None,Single Solid Solution
1623,10.1016-j.jallcom.2023.172510.txt,10.1016-j.jallcom.2023.172510.txt,Cu,1,FCC,Experimental,"Arc melting, Temperature: 1550, Time: 45 minutes",N/A,None,Single Solid Solution
1623,10.1016-j.jallcom.2023.172510.txt,10.1016-j.jallcom.2023.172510.txt,Fe2Ti,1,HCP,Experimental,"Arc melting, Temperature: 1550, Time: 45 minutes",N/A,None,Single Solid Solution
1623,10.1016-j.jallcom.2023.172510.txt,10.1016-j.jallcom.2023.172510.txt,TiC,1,cubic,Experimental,"Arc melting, Temperature: 1550, Time: 45 minutes",N/A,None,Intermetallic
1623,10.1016-j.jallcom.2023.172510.txt,10.1016-j.jallcom.2023.172510.txt,Si3N4,1,Not specified,Experimental,"Arc melting, Temperature: 1550, Time: 45 minutes",N/A,None,Intermetallic
1623,10.1016-j.jallcom.2023.172510.txt,10.1016-j.jallcom.2023.172510.txt,FeC,1,BCC,Experimental,"Arc melting, Temperature: 1550, Time: 45 minutes",N/A,None,Single Solid Solution
1623,10.1016-j.jallcom.2023.172510.txt,10.1016-j.jallcom.2023.172510.txt,Ar,1,Not applicable,Experimental,"Arc melting, Temperature: 1550, Time: 45 minutes",N/A,None,Intermetallic
1624,10.1016-j.est.2023.108969.txt,10.1016-j.est.2023.108969.txt,AlCrFeMnNiW,1,BCC,experimental,"arc melting, Temperature: not specified, Time: not specified",N/A,None,Single Solid Solution
1624,10.1016-j.est.2023.108969.txt,10.1016-j.est.2023.108969.txt,CoCrFeNiNb,1,FCC,experimental,"arc melting, Temperature: not specified, Time: not specified",N/A,None,Single Solid Solution
1624,10.1016-j.est.2023.108969.txt,10.1016-j.est.2023.108969.txt,CrFeMnTiVZr,1,BCC,experimental,"arc melting, Temperature: not specified, Time: not specified",N/A,None,Single Solid Solution
1624,10.1016-j.est.2023.108969.txt,10.1016-j.est.2023.108969.txt,MgAlTiFeNi,1,FCC,experimental,"arc melting, Temperature: not specified, Time: not specified",N/A,None,Single Solid Solution
1624,10.1016-j.est.2023.108969.txt,10.1016-j.est.2023.108969.txt,MgTiNbCrMnNi,1,BCC,experimental,"arc melting, Temperature: not specified, Time: not specified",N/A,None,Single Solid Solution
1624,10.1016-j.est.2023.108969.txt,10.1016-j.est.2023.108969.txt,TiVCrNbTa,1,BCC,experimental,"arc melting, Temperature: not specified, Time: not specified",N/A,None,Single Solid Solution
1624,10.1016-j.est.2023.108969.txt,10.1016-j.est.2023.108969.txt,TiVCrNbMo,1,BCC,experimental,"arc melting, Temperature: not specified, Time: not specified",N/A,None,Single Solid Solution
1624,10.1016-j.est.2023.108969.txt,10.1016-j.est.2023.108969.txt,TiVZrNbHf,1,BCC,experimental,"arc melting, Temperature: not specified, Time: not specified",N/A,None,Single Solid Solution
1624,10.1016-j.est.2023.108969.txt,10.1016-j.est.2023.108969.txt,TiZrHfMoNb,1,BCC,experimental,"arc melting, Temperature: not specified, Time: not specified",N/A,None,Single Solid Solution
1624,10.1016-j.est.2023.108969.txt,10.1016-j.est.2023.108969.txt,TiZrNbTa,1,BCC,experimental,"arc melting, Temperature: not specified, Time: not specified",N/A,None,Single Solid Solution
1624,10.1016-j.est.2023.108969.txt,10.1016-j.est.2023.108969.txt,V47Fe11Ti30Cr10La2,1,BCC,experimental,"arc melting, Temperature: not specified, Time: not specified",N/A,None,Single Solid Solution
