Repository: sourish69/MSE643_CourseProject

# MSE643_CourseProject - Phase-Oriented Generative Design of High-Entropy Alloys

**A generative machine-learning pipeline that designs new alloy compositions to order - you specify the crystal phase you want, and the model proposes chemistries that should form it.**

---

## The idea in one paragraph

High-entropy alloys mix five or more principal elements in near-equal proportions, and their configurational entropy unlocks unusual combinations of strength and thermal stability. The problem is scale: the viable composition space runs to millions of candidates, far beyond what anyone can cast and characterize by hand.

File: Datasets/Vladimir_HEA_database.csv (part 32 of 88)
id,Paper,Name,Alloy,Nb of phase,Phase,Experimental or theoretical,Experimental details,Theoretical details,Special conditions,Type of solution
1624,10.1016-j.est.2023.108969.txt,10.1016-j.est.2023.108969.txt,V47Fe11Ti30Cr10Y2,1,BCC,experimental,"arc melting, Temperature: not specified, Time: not specified",N/A,None,Single Solid Solution
1625,10.1016-j.jmrt.2024.01.285.txt,10.1016-j.jmrt.2024.01.285.txt,TiNbCrVNi,4,BCC A2 + BCC B2 + C14 Laves + tetragonal Ti2Ni (Intermetallic),experimental,"Directed Energy Deposition (DED), Powders: Ti, Nb, Cr, V, Ni powders with 99.99% purity and 45-150 μm particle size, Deposition temperature: above 1100°C",N/A,None,Mixed Solution
1626,10.1016-j.scriptamat.2023.115621.txt,10.1016-j.scriptamat.2023.115621.txt,Cr20Mn20Fe20Co34.5Ni5.5,2,FCC + HCP,experimental,"arc melting, Temperature: Not specified, Atmosphere: Inert (argon), Cooling rate: Rapid",N/A,No partial ordering,Mixed Solution
1626,10.1016-j.scriptamat.2023.115621.txt,10.1016-j.scriptamat.2023.115621.txt,Cr20Mn20Fe20Co37Ni3,2,FCC + HCP,experimental,"arc melting, Temperature: Not specified, Atmosphere: Inert (argon), Cooling rate: Rapid",N/A,No partial ordering,Mixed Solution
1627,10.1016-j.matlet.2021.130628.txt,10.1016-j.matlet.2021.130628.txt,AlCoCrFeNiCu,3,FCC + L12 (Intermetallic) + AlCoCrFeNiCu,experimental,"selective laser melting (SLM), Laser power: 150, Scanning velocity: 500, Hatch distance: 60, Thickness of multi layer deposition: 40, Scanning strategy: stripe with a 67° rotation between each layer, Furnace environment: pure argon, maintaining a constant oxygen concentration of 100 ppm",N/A,Partially ordered L12 structure after annealing treatment,Mixed Solution
1628,10.1016-j.msea.2023.145870.txt,10.1016-j.msea.2023.145870.txt,Fe52Mn25Al13Ni7C3,2,BCC B2 + FCC,Experimental,"vacuum induction melting, Temperature: 1200, Time: 2 hours, Cooling rate: not specified",N/A,None,Mixed Solution
1628,10.1016-j.msea.2023.145870.txt,10.1016-j.msea.2023.145870.txt,Fe49Mn25Al13Ni7Mo3C3,3,BCC B2 + FCC + complex cubic,Experimental,"vacuum induction melting, Temperature: 1200, Time: 2 hours, Cooling rate: not specified",N/A,Partially ordered structure,Mixed Solution
1630,10.1016-j.intermet.2024.108236.txt,10.1016-j.intermet.2024.108236.txt,AlCoCrFeNiMn,2,BCC + CsCl-type B2,experimental,"vacuum-arc melting, Materials: high-purity Al (99.99 wt%), Co (99.95 wt%), Cr (99.99 wt%), Fe (99.95 wt%), Ni (99.99 wt%), Mn (99.9 wt%), Atmosphere: high-purity argon gas, Procedure: Each alloy ingot was melted four to five times",N/A,Initial state before oxidation,Mixed Solution
1630,10.1016-j.intermet.2024.108236.txt,10.1016-j.intermet.2024.108236.txt,AlCoCrFeNiMn,2,BCC + CsCl-type B2,experimental,"vacuum-arc melting, Materials: high-purity Al (99.99 wt%), Co (99.95 wt%), Cr (99.99 wt%), Fe (99.95 wt%), Ni (99.99 wt%), Mn (99.9 wt%), Atmosphere: high-purity argon gas, Procedure: Each alloy ingot was melted four to five times",N/A,Initial state before oxidation,Mixed Solution
1630,10.1016-j.intermet.2024.108236.txt,10.1016-j.intermet.2024.108236.txt,AlCoCrFeNiMn,2,BCC + CsCl-type B2,experimental,"vacuum-arc melting, Materials: high-purity Al (99.99 wt%), Co (99.95 wt%), Cr (99.99 wt%), Fe (99.95 wt%), Ni (99.99 wt%), Mn (99.9 wt%), Atmosphere: high-purity argon gas, Procedure: Each alloy ingot was melted four to five times",N/A,Initial state before oxidation,Mixed Solution
1630,10.1016-j.intermet.2024.108236.txt,10.1016-j.intermet.2024.108236.txt,AlCoCrFeNiMn,2,BCC + CsCl-type B2,experimental,"vacuum-arc melting, Materials: high-purity Al (99.99 wt%), Co (99.95 wt%), Cr (99.99 wt%), Fe (99.95 wt%), Ni (99.99 wt%), Mn (99.9 wt%), Atmosphere: high-purity argon gas, Procedure: Each alloy ingot was melted four to five times",N/A,Initial state before oxidation,Mixed Solution
1630,10.1016-j.intermet.2024.108236.txt,10.1016-j.intermet.2024.108236.txt,AlCoCrFeNiMn,2,BCC + CsCl-type B2,experimental,"vacuum-arc melting, Materials: high-purity Al (99.99 wt%), Co (99.95 wt%), Cr (99.99 wt%), Fe (99.95 wt%), Ni (99.99 wt%), Mn (99.9 wt%), Atmosphere: high-purity argon gas, Procedure: Each alloy ingot was melted four to five times",N/A,Initial state before oxidation,Mixed Solution
1631,10.1016-j.matdes.2022.110430.txt,10.1016-j.matdes.2022.110430.txt,TiZrNbTaFe,1,BCC,experimental,"arc melting, Elements: Ti, Nb, Ta, Fe, Zr, and Hf, Purity: >99.9%, Sample weight: 50, Atmosphere: Argon (Ar), Repetition: at least five times",N/A,None,Single Solid Solution
1631,10.1016-j.matdes.2022.110430.txt,10.1016-j.matdes.2022.110430.txt,TiZrNbTa,1,BCC,experimental,"arc melting, Elements: Ti, Nb, Ta, Fe, Zr, and Hf, Purity: >99.9%, Sample weight: 50, Atmosphere: Argon (Ar), Repetition: at least five times",N/A,None,Single Solid Solution
1631,10.1016-j.matdes.2022.110430.txt,10.1016-j.matdes.2022.110430.txt,TiZrTaHfNb,1,BCC,experimental,"arc melting, Elements: Ti, Nb, Ta, Fe, Zr, and Hf, Purity: >99.9%, Sample weight: 50, Atmosphere: Argon (Ar), Repetition: at least five times",N/A,None,Single Solid Solution
1631,10.1016-j.matdes.2022.110430.txt,10.1016-j.matdes.2022.110430.txt,TiZrHfNbTa,1,BCC,experimental,"arc melting, Elements: Ti, Nb, Ta, Fe, Zr, and Hf, Purity: >99.9%, Sample weight: 50, Atmosphere: Argon (Ar), Repetition: at least five times",N/A,None,Single Solid Solution
1632,10.1016-j.ijhydene.2021.07.136.txt,10.1016-j.ijhydene.2021.07.136.txt,CoCrFeMnNi,2,FCC + tetragonal (Intermetallic),experimental,"vacuum induction melting, Temperature: 900, Time: 50 kg ingot",N/A,Annealed at 750°C and 800°C for 15 minutes,Mixed Solution
1633,10.1016-j.addma.2024.104009.txt,10.1016-j.addma.2024.104009.txt,Ti42Hf21Nb21V16,3,BCC + BCT + Not explicitly stated,experimental,"additive manufacturing using directed energy deposition (DED), Laser power for layer building: 550, Laser power for remelting: 800, Powder feed rate: 4, Scanning speed: 5, Hatching space: 381, Working distance: 10, Oxygen level: ~ 200 ppm",N/A,No partial ordering or initial state before oxidation considered,Mixed Solution
1634,10.1016-j.jallcom.2023.171635.txt,10.1016-j.jallcom.2023.171635.txt,FeCrV,1,BCC,theoretical,"Density Functional Theory, Empirical parameters: ['Entropy of mixing (∆Smix)', 'Enthalpy of mixing (∆Hmix)', 'Atomic radius difference (δ)', 'Average valence electron concentration (VEC)', 'Parameter Ω'], Sqs generation: Monte Carlo method using ATAT, Supercell size: 128",N/A,Initial state before oxidation,Single Solid Solution
1634,10.1016-j.jallcom.2023.171635.txt,10.1016-j.jallcom.2023.171635.txt,FeCrVW_5,1,BCC,theoretical,"Density Functional Theory, Empirical parameters: ['Entropy of mixing (∆Smix)', 'Enthalpy of mixing (∆Hmix)', 'Atomic radius difference (δ)', 'Average valence electron concentration (VEC)', 'Parameter Ω'], Sqs generation: Monte Carlo method using ATAT, Supercell size: 128",N/A,Initial state before oxidation,Single Solid Solution
1634,10.1016-j.jallcom.2023.171635.txt,10.1016-j.jallcom.2023.171635.txt,FeCrVW_8,1,BCC,theoretical,"Density Functional Theory, Empirical parameters: ['Entropy of mixing (∆Smix)', 'Enthalpy of mixing (∆Hmix)', 'Atomic radius difference (δ)', 'Average valence electron concentration (VEC)', 'Parameter Ω'], Sqs generation: Monte Carlo method using ATAT, Supercell size: 128",N/A,Initial state before oxidation,Single Solid Solution
1634,10.1016-j.jallcom.2023.171635.txt,10.1016-j.jallcom.2023.171635.txt,FeCrVW_15,1,BCC,theoretical,"Density Functional Theory, Empirical parameters: ['Entropy of mixing (∆Smix)', 'Enthalpy of mixing (∆Hmix)', 'Atomic radius difference (δ)', 'Average valence electron concentration (VEC)', 'Parameter Ω'], Sqs generation: Monte Carlo method using ATAT, Supercell size: 128",N/A,Initial state before oxidation,Single Solid Solution
1634,10.1016-j.jallcom.2023.171635.txt,10.1016-j.jallcom.2023.171635.txt,FeCrVW_25,1,BCC,theoretical,"Density Functional Theory, Empirical parameters: ['Entropy of mixing (∆Smix)', 'Enthalpy of mixing (∆Hmix)', 'Atomic radius difference (δ)', 'Average valence electron concentration (VEC)', 'Parameter Ω'], Sqs generation: Monte Carlo method using ATAT, Supercell size: 128",N/A,Initial state before oxidation,Single Solid Solution
1634,10.1016-j.jallcom.2023.171635.txt,10.1016-j.jallcom.2023.171635.txt,VCoNi,1,FCC,theoretical,"Not explicitly stated, Details: Not explicitly stated",N/A,Initial state before oxidation,Single Solid Solution
1634,10.1016-j.jallcom.2023.171635.txt,10.1016-j.jallcom.2023.171635.txt,FeCrNi,1,FCC,theoretical,"Not explicitly stated, Details: Not explicitly stated",N/A,Initial state before oxidation,Single Solid Solution
1634,10.1016-j.jallcom.2023.171635.txt,10.1016-j.jallcom.2023.171635.txt,CoCrNiW_3,1,FCC,theoretical,"Not explicitly stated, Details: Not explicitly stated",N/A,Initial state before oxidation,Single Solid Solution
1635,10.1016-j.jmst.2022.03.024.txt,10.1016-j.jmst.2022.03.024.txt,CoCrNi,1,FCC,experimental,"selective laser melting (SLM), Laser beam diameter: 90, Laser power: 400, Scan speed: 600, Hatch spacing: 0.12, Layer thickness: 0.04",N/A,None,Single Solid Solution
1637,10.1016-j.matchar.2023.113435.txt,10.1016-j.matchar.2023.113435.txt,FeCoNiMo,1,FCC,experimental,"arc melting, Atmosphere: argon, Purity of elements: >99.95 wt%, Re-melted: at least 4 times, Sample size: 100 × 10 × 2 mm",N/A,No distinct precipitates observed,Single Solid Solution
1637,10.1016-j.matchar.2023.113435.txt,10.1016-j.matchar.2023.113435.txt,FeCoNiCuAl,1,FCC,experimental,Not specified,N/A,Not specified,Single Solid Solution
1637,10.1016-j.matchar.2023.113435.txt,10.1016-j.matchar.2023.113435.txt,AlCoCrFeNi,1,FCC,experimental,Not specified,N/A,Not specified,Single Solid Solution
1637,10.1016-j.matchar.2023.113435.txt,10.1016-j.matchar.2023.113435.txt,FeCoNiCr,1,FCC,experimental,Not specified,N/A,Not specified,Single Solid Solution
1637,10.1016-j.matchar.2023.113435.txt,10.1016-j.matchar.2023.113435.txt,FeCoNiMnSi,1,FCC,experimental,Not specified,N/A,Not specified,Single Solid Solution
1638,10.1016-j.jmrt.2021.04.010.txt,10.1016-j.jmrt.2021.04.010.txt,FeCoNiCrMn,3,likely FCC or BCC + Cu-rich phases + Ti-rich phases,experimental,"vacuum arc melting, Temperature: Above 1500°C, Time: Not specified, Pressure: Vacuum conditions",N/A,None,Mixed Solution
1639,10.1016-j.intermet.2023.108169.txt,10.1016-j.intermet.2023.108169.txt,AlCoCrFeNiMo,4,body-centred cubic + body-centred cubic B2 + face-centred cubic + tetragonal,Experimental,"laser cladding, Laser processing system: YLS-10 kW, Optimization tests: Yes",N/A,None,Intermetallic
1640,10.1016-j.msea.2024.146214.txt,10.1016-j.msea.2024.146214.txt,CrCoFeMnNi,1,FCC,experimental,"cold spray additive manufacturing, Temperature: 600, Pressure: 4.2, Gas flow: 100, Scan velocity: 30, Standoff distance: 25",N/A,None,Single Solid Solution
1641,10.1016-j.addlet.2023.100124.txt,10.1016-j.addlet.2023.100124.txt,CoCrFeMnNi,2,BCC + FCC,experimental,"WAAM using MPCW, Current: 280 to 350 A, Arc voltage: 32 to 34 V, Deposition temperature: 200 to 250°C, Wire feed speed: 77 to 90 mm/s, Layers: 10, Sample size: 150 × 35 × 20 mm",N/A,None,Mixed Solution
1642,10.1016-j.scriptamat.2022.115044.txt,10.1016-j.scriptamat.2022.115044.txt,AlCoCrFeNi,3,B2 + BCC + FCC,Experimental,"HVOF process, Blend: Harder BCC/B2-based AlCoCrFeNi HEA powder with softer FCC-based CoCrFeNi MEA",N/A,Partially ordered B2 phase,Mixed Solution
1642,10.1016-j.scriptamat.2022.115044.txt,10.1016-j.scriptamat.2022.115044.txt,CoCrFeNi,1,FCC,Experimental,"HVOF process, Blend: Softer FCC-based CoCrFeNi MEA with harder BCC/B2-based AlCoCrFeNi HEA powder",N/A,None,Single Solid Solution
1643,10.1016-j.mtcomm.2022.105296.txt,10.1016-j.mtcomm.2022.105296.txt,AlCrFeNi2,3,BCC + FCC + HCP,Experimental,"arc melting, Initial stage temperature: 300, Melting stage temperature: 1500, Quenching stage temperature: 300",N/A,No partial ordering or intermetallic phases observed,Mixed Solution
1644,10.1016-j.jallcom.2023.170543.txt,10.1016-j.jallcom.2023.170543.txt,AlCoCrFeNiV,4,BCC + FCC + Not specified (Intermetallic) + mixed FCC and BCC,theoretical,"High throughput CALPHAD and machine learning, Equilibrium temperature: 1200, Dataset size: 19968, Software: Thermo-Calc®, Database: TCHEA2",N/A,Not specified,Mixed Solution
1644,10.1016-j.jallcom.2023.170543.txt,10.1016-j.jallcom.2023.170543.txt,AlCoCrFeMnNiV,4,BCC + FCC + Not specified (Intermetallic) + mixed FCC and BCC,theoretical,"High throughput CALPHAD and machine learning, Equilibrium temperature: 1200, Dataset size: 19968, Software: Thermo-Calc®, Database: TCHEA2",N/A,Not specified,Mixed Solution
1644,10.1016-j.jallcom.2023.170543.txt,10.1016-j.jallcom.2023.170543.txt,CrFeNi,4,BCC + FCC + Not specified (Intermetallic) + mixed FCC and BCC,theoretical,"High throughput CALPHAD and machine learning, Equilibrium temperature: 1200, Dataset size: 19968, Software: Thermo-Calc®, Database: TCHEA2",N/A,Not specified,Mixed Solution
1644,10.1016-j.jallcom.2023.170543.txt,10.1016-j.jallcom.2023.170543.txt,AlCoCrFeNi,4,BCC + FCC + Not specified (Intermetallic) + mixed FCC and BCC,theoretical,"High throughput CALPHAD and machine learning, Equilibrium temperature: 1200, Dataset size: 19968, Software: Thermo-Calc®, Database: TCHEA2",N/A,Not specified,Mixed Solution
1644,10.1016-j.jallcom.2023.170543.txt,10.1016-j.jallcom.2023.170543.txt,CoCrFeNi,4,BCC + FCC + Not specified (Intermetallic) + mixed FCC and BCC,theoretical,"High throughput CALPHAD and machine learning, Equilibrium temperature: 1200, Dataset size: 19968, Software: Thermo-Calc®, Database: TCHEA2",N/A,Not specified,Mixed Solution
1644,10.1016-j.jallcom.2023.170543.txt,10.1016-j.jallcom.2023.170543.txt,AlCoCrFeNi2.1,4,BCC + FCC + Not specified (Intermetallic) + mixed FCC and BCC,theoretical,"High throughput CALPHAD and machine learning, Equilibrium temperature: 1200, Dataset size: 19968, Software: Thermo-Calc®, Database: TCHEA2",N/A,Not specified,Mixed Solution
1645,10.1016-j.actamat.2020.03.039.txt,10.1016-j.actamat.2020.03.039.txt,AlCoCrFeNi,1,BCC,Experimental,"arc melting, Temperature: 1600, Time: 30 minutes",N/A,None,Single Solid Solution
1645,10.1016-j.actamat.2020.03.039.txt,10.1016-j.actamat.2020.03.039.txt,AlCoCrFeNi,1,FCC,Experimental,"arc melting, Temperature: 1600, Time: 30 minutes",N/A,None,Single Solid Solution
1645,10.1016-j.actamat.2020.03.039.txt,10.1016-j.actamat.2020.03.039.txt,AlCoCrFeNi,1,BCC,Experimental,"arc melting, Temperature: 1600, Time: 30 minutes",N/A,None,Single Solid Solution
1645,10.1016-j.actamat.2020.03.039.txt,10.1016-j.actamat.2020.03.039.txt,AlCoCrFeNi,1,BCC,Experimental,"arc melting, Temperature: 1600, Time: 30 minutes",N/A,None,Single Solid Solution
1645,10.1016-j.actamat.2020.03.039.txt,10.1016-j.actamat.2020.03.039.txt,AlCoCrFeNi,1,BCC,Experimental,"arc melting, Temperature: 1600, Time: 30 minutes",N/A,None,Single Solid Solution
1645,10.1016-j.actamat.2020.03.039.txt,10.1016-j.actamat.2020.03.039.txt,AlCoCrFeNi,1,BCC,Experimental,"arc melting, Temperature: 1600, Time: 30 minutes",N/A,None,Single Solid Solution
1645,10.1016-j.actamat.2020.03.039.txt,10.1016-j.actamat.2020.03.039.txt,AlCoCrFeNi,1,BCC,Experimental,"arc melting, Temperature: 1600, Time: 30 minutes",N/A,None,Single Solid Solution
1645,10.1016-j.actamat.2020.03.039.txt,10.1016-j.actamat.2020.03.039.txt,AlCoCrFeNi,1,BCC,Experimental,"arc melting, Temperature: 1600, Time: 30 minutes",N/A,None,Single Solid Solution
1645,10.1016-j.actamat.2020.03.039.txt,10.1016-j.actamat.2020.03.039.txt,AlCoCrFeNi,1,BCC,Experimental,"arc melting, Temperature: 1600, Time: 30 minutes",N/A,None,Single Solid Solution
1645,10.1016-j.actamat.2020.03.039.txt,10.1016-j.actamat.2020.03.039.txt,AlCoCrFeNi,1,BCC,Experimental,"arc melting, Temperature: 1600, Time: 30 minutes",N/A,None,Single Solid Solution
1645,10.1016-j.actamat.2020.03.039.txt,10.1016-j.actamat.2020.03.039.txt,AlCoCrFeNi,1,BCC,Experimental,"arc melting, Temperature: 1600, Time: 30 minutes",N/A,None,Single Solid Solution
1645,10.1016-j.actamat.2020.03.039.txt,10.1016-j.actamat.2020.03.039.txt,AlCoCrFeNi,1,BCC,Experimental,"arc melting, Temperature: 1600, Time: 30 minutes",N/A,None,Single Solid Solution
1647,10.1016-j.jnucmat.2022.153767.txt,10.1016-j.jnucmat.2022.153767.txt,CrFeMnNi,1,FCC,Experimental,"arc melting, Temperature: not specified, Time: not specified",N/A,None,Single Solid Solution
1647,10.1016-j.jnucmat.2022.153767.txt,10.1016-j.jnucmat.2022.153767.txt,Cr0.8FeMn1.3Ni,1,FCC,Experimental,"arc melting, Temperature: not specified, Time: not specified",N/A,None,Single Solid Solution
1647,10.1016-j.jnucmat.2022.153767.txt,10.1016-j.jnucmat.2022.153767.txt,Cr0.8FeMn1.5Ni1.5,1,FCC,Experimental,"arc melting, Temperature: not specified, Time: not specified",N/A,None,Single Solid Solution
1648,10.1016-j.jallcom.2023.170025.txt,10.1016-j.jallcom.2023.170025.txt,CoCrFeMnNi,4,FCC + HCP + tetragonal (Intermetallic) + Cr-rich σ-phase,experimental,"arc melting, Temperature: Not explicitly stated, but typically high temperature for arc melting, Time: Not explicitly stated, but involves multiple melting and flipping cycles",N/A,None,Mixed Solution
1649,10.1016-j.msea.2021.140927.txt,10.1016-j.msea.2021.140927.txt,(Fe40Mn40Co10Cr10)96.7C3.3,2,FCC + M23C6,experimental,"electromagnetic levitation melting, Temperature: 1373, Time: 6 hours, Atmosphere: high-purity argon",N/A,None,Mixed Solution
1649,10.1016-j.msea.2021.140927.txt,10.1016-j.msea.2021.140927.txt,(Fe40Mn40Co10Cr10)96.7C3.3Ti0.4,2,FCC + TiC,experimental,"electromagnetic levitation melting, Temperature: 1373, Time: 6 hours, Atmosphere: high-purity argon",N/A,None,Mixed Solution
1649,10.1016-j.msea.2021.140927.txt,10.1016-j.msea.2021.140927.txt,(Fe40Mn40Co10Cr10)96.7C3.3Ti0.4,2,FCC + TiC,experimental,"electromagnetic levitation melting, Temperature: 1373, Time: 6 hours, Atmosphere: high-purity argon",N/A,Cold rolled by 45% reduction in thickness and annealed at 773 K for 2 hours,Mixed Solution
1650,10.1016-j.jmst.2022.07.031.txt,10.1016-j.jmst.2022.07.031.txt,CoCrNi,1,FCC,experimental,"arc melting, Temperature: 1500, Time: 5 minutes",N/A,None,Single Solid Solution
1650,10.1016-j.jmst.2022.07.031.txt,10.1016-j.jmst.2022.07.031.txt,CoCrNiHf,1,FCC,experimental,"arc melting, Temperature: 1500, Time: 5 minutes",N/A,None,Single Solid Solution
1650,10.1016-j.jmst.2022.07.031.txt,10.1016-j.jmst.2022.07.031.txt,CoCrNiMo,1,FCC,experimental,"arc melting, Temperature: 1500, Time: 5 minutes",N/A,None,Single Solid Solution
1650,10.1016-j.jmst.2022.07.031.txt,10.1016-j.jmst.2022.07.031.txt,CoCrNiNb,1,FCC,experimental,"arc melting, Temperature: 1500, Time: 5 minutes",N/A,None,Single Solid Solution
1650,10.1016-j.jmst.2022.07.031.txt,10.1016-j.jmst.2022.07.031.txt,CoCrNiTa,1,FCC,experimental,"arc melting, Temperature: 1500, Time: 5 minutes",N/A,None,Single Solid Solution
1650,10.1016-j.jmst.2022.07.031.txt,10.1016-j.jmst.2022.07.031.txt,CoCrNiV,1,FCC,experimental,"arc melting, Temperature: 1500, Time: 5 minutes",N/A,None,Single Solid Solution
1650,10.1016-j.jmst.2022.07.031.txt,10.1016-j.jmst.2022.07.031.txt,CoCrNiW,1,FCC,experimental,"arc melting, Temperature: 1500, Time: 5 minutes",N/A,None,Single Solid Solution
1650,10.1016-j.jmst.2022.07.031.txt,10.1016-j.jmst.2022.07.031.txt,CoCrNiZr,1,FCC,experimental,"arc melting, Temperature: 1500, Time: 5 minutes",N/A,None,Single Solid Solution
1650,10.1016-j.jmst.2022.07.031.txt,10.1016-j.jmst.2022.07.031.txt,CoCrNiTi,1,FCC,experimental,"arc melting, Temperature: 1500, Time: 5 minutes",N/A,None,Single Solid Solution
1650,10.1016-j.jmst.2022.07.031.txt,10.1016-j.jmst.2022.07.031.txt,CoCrNiAl,1,FCC,experimental,"arc melting, Temperature: 1500, Time: 5 minutes",N/A,None,Single Solid Solution
1650,10.1016-j.jmst.2022.07.031.txt,10.1016-j.jmst.2022.07.031.txt,CoCrNiSi,1,FCC,experimental,"arc melting, Temperature: 1500, Time: 5 minutes",N/A,None,Single Solid Solution
1650,10.1016-j.jmst.2022.07.031.txt,10.1016-j.jmst.2022.07.031.txt,CoCrNiCu,1,FCC,experimental,"arc melting, Temperature: 1500, Time: 5 minutes",N/A,None,Single Solid Solution
1651,10.1016-j.jmrt.2023.03.224.txt,10.1016-j.jmrt.2023.03.224.txt,AlCoCrFeNi2.1,4,BCC B2 (Intermetallic) + FCC + FCC L12 (Intermetallic) + amorphous or very small precipitates,Experimental,"Selective Laser Melting (SLM), Laser power: 130, Scanning rate: 1000, Hatching space: 40, Layer thickness: 100, Scanning strategy: 90° rotation between successive layers",N/A,"Partially ordered structures (B2 and L12 phases), initial state before oxidation",Mixed Solution
1652,10.1016-j.scriptamat.2020.09.022.txt,10.1016-j.scriptamat.2020.09.022.txt,CoCrFeMnNi,1,FCC,experimental,"Not explicitly mentioned, Temperature: Not mentioned, Time: Not mentioned",N/A,None,Single Solid Solution
1653,10.1016-j.msea.2023.145036.txt,10.1016-j.msea.2023.145036.txt,CoCrNiSi0.3C0.048,4,FCC + Cr23C6 + SiC + SiC,experimental,"vacuum arc melting, Temperature: high, Time: several minutes",N/A,None,Mixed Solution
1653,10.1016-j.msea.2023.145036.txt,10.1016-j.msea.2023.145036.txt,CoCrNiSi0.3,3,FCC + Cr23C6 + SiC,experimental,"vacuum arc melting, Temperature: high, Time: several minutes",N/A,None,Mixed Solution
1654,10.1016-j.scriptamat.2021.114132.txt,10.1016-j.scriptamat.2021.114132.txt,AlCr1.3TiNi2,2,BCC + cubic,experimental,"direct solidification, Temperature: not explicitly stated, Pressure: not explicitly stated, Time: not explicitly stated",N/A,Uniform and ultrafine lamellar structure with interlamellar spacing of approximately 400 nm,Mixed Solution
1655,10.1016-j.scriptamat.2022.114955.txt,10.1016-j.scriptamat.2022.114955.txt,Cr$_{10}$Mn$_{10}$Fe$_{60}$Co$_{10}$Ni$_{10}$,3,BCC + FCC + HCP,experimental,"additive manufacturing, Elemental segregation: Noted during the additive manufacturing process, particularly Mn and Ni enrichment",N/A,Elemental segregation during the additive manufacture (the HCP and BCC phases are absent in the Mn and Ni enriched areas),Mixed Solution
1656,10.1016-j.jallcom.2023.168819.txt,10.1016-j.jallcom.2023.168819.txt,Al0.1FeMnNiCu0.5Ti0.1,2,FCC + Intermetallic particles,experimental,"vacuum arc melting, Temperature: melting point of alloy components, Time: samples melted four times, Cooling: on a Cu-mold chill plate",N/A,None,Mixed Solution
1656,10.1016-j.jallcom.2023.168819.txt,10.1016-j.jallcom.2023.168819.txt,Al0.1FeMnNiCu1.0Ti0.1,2,FCC + Intermetallic particles,experimental,"vacuum arc melting, Temperature: melting point of alloy components, Time: samples melted four times, Cooling: on a Cu-mold chill plate",N/A,None,Mixed Solution
1656,10.1016-j.jallcom.2023.168819.txt,10.1016-j.jallcom.2023.168819.txt,Al0.1FeMnNiCu1.5Ti0.1,2,FCC + Intermetallic particles,experimental,"vacuum arc melting, Temperature: melting point of alloy components, Time: samples melted four times, Cooling: on a Cu-mold chill plate",N/A,None,Mixed Solution
1657,10.1016-j.intermet.2022.107669.txt,10.1016-j.intermet.2022.107669.txt,AlCoCrMoNbSiTi,3,BCC A2 B2 + complex intermetallic + cubic,experimental,"electron beam cladding (EBC), Cladding currents: [16, 17, 18, 19], Substrate: Ti600 alloy, Raw materials: Commercial metal powders of Mo, Nb, Co, Cr, Ti, Al, and Si (purity > 99.99%, size < 48 μm), Preparation: Powders were wet mixed for 5 hours in alcohol using a planetary ball mill (ball-to-powder ratio of 5:1, speed of 300 r/min), then dried in a vacuum oven at 100°C for 10 hours",N/A,Partially ordered structure in BCC1 phase,Mixed Solution
1659,10.1016-j.msea.2023.145110.txt,10.1016-j.msea.2023.145110.txt,FeNiCrCo,1,FCC,experimental,"Powder Bed Fusion (PBF) using Selective Laser Melting (SLM), Laser power: 100-160W, Scanning speed: 400 mm/s, Hatch spacing: 90 μm, Layer thickness: 24 μm, Scanning direction: rotated 66.7° relative to the lower layer",N/A,Addition of 1 wt% AlN nanoparticles,Single Solid Solution
1660,10.1016-j.jallcom.2023.169517.txt,10.1016-j.jallcom.2023.169517.txt,CoCrFeMnNi,1,FCC,experimental,"high-speed laser cladding, Laser equipment: ZKZM-4000 W high-speed fiber laser, Shielding gas: high-purity argon (99.999%), Spot diameter: 2, Cladding speed: high-speed",N/A,No partially ordered structure or high entropy intermetallics identified,Single Solid Solution
1661,10.1016-j.matdes.2023.111658.txt,10.1016-j.matdes.2023.111658.txt,Al-Co-Cr-Fe-Ni,1,solid solution,Experimental,"arc melting, Temperature: 1800, Time: 10, Cooling rate: rapid quenching",N/A,None,Intermetallic
1661,10.1016-j.matdes.2023.111658.txt,10.1016-j.matdes.2023.111658.txt,Al-Cr-Mo-Nb-Zr,1,solid solution,Experimental,"spark plasma sintering (SPS), Temperature: 1200, Pressure: 50, Time: 10",N/A,None,Intermetallic
1661,10.1016-j.matdes.2023.111658.txt,10.1016-j.matdes.2023.111658.txt,Al-Cr-Mo-Nb-Zr/Al-Cr-Mo-Nb-ZrN,2,intermetallic/nitride + solid solution,Experimental,"arc melting and subsequent nitriding, Melting temperature: 1800, Nitriding temperature: 1000, Time: 5",N/A,None,Intermetallic
1661,10.1016-j.matdes.2023.111658.txt,10.1016-j.matdes.2023.111658.txt,CoCrFeNiNbx,1,solid solution,Experimental,"arc melting, Temperature: 1800, Time: 10, Cooling rate: rapid quenching",N/A,None,Intermetallic
1661,10.1016-j.matdes.2023.111658.txt,10.1016-j.matdes.2023.111658.txt,Cr-Fe-Co-Ni,1,solid solution,Experimental,"arc melting, Temperature: 1750, Time: 10, Cooling rate: rapid quenching",N/A,None,Intermetallic
1661,10.1016-j.matdes.2023.111658.txt,10.1016-j.matdes.2023.111658.txt,Cr-Mn-Fe-Co-Ni,1,solid solution,Experimental,"arc melting, Temperature: 1700, Time: 10, Cooling rate: rapid quenching",N/A,None,Intermetallic
1661,10.1016-j.matdes.2023.111658.txt,10.1016-j.matdes.2023.111658.txt,Fe-Co-Cr-Ni-Mn,1,solid solution,Experimental,"arc melting, Temperature: 1750, Time: 10, Cooling rate: rapid quenching",N/A,None,Intermetallic
1661,10.1016-j.matdes.2023.111658.txt,10.1016-j.matdes.2023.111658.txt,Fe-Co-Cr-Ni-Mn-Al,1,solid solution,Experimental,"arc melting, Temperature: 1800, Time: 10, Cooling rate: rapid quenching",N/A,None,Intermetallic
1661,10.1016-j.matdes.2023.111658.txt,10.1016-j.matdes.2023.111658.txt,Mo-Nb-Ti-V,1,solid solution,Experimental,"arc melting, Temperature: 1850, Time: 10, Cooling rate: rapid quenching",N/A,None,Intermetallic
1661,10.1016-j.matdes.2023.111658.txt,10.1016-j.matdes.2023.111658.txt,Mo-Nb-Ti-V-Wx,1,solid solution,Experimental,"arc melting, Temperature: 1850, Time: 10, Cooling rate: rapid quenching",N/A,None,Intermetallic
1661,10.1016-j.matdes.2023.111658.txt,10.1016-j.matdes.2023.111658.txt,Ni1.5-Cr-Co-Fe0.5-Mo0.1-Nb0.55,1,solid solution,Experimental,"arc melting, Temperature: 1800, Time: 10, Cooling rate: rapid quenching",N/A,None,Intermetallic
1661,10.1016-j.matdes.2023.111658.txt,10.1016-j.matdes.2023.111658.txt,Ti-Zr-Nb-Hf-Ta,1,solid solution,Experimental,"arc melting, Temperature: 1800, Time: 10, Cooling rate: rapid quenching",N/A,None,Intermetallic
1662,10.1016-j.msea.2023.145522.txt,10.1016-j.msea.2023.145522.txt,CoCrFeMnNi,1,FCC,experimental,"vacuum arc melting, Temperature: Not explicitly stated, sufficient to melt the metals, Time: Not explicitly stated, ingot was re-melted five times",N/A,No partial ordering or high entropy intermetallic structure mentioned,Single Solid Solution
1663,10.1016-j.wear.2021.204032.txt,10.1016-j.wear.2021.204032.txt,AlCoCrFeNi,4,BCC + FCC + Al-rich phase + Cr-rich phase,Experimental,"mechanical alloying and spark plasma sintering, Mechanical alloying time: 30, Sintering temperature: 1000, Sintering time: Not explicitly mentioned",N/A,None,Mixed Solution
1663,10.1016-j.wear.2021.204032.txt,10.1016-j.wear.2021.204032.txt,AlCoCrFeNi-5ZrO2,5,BCC + FCC + Al-rich phase + Cr-rich phase + ZrO2,Experimental,"mechanical alloying and spark plasma sintering, Mechanical alloying time: 30, Sintering temperature: 1000, Sintering time: Not explicitly mentioned",N/A,Zirconia particles as reinforcement,Mixed Solution
1663,10.1016-j.wear.2021.204032.txt,10.1016-j.wear.2021.204032.txt,AlCoCrFeNi-10ZrO2,5,BCC + FCC + Al-rich phase + Cr-rich phase + ZrO2,Experimental,"mechanical alloying and spark plasma sintering, Mechanical alloying time: 30, Sintering temperature: 1000, Sintering time: Not explicitly mentioned",N/A,Zirconia particles as reinforcement,Mixed Solution
1664,10.1016-j.jallcom.2021.160962.txt,10.1016-j.jallcom.2021.160962.txt,AlTiVNb,1,BCC,experimental,"arc melting, Temperature: Not specified in the provided text, Time: Not specified in the provided text",N/A,No partial ordering or intermetallic phases observed in the initial state before oxidation,Single Solid Solution
1665,10.1016-j.msea.2020.140018.txt,10.1016-j.msea.2020.140018.txt,AlCrFeTi,3,BCC + FCC L12 (Intermetallic) + HCP C14 Laves,Experimental,"spark plasma sintering (SPS), Temperature: 900, Pressure: 50, Heating rate: 100, Dwell time: 10, Atmosphere: vacuum (15-20 Pa), Cooling: free cooling in vacuum",N/A,"No partial ordering observed. Initial state before oxidation consists of BCC solid solution, C14 Laves phase, and L12 phase.",Mixed Solution
1666,10.1016-j.ijhydene.2022.11.214.txt,10.1016-j.ijhydene.2022.11.214.txt,PtPdAuNiCo,1,FCC,experimental,"simple reduction, Support: Vulcan XC-72R carbon powders, Temperature: 350, Time: 3 hours, Atmosphere: H2/Ar gas",N/A,None,Single Solid Solution
1667,10.1016-j.jallcom.2022.166741.txt,10.1016-j.jallcom.2022.166741.txt,NbNiTaTi,3,BCC + FCC (Intermetallic) + FCC B2 (Intermetallic),combination,"laser deposition, Laser power: 1800, Scanning speed: 20, Spot diameter: 3, Overlap rate: 40, Deposited layer height: 1","CALPHAD, Software: JMatPro, Database: Ti-based, Solidification simulation: {'module': 'Phase and Properties of Solidification'}, Phase diagram simulation: {'module': 'Step Temperature', 'start_temperature': 2000, 'end_temperature': 600, 'step_temperature': 10}",Partially ordered structure classified as High Entropy Intermetallic (HEI),Mixed Solution
1668,10.1016-j.jallcom.2020.157851.txt,10.1016-j.jallcom.2020.157851.txt,CoCrFeNiNb,1,FCC,experimental,"arc melting, Temperature: None, Pressure: None, Time: None",N/A,None,Single Solid Solution
1668,10.1016-j.jallcom.2020.157851.txt,10.1016-j.jallcom.2020.157851.txt,FeCrNiCoMn,1,FCC,experimental,"arc melting, Temperature: None, Pressure: None, Time: None",N/A,None,Single Solid Solution
1668,10.1016-j.jallcom.2020.157851.txt,10.1016-j.jallcom.2020.157851.txt,FeMnCrNi,1,FCC,experimental,"arc melting, Temperature: None, Pressure: None, Time: None",N/A,None,Single Solid Solution
1668,10.1016-j.jallcom.2020.157851.txt,10.1016-j.jallcom.2020.157851.txt,FeMnNiCrAlSi-C,2,FCC + M7C3,experimental,"MA-SPS, Mechanical alloying time: 75, Spark plasma sintering temperature: 1000, Spark plasma sintering pressure: 30, Spark plasma sintering time: 10, Heating rate: 100",N/A,None,Mixed Solution
1668,10.1016-j.jallcom.2020.157851.txt,10.1016-j.jallcom.2020.157851.txt,Al0.2Co1.5CrFeNi1.5Ti0.5,2,FCC + TiC,experimental,"MA-SPS, Mechanical alloying time: None, Spark plasma sintering temperature: 1000, Spark plasma sintering pressure: 30, Spark plasma sintering time: 10, Heating rate: 100",N/A,None,Mixed Solution
1668,10.1016-j.jallcom.2020.157851.txt,10.1016-j.jallcom.2020.157851.txt,Co25Ni25Fe25Al7.5Cu17.5,1,FCC,experimental,"arc melting, Temperature: None, Pressure: None, Time: None",N/A,None,Single Solid Solution
1668,10.1016-j.jallcom.2020.157851.txt,10.1016-j.jallcom.2020.157851.txt,CoNiFeCrAl0.6Ti0.4,1,FCC,experimental,"arc melting, Temperature: None, Pressure: None, Time: None",N/A,None,Single Solid Solution
1668,10.1016-j.jallcom.2020.157851.txt,10.1016-j.jallcom.2020.157851.txt,Fe40.4Ni11.3Mn34.8Al7.5Cr6,1,FCC,experimental,"arc melting, Temperature: None, Pressure: None, Time: None",N/A,None,Single Solid Solution
1668,10.1016-j.jallcom.2020.157851.txt,10.1016-j.jallcom.2020.157851.txt,Fe40Mn40Cr10Co10,1,FCC,experimental,"arc melting, Temperature: None, Pressure: None, Time: None",N/A,None,Single Solid Solution
1668,10.1016-j.jallcom.2020.157851.txt,10.1016-j.jallcom.2020.157851.txt,FeNiCrCo0.3Al0.7,1,FCC,experimental,"arc melting, Temperature: None, Pressure: None, Time: None",N/A,None,Single Solid Solution
1668,10.1016-j.jallcom.2020.157851.txt,10.1016-j.jallcom.2020.157851.txt,C-alloyed Al0.5CrFeNiCo0.3C0.2,2,FCC + M7C3,experimental,"MA-SPS, Mechanical alloying time: None, Spark plasma sintering temperature: 1000, Spark plasma sintering pressure: 30, Spark plasma sintering time: 10, Heating rate: 100",N/A,None,Mixed Solution
1668,10.1016-j.jallcom.2020.157851.txt,10.1016-j.jallcom.2020.157851.txt,CoCrFeNiMnAl,1,FCC,experimental,"arc melting, Temperature: None, Pressure: None, Time: None",N/A,None,Single Solid Solution
1669,10.1016-j.jmrt.2023.10.313.txt,10.1016-j.jmrt.2023.10.313.txt,CoCrFeNi,1,FCC,experimental,"vacuum arc melting, Temperature: above 1500°C, Atmosphere: vacuum, Repetition: more than five times",N/A,None,Single Solid Solution
1669,10.1016-j.jmrt.2023.10.313.txt,10.1016-j.jmrt.2023.10.313.txt,CoCrFeNiNb,2,C15 Laves phase + FCC,experimental,"vacuum arc melting, Temperature: above 1500°C, Atmosphere: vacuum, Repetition: more than five times",N/A,None,Mixed Solution
1669,10.1016-j.jmrt.2023.10.313.txt,10.1016-j.jmrt.2023.10.313.txt,CoCrFeNiNb,2,C15 Laves phase + FCC,experimental,"vacuum arc melting, Temperature: above 1500°C, Atmosphere: vacuum, Repetition: more than five times",N/A,None,Mixed Solution
1669,10.1016-j.jmrt.2023.10.313.txt,10.1016-j.jmrt.2023.10.313.txt,CoCrFeNiNb,2,C15 Laves phase + FCC,experimental,"vacuum arc melting, Temperature: above 1500°C, Atmosphere: vacuum, Repetition: more than five times",N/A,None,Mixed Solution
1670,10.1016-j.ijrmhm.2023.106263.txt,10.1016-j.ijrmhm.2023.106263.txt,AlNbTiVZr,2,BCC + ZrAl,experimental,"vacuum arc melting, Raw materials: purity greater than 99.95 wt%, Atmosphere: high purity argon, Melting: six times, Resulting form: cast rod with a diameter of φ20 mm × 300 mm",N/A,No partial ordering or high entropy intermetallic structure,Mixed Solution
1671,10.1016-j.jallcom.2021.161676.txt,10.1016-j.jallcom.2021.161676.txt,AlCoCrFeNi,4,B2 + BCC + FCC + Sigma (σ) phase,Experimental,"vacuum induction melting, Elements purity: each element >99%, Atomic ratio: Al:Co:Cr:Fe:Ni = 1:1:1:1:1, Melting and holding: melted and held at a certain power for 5 minutes, Pouring: melt poured into a pre-prepared sand mold (preheated to 300 °C), Emp treatment: 900 seconds EMP treatment, Cooling: cooled down to ambient temperature",N/A,EMP treatment applied during solidification,Mixed Solution
1672,10.1016-j.mtcomm.2021.102718.txt,10.1016-j.mtcomm.2021.102718.txt,Fe40Mn10Cr25Ni25,3,BCC + FCC + Cr-rich phase,experimental,"arc melting, Temperature: 1100, Time: 1 hour, Cooling rate: water quenching",N/A,None,Mixed Solution
1673,10.1016-j.apsusc.2020.148520.txt,10.1016-j.apsusc.2020.148520.txt,AlTiCrSiV,1,single-layer amorphous,experimental,"DC magnetron sputtering, Target: High purity (>99.9%) V, Al, Ti, Cr, and Si bars in a periodic array, Substrate: 304 stainless steel and single crystal silicon, Thickness: ~3 µm",N/A,None,Amorphous
1675,10.1016-j.matchar.2022.112232.txt,10.1016-j.matchar.2022.112232.txt,FeCoNi,1,FCC,experimental,"arc melting, Temperature: high temperature melting, Atmosphere: Zr-gettered high-purity argon",N/A,None,Single Solid Solution
1675,10.1016-j.matchar.2022.112232.txt,10.1016-j.matchar.2022.112232.txt,FeCoNiV,1,FCC,experimental,"arc melting, Temperature: high temperature melting, Atmosphere: Zr-gettered high-purity argon",N/A,None,Single Solid Solution
1675,10.1016-j.matchar.2022.112232.txt,10.1016-j.matchar.2022.112232.txt,FeCoNiV10,1,FCC,experimental,"arc melting, Temperature: high temperature melting, Atmosphere: Zr-gettered high-purity argon",N/A,None,Single Solid Solution
1675,10.1016-j.matchar.2022.112232.txt,10.1016-j.matchar.2022.112232.txt,FeCoNiV15,1,FCC,experimental,"arc melting, Temperature: high temperature melting, Atmosphere: Zr-gettered high-purity argon",N/A,None,Single Solid Solution
1675,10.1016-j.matchar.2022.112232.txt,10.1016-j.matchar.2022.112232.txt,FeCoNiV20,2,FCC + L12,experimental,"arc melting, Temperature: high temperature melting, Atmosphere: Zr-gettered high-purity argon",N/A,Partially ordered structure after annealing,Mixed Solution
1675,10.1016-j.matchar.2022.112232.txt,10.1016-j.matchar.2022.112232.txt,FeCoNiV25,2,FCC + L12,experimental,"arc melting, Temperature: high temperature melting, Atmosphere: Zr-gettered high-purity argon",N/A,Fully ordered L12 structure after annealing,High Entropy Intermetallic
1675,10.1016-j.matchar.2022.112232.txt,10.1016-j.matchar.2022.112232.txt,FeCoNiV30,3,FCC + L12 + σ phase,experimental,"arc melting, Temperature: high temperature melting, Atmosphere: Zr-gettered high-purity argon",N/A,Partially ordered structure after annealing,Mixed Solution
1676,10.1016-j.jmst.2023.01.023.txt,10.1016-j.jmst.2023.01.023.txt,Cr26Mn20Fe20Co20Ni14,2,FCC + HCP,experimental,"vacuum induction melting, forging, and annealing, Melting temperature: 1823, Annealing temperature: 1273, Annealing time: 8 hours",N/A,None,Mixed Solution
1677,10.1016-j.intermet.2023.107866.txt,10.1016-j.intermet.2023.107866.txt,CoCrFeMnNi,3,BCC (Intermetallic) + FCC + Cr,experimental,"Selective Laser Melting (SLM), Laser power: 320, Scan speed: 750, Hatch distance: 0.09, Layer thickness: 40, Pattern: zigzag, rotated by 67° between each successive layer, Energy density: 100-135 J/mm3",N/A,"No partially ordered structure, initial state before oxidation",Mixed Solution
1678,10.1016-j.vacuum.2021.110454.txt,10.1016-j.vacuum.2021.110454.txt,CoCrFeNi,2,BCC + FCC,experimental,"spark plasma sintering, Temperature: [540, 600], Pressure: 30, Time: 10, Environment: vacuum (6 Pa)",N/A,Formation of BCC phase due to Al interdiffusion at higher sintering temperatures,Mixed Solution
1680,10.1016-j.jallcom.2021.163508.txt,10.1016-j.jallcom.2021.163508.txt,AlCuMgSiZn,5,FCC + complex eutectic + diamond cubic + tetragonal (Intermetallic) + unknown (Intermetallic),experimental,"electric melting, Temperature: 780-800 °C, Cooling temperature: 720-750 °C, Time: 45 minutes",N/A,Partially ordered Mg-Al-Zn phase and eutectic phase,Mixed Solution
1680,10.1016-j.jallcom.2021.163508.txt,10.1016-j.jallcom.2021.163508.txt,AlCuMgSiZn,4,FCC + complex eutectic + tetragonal (Intermetallic) + unknown (Intermetallic),experimental,"electric melting, Temperature: 780-800 °C, Cooling temperature: 720-750 °C, Time: 45 minutes",N/A,Partially ordered Mg2Si phase and eutectic phase,Mixed Solution
1680,10.1016-j.jallcom.2021.163508.txt,10.1016-j.jallcom.2021.163508.txt,AlCuMgSiZn,4,FCC + complex eutectic + diamond cubic + tetragonal (Intermetallic),experimental,"electric melting, Temperature: 780-800 °C, Cooling temperature: 720-750 °C, Time: 45 minutes",N/A,Partially ordered Mg2Si phase and eutectic phase,Mixed Solution
1681,10.1016-j.msea.2023.145081.txt,10.1016-j.msea.2023.145081.txt,AlCoCrFeNi2.5,3,BCC + FCC + Ni3Al,experimental,"selective laser melting, Layer thickness: 0.04, Laser scanning direction: clockwise rotated 67°, Atmosphere: argon, O2 content < 400 ppm, Substrate: 304 stainless plate, 70 mm diameter, 12 mm thickness, Slm machine: SLM-MIC machine (CAS, China), focused laser spot diameter 100 μm, Laser parameters: VED = 107.13 J/mm3",N/A,None,Mixed Solution
1682,10.1016-j.jmst.2020.12.015.txt,10.1016-j.jmst.2020.12.015.txt,Re0.5MoNbW(TaC)0.5,2,BCC + FCC,experimental,"arc melting, Temperature: 1600, Time: 30 minutes, Atmosphere: argon protective, Remelting: 5 times",N/A,None,Mixed Solution
1683,10.1016-j.matlet.2024.136074.txt,10.1016-j.matlet.2024.136074.txt,AlCrCoNi,2,BCC B2 (Intermetallic) + FCC L12 (Intermetallic),experimental,"Powder Plasma Arc Additive Manufacturing (PPA-AM), Current: 120, Traveling speed: 405, Contact tip to work distance: 12, Inter layer waiting time: 3, Argon flow rate: 10",N/A,Partially ordered structures (B2 and L12 phases),Mixed Solution
1683,10.1016-j.matlet.2024.136074.txt,10.1016-j.matlet.2024.136074.txt,AlCoCrFeNi,2,BCC + FCC,experimental,"Powder Plasma Arc Additive Manufacturing (PPA-AM), Current: 120, Traveling speed: 405, Contact tip to work distance: 12, Inter layer waiting time: 3, Argon flow rate: 10",N/A,None,Mixed Solution
