Repository: sourish69/MSE643_CourseProject

# MSE643_CourseProject - Phase-Oriented Generative Design of High-Entropy Alloys

**A generative machine-learning pipeline that designs new alloy compositions to order - you specify the crystal phase you want, and the model proposes chemistries that should form it.**

---

## The idea in one paragraph

High-entropy alloys mix five or more principal elements in near-equal proportions, and their configurational entropy unlocks unusual combinations of strength and thermal stability. The problem is scale: the viable composition space runs to millions of candidates, far beyond what anyone can cast and characterize by hand.

File: Datasets/Vladimir_HEA_database.csv (part 33 of 88)
id,Paper,Name,Alloy,Nb of phase,Phase,Experimental or theoretical,Experimental details,Theoretical details,Special conditions,Type of solution
1684,10.1016-j.jmrt.2024.01.123.txt,10.1016-j.jmrt.2024.01.123.txt,CrMnFeCoNiMo,2,BCC + Not explicitly stated,experimental,"plasma cladding technology, Welding current: 90, Cladding speed: 3, Substrate: 304 stainless steel, Substrate dimensions: 60 × 15 × 10 mm3, Metal powders: Cr (≥99.9%), Mn (≥99.9%), Co (≥99.9%), Ni (≥99.9%), Mo (≥99.9%) with equal molar ratio, Mixing duration: 4, Ball-to-powder ratio: 1, Rotation speed: 400, Drying temperature: 120, Drying duration: 10",N/A,None,Mixed Solution
1685,10.1016-j.msea.2023.144611.txt,10.1016-j.msea.2023.144611.txt,CoCrFeNiV,1,FCC,experimental,"vacuum-induction melting, Temperature: 1200, Time: 2 hours",N/A,None,Single Solid Solution
1685,10.1016-j.msea.2023.144611.txt,10.1016-j.msea.2023.144611.txt,CoCrFeNiV0.5,1,FCC,experimental,"vacuum-induction melting, Temperature: 1200, Time: 2 hours",N/A,None,Single Solid Solution
1685,10.1016-j.msea.2023.144611.txt,10.1016-j.msea.2023.144611.txt,CoCrFeNiV3,1,FCC,experimental,"vacuum-induction melting, Temperature: 1200, Time: 2 hours",N/A,None,Single Solid Solution
1685,10.1016-j.msea.2023.144611.txt,10.1016-j.msea.2023.144611.txt,CoCrFeNiV5,1,FCC,experimental,"vacuum-induction melting, Temperature: 1200, Time: 2 hours",N/A,None,Single Solid Solution
1686,10.1016-j.matlet.2022.133356.txt,10.1016-j.matlet.2022.133356.txt,AlCoCrFeNi2.1YHf,2,B2 + FCC,experimental,"plasma cladding, Working gas flow rate: 240, Powder feeding gas flow rate: 600, Powder feeding voltage: 15, Cladding speed: 300",N/A,None,Mixed Solution
1687,10.1016-j.jallcom.2023.170166.txt,10.1016-j.jallcom.2023.170166.txt,MoNbTaW,1,amorphous,Experimental,"High power impulse magnetron sputtering (HiPIMS), Average power: 400, Frequency: 100, Duty cycle: 1, Deposition time: 2",N/A,None,Amorphous
1687,10.1016-j.jallcom.2023.170166.txt,10.1016-j.jallcom.2023.170166.txt,MoNbTaWZr,3,amorphous + tetragonal (Intermetallic) + Cu3Si,Experimental,"High power impulse magnetron sputtering (HiPIMS), Average power: 400, Frequency: 100, Duty cycle: 1, Deposition time: 2",N/A,None,Amorphous
1687,10.1016-j.jallcom.2023.170166.txt,10.1016-j.jallcom.2023.170166.txt,CrMoNbTaW,3,amorphous + tetragonal (Intermetallic) + Cu3Si,Experimental,"High power impulse magnetron sputtering (HiPIMS), Average power: 400, Frequency: 100, Duty cycle: 1, Deposition time: 2",N/A,None,Amorphous
1687,10.1016-j.jallcom.2023.170166.txt,10.1016-j.jallcom.2023.170166.txt,MnMoNbTaW,2,amorphous + Cu3Si,Experimental,"High power impulse magnetron sputtering (HiPIMS), Average power: 400, Frequency: 100, Duty cycle: 1, Deposition time: 2",N/A,None,Amorphous
1687,10.1016-j.jallcom.2023.170166.txt,10.1016-j.jallcom.2023.170166.txt,MoNbTaTiW,3,BCC + tetragonal (Intermetallic) + Cu3Si,Experimental,"High power impulse magnetron sputtering (HiPIMS), Average power: 400, Frequency: 100, Duty cycle: 1, Deposition time: 2",N/A,Partially ordered bcc structure,Mixed Solution
1687,10.1016-j.jallcom.2023.170166.txt,10.1016-j.jallcom.2023.170166.txt,MoNbTaVW,3,BCC + tetragonal (Intermetallic) + Cu3Si,Experimental,"High power impulse magnetron sputtering (HiPIMS), Average power: 400, Frequency: 100, Duty cycle: 1, Deposition time: 2",N/A,Partially ordered bcc structure,Mixed Solution
1687,10.1016-j.jallcom.2023.170166.txt,10.1016-j.jallcom.2023.170166.txt,HfMoNbTaW,3,amorphous + tetragonal (Intermetallic) + Cu3Si,Experimental,"High power impulse magnetron sputtering (HiPIMS), Average power: 400, Frequency: 100, Duty cycle: 1, Deposition time: 2",N/A,None,Amorphous
1687,10.1016-j.jallcom.2023.170166.txt,10.1016-j.jallcom.2023.170166.txt,MoNbTaWHf,3,amorphous + tetragonal (Intermetallic) + Cu3Si,Experimental,"High power impulse magnetron sputtering (HiPIMS), Average power: 400, Frequency: 100, Duty cycle: 1, Deposition time: 2",N/A,None,Amorphous
1688,10.1016-j.jallcom.2021.161822.txt,10.1016-j.jallcom.2021.161822.txt,CrCoFeMnNi,1,FCC,experimental,"high-efficiency magnetic levitation arc melting, Melting cycles: multiple",N/A,None,Single Solid Solution
1690,10.1016-j.jallcom.2022.164849.txt,10.1016-j.jallcom.2022.164849.txt,AlHfNbScTiZr,2,BCC + HCP,Experimental,"arc melting, Temperature: 1473, Time: 24 hours, Cooling rate: quenched in water",N/A,Not applicable,Mixed Solution
1690,10.1016-j.jallcom.2022.164849.txt,10.1016-j.jallcom.2022.164849.txt,HfMoNbTaTiZr,1,HCP,Experimental,"arc melting, Temperature: 1473, Time: 24 hours, Cooling rate: quenched in water",N/A,Not applicable,Single Solid Solution
1690,10.1016-j.jallcom.2022.164849.txt,10.1016-j.jallcom.2022.164849.txt,HfScZrTi,1,HCP,Experimental,"arc melting, Temperature: 1473, Time: 24 hours, Cooling rate: quenched in water",N/A,Not applicable,Single Solid Solution
1690,10.1016-j.jallcom.2022.164849.txt,10.1016-j.jallcom.2022.164849.txt,IrMoRhRuW,1,HCP,Experimental,"arc melting, Temperature: 1473, Time: 24 hours, Cooling rate: quenched in water",N/A,Not applicable,Single Solid Solution
1690,10.1016-j.jallcom.2022.164849.txt,10.1016-j.jallcom.2022.164849.txt,IrMoRhRuW,1,HCP,Experimental,"arc melting, Temperature: 1473, Time: 24 hours, Cooling rate: quenched in water",N/A,Not applicable,Single Solid Solution
1690,10.1016-j.jallcom.2022.164849.txt,10.1016-j.jallcom.2022.164849.txt,IrMoRhRuW,1,HCP,Experimental,"arc melting, Temperature: 1473, Time: 24 hours, Cooling rate: quenched in water",N/A,Not applicable,Single Solid Solution
1690,10.1016-j.jallcom.2022.164849.txt,10.1016-j.jallcom.2022.164849.txt,NbScTiZr,2,BCC + HCP,Experimental,"arc melting, Temperature: 1473, Time: 24 hours, Cooling rate: quenched in water",N/A,Not applicable,Mixed Solution
1690,10.1016-j.jallcom.2022.164849.txt,10.1016-j.jallcom.2022.164849.txt,ScTiZrHf,1,HCP,Experimental,"arc melting, Temperature: 1473, Time: 24 hours, Cooling rate: quenched in water",N/A,Not applicable,Single Solid Solution
1690,10.1016-j.jallcom.2022.164849.txt,10.1016-j.jallcom.2022.164849.txt,HfReScTiZr,2,BCC + HCP,Experimental,"arc melting, Temperature: 1473, Time: 24 hours, Cooling rate: quenched in water",N/A,Not applicable,Mixed Solution
1690,10.1016-j.jallcom.2022.164849.txt,10.1016-j.jallcom.2022.164849.txt,AlHfScTiZr,1,HCP,Experimental,"arc melting, Temperature: 1473, Time: 24 hours, Cooling rate: quenched in water",N/A,Not applicable,Single Solid Solution
1690,10.1016-j.jallcom.2022.164849.txt,10.1016-j.jallcom.2022.164849.txt,AlTiV,2,BCC + HCP,Experimental,"arc melting, Temperature: 1473, Time: 24 hours, Cooling rate: quenched in water",N/A,Not applicable,Mixed Solution
1690,10.1016-j.jallcom.2022.164849.txt,10.1016-j.jallcom.2022.164849.txt,HfTiZr,1,HCP,Experimental,"arc melting, Temperature: 1473, Time: 24 hours, Cooling rate: quenched in water",N/A,Not applicable,Single Solid Solution
1691,10.1016-j.intermet.2020.107039.txt,10.1016-j.intermet.2020.107039.txt,MoFeCrTiWAlNb3,6,"BCC + C14 Laves Phase + FCC + Fe2(Mo, Nb) + (W, Mo)-enriched particles + Nb-enriched particles",Experimental,"laser cladding, Laser power: 2.6, Scanning speed: 6, Coating thickness: 1.2, Annealing temperature: 750, Annealing duration: 4, Additional annealing temperature: 950, Additional annealing duration: 6",N/A,Partially ordered structure (High Entropy Intermetallic),Mixed Solution
1692,10.1016-j.jeurceramsoc.2023.09.068.txt,10.1016-j.jeurceramsoc.2023.09.068.txt,(ZrHfNbTa)C,1,FCC,experimental,"spark plasma sintering (SPS), Temperature: 2000, Pressure: 41.7, Time: 30, Heating rate: 70, Cooling rate: 100",N/A,None,Single Solid Solution
1692,10.1016-j.jeurceramsoc.2023.09.068.txt,10.1016-j.jeurceramsoc.2023.09.068.txt,(TiZrHfTa)C,1,FCC,experimental,"spark plasma sintering (SPS), Temperature: 2000, Pressure: 41.7, Time: 30, Heating rate: 70, Cooling rate: 100",N/A,None,Single Solid Solution
1693,10.1016-j.intermet.2022.107472.txt,10.1016-j.intermet.2022.107472.txt,AlNb31Ti34Zr26Al6V3,1,BCC,experimental,"vacuum arc melting, Crucible: water-cooled copper crucible, Atmosphere: high purity argon gas, Re-melted: minimum of five times",N/A,None,Single Solid Solution
1693,10.1016-j.intermet.2022.107472.txt,10.1016-j.intermet.2022.107472.txt,AlNb31Ti32Zr26Al6V5,1,BCC,experimental,"vacuum arc melting, Crucible: water-cooled copper crucible, Atmosphere: high purity argon gas, Re-melted: minimum of five times",N/A,None,Single Solid Solution
1693,10.1016-j.intermet.2022.107472.txt,10.1016-j.intermet.2022.107472.txt,AlNb31Ti30Zr26Al6V7,1,BCC,experimental,"vacuum arc melting, Crucible: water-cooled copper crucible, Atmosphere: high purity argon gas, Re-melted: minimum of five times",N/A,None,Single Solid Solution
1693,10.1016-j.intermet.2022.107472.txt,10.1016-j.intermet.2022.107472.txt,AlNb31Ti28Zr26Al6V9,1,BCC,experimental,"vacuum arc melting, Crucible: water-cooled copper crucible, Atmosphere: high purity argon gas, Re-melted: minimum of five times",N/A,None,Single Solid Solution
1693,10.1016-j.intermet.2022.107472.txt,10.1016-j.intermet.2022.107472.txt,AlNb31Ti26Zr26Al6V11,1,BCC,experimental,"vacuum arc melting, Crucible: water-cooled copper crucible, Atmosphere: high purity argon gas, Re-melted: minimum of five times",N/A,None,Single Solid Solution
1694,10.1016-j.jmrt.2023.10.261.txt,10.1016-j.jmrt.2023.10.261.txt,CoCrFeNiTiMo,3,BCC + FCC + Laves phase,Experimental,"laser cladding, Laser power: 1650, Scanning speed: 10, Spot diameter: 3, Protective gas: Argon (Ar)",N/A,None,Mixed Solution
1694,10.1016-j.jmrt.2023.10.261.txt,10.1016-j.jmrt.2023.10.261.txt,CoCrFeNiTi$_{0.25}$Mo$_{0.75}$,3,BCC + FCC + Laves phase,Experimental,"laser cladding, Laser power: 1650, Scanning speed: 10, Spot diameter: 3, Protective gas: Argon (Ar)",N/A,None,Mixed Solution
1694,10.1016-j.jmrt.2023.10.261.txt,10.1016-j.jmrt.2023.10.261.txt,CoCrFeNiTi$_{0.5}$Mo$_{0.5}$,3,BCC + FCC + Sigma phase,Experimental,"laser cladding, Laser power: 1650, Scanning speed: 10, Spot diameter: 3, Protective gas: Argon (Ar)",N/A,None,Mixed Solution
1694,10.1016-j.jmrt.2023.10.261.txt,10.1016-j.jmrt.2023.10.261.txt,CoCrFeNiTi$_{0.75}$Mo$_{0.25}$,4,BCC + FCC + Laves phase + Sigma phase,Experimental,"laser cladding, Laser power: 1650, Scanning speed: 10, Spot diameter: 3, Protective gas: Argon (Ar)",N/A,None,Mixed Solution
1694,10.1016-j.jmrt.2023.10.261.txt,10.1016-j.jmrt.2023.10.261.txt,CoCrFeNiTiMo,4,BCC + FCC + Sigma phase + complex intermetallic,Experimental,"laser cladding, Laser power: 1650, Scanning speed: 10, Spot diameter: 3, Protective gas: Argon (Ar)",N/A,None,Mixed Solution
1695,10.1016-j.vacuum.2022.110930.txt,10.1016-j.vacuum.2022.110930.txt,NbMoTaWV,3,"BCC + tetragonal + (Ta,V)O2",experimental,"mechanical alloying and spark plasma sintering, Ma details: Milling of elemental powders, Sps details: Consolidation of MA-processed powder",N/A,No partially ordered structure or high entropy intermetallic compound in the initial state before oxidation,Mixed Solution
1696,10.1016-j.cej.2023.147099.txt,10.1016-j.cej.2023.147099.txt,CoCrFeNi,1,FCC,experimental,"arc melting, Temperature: 1600, Time: 30 minutes",N/A,None,Single Solid Solution
1696,10.1016-j.cej.2023.147099.txt,10.1016-j.cej.2023.147099.txt,CoCrFeNiNb,1,FCC,experimental,"arc melting, Temperature: 1600, Time: 30 minutes",N/A,None,Single Solid Solution
1696,10.1016-j.cej.2023.147099.txt,10.1016-j.cej.2023.147099.txt,CoCrFeNiNbTa,1,FCC,experimental,"arc melting, Temperature: 1600, Time: 30 minutes",N/A,None,Single Solid Solution
1696,10.1016-j.cej.2023.147099.txt,10.1016-j.cej.2023.147099.txt,CoCrFeNiNbTaW,1,FCC,experimental,"arc melting, Temperature: 1600, Time: 30 minutes",N/A,None,Single Solid Solution
1696,10.1016-j.cej.2023.147099.txt,10.1016-j.cej.2023.147099.txt,CoCrFeNiTaW,1,FCC,experimental,"arc melting, Temperature: 1600, Time: 30 minutes",N/A,None,Single Solid Solution
1696,10.1016-j.cej.2023.147099.txt,10.1016-j.cej.2023.147099.txt,CoCrFeNiTi,1,FCC,experimental,"arc melting, Temperature: 1600, Time: 30 minutes",N/A,None,Single Solid Solution
1696,10.1016-j.cej.2023.147099.txt,10.1016-j.cej.2023.147099.txt,CoCrFeNiTiTa,1,FCC,experimental,"arc melting, Temperature: 1600, Time: 30 minutes",N/A,None,Single Solid Solution
1696,10.1016-j.cej.2023.147099.txt,10.1016-j.cej.2023.147099.txt,CoCrFeNiTiTaW,1,FCC,experimental,"arc melting, Temperature: 1600, Time: 30 minutes",N/A,None,Single Solid Solution
1696,10.1016-j.cej.2023.147099.txt,10.1016-j.cej.2023.147099.txt,CoCrFeNiTiW,1,FCC,experimental,"arc melting, Temperature: 1600, Time: 30 minutes",N/A,None,Single Solid Solution
1696,10.1016-j.cej.2023.147099.txt,10.1016-j.cej.2023.147099.txt,CoCrFeNiV,1,FCC,experimental,"arc melting, Temperature: 1600, Time: 30 minutes",N/A,None,Single Solid Solution
1696,10.1016-j.cej.2023.147099.txt,10.1016-j.cej.2023.147099.txt,CoCrFeNiVTa,1,FCC,experimental,"arc melting, Temperature: 1600, Time: 30 minutes",N/A,None,Single Solid Solution
1696,10.1016-j.cej.2023.147099.txt,10.1016-j.cej.2023.147099.txt,CoCrFeNiVTaW,1,FCC,experimental,"arc melting, Temperature: 1600, Time: 30 minutes",N/A,None,Single Solid Solution
1697,10.1016-j.addma.2022.102600.txt,10.1016-j.addma.2022.102600.txt,CrMnFeCoNi,1,FCC,experimental,"Laser Powder-Bed Fusion (LPBF), Laser power: 200, Hatch spacing: 85, Exposure time: 80, Point distance: 60, Layer height: 50, Spot size: 65, Printing atmosphere: Argon (99.998% purity), Substrate: 316 L stainless steel (without pre-heating), Scanning pattern: Chessboard with 67° rotation between layers",N/A,None,Single Solid Solution
1698,10.1016-j.matlet.2023.134942.txt,10.1016-j.matlet.2023.134942.txt,AlCoCrFeNi,2,BCC + FCC,experimental,"gas atomization and laser powder bed fusion, Laser power: 200-350 W, Scan speed: 300-1800 mm/s, Hatch spacing: 120, Slice thickness: 30, Scan rotation: 16, Environment: Ar",N/A,No specific thermo-mechanical post-processing mentioned,Mixed Solution
1699,10.1016-j.jallcom.2023.172514.txt,10.1016-j.jallcom.2023.172514.txt,CrMnFeNiCu,7,BCC + FCC + tetragonal + CrFe + CuMnNi + FeCrNi + MnNiCu,Experimental,"Vacuum Induction Melting (VIM), Feedstock purity: >99.9 at%, Atmosphere: high-purity Argon, Temperature: not explicitly stated, typically above melting points of constituent elements, Time: repeatedly flipped over and remelted for chemical homogeneity",N/A,None,Mixed Solution
1700,10.1016-j.matpr.2021.11.234.txt,10.1016-j.matpr.2021.11.234.txt,CoCrFeNiNbx,1,BCC,Experimental,"arc melting, Temperature: 1800, Duration: 10 minutes, Cooling rate: rapid quenching",N/A,None,Single Solid Solution
1700,10.1016-j.matpr.2021.11.234.txt,10.1016-j.matpr.2021.11.234.txt,FeCoNiCrAlMox,2,BCC + FCC,Experimental,"powder metallurgy, Sintering temperature: 1200, Pressure: 20, Time: 4 hours",N/A,None,Mixed Solution
1700,10.1016-j.matpr.2021.11.234.txt,10.1016-j.matpr.2021.11.234.txt,FeCoNiCrAl,1,FCC,Experimental,"arc melting, Temperature: 1600, Duration: 5 minutes, Cooling rate: rapid quenching",N/A,None,Single Solid Solution
1700,10.1016-j.matpr.2021.11.234.txt,10.1016-j.matpr.2021.11.234.txt,FeCoNiCrCuSiAl,1,FCC,Experimental,"mechanical alloying, Milling time: 20 hours, Ball-to-powder weight ratio: 10:1, Speed: 300",N/A,None,Single Solid Solution
1700,10.1016-j.matpr.2021.11.234.txt,10.1016-j.matpr.2021.11.234.txt,FeCoNiCrMnAl,1,FCC,Experimental,"spark plasma sintering, Sintering temperature: 1100, Pressure: 50, Time: 10 minutes",N/A,None,Single Solid Solution
1700,10.1016-j.matpr.2021.11.234.txt,10.1016-j.matpr.2021.11.234.txt,FeCoNiCrTiAl,2,BCC + FCC,Experimental,"high-energy ball milling, Milling time: 15 hours, Ball-to-powder weight ratio: 5:1, Speed: 250",N/A,None,Mixed Solution
1700,10.1016-j.matpr.2021.11.234.txt,10.1016-j.matpr.2021.11.234.txt,FeCoNiCrAlCu,1,FCC,Experimental,"vacuum arc melting, Melting temperature: 1700, Duration: 8 minutes, Cooling rate: rapid quenching",N/A,None,Single Solid Solution
1700,10.1016-j.matpr.2021.11.234.txt,10.1016-j.matpr.2021.11.234.txt,FeCoNiCrAlTi,1,BCC,Experimental,"mechanical alloying, Milling time: 25 hours, Ball-to-powder weight ratio: 8:1, Speed: 350",N/A,Partially ordered,Single Solid Solution
1700,10.1016-j.matpr.2021.11.234.txt,10.1016-j.matpr.2021.11.234.txt,FeCoNiCrAlTiV,1,BCC,Experimental,"high-energy ball milling, Milling time: 20 hours, Ball-to-powder weight ratio: 6:1, Speed: 300",N/A,Partially ordered,Single Solid Solution
1700,10.1016-j.matpr.2021.11.234.txt,10.1016-j.matpr.2021.11.234.txt,FeCoNiCrBSi,1,FCC,Experimental,"arc melting, Melting temperature: 1500, Duration: 6 minutes, Cooling rate: rapid quenching",N/A,None,Single Solid Solution
1700,10.1016-j.matpr.2021.11.234.txt,10.1016-j.matpr.2021.11.234.txt,FeCoNiCrMo,1,FCC,Experimental,"arc melting, Melting temperature: 1600, Duration: 5 minutes, Cooling rate: rapid quenching",N/A,None,Single Solid Solution
1701,10.1016-j.intermet.2023.108160.txt,10.1016-j.intermet.2023.108160.txt,AlCoCrNiTiNb,3,"FCC + L12 + Ni3(Al,Ti)",experimental,"arc melting, Temperature: not explicitly stated, but above the melting points of individual components, Time: not specified, but typically a few minutes per remelting cycle",N/A,Partially ordered structure in L12 precipitates,Mixed Solution
1702,10.1016-j.jallcom.2023.169062.txt,10.1016-j.jallcom.2023.169062.txt,CoCrFeMnNi,1,FCC,Experimental,"additive manufacturing (LPBF and DED), Lpbf: {'specimens': 'rectangular, 30mm length x 6mm width x 10mm height', 'atmosphere': 'nitrogen gas'}, Ded: {'machine': '300W laser', 'atmosphere': 'argon gas'}",N/A,No precipitates mentioned,Single Solid Solution
1702,10.1016-j.jallcom.2023.169062.txt,10.1016-j.jallcom.2023.169062.txt,Fe40Mn40Co10Cr10B,1,Not explicitly stated,Experimental,Not explicitly mentioned,N/A,Not mentioned,Intermetallic
1702,10.1016-j.jallcom.2023.169062.txt,10.1016-j.jallcom.2023.169062.txt,CrFeMnNi,1,Not explicitly stated,Experimental,Not explicitly mentioned,N/A,Not mentioned,Intermetallic
1702,10.1016-j.jallcom.2023.169062.txt,10.1016-j.jallcom.2023.169062.txt,FeCoCrNi,1,Not explicitly stated,Experimental,Not explicitly mentioned,N/A,Not mentioned,Intermetallic
1702,10.1016-j.jallcom.2023.169062.txt,10.1016-j.jallcom.2023.169062.txt,HfNbTaTiZr,1,BCC,Experimental,Not explicitly mentioned,N/A,Not mentioned,Single Solid Solution
1702,10.1016-j.jallcom.2023.169062.txt,10.1016-j.jallcom.2023.169062.txt,CoCrFeNiNb,1,FCC,Experimental,Not explicitly mentioned,N/A,Not mentioned,Single Solid Solution
1703,10.1016-j.jallcom.2021.161963.txt,10.1016-j.jallcom.2021.161963.txt,MoNbTaVW,3,BCC + Ta2O5 + V2O5,experimental,"mechanical alloying and vacuum hot-pressing sintering, Mechanical alloying: {'ball_milling_time': 60, 'ball_to_powder_ratio': 10, 'speed': 300}, Vacuum hot pressing sintering: {'temperatures': [1700, 1800, 1900], 'pressure': 40, 'duration': 2}",N/A,Oxidation process leads to formation of Ta-rich oxide and V2O5 precipitates,Mixed Solution
1704,10.1016-j.actamat.2022.117937.txt,10.1016-j.actamat.2022.117937.txt,CrMnFeCoNi,4,FCC + HCP + {101¯1} nano-twins + {111} nano-twins,experimental,"arc melting, Source materials: pure metals (99.95 wt.% pure), Atmosphere: argon, Homogenization: {'temperature': 1150, 'time': '6 hours', 'cooling': 'furnace cooling'}, Forging: {'temperature': 1000, 'thickness': '10 mm'}, Hot rolling: {'temperature': 900, 'thickness': '5 mm'}, Cold rolling: {'thickness': '3 mm', 'reduction': 70}, Annealing: {'temperature': 1200, 'time': '1 hour', 'cooling': 'air cooling'}",N/A,None,Mixed Solution
1705,10.1016-j.jmst.2021.05.053.txt,10.1016-j.jmst.2021.05.053.txt,FeNiCoCr,1,FCC,experimental,"arc melting, Temperature: 1373, Time: 5 hours, Atmosphere: high-purity Ar, Quenching method: water quenching, Polishing treatment: performed after quenching",N/A,None,Single Solid Solution
1706,10.1016-j.corsci.2022.110211.txt,10.1016-j.corsci.2022.110211.txt,Cr0.8MnFeNi,1,FCC,Experimental,"Vacuum induction melting (VIM), Elements: Pure elements (purity > 99.9%), Atmosphere: Argon, Temperature: 1200, Duration: 6, Post-processing: Hot-forging into plates, annealing at 800°C for 1 hour",N/A,None,Single Solid Solution
1706,10.1016-j.corsci.2022.110211.txt,10.1016-j.corsci.2022.110211.txt,Cr1.0MnFeNi,2,BCC + FCC,Experimental,"Vacuum induction melting (VIM), Elements: Pure elements (purity > 99.9%), Atmosphere: Argon, Temperature: 1200, Duration: 6, Post-processing: Hot-forging into plates, annealing at 800°C for 1 hour",N/A,None,Mixed Solution
1706,10.1016-j.corsci.2022.110211.txt,10.1016-j.corsci.2022.110211.txt,Cr1.2MnFeNi,2,BCC + FCC,Experimental,"Vacuum induction melting (VIM), Elements: Pure elements (purity > 99.9%), Atmosphere: Argon, Temperature: 1200, Duration: 6, Post-processing: Hot-forging into plates, annealing at 800°C for 1 hour",N/A,None,Mixed Solution
1706,10.1016-j.corsci.2022.110211.txt,10.1016-j.corsci.2022.110211.txt,Cr1.5MnFeNi,2,BCC + FCC,Experimental,"Vacuum induction melting (VIM), Elements: Pure elements (purity > 99.9%), Atmosphere: Argon, Temperature: 1200, Duration: 6, Post-processing: Hot-forging into plates, annealing at 800°C for 1 hour",N/A,None,Mixed Solution
1707,10.1016-j.jallcom.2023.171734.txt,10.1016-j.jallcom.2023.171734.txt,CoCrNi,1,FCC,theoretical,"molecular dynamics simulations, Temperature: 1, Time: simulation duration",N/A,No partial ordering,Single Solid Solution
1707,10.1016-j.jallcom.2023.171734.txt,10.1016-j.jallcom.2023.171734.txt,CoCrFeMnNi,1,FCC,theoretical,"molecular dynamics simulations, Temperature: 1, Time: simulation duration",N/A,No partial ordering,Single Solid Solution
1707,10.1016-j.jallcom.2023.171734.txt,10.1016-j.jallcom.2023.171734.txt,Al0.5CoCrCuFeNi,2,BCC + FCC,theoretical,"molecular dynamics simulations, Temperature: 1, Time: simulation duration",N/A,Partially ordered structure,Mixed Solution
1707,10.1016-j.jallcom.2023.171734.txt,10.1016-j.jallcom.2023.171734.txt,TaTiZrV,1,BCC,theoretical,"molecular dynamics simulations, Temperature: 1, Time: simulation duration",N/A,No partial ordering,Single Solid Solution
1708,10.1016-j.msea.2019.03.054.txt,10.1016-j.msea.2019.03.054.txt,TiAlVNbMo,1,BCC,theoretical and experimental,"vacuum arc melting, Purity of elements: commercial purity (99.9%), Crucible: water-cooled copper crucible, Number of re-melts: 5","commonly suggested criteria for BCC solid solution, Enthalpy of mixing: -15 ≤ ΔH_mix ≤ 5 kJ/mol, Atomic size difference: δ ≤ 6.6%, Entropy of mixing: 12 ≤ ΔS_mix ≤ 17.5 J/(K·mol), Valence electron concentration: VEC < 6.75",None,Single Solid Solution
1708,10.1016-j.msea.2019.03.054.txt,10.1016-j.msea.2019.03.054.txt,NbTiV_2Zr,1,BCC,experimental,"vacuum arc melting, Purity of elements: commercial purity (99.9%), Crucible: water-cooled copper crucible, Number of re-melts: 5",N/A,None,Single Solid Solution
1708,10.1016-j.msea.2019.03.054.txt,10.1016-j.msea.2019.03.054.txt,AlCrNbTi_2V_0.5,1,BCC,experimental,"vacuum arc melting, Purity of elements: commercial purity (99.9%), Crucible: water-cooled copper crucible, Number of re-melts: 5",N/A,None,Single Solid Solution
1708,10.1016-j.msea.2019.03.054.txt,10.1016-j.msea.2019.03.054.txt,AlMoNbTiV,1,BCC,experimental,"vacuum arc melting, Purity of elements: commercial purity (99.9%), Crucible: water-cooled copper crucible, Number of re-melts: 5",N/A,None,Single Solid Solution
1708,10.1016-j.msea.2019.03.054.txt,10.1016-j.msea.2019.03.054.txt,MoNbZrTiV,1,BCC,experimental,"vacuum arc melting, Purity of elements: commercial purity (99.9%), Crucible: water-cooled copper crucible, Number of re-melts: 5",N/A,None,Single Solid Solution
1708,10.1016-j.msea.2019.03.054.txt,10.1016-j.msea.2019.03.054.txt,AlHfNbTaTiZr,2,BCC + varies (Intermetallic),experimental,"vacuum arc melting, Purity of elements: commercial purity (99.9%), Crucible: water-cooled copper crucible, Number of re-melts: 5",N/A,None,Mixed Solution
1708,10.1016-j.msea.2019.03.054.txt,10.1016-j.msea.2019.03.054.txt,AlHfNbZrTiTa,2,BCC + varies (Intermetallic),experimental,"vacuum arc melting, Purity of elements: commercial purity (99.9%), Crucible: water-cooled copper crucible, Number of re-melts: 5",N/A,None,Mixed Solution
1709,10.1016-j.jallcom.2023.169918.txt,10.1016-j.jallcom.2023.169918.txt,NbTaTiV,1,BCC,experimental,"laser cladding, Laser system: IPG YLS-3000, Protective atmosphere: highly purified argon",N/A,None,Single Solid Solution
1709,10.1016-j.jallcom.2023.169918.txt,10.1016-j.jallcom.2023.169918.txt,NbTaTiVCr,2,BCC + HCP Cr2Ta Laves,experimental,"laser cladding, Laser system: IPG YLS-3000, Protective atmosphere: highly purified argon",N/A,None,Mixed Solution
1709,10.1016-j.jallcom.2023.169918.txt,10.1016-j.jallcom.2023.169918.txt,NbTaTiVZr,1,BCC,experimental,"laser cladding, Laser system: IPG YLS-3000, Protective atmosphere: highly purified argon",N/A,None,Single Solid Solution
1709,10.1016-j.jallcom.2023.169918.txt,10.1016-j.jallcom.2023.169918.txt,NbTaTiVW,2,BCC + W,experimental,"laser cladding, Laser system: IPG YLS-3000, Protective atmosphere: highly purified argon",N/A,None,Mixed Solution
1710,10.1016-j.mtcomm.2023.107757.txt,10.1016-j.mtcomm.2023.107757.txt,AlCoCrFeNiNbTiW,2,FCC + L12 (Intermetallic),experimental,"vacuum arc melting, Temperature: high temperature, Time: repeated four times, Cooling: cooled in a steel mold",N/A,Partially ordered L12 phase within FCC matrix,Mixed Solution
1711,10.1016-j.jallcom.2023.169699.txt,10.1016-j.jallcom.2023.169699.txt,CoCrFeNiMn,1,cubic phase,experimental,"magnetron sputtering, Background vacuum: 0.0007, Power supply: 100, Current: 480, Voltage: 210, Deposition pressure: 1, Deposition time: 15",N/A,No additional thermo-mechanical post-processing,Intermetallic
1712,10.1016-j.scriptamat.2021.114221.txt,10.1016-j.scriptamat.2021.114221.txt,CoCrFeMnNi,1,FCC,experimental,"unspecified (likely arc melting), Temperature: not specified, Time: not specified",N/A,Annealing at 700 °C for 5 minutes (partially recrystallized) and 1 hour (fully recrystallized) to induce recrystallization and formation of multiple generations of annealing twins,Single Solid Solution
1713,10.1016-j.scriptamat.2021.114230.txt,10.1016-j.scriptamat.2021.114230.txt,TiVNbTaSi,1,BCC,experimental,"arc melting, Temperature: Melting temperature of alloy components, Time: Duration of melting process",N/A,None,Single Solid Solution
1713,10.1016-j.scriptamat.2021.114230.txt,10.1016-j.scriptamat.2021.114230.txt,TiVNbTaSi0.1,3,BCC + Depends on specific silicide + Varies based on silicide composition,experimental,"arc melting, Temperature: Melting temperature of alloy components, Time: Duration of melting process",N/A,None,Mixed Solution
1714,10.1016-j.matlet.2021.129966.txt,10.1016-j.matlet.2021.129966.txt,CoCrFeNiTa0.4,2,FCC + HCP (Intermetallic),experimental,"Powder Plasma Arc Additive Manufacturing (PPA-AM), Shielding gas flow rate: 9, Layer interval time: 120, Deposition current: 110, Scanning velocity: 400, Pulse period: 63, Pulse interval: 10",N/A,None,Mixed Solution
1714,10.1016-j.matlet.2021.129966.txt,10.1016-j.matlet.2021.129966.txt,CoCrFeNiTa0.2Nb0.1,2,FCC + HCP (Intermetallic),experimental,"Powder Plasma Arc Additive Manufacturing (PPA-AM), Shielding gas flow rate: 9, Layer interval time: 120, Deposition current: 110, Scanning velocity: 400, Pulse period: 63, Pulse interval: 10",N/A,None,Mixed Solution
1714,10.1016-j.matlet.2021.129966.txt,10.1016-j.matlet.2021.129966.txt,CoCrFeNiTa0.2Nb0.3,2,FCC + HCP (Intermetallic),experimental,"Powder Plasma Arc Additive Manufacturing (PPA-AM), Shielding gas flow rate: 9, Layer interval time: 120, Deposition current: 110, Scanning velocity: 400, Pulse period: 63, Pulse interval: 10",N/A,None,Mixed Solution
1714,10.1016-j.matlet.2021.129966.txt,10.1016-j.matlet.2021.129966.txt,CoCrFeNiTa0.2Nb0.5,2,FCC + HCP (Intermetallic),experimental,"Powder Plasma Arc Additive Manufacturing (PPA-AM), Shielding gas flow rate: 9, Layer interval time: 120, Deposition current: 110, Scanning velocity: 400, Pulse period: 63, Pulse interval: 10",N/A,None,Mixed Solution
1714,10.1016-j.matlet.2021.129966.txt,10.1016-j.matlet.2021.129966.txt,CoCrFeNiTa0.2Nb0.2,2,FCC + HCP (Intermetallic),experimental,"Powder Plasma Arc Additive Manufacturing (PPA-AM), Shielding gas flow rate: 9, Layer interval time: 120, Deposition current: 110, Scanning velocity: 400, Pulse period: 63, Pulse interval: 10",N/A,None,Mixed Solution
1715,10.1016-j.matdes.2021.109569.txt,10.1016-j.matdes.2021.109569.txt,(CoCrFeNi)x(Co0.26Cr0.07Fe0.16Ni0.31Hf0.4),3,FCC + Not specified + cubic (C15),Experimental,"arc melting, Temperature: Not specified, Pressure: Not specified, Time: Ingots were re-melt at least five times",N/A,Partially ordered structure in Laves phase and Ni7Hf2,Mixed Solution
1715,10.1016-j.matdes.2021.109569.txt,10.1016-j.matdes.2021.109569.txt,CoCrFeNiHfx,2,FCC + cubic (C15),Experimental,"arc melting, Temperature: Not specified, Pressure: Not specified, Time: Not specified",N/A,Partially ordered structure in Laves phase,Mixed Solution
1715,10.1016-j.matdes.2021.109569.txt,10.1016-j.matdes.2021.109569.txt,CoCrFeNiZrx,2,FCC + Not specified,Experimental,"arc melting, Temperature: Not specified, Pressure: Not specified, Time: Not specified",N/A,Partially ordered structure in intermetallics,Mixed Solution
1715,10.1016-j.matdes.2021.109569.txt,10.1016-j.matdes.2021.109569.txt,CoCrFeNiTax,2,FCC + Not specified,Experimental,"arc melting, Temperature: Not specified, Pressure: Not specified, Time: Not specified",N/A,Partially ordered structure in intermetallics,Mixed Solution
1715,10.1016-j.matdes.2021.109569.txt,10.1016-j.matdes.2021.109569.txt,AlCoCrFeNi,2,BCC + FCC,Experimental,"arc melting, Temperature: Not specified, Pressure: Not specified, Time: Not specified",N/A,No partially ordered structures,Mixed Solution
1715,10.1016-j.matdes.2021.109569.txt,10.1016-j.matdes.2021.109569.txt,CoCrFeNiMn,1,FCC,Experimental,"arc melting, Temperature: Not specified, Pressure: Not specified, Time: Not specified",N/A,No partially ordered structures,Single Solid Solution
1715,10.1016-j.matdes.2021.109569.txt,10.1016-j.matdes.2021.109569.txt,NbTaNoW,1,BCC,Experimental,"Not specified, Not specified: Not specified",N/A,No partially ordered structures,Single Solid Solution
1715,10.1016-j.matdes.2021.109569.txt,10.1016-j.matdes.2021.109569.txt,VNbTaMoW,1,BCC,Experimental,"Not specified, Not specified: Not specified",N/A,No partially ordered structures,Single Solid Solution
1715,10.1016-j.matdes.2021.109569.txt,10.1016-j.matdes.2021.109569.txt,CoCrFeNiNbx,2,FCC + cubic (C15),Experimental,"arc melting, Temperature: Not specified, Pressure: Not specified, Time: Not specified",N/A,Partially ordered structure in Laves phase,Mixed Solution
1715,10.1016-j.matdes.2021.109569.txt,10.1016-j.matdes.2021.109569.txt,CoCrFeNiHf0.4,2,FCC + cubic (C15),Experimental,"arc melting, Temperature: Not specified, Pressure: Not specified, Time: Not specified",N/A,Partially ordered structure in Laves phase,Mixed Solution
1715,10.1016-j.matdes.2021.109569.txt,10.1016-j.matdes.2021.109569.txt,CoCrFeNiZr0.5,2,FCC + Not specified,Experimental,"arc melting, Temperature: Not specified, Pressure: Not specified, Time: Not specified",N/A,Partially ordered structure in intermetallics,Mixed Solution
1715,10.1016-j.matdes.2021.109569.txt,10.1016-j.matdes.2021.109569.txt,CoCrFeNiAl,1,FCC,Experimental,"arc melting, Temperature: Not specified, Pressure: Not specified, Time: Not specified",N/A,No partially ordered structures,Single Solid Solution
1716,10.1016-j.jmapro.2023.12.063.txt,10.1016-j.jmapro.2023.12.063.txt,AlCrFeNiV,1,unknown,Experimental,"arc melting, Temperature: 1600, Pressure: atmospheric, Time: 10",N/A,None,Intermetallic
1716,10.1016-j.jmapro.2023.12.063.txt,10.1016-j.jmapro.2023.12.063.txt,AlxCoCrCuFeNi,1,unknown,Experimental,"arc melting, Temperature: 1600, Pressure: atmospheric, Time: 10",N/A,Partially ordered structure,Intermetallic
1716,10.1016-j.jmapro.2023.12.063.txt,10.1016-j.jmapro.2023.12.063.txt,AlZnCuFeSi,1,unknown,Experimental,"spark plasma sintering (SPS), Temperature: 1000, Pressure: 50, Time: 5",N/A,None,Intermetallic
1716,10.1016-j.jmapro.2023.12.063.txt,10.1016-j.jmapro.2023.12.063.txt,CoCrFeMnNi,1,FCC,Experimental,"arc melting, Temperature: 1600, Pressure: atmospheric, Time: 10",N/A,None,Single Solid Solution
1716,10.1016-j.jmapro.2023.12.063.txt,10.1016-j.jmapro.2023.12.063.txt,CoCrFeNi,1,FCC,Experimental,"arc melting, Temperature: 1600, Pressure: atmospheric, Time: 10",N/A,None,Single Solid Solution
1716,10.1016-j.jmapro.2023.12.063.txt,10.1016-j.jmapro.2023.12.063.txt,CoCrFeNiCu,1,FCC,Experimental,"arc melting, Temperature: 1600, Pressure: atmospheric, Time: 10",N/A,None,Single Solid Solution
1716,10.1016-j.jmapro.2023.12.063.txt,10.1016-j.jmapro.2023.12.063.txt,CoFeCrNi,1,FCC,Experimental,"arc melting, Temperature: 1600, Pressure: atmospheric, Time: 10",N/A,None,Single Solid Solution
1716,10.1016-j.jmapro.2023.12.063.txt,10.1016-j.jmapro.2023.12.063.txt,Fe5Co20Ni20Mn35Cu20,1,FCC,Experimental,"spark plasma sintering (SPS), Temperature: 1000, Pressure: 50, Time: 5",N/A,None,Single Solid Solution
1716,10.1016-j.jmapro.2023.12.063.txt,10.1016-j.jmapro.2023.12.063.txt,FeCoCrNi,1,FCC,Experimental,"arc melting, Temperature: 1600, Pressure: atmospheric, Time: 10",N/A,None,Single Solid Solution
1716,10.1016-j.jmapro.2023.12.063.txt,10.1016-j.jmapro.2023.12.063.txt,FeCoNiCr,1,FCC,Experimental,"arc melting, Temperature: 1600, Pressure: atmospheric, Time: 10",N/A,None,Single Solid Solution
1716,10.1016-j.jmapro.2023.12.063.txt,10.1016-j.jmapro.2023.12.063.txt,NiCoFeCuSiB,1,FCC,Experimental,"arc melting, Temperature: 1600, Pressure: atmospheric, Time: 10",N/A,None,Single Solid Solution
1716,10.1016-j.jmapro.2023.12.063.txt,10.1016-j.jmapro.2023.12.063.txt,NiMnFeCoCu,1,FCC,Experimental,"arc melting, Temperature: 1600, Pressure: atmospheric, Time: 10",N/A,None,Single Solid Solution
1717,10.1016-j.jallcom.2023.170193.txt,10.1016-j.jallcom.2023.170193.txt,AlCoCrFeMnNbNiV,3,BCC + FCC + Not specified (Intermetallic),Experimental,"arc melting cum suction casting, Temperature: Not explicitly stated, but typically around the melting points of the constituent elements, Pressure: Atmospheric pressure in an argon atmosphere, Time: Alloy ingots were melted five to six times to ensure homogeneity",N/A,Partially ordered structure,Mixed Solution
1717,10.1016-j.jallcom.2023.170193.txt,10.1016-j.jallcom.2023.170193.txt,Fe12.5Co25Ni25Cr20V5Nb2.5,2,FCC + Not specified (Intermetallic),Experimental,"arc melting cum suction casting, Temperature: Not explicitly stated, but typically around the melting points of the constituent elements, Pressure: Atmospheric pressure in an argon atmosphere, Time: Alloy ingots were melted five to six times to ensure homogeneity",N/A,Partially ordered structure,Mixed Solution
1717,10.1016-j.jallcom.2023.170193.txt,10.1016-j.jallcom.2023.170193.txt,Fe20Co25Ni25Cr20V5Nb5,2,FCC + HCP C14 Laves,Experimental,"arc melting cum suction casting, Temperature: Not explicitly stated, but typically around the melting points of the constituent elements, Pressure: Atmospheric pressure in an argon atmosphere, Time: Alloy ingots were melted five to six times to ensure homogeneity",N/A,Partially ordered structure,Mixed Solution
1717,10.1016-j.jallcom.2023.170193.txt,10.1016-j.jallcom.2023.170193.txt,Fe17.5Co25Ni25Cr20V5Nb7.5,2,FCC + Not specified (Intermetallic),Experimental,"arc melting cum suction casting, Temperature: Not explicitly stated, but typically around the melting points of the constituent elements, Pressure: Atmospheric pressure in an argon atmosphere, Time: Alloy ingots were melted five to six times to ensure homogeneity",N/A,Partially ordered structure,Mixed Solution
1717,10.1016-j.jallcom.2023.170193.txt,10.1016-j.jallcom.2023.170193.txt,Fe15Co25Ni25Cr20V5Nb10,2,FCC + HCP C14 Laves,Experimental,"arc melting cum suction casting, Temperature: Not explicitly stated, but typically around the melting points of the constituent elements, Pressure: Atmospheric pressure in an argon atmosphere, Time: Alloy ingots were melted five to six times to ensure homogeneity",N/A,Partially ordered structure,Mixed Solution
1717,10.1016-j.jallcom.2023.170193.txt,10.1016-j.jallcom.2023.170193.txt,CoCrFeNiNb0,1,FCC,Experimental,"Not explicitly stated, but assumed to be similar to the other alloys (arc melting cum suction casting in an Ar atmosphere), Temperature: Not explicitly stated, but typically around the melting points of the constituent elements, Pressure: Atmospheric pressure in an argon atmosphere, Time: Alloy ingots were melted five to six times to ensure homogeneity",N/A,Fully ordered structure,Single Solid Solution
1717,10.1016-j.jallcom.2023.170193.txt,10.1016-j.jallcom.2023.170193.txt,CoCrFeNiNb0.103,1,FCC,Experimental,"Not explicitly stated, but assumed to be similar to the other alloys (arc melting cum suction casting in an Ar atmosphere), Temperature: Not explicitly stated, but typically around the melting points of the constituent elements, Pressure: Atmospheric pressure in an argon atmosphere, Time: Alloy ingots were melted five to six times to ensure homogeneity",N/A,Fully ordered structure,Single Solid Solution
1717,10.1016-j.jallcom.2023.170193.txt,10.1016-j.jallcom.2023.170193.txt,CoCrFeNiNb0.155,1,FCC,Experimental,"Not explicitly stated, but assumed to be similar to the other alloys (arc melting cum suction casting in an Ar atmosphere), Temperature: Not explicitly stated, but typically around the melting points of the constituent elements, Pressure: Atmospheric pressure in an argon atmosphere, Time: Alloy ingots were melted five to six times to ensure homogeneity",N/A,Fully ordered structure,Single Solid Solution
1717,10.1016-j.jallcom.2023.170193.txt,10.1016-j.jallcom.2023.170193.txt,CoCrFeNiNb0.206,1,FCC,Experimental,"Not explicitly stated, but assumed to be similar to the other alloys (arc melting cum suction casting in an Ar atmosphere), Temperature: Not explicitly stated, but typically around the melting points of the constituent elements, Pressure: Atmospheric pressure in an argon atmosphere, Time: Alloy ingots were melted five to six times to ensure homogeneity",N/A,Fully ordered structure,Single Solid Solution
1717,10.1016-j.jallcom.2023.170193.txt,10.1016-j.jallcom.2023.170193.txt,CoCrFeNiNb0.309,1,FCC,Experimental,"Not explicitly stated, but assumed to be similar to the other alloys (arc melting cum suction casting in an Ar atmosphere), Temperature: Not explicitly stated, but typically around the melting points of the constituent elements, Pressure: Atmospheric pressure in an argon atmosphere, Time: Alloy ingots were melted five to six times to ensure homogeneity",N/A,Fully ordered structure,Single Solid Solution
1717,10.1016-j.jallcom.2023.170193.txt,10.1016-j.jallcom.2023.170193.txt,CoCrFeNiNb0.412,1,FCC,Experimental,"Not explicitly stated, but assumed to be similar to the other alloys (arc melting cum suction casting in an Ar atmosphere), Temperature: Not explicitly stated, but typically around the melting points of the constituent elements, Pressure: Atmospheric pressure in an argon atmosphere, Time: Alloy ingots were melted five to six times to ensure homogeneity",N/A,Fully ordered structure,Single Solid Solution
1717,10.1016-j.jallcom.2023.170193.txt,10.1016-j.jallcom.2023.170193.txt,AlCoCrFeMnNiV,3,BCC + FCC + Not specified (Intermetallic),Experimental,"arc melting cum suction casting, Temperature: Not explicitly stated, but typically around the melting points of the constituent elements, Pressure: Atmospheric pressure in an argon atmosphere, Time: Alloy ingots were melted five to six times to ensure homogeneity",N/A,Partially ordered structure,Mixed Solution
1718,10.1016-j.ijplas.2021.102997.txt,10.1016-j.ijplas.2021.102997.txt,CoCrNi,4,BCC + FCC + HCP + prismatic dislocation loop,Experimental,"Typical methods for MEAs (e.g., arc melting, induction melting, spark plasma sintering), Temperature: 1300-1600°C, Pressure: Ambient or high pressure, Time: Varies based on method",N/A,None,Mixed Solution
