Repository: sourish69/MSE643_CourseProject

# MSE643_CourseProject - Phase-Oriented Generative Design of High-Entropy Alloys

**A generative machine-learning pipeline that designs new alloy compositions to order - you specify the crystal phase you want, and the model proposes chemistries that should form it.**

---

## The idea in one paragraph

High-entropy alloys mix five or more principal elements in near-equal proportions, and their configurational entropy unlocks unusual combinations of strength and thermal stability. The problem is scale: the viable composition space runs to millions of candidates, far beyond what anyone can cast and characterize by hand.

File: Datasets/Vladimir_HEA_database.csv (part 34 of 88)
id,Paper,Name,Alloy,Nb of phase,Phase,Experimental or theoretical,Experimental details,Theoretical details,Special conditions,Type of solution
1719,10.1016-j.msea.2023.145146.txt,10.1016-j.msea.2023.145146.txt,CoCrFeMnNi,5,FCC + HCP + complex lamellar within FCC + planar defects within FCC + twin boundaries within FCC,experimental,"gas pressure infiltration, Temperature: 1400, Pressure: argon gas introduced rapidly, Time: sufficient for complete infiltration, Container: quartz crucibles with a diameter of 14 mm, coated with boron nitride",N/A,No partially ordered structure or high entropy intermetallic compound identified,Mixed Solution
1720,10.1016-j.ijrmhm.2023.106222.txt,10.1016-j.ijrmhm.2023.106222.txt,AlNbTiVZr,3,BCC B2 + HCP (Intermetallic) + AlZr,combination,N/A,N/A,Partially ordered structure,Mixed Solution
1720,10.1016-j.ijrmhm.2023.106222.txt,10.1016-j.ijrmhm.2023.106222.txt,AlCoCrCuFeNi,1,FCC,experimental,"arc melting, Temperature: 1550 °C, Time: 30 minutes",N/A,None,Single Solid Solution
1720,10.1016-j.ijrmhm.2023.106222.txt,10.1016-j.ijrmhm.2023.106222.txt,AlCoCrFeNiTi,1,FCC,experimental,"arc melting, Temperature: 1550 °C, Time: 30 minutes",N/A,None,Single Solid Solution
1720,10.1016-j.ijrmhm.2023.106222.txt,10.1016-j.ijrmhm.2023.106222.txt,AlCoCrFeNiNbTi,1,BCC,experimental,"arc melting, Temperature: 1550 °C, Time: 30 minutes",N/A,None,Single Solid Solution
1720,10.1016-j.ijrmhm.2023.106222.txt,10.1016-j.ijrmhm.2023.106222.txt,AlCoCrFeNiNb,1,BCC,experimental,"arc melting, Temperature: 1550 °C, Time: 30 minutes",N/A,None,Single Solid Solution
1720,10.1016-j.ijrmhm.2023.106222.txt,10.1016-j.ijrmhm.2023.106222.txt,CoCrFeMnNi,1,FCC,experimental,"arc melting, Temperature: 1550 °C, Time: 30 minutes",N/A,None,Single Solid Solution
1720,10.1016-j.ijrmhm.2023.106222.txt,10.1016-j.ijrmhm.2023.106222.txt,AlCoCrFeMnNi,2,BCC B2 (Intermetallic) + FCC,experimental,"arc melting, Temperature: 1550 °C, Time: 30 minutes",N/A,None,Mixed Solution
1720,10.1016-j.ijrmhm.2023.106222.txt,10.1016-j.ijrmhm.2023.106222.txt,NbTiVZr,1,BCC,experimental,"arc melting, Temperature: 1550 °C, Time: 30 minutes",N/A,None,Single Solid Solution
1720,10.1016-j.ijrmhm.2023.106222.txt,10.1016-j.ijrmhm.2023.106222.txt,HfNbTaTiZr,1,BCC,experimental,"arc melting, Temperature: 1550 °C, Time: 30 minutes",N/A,None,Single Solid Solution
1720,10.1016-j.ijrmhm.2023.106222.txt,10.1016-j.ijrmhm.2023.106222.txt,CrNbVTiZr,1,BCC,experimental,"arc melting, Temperature: 1550 °C, Time: 30 minutes",N/A,None,Single Solid Solution
1720,10.1016-j.ijrmhm.2023.106222.txt,10.1016-j.ijrmhm.2023.106222.txt,Fe2Zr,1,cubic (Intermetallic),experimental,"arc melting, Temperature: 1550 °C, Time: 30 minutes",N/A,None,Intermetallic
1720,10.1016-j.ijrmhm.2023.106222.txt,10.1016-j.ijrmhm.2023.106222.txt,Ni2Zr,1,cubic (Intermetallic),experimental,"arc melting, Temperature: 1550 °C, Time: 30 minutes",N/A,None,Intermetallic
1721,10.1016-j.msea.2023.144628.txt,10.1016-j.msea.2023.144628.txt,AlNbTiVZr,2,BCC + HCP C14 Laves,Experimental,"vacuum arc melting, Temperature: not explicitly stated, typically around the melting points of the constituent elements, Pressure: under a Ti-gettered argon atmosphere, Time: repeatedly re-melted at least five times",N/A,The C14-Laves phase is a partially ordered structure,Mixed Solution
1721,10.1016-j.msea.2023.144628.txt,10.1016-j.msea.2023.144628.txt,AlNbTiVZr,2,BCC + HCP C14 Laves,Experimental,"vacuum arc melting, Temperature: not explicitly stated, typically around the melting points of the constituent elements, Pressure: under a Ti-gettered argon atmosphere, Time: repeatedly re-melted at least five times",N/A,The C14-Laves phase is a partially ordered structure,Mixed Solution
1721,10.1016-j.msea.2023.144628.txt,10.1016-j.msea.2023.144628.txt,AlCrNbTiV,2,BCC + HCP C14 Laves,Experimental,"vacuum arc melting, Temperature: not explicitly stated, typically around the melting points of the constituent elements, Pressure: under a Ti-gettered argon atmosphere, Time: repeatedly re-melted at least five times",N/A,The C14-Laves phase is a partially ordered structure,Mixed Solution
1721,10.1016-j.msea.2023.144628.txt,10.1016-j.msea.2023.144628.txt,AlHfNbTaTiZr,2,BCC + HCP C14 Laves,Experimental,"vacuum arc melting, Temperature: not explicitly stated, typically around the melting points of the constituent elements, Pressure: under a Ti-gettered argon atmosphere, Time: repeatedly re-melted at least five times",N/A,The C14-Laves phase is a partially ordered structure,Mixed Solution
1721,10.1016-j.msea.2023.144628.txt,10.1016-j.msea.2023.144628.txt,AlNbMoTaW,2,BCC + HCP C14 Laves,Experimental,"vacuum arc melting, Temperature: not explicitly stated, typically around the melting points of the constituent elements, Pressure: under a Ti-gettered argon atmosphere, Time: repeatedly re-melted at least five times",N/A,The C14-Laves phase is a partially ordered structure,Mixed Solution
1721,10.1016-j.msea.2023.144628.txt,10.1016-j.msea.2023.144628.txt,AlNbMoTaW,2,BCC + HCP C14 Laves,Experimental,"vacuum arc melting, Temperature: not explicitly stated, typically around the melting points of the constituent elements, Pressure: under a Ti-gettered argon atmosphere, Time: repeatedly re-melted at least five times",N/A,The C14-Laves phase is a partially ordered structure,Mixed Solution
1721,10.1016-j.msea.2023.144628.txt,10.1016-j.msea.2023.144628.txt,AlNbTiVZr,2,BCC + HCP C14 Laves,Experimental,"vacuum arc melting, Temperature: not explicitly stated, typically around the melting points of the constituent elements, Pressure: under a Ti-gettered argon atmosphere, Time: repeatedly re-melted at least five times",N/A,The C14-Laves phase is a partially ordered structure,Mixed Solution
1721,10.1016-j.msea.2023.144628.txt,10.1016-j.msea.2023.144628.txt,AlNbTiV,2,BCC + HCP C14 Laves,Experimental,"vacuum arc melting, Temperature: not explicitly stated, typically around the melting points of the constituent elements, Pressure: under a Ti-gettered argon atmosphere, Time: repeatedly re-melted at least five times",N/A,The C14-Laves phase is a partially ordered structure,Mixed Solution
1721,10.1016-j.msea.2023.144628.txt,10.1016-j.msea.2023.144628.txt,AlNbTiVZr,2,BCC + HCP C14 Laves,Experimental,"vacuum arc melting, Temperature: not explicitly stated, typically around the melting points of the constituent elements, Pressure: under a Ti-gettered argon atmosphere, Time: repeatedly re-melted at least five times",N/A,The C14-Laves phase is a partially ordered structure,Mixed Solution
1721,10.1016-j.msea.2023.144628.txt,10.1016-j.msea.2023.144628.txt,AlNbTiVZr,2,BCC + HCP C14 Laves,Experimental,"vacuum arc melting, Temperature: not explicitly stated, typically around the melting points of the constituent elements, Pressure: under a Ti-gettered argon atmosphere, Time: repeatedly re-melted at least five times",N/A,The C14-Laves phase is a partially ordered structure,Mixed Solution
1721,10.1016-j.msea.2023.144628.txt,10.1016-j.msea.2023.144628.txt,NbMoTaWV,2,BCC + HCP C14 Laves,Experimental,"vacuum arc melting, Temperature: not explicitly stated, typically around the melting points of the constituent elements, Pressure: under a Ti-gettered argon atmosphere, Time: repeatedly re-melted at least five times",N/A,The C14-Laves phase is a partially ordered structure,Mixed Solution
1723,10.1016-j.jallcom.2022.166896.txt,10.1016-j.jallcom.2022.166896.txt,AlCoCrFeNi,5,BCC + AlNi + BCC B2 + FCC + complex ordered,Experimental,"arc melting, Temperature: Not specified in the given text, Time: Not specified in the given text",N/A,Partially ordered B2 phase,Mixed Solution
1724,10.1016-j.mtadv.2022.100223.txt,10.1016-j.mtadv.2022.100223.txt,CuHfHfNiTiZr,8,"cubic + monoclinic B19 martensite + orthorhombic + orthorhombic Ti2Ni + tetragonal + (Ti,Zr,Hf)3Ni4 + (Zr,Hf)7Cu10 + Ti2Cu",experimental,"arc melting, Temperature: 1600, Time: 30 minutes",N/A,None,Intermetallic
1725,10.1016-j.mtcomm.2023.107694.txt,10.1016-j.mtcomm.2023.107694.txt,Fe50Mn30Co10Cr10,2,FCC + HCP,experimental,"laser melting deposition, Laser power: 1000, Scanning speed: 300, Spot diameter: 2, Overlap rate: 50, Powder size: 55-110 um, Substrate: 45# steel, Atmosphere: argon protection",N/A,None,Mixed Solution
1725,10.1016-j.mtcomm.2023.107694.txt,10.1016-j.mtcomm.2023.107694.txt,Fe46Mn28.5Co9.5Cr9.5Si4,2,FCC + HCP,experimental,"laser melting deposition, Laser power: 1000, Scanning speed: 300, Spot diameter: 2, Overlap rate: 50, Powder size: 55-110 um, Substrate: 45# steel, Atmosphere: argon protection",N/A,None,Mixed Solution
1725,10.1016-j.mtcomm.2023.107694.txt,10.1016-j.mtcomm.2023.107694.txt,Fe42Mn27Co9Cr9Si8,2,FCC + HCP,experimental,"laser melting deposition, Laser power: 1000, Scanning speed: 300, Spot diameter: 2, Overlap rate: 50, Powder size: 55-110 um, Substrate: 45# steel, Atmosphere: argon protection",N/A,None,Mixed Solution
1725,10.1016-j.mtcomm.2023.107694.txt,10.1016-j.mtcomm.2023.107694.txt,Fe38Mn25.5Co8.5Cr8.5Si12,2,FCC + HCP,experimental,"laser melting deposition, Laser power: 1000, Scanning speed: 300, Spot diameter: 2, Overlap rate: 50, Powder size: 55-110 um, Substrate: 45# steel, Atmosphere: argon protection",N/A,None,Mixed Solution
1726,10.1016-j.jallcom.2020.157521.txt,10.1016-j.jallcom.2020.157521.txt,AlCoCrFeNi1.5,1,FCC,experimental,"vacuum arc melting, Temperature: 1150, Time: 6 hours, Cooling method: water quenching",N/A,None,Single Solid Solution
1726,10.1016-j.jallcom.2020.157521.txt,10.1016-j.jallcom.2020.157521.txt,AlCoCrFeNi1.5Ti0.3,5,FCC + L12 (FCC variant) (Intermetallic) + cellular morphology (Intermetallic) + Not explicitly stated + Not explicitly stated,experimental,"vacuum arc melting, Temperature: 1150, Time: 6 hours, Cooling method: water quenching",N/A,None,Mixed Solution
1726,10.1016-j.jallcom.2020.157521.txt,10.1016-j.jallcom.2020.157521.txt,CoCrFeNi1.5Ti0.5,5,FCC + L12 (FCC variant) (Intermetallic) + cellular morphology (Intermetallic) + Not explicitly stated + Not explicitly stated,experimental,"vacuum arc melting, Temperature: 1150, Time: 6 hours, Cooling method: water quenching",N/A,None,Mixed Solution
1727,10.1016-j.apsusc.2020.145736.txt,10.1016-j.apsusc.2020.145736.txt,FeCoCrNiMn,1,FCC,experimental,"laser cladding, Base metal: 4Cr5MoSiV die steel, Hea powders: Fe, Co, Cr, Ni, Mn, Al powders (99.0–99.5% purity, 15–53 μm granularity), Molar ratio: 1:1:1:1:1:0, Atomization equipment: WLL-100 vacuum gas atomization equipment, Refining temperature: 1500–1600 °C, Refining time: 5–15 min, Holding temperature: 1300–1400 °C, Holding time: 20–40 min, Atomization pressure: 3–5 MPa, Nozzle diameter: 4.2–4.7 mm, Particle size: 10–20 μm",N/A,None,Single Solid Solution
1727,10.1016-j.apsusc.2020.145736.txt,10.1016-j.apsusc.2020.145736.txt,FeCoCrNiMnAl0.25,1,FCC,experimental,"laser cladding, Base metal: 4Cr5MoSiV die steel, Hea powders: Fe, Co, Cr, Ni, Mn, Al powders (99.0–99.5% purity, 15–53 μm granularity), Molar ratio: 1:1:1:1:1:0.25, Atomization equipment: WLL-100 vacuum gas atomization equipment, Refining temperature: 1500–1600 °C, Refining time: 5–15 min, Holding temperature: 1300–1400 °C, Holding time: 20–40 min, Atomization pressure: 3–5 MPa, Nozzle diameter: 4.2–4.7 mm, Particle size: 10–20 μm",N/A,None,Single Solid Solution
1727,10.1016-j.apsusc.2020.145736.txt,10.1016-j.apsusc.2020.145736.txt,FeCoCrNiMnAl0.5,1,FCC,experimental,"laser cladding, Base metal: 4Cr5MoSiV die steel, Hea powders: Fe, Co, Cr, Ni, Mn, Al powders (99.0–99.5% purity, 15–53 μm granularity), Molar ratio: 1:1:1:1:1:0.5, Atomization equipment: WLL-100 vacuum gas atomization equipment, Refining temperature: 1500–1600 °C, Refining time: 5–15 min, Holding temperature: 1300–1400 °C, Holding time: 20–40 min, Atomization pressure: 3–5 MPa, Nozzle diameter: 4.2–4.7 mm, Particle size: 10–20 μm",N/A,None,Single Solid Solution
1727,10.1016-j.apsusc.2020.145736.txt,10.1016-j.apsusc.2020.145736.txt,FeCoCrNiMnAl0.75,2,BCC + FCC,experimental,"laser cladding, Base metal: 4Cr5MoSiV die steel, Hea powders: Fe, Co, Cr, Ni, Mn, Al powders (99.0–99.5% purity, 15–53 μm granularity), Molar ratio: 1:1:1:1:1:0.75, Atomization equipment: WLL-100 vacuum gas atomization equipment, Refining temperature: 1500–1600 °C, Refining time: 5–15 min, Holding temperature: 1300–1400 °C, Holding time: 20–40 min, Atomization pressure: 3–5 MPa, Nozzle diameter: 4.2–4.7 mm, Particle size: 10–20 μm",N/A,None,Mixed Solution
1728,10.1016-j.commatsci.2022.111218.txt,10.1016-j.commatsci.2022.111218.txt,FeNiCrCoCu,1,FCC,experimental,"atomistic simulations, Temperature: 300, Time: simulation time",N/A,None,Single Solid Solution
1729,10.1016-j.jallcom.2022.166051.txt,10.1016-j.jallcom.2022.166051.txt,CuZnMnNiSn0,2,BCC + FCC,Experimental,"mechanical alloying and hot-press sintering, Mechanical alloying: {'duration': 25, 'equipment': 'high-energy ball mill', 'powders': 'high purity Cu (99.95%), Zn (99.9%), Mn (99.8%), Ni (99.95%), and Sn (99.9%) with particle sizes of 30 µm'}, Hot press sintering: {'temperature': 600, 'pressure': 35, 'duration': 5, 'atmosphere': 'vacuum'}",N/A,None,Mixed Solution
1729,10.1016-j.jallcom.2022.166051.txt,10.1016-j.jallcom.2022.166051.txt,CuZnMnNiSn4,2,BCC + FCC,Experimental,"mechanical alloying and hot-press sintering, Mechanical alloying: {'duration': 25, 'equipment': 'high-energy ball mill', 'powders': 'high purity Cu (99.95%), Zn (99.9%), Mn (99.8%), Ni (99.95%), and Sn (99.9%) with particle sizes of 30 µm'}, Hot press sintering: {'temperature': 600, 'pressure': 35, 'duration': 5, 'atmosphere': 'vacuum'}",N/A,None,Mixed Solution
1730,10.1016-j.mtla.2020.100749.txt,10.1016-j.mtla.2020.100749.txt,CoNiCrFeMn,1,FCC,theoretical and experimental,"not explicitly mentioned, but typical methods include arc melting, spark plasma sintering, or mechanical alloying, Temperature: typical melting points for high entropy alloys are around 1300-1400°C, Pressure: atmospheric pressure or high-pressure conditions depending on the method, Time: several hours of melting followed by rapid quenching or slow cooling","molecular dynamics simulations and continuum mechanics modeling, Simulation cell: contains approximately 180,000 atoms, Axes orientation: x, y, and z axes along [112], [1̅10], and [111̅] directions respectively, Dimensions: Lx = 12.7 nm, Ly = 13.2 nm, Lz = 12.4 nm, Atomic fractions: Co, Ni, Cr, Fe, and Mn with equal atomic fractions, Potentials used: second nearest-neighbor modified embedded-atom method (2NN MEAM) potential for CoNiCrFeMn-based HEA and an EAM potential for Cu, Initial dislocation loop: radii of 4, 8, 12, 16, 20, 24, 28, 32, 36, and 40 Å introduced in the models, Shear stress application: various shear stresses applied to the dislocation loop, Energy minimization: conducted without fixing the dislocation, allowing the loop to evolve until equilibrium, Tolerance: energy and force tolerance set to 1.0e-6 eV and 1.0e-6 eV/Å respectively, Periodic boundary conditions: imposed along all three axes for homogeneous nucleation and along [111̅] and [112] directions for heterogeneous nucleation",No partial ordering or intermetallic phases mentioned,Single Solid Solution
1731,10.1016-j.jmst.2022.04.055.txt,10.1016-j.jmst.2022.04.055.txt,CoCrFeNi,1,FCC,experimental,"arc melting, Temperature: 1600, Time: 30 minutes",N/A,None,Single Solid Solution
1732,10.1016-j.ijrmhm.2018.05.014.txt,10.1016-j.ijrmhm.2018.05.014.txt,CrMoNbTiVWZr,3,BCC + FCC Laves + HCP,Experimental,"arc melting, Temperature: 1350, Time: 3 hours, Atmosphere: helium flux",N/A,None,Mixed Solution
1732,10.1016-j.ijrmhm.2018.05.014.txt,10.1016-j.ijrmhm.2018.05.014.txt,Cr0.3NbMoTiZr0.3,3,BCC + FCC Laves + not identified,Experimental,"arc melting, Temperature: 1350, Time: 3 hours, Atmosphere: helium flux",N/A,None,Mixed Solution
1732,10.1016-j.ijrmhm.2018.05.014.txt,10.1016-j.ijrmhm.2018.05.014.txt,Cr0.3NbMoTiV0.6Zr0.3,3,BCC + FCC Laves + not identified,Experimental,"arc melting, Temperature: 1350, Time: 3 hours, Atmosphere: helium flux",N/A,None,Mixed Solution
1732,10.1016-j.ijrmhm.2018.05.014.txt,10.1016-j.ijrmhm.2018.05.014.txt,Al0.6Cr0.3NbMoTiV0.6Zr0.3,2,BCC + HCP Laves,Experimental,"arc melting, Temperature: 1350, Time: 3 hours, Atmosphere: helium flux",N/A,None,Mixed Solution
1733,10.1016-j.apsusc.2021.149202.txt,10.1016-j.apsusc.2021.149202.txt,CoCrFeMnNi,1,FCC,experimental,"vacuum induction melting, Temperature: 1000, Time: 24 hours, Cooling rate: not specified, Atmosphere: argon",N/A,No partial ordering or intermetallic phases observed,Single Solid Solution
1734,10.1016-j.matlet.2023.135310.txt,10.1016-j.matlet.2023.135310.txt,CrFeNiAl0.28Si0.09Ti0.02Cu0.01,2,BCC + FCC,experimental,"arc melting, Temperature: Not specified, Time: Not specified, Atmosphere: high-purity argon, Re-melting cycles: >=4, combining electromagnetic-stirring",N/A,None,Mixed Solution
1734,10.1016-j.matlet.2023.135310.txt,10.1016-j.matlet.2023.135310.txt,CrFeNiAl0.28Si0.08Ti0.02Cu0.01C0.01,2,BCC + FCC,experimental,"arc melting, Temperature: Not specified, Time: Not specified, Atmosphere: high-purity argon, Re-melting cycles: >=4, combining electromagnetic-stirring",N/A,None,Mixed Solution
1735,10.1016-j.matlet.2022.132092.txt,10.1016-j.matlet.2022.132092.txt,AlCoCrFeNi2.1,2,BCC B2 (Intermetallic) + FCC L12 (Intermetallic),experimental,"laser melting deposition (LMD), Laser power: 600, Scanning rate: 4, Powder feeding rate: 8, Single lift: 0.3",N/A,Characteristic herringbone structure along the deposition direction,Mixed Solution
1736,10.1016-j.matlet.2022.132828.txt,10.1016-j.matlet.2022.132828.txt,AlCoCrFeNi,4,BCC (Intermetallic) + FCC + complex carbide + M23C6 (Cr-rich),Experimental,"arc melting, Elements: high purity (>99.9 wt%), Temperature: melted under Ar atmosphere, Cooling: quenched into iced water",N/A,Partially ordered B2 phase classifies it as a High Entropy Intermetallic,Mixed Solution
1737,10.1016-j.matchar.2023.113419.txt,10.1016-j.matchar.2023.113419.txt,VCoNi,1,FCC,experimental,"vacuum induction melting, Temperature: high temperature, Time: not specified",N/A,Fully recrystallized single-phase FCC structure,Single Solid Solution
1737,10.1016-j.matchar.2023.113419.txt,10.1016-j.matchar.2023.113419.txt,CoCrFeMnNi,1,FCC,experimental,"arc melting, Temperature: high temperature, Time: not specified",N/A,Fully recrystallized single-phase FCC structure,Single Solid Solution
1737,10.1016-j.matchar.2023.113419.txt,10.1016-j.matchar.2023.113419.txt,CoCrFeNi,1,FCC,experimental,"arc melting, Temperature: high temperature, Time: not specified",N/A,Fully recrystallized single-phase FCC structure,Single Solid Solution
1737,10.1016-j.matchar.2023.113419.txt,10.1016-j.matchar.2023.113419.txt,CoCrNi,1,FCC,experimental,"arc melting, Temperature: high temperature, Time: not specified",N/A,Fully recrystallized single-phase FCC structure,Single Solid Solution
1737,10.1016-j.matchar.2023.113419.txt,10.1016-j.matchar.2023.113419.txt,CrMnFeCoNi,1,FCC,experimental,"arc melting, Temperature: high temperature, Time: not specified",N/A,Fully recrystallized single-phase FCC structure,Single Solid Solution
1737,10.1016-j.matchar.2023.113419.txt,10.1016-j.matchar.2023.113419.txt,Al0.1CoCrFeNi,1,FCC,experimental,"arc melting, Temperature: high temperature, Time: not specified",N/A,Fully recrystallized single-phase FCC structure,Single Solid Solution
1737,10.1016-j.matchar.2023.113419.txt,10.1016-j.matchar.2023.113419.txt,CuAl,1,FCC,experimental,"arc melting, Temperature: high temperature, Time: not specified",N/A,Fully recrystallized single-phase FCC structure,Single Solid Solution
1737,10.1016-j.matchar.2023.113419.txt,10.1016-j.matchar.2023.113419.txt,FeNiCoCr,1,FCC,experimental,"arc melting, Temperature: high temperature, Time: not specified",N/A,Fully recrystallized single-phase FCC structure,Single Solid Solution
1737,10.1016-j.matchar.2023.113419.txt,10.1016-j.matchar.2023.113419.txt,Cu15Al,1,FCC,experimental,"arc melting, Temperature: high temperature, Time: not specified",N/A,Fully recrystallized single-phase FCC structure,Single Solid Solution
1737,10.1016-j.matchar.2023.113419.txt,10.1016-j.matchar.2023.113419.txt,NiCrFeMo,1,FCC,experimental,"arc melting, Temperature: high temperature, Time: not specified",N/A,Fully recrystallized single-phase FCC structure,Single Solid Solution
1737,10.1016-j.matchar.2023.113419.txt,10.1016-j.matchar.2023.113419.txt,VCoNiTa,1,FCC,experimental,"arc melting, Temperature: high temperature, Time: not specified",N/A,Fully recrystallized single-phase FCC structure,Single Solid Solution
1737,10.1016-j.matchar.2023.113419.txt,10.1016-j.matchar.2023.113419.txt,NiCrFeMoTa,1,FCC,experimental,"arc melting, Temperature: high temperature, Time: not specified",N/A,Fully recrystallized single-phase FCC structure,Single Solid Solution
1738,10.1016-j.ijrmhm.2023.106300.txt,10.1016-j.ijrmhm.2023.106300.txt,CoCrFeNi,1,FCC,experimental,"arc melting, Temperature: Not explicitly stated, Time: Not explicitly stated",N/A,None,Single Solid Solution
1738,10.1016-j.ijrmhm.2023.106300.txt,10.1016-j.ijrmhm.2023.106300.txt,CoCrFeNiW0.1,1,FCC,experimental,"arc melting, Temperature: Not explicitly stated, Time: Not explicitly stated",N/A,None,Single Solid Solution
1738,10.1016-j.ijrmhm.2023.106300.txt,10.1016-j.ijrmhm.2023.106300.txt,CoCrFeNiW0.25,3,BCC (Intermetallic) + FCC + CoCrFeNiW0.25,experimental,"arc melting, Temperature: Not explicitly stated, Time: Not explicitly stated",N/A,None,Mixed Solution
1738,10.1016-j.ijrmhm.2023.106300.txt,10.1016-j.ijrmhm.2023.106300.txt,CoCrFeNiW0.5,3,BCC (Intermetallic) + FCC + CoCrFeNiW0.5,experimental,"arc melting, Temperature: Not explicitly stated, Time: Not explicitly stated",N/A,None,Mixed Solution
1738,10.1016-j.ijrmhm.2023.106300.txt,10.1016-j.ijrmhm.2023.106300.txt,CoCrFeNiW0.75,4,BCC (Intermetallic) + FCC + Orthorhombic (Intermetallic) + CoCrFeNiW0.75,experimental,"arc melting, Temperature: Not explicitly stated, Time: Not explicitly stated",N/A,None,Mixed Solution
1738,10.1016-j.ijrmhm.2023.106300.txt,10.1016-j.ijrmhm.2023.106300.txt,CoCrFeNiW1.0,4,BCC (Intermetallic) + FCC + Orthorhombic (Intermetallic) + CoCrFeNiW1.0,experimental,"arc melting, Temperature: Not explicitly stated, Time: Not explicitly stated",N/A,None,Mixed Solution
1739,10.1016-j.jallcom.2020.156909.txt,10.1016-j.jallcom.2020.156909.txt,CoCrFeNiMo,2,FCC + tetragonal (σ-phase) (Intermetallic),experimental,"arc melting, Temperature: 1757.57, Time: cool-down process",N/A,Partially ordered structure,Mixed Solution
1740,10.1016-j.scriptamat.2020.113653.txt,10.1016-j.scriptamat.2020.113653.txt,Fe60Co15Ni15Cr10,1,BCC,experimental,"cold-rolling and single-step heat treatment, Cold rolling: performed before heat treatment, Heat treatment: single-step, exact parameters not specified",N/A,Partially recrystallized bimodal microstructure,Mixed Solution
1741,10.1016-j.jmst.2020.10.060.txt,10.1016-j.jmst.2020.10.060.txt,CoCrFeNiMn,4,BCC + FCC + HCP + not specified,experimental,"inert gas condensation (IGC) with a laser source, Laser: infrared pulsed laser (Yb:YAG) with a wavelength of 1064 nm, maximum output power of 50 W, beam diameter of 3 mm, and maximum energy of 100 μJ in a pulse duration of 15 ps, Homogenization: 1373 K for 12 h under an Ar-controlled atmosphere, Compaction: 500 MPa pressure for pre-compaction, 5 GPa pressure for 3 min at ambient temperature for final compaction",N/A,High vapor pressure of Mn leads to final composition of (CoCrFeNi)93.5Mn6.5,Mixed Solution
1742,10.1016-j.mtla.2023.101766.txt,10.1016-j.mtla.2023.101766.txt,Al7.5(NbTiZr)92.5,2,B2 (Intermetallic) + BCC,Experimental,"vacuum arc melting, Metals: pure metals (> 99.9 wt.%), Temperature: not specified, Pressure: vacuum, Time: not specified",N/A,Partially ordered structure due to B2 phase,Mixed Solution
1742,10.1016-j.mtla.2023.101766.txt,10.1016-j.mtla.2023.101766.txt,NbTiZr,1,BCC,Experimental,"not explicitly stated, Metals: not specified, Temperature: not specified, Pressure: not specified, Time: not specified",N/A,None,Single Solid Solution
1743,10.1016-j.ijmecsci.2023.108753.txt,10.1016-j.ijmecsci.2023.108753.txt,MoTaTiWZr,1,BCC,combination,"likely arc melting, Temperature: typically 2000-3000°C, Pressure: atmospheric, Time: few minutes to tens of minutes","hybrid Monte Carlo (MC) and molecular dynamics (MD) simulations, Temperature: 300, Mc swaps: 100, Md relaxations: 100, Interatomic potential: Zhou et al. embedded atom model (EAM), Simulation box dimensions: 10 × 30 × 10 nm3, Elemental composition: near-equiatomic (19.9 at.% Mo, 20.1 at.% Ta, 20.0 at.% Ti, 20.0 at.% W, and 20.0 at.% Zr)","Exhibits short-range ordering (SRO) with formation of low-energy clusters (LECs), medium-energy clusters (MECs), and high-energy clusters (HECs)",Single Solid Solution
1744,10.1016-j.jmmm.2020.167371.txt,10.1016-j.jmmm.2020.167371.txt,FeCoNiPd,1,FCC,Experimental,"arc melting, Temperature: arc melting temperature, Time: arc melting time",N/A,None,Single Solid Solution
1744,10.1016-j.jmmm.2020.167371.txt,10.1016-j.jmmm.2020.167371.txt,CrFeCoNiPd,1,FCC,Experimental,"arc melting, Temperature: arc melting temperature, Time: arc melting time",N/A,None,Single Solid Solution
1744,10.1016-j.jmmm.2020.167371.txt,10.1016-j.jmmm.2020.167371.txt,FeCoNiPd_x,1,FCC,Experimental,"arc melting, Temperature: arc melting temperature, Time: arc melting time",N/A,None,Single Solid Solution
1744,10.1016-j.jmmm.2020.167371.txt,10.1016-j.jmmm.2020.167371.txt,Cr_xFeCoNiPd,1,FCC,Experimental,"arc melting, Temperature: arc melting temperature, Time: arc melting time",N/A,None,Single Solid Solution
1745,10.1016-j.intermet.2021.107429.txt,10.1016-j.intermet.2021.107429.txt,(CoCrFeNi)94Ti2Al4,3,"FCC + Heusler (Intermetallic) + L21-(Ni,Co)2AlTi",Experimental,"arc melting and drop casting, Temperature: 1473, Time: 6 hours, Pressure: high-purity argon atmosphere",N/A,Dynamic precipitation of L21-Heusler phase during tensile deformation at 873 K,Mixed Solution
1746,10.1016-j.mtcomm.2023.107734.txt,10.1016-j.mtcomm.2023.107734.txt,AlCrFeNi,2,BCC + ordered B2 (Intermetallic),experimental,"Field Assisted Sintering Technique (FAST), Temperature: 1100, Pressure: 50, Holding time: 10",N/A,None,Mixed Solution
1746,10.1016-j.mtcomm.2023.107734.txt,10.1016-j.mtcomm.2023.107734.txt,AlCrFeNiTiO2,4,BCC + not specified + ordered B2 (Intermetallic) + Ti-rich phase,experimental,"Field Assisted Sintering Technique (FAST), Temperature: 1100, Pressure: 50, Holding time: 10",N/A,TiO2 addition,Mixed Solution
1747,10.1016-j.actamat.2021.116951.txt,10.1016-j.actamat.2021.116951.txt,CoCrFeNiCu,1,FCC,experimental,"not explicitly stated, typically arc melting or spark plasma sintering, Temperature: not specified, Time: not specified",N/A,None,Single Solid Solution
1748,10.1016-j.jallcom.2019.151864.txt,10.1016-j.jallcom.2019.151864.txt,V10Cr10Fe45Co20Ni15,2,FCC + V-rich oxides,experimental,"vacuum-induction melting, Temperature: 1373, Time: 6 hours, Cooling rate: water-quenched, Reduction ratio: 75%",N/A,"No partial ordering, initial state before oxidation",Single Solid Solution
1748,10.1016-j.jallcom.2019.151864.txt,10.1016-j.jallcom.2019.151864.txt,CoCrFeMnNi,1,FCC,experimental,"Not explicitly mentioned, Temperature: Not provided, Time: Not provided",N/A,"No partial ordering, initial state before oxidation",Single Solid Solution
1748,10.1016-j.jallcom.2019.151864.txt,10.1016-j.jallcom.2019.151864.txt,CrCoNi,1,FCC,experimental,"Not explicitly mentioned, Temperature: Not provided, Time: Not provided",N/A,"No partial ordering, initial state before oxidation",Single Solid Solution
1748,10.1016-j.jallcom.2019.151864.txt,10.1016-j.jallcom.2019.151864.txt,CoCrFeNiNb,1,FCC,experimental,"Not explicitly mentioned, Temperature: Not provided, Time: Not provided",N/A,"No partial ordering, initial state before oxidation",Single Solid Solution
1748,10.1016-j.jallcom.2019.151864.txt,10.1016-j.jallcom.2019.151864.txt,CrMnFeCoNi,1,FCC,experimental,"Not explicitly mentioned, Temperature: Not provided, Time: Not provided",N/A,"No partial ordering, initial state before oxidation",Single Solid Solution
1748,10.1016-j.jallcom.2019.151864.txt,10.1016-j.jallcom.2019.151864.txt,CoFeNi,1,FCC,experimental,"Not explicitly mentioned, Temperature: Not provided, Time: Not provided",N/A,"No partial ordering, initial state before oxidation",Single Solid Solution
1748,10.1016-j.jallcom.2019.151864.txt,10.1016-j.jallcom.2019.151864.txt,CrCoMnNi,1,FCC,experimental,"Not explicitly mentioned, Temperature: Not provided, Time: Not provided",N/A,"No partial ordering, initial state before oxidation",Single Solid Solution
1748,10.1016-j.jallcom.2019.151864.txt,10.1016-j.jallcom.2019.151864.txt,V10Cr10Fe45CoNi,1,FCC,experimental,"Not explicitly mentioned, Temperature: Not provided, Time: Not provided",N/A,"No partial ordering, initial state before oxidation",Single Solid Solution
1749,10.1016-j.intermet.2023.107833.txt,10.1016-j.intermet.2023.107833.txt,CrFeMnNi,1,FCC,experimental,"arc melting, Temperature: 1600, Time: 30 minutes",N/A,None,Single Solid Solution
1749,10.1016-j.intermet.2023.107833.txt,10.1016-j.intermet.2023.107833.txt,CrFeMnNi,1,FCC,experimental,"arc melting, Temperature: 1600, Time: 30 minutes",N/A,Low stacking fault energy (SFE) indicated by twin boundaries,Single Solid Solution
1749,10.1016-j.intermet.2023.107833.txt,10.1016-j.intermet.2023.107833.txt,CrFeMnNi,1,FCC,experimental,"arc melting, Temperature: 1600, Time: 30 minutes",N/A,Low stacking fault energy (SFE) indicated by twin boundaries,Single Solid Solution
1749,10.1016-j.intermet.2023.107833.txt,10.1016-j.intermet.2023.107833.txt,CrFeMnNi,1,FCC,experimental,"arc melting, Temperature: 1600, Time: 30 minutes",N/A,None,Single Solid Solution
1749,10.1016-j.intermet.2023.107833.txt,10.1016-j.intermet.2023.107833.txt,CrFeMnNi,1,FCC,experimental,"arc melting, Temperature: 1600, Time: 30 minutes",N/A,None,Single Solid Solution
1749,10.1016-j.intermet.2023.107833.txt,10.1016-j.intermet.2023.107833.txt,CrFeMnNi,1,FCC,experimental,"arc melting, Temperature: 1600, Time: 30 minutes",N/A,None,Single Solid Solution
1749,10.1016-j.intermet.2023.107833.txt,10.1016-j.intermet.2023.107833.txt,CrFeMnNi,1,FCC,experimental,"arc melting, Temperature: 1600, Time: 30 minutes",N/A,None,Single Solid Solution
1749,10.1016-j.intermet.2023.107833.txt,10.1016-j.intermet.2023.107833.txt,CrFeMnNi,1,FCC,experimental,"arc melting, Temperature: 1600, Time: 30 minutes",N/A,None,Single Solid Solution
1749,10.1016-j.intermet.2023.107833.txt,10.1016-j.intermet.2023.107833.txt,CrFeMnNi,1,FCC,experimental,"arc melting, Temperature: 1600, Time: 30 minutes",N/A,None,Single Solid Solution
1750,10.1016-j.actamat.2021.116917.txt,10.1016-j.actamat.2021.116917.txt,AlCoCrFeNi,1,FCC,Experimental,"arc melting, Temperature: 1300, Time: several minutes",N/A,None,Single Solid Solution
1750,10.1016-j.actamat.2021.116917.txt,10.1016-j.actamat.2021.116917.txt,CoCrFeNiMn,1,FCC,Experimental,"arc melting, Temperature: 1300, Time: several minutes",N/A,None,Single Solid Solution
1750,10.1016-j.actamat.2021.116917.txt,10.1016-j.actamat.2021.116917.txt,HfNbTaTiZr,1,BCC,Experimental,"arc melting, Temperature: 1400, Time: several minutes",N/A,None,Single Solid Solution
1750,10.1016-j.actamat.2021.116917.txt,10.1016-j.actamat.2021.116917.txt,MoNbTaWV,1,BCC,Experimental,"arc melting, Temperature: 1500, Time: several minutes",N/A,None,Single Solid Solution
1750,10.1016-j.actamat.2021.116917.txt,10.1016-j.actamat.2021.116917.txt,CoCrFeNiMx,1,FCC or BCC,Experimental,"arc melting, Temperature: 1300, Time: several minutes",N/A,None,Single Solid Solution
1750,10.1016-j.actamat.2021.116917.txt,10.1016-j.actamat.2021.116917.txt,CoMnFeNiMx,1,FCC or BCC,Experimental,"arc melting, Temperature: 1300, Time: several minutes",N/A,None,Single Solid Solution
1750,10.1016-j.actamat.2021.116917.txt,10.1016-j.actamat.2021.116917.txt,(MnFeCoNi)94M6,1,FCC or BCC,Experimental,"arc melting, Temperature: 1300, Time: several minutes",N/A,None,Single Solid Solution
1750,10.1016-j.actamat.2021.116917.txt,10.1016-j.actamat.2021.116917.txt,FeNi,1,FCC,Experimental,"arc melting, Temperature: 1300, Time: several minutes",N/A,None,Single Solid Solution
1750,10.1016-j.actamat.2021.116917.txt,10.1016-j.actamat.2021.116917.txt,NbTiZrV,1,BCC,Experimental,"arc melting, Temperature: 1400, Time: several minutes",N/A,None,Single Solid Solution
1750,10.1016-j.actamat.2021.116917.txt,10.1016-j.actamat.2021.116917.txt,AlCoCrFeNiMx,1,FCC or BCC,Experimental,"arc melting, Temperature: 1300, Time: several minutes",N/A,None,Single Solid Solution
1750,10.1016-j.actamat.2021.116917.txt,10.1016-j.actamat.2021.116917.txt,MoNbTiWV,1,BCC,Experimental,"arc melting, Temperature: 1500, Time: several minutes",N/A,None,Single Solid Solution
1750,10.1016-j.actamat.2021.116917.txt,10.1016-j.actamat.2021.116917.txt,HfNbTaTiZrMx,1,BCC,Experimental,"arc melting, Temperature: 1400, Time: several minutes",N/A,None,Single Solid Solution
1751,10.1016-j.actamat.2023.119248.txt,10.1016-j.actamat.2023.119248.txt,AlCoFeNi,1,FCC,experimental,"vacuum arc melting, Temperature: 1200, Time: 5 minutes, Cooling rate: water quenching",N/A,None,Single Solid Solution
1751,10.1016-j.actamat.2023.119248.txt,10.1016-j.actamat.2023.119248.txt,AlCoCrFeNi,1,FCC,experimental,"vacuum arc melting, Temperature: 1200, Time: 5 minutes, Cooling rate: water quenching",N/A,None,Single Solid Solution
1751,10.1016-j.actamat.2023.119248.txt,10.1016-j.actamat.2023.119248.txt,AlCoFeNi,1,FCC L12,experimental,"vacuum arc melting, Temperature: 1200, Time: 5 minutes, Cooling rate: water quenching",N/A,Partially ordered structure,High Entropy Intermetallic
1751,10.1016-j.actamat.2023.119248.txt,10.1016-j.actamat.2023.119248.txt,AlTiCoFeNi,1,FCC L12,experimental,"vacuum arc melting, Temperature: 1200, Time: 5 minutes, Cooling rate: water quenching",N/A,Partially ordered structure,High Entropy Intermetallic
1751,10.1016-j.actamat.2023.119248.txt,10.1016-j.actamat.2023.119248.txt,AlCrCoFeNiTi,1,FCC L12,experimental,"vacuum arc melting, Temperature: 1200, Time: 5 minutes, Cooling rate: water quenching",N/A,Partially ordered structure,High Entropy Intermetallic
1751,10.1016-j.actamat.2023.119248.txt,10.1016-j.actamat.2023.119248.txt,CoCrFeNi,1,FCC,experimental,"vacuum arc melting, Temperature: 1200, Time: 5 minutes, Cooling rate: water quenching",N/A,None,Single Solid Solution
1751,10.1016-j.actamat.2023.119248.txt,10.1016-j.actamat.2023.119248.txt,CoFeNi,1,FCC,experimental,"vacuum arc melting, Temperature: 1200, Time: 5 minutes, Cooling rate: water quenching",N/A,None,Single Solid Solution
1752,10.1016-j.intermet.2023.107943.txt,10.1016-j.intermet.2023.107943.txt,AlCoCrFeNi,1,FCC,experimental,"arc melting, Temperature: not explicitly stated, Time: not explicitly stated",N/A,None,Single Solid Solution
1752,10.1016-j.intermet.2023.107943.txt,10.1016-j.intermet.2023.107943.txt,AlCoCrFeNi,2,BCC + FCC,experimental,"arc melting, Temperature: not explicitly stated, Time: not explicitly stated",N/A,None,Mixed Solution
1753,10.1016-j.eml.2022.101875.txt,10.1016-j.eml.2022.101875.txt,CoNiCrFeMn,2,FCC + HCP,theoretical,"molecular dynamics simulations, Interatomic potential: second nearest-neighbor modified embedded-atom method (MEAM) interatomic potential, Software: LAMMPS, Temperatures: [77, 300, 600, 1000], Grain sizes: [3.0, 6.0, 8.0, 10.0, 12.0, 15.0, 20.0, 25.0, 30.0, 38.6, 43.0, 48.6], Strain rate: 200000000.0",N/A,No experimental synthesis or post-processing mentioned,Mixed Solution
1754,10.1016-j.mtcomm.2022.103918.txt,10.1016-j.mtcomm.2022.103918.txt,AlCoCrCuFeNiMo,3,BCC + FCC + Cu,experimental,"vacuum induction melting and investment casting, Temperature: 1600, Time: 10 minutes, Vacuum level: less than 0.1 Pa",N/A,Cu segregation present,Mixed Solution
1754,10.1016-j.mtcomm.2022.103918.txt,10.1016-j.mtcomm.2022.103918.txt,Al₀.₃₂CoCrCuFeNiMo,3,BCC + FCC + Cu,experimental,"vacuum induction melting and investment casting, Temperature: 1600, Time: 10 minutes, Vacuum level: less than 0.1 Pa",N/A,Reduced Cu segregation,Mixed Solution
1754,10.1016-j.mtcomm.2022.103918.txt,10.1016-j.mtcomm.2022.103918.txt,Al₀.₆₇CoCrCuFeNiMo,3,BCC + FCC + AlNi,experimental,"vacuum induction melting and investment casting, Temperature: 1600, Time: 10 minutes, Vacuum level: less than 0.1 Pa",N/A,Formation of Ni-Al phase,Mixed Solution
1754,10.1016-j.mtcomm.2022.103918.txt,10.1016-j.mtcomm.2022.103918.txt,Al₁.₀CoCrCuFeNiMo,3,BCC + FCC + AlNi,experimental,"vacuum induction melting and investment casting, Temperature: 1600, Time: 10 minutes, Vacuum level: less than 0.1 Pa",N/A,Replacement of Ni-Cr-Co-Mo solid solution phase by AlNi phase,Mixed Solution
1755,10.1016-j.msea.2022.143724.txt,10.1016-j.msea.2022.143724.txt,Fe40Mn40Co10Cr10,2,FCC + twin boundaries within FCC,experimental,"vacuum induction melting, Temperature: 1100, Time: 30 minutes",N/A,No partial ordering,Single Solid Solution
1755,10.1016-j.msea.2022.143724.txt,10.1016-j.msea.2022.143724.txt,CoCrFeMnNi,2,FCC + twin boundaries within FCC,experimental,"arc melting, Temperature: 1300, Time: not specified",N/A,No partial ordering,Single Solid Solution
1756,10.1016-j.physb.2021.413078.txt,10.1016-j.physb.2021.413078.txt,FeCoCrNiMn,1,FCC,experimental,"arc melting, Temperature: 1600, Time: several minutes",N/A,None,Single Solid Solution
1756,10.1016-j.physb.2021.413078.txt,10.1016-j.physb.2021.413078.txt,FeCoCrNiMnCx,2,FCC + HCP (Intermetallic),experimental,"arc melting, Temperature: 1600, Time: several minutes",N/A,None,Mixed Solution
1756,10.1016-j.physb.2021.413078.txt,10.1016-j.physb.2021.413078.txt,(MoNbTaVW)1-xN,2,BCC + FCC,experimental,"arc melting, Temperature: 1600, Time: several minutes",N/A,None,Mixed Solution
1756,10.1016-j.physb.2021.413078.txt,10.1016-j.physb.2021.413078.txt,CoCrFeNiHfx,1,FCC,experimental,"arc melting, Temperature: 1600, Time: several minutes",N/A,None,Single Solid Solution
1756,10.1016-j.physb.2021.413078.txt,10.1016-j.physb.2021.413078.txt,NbMoTaWTix,1,BCC,experimental,"arc melting, Temperature: 1600, Time: several minutes",N/A,None,Single Solid Solution
1756,10.1016-j.physb.2021.413078.txt,10.1016-j.physb.2021.413078.txt,Ti–Ti,1,HCP,experimental,"arc melting, Temperature: 1600, Time: several minutes",N/A,None,Single Solid Solution
1757,10.1016-j.jallcom.2021.162370.txt,10.1016-j.jallcom.2021.162370.txt,Al0.5CoCrFeNi,2,BCC + FCC,experimental,"high-pressure argon blowing process, Pressure: high-pressure argon",N/A,None,Mixed Solution
1758,10.1016-j.corsci.2021.110007.txt,10.1016-j.corsci.2021.110007.txt,AlCoCrFeNi2.1,2,BCC + FCC,Experimental,"Laser engineered net shaping (LENS™), Laser power: 400, Scan speed: 5, Hatch spacing: 460, Printing environment: enclosed chamber with oxygen content below 20 ppm",N/A,Partially ordered structure,Mixed Solution
1758,10.1016-j.corsci.2021.110007.txt,10.1016-j.corsci.2021.110007.txt,CrMnFeCoNi,1,FCC,Experimental,Not specified,N/A,None,Single Solid Solution
1758,10.1016-j.corsci.2021.110007.txt,10.1016-j.corsci.2021.110007.txt,CrFeCoNi,1,FCC,Experimental,Not specified,N/A,None,Single Solid Solution
1758,10.1016-j.corsci.2021.110007.txt,10.1016-j.corsci.2021.110007.txt,AlCoCrFeNi,2,BCC + FCC,Experimental,Not specified,N/A,None,Mixed Solution
1758,10.1016-j.corsci.2021.110007.txt,10.1016-j.corsci.2021.110007.txt,AlCoCrFeNiTi0.5,2,FCC + Not specified (Intermetallic),Experimental,Not specified,N/A,None,Mixed Solution
1758,10.1016-j.corsci.2021.110007.txt,10.1016-j.corsci.2021.110007.txt,CoCrFeMnNi,1,FCC,Experimental,Not specified,N/A,None,Single Solid Solution
1758,10.1016-j.corsci.2021.110007.txt,10.1016-j.corsci.2021.110007.txt,CoFeNi2V0.5Nb0.75,1,BCC,Experimental,Not specified,N/A,None,Single Solid Solution
1758,10.1016-j.corsci.2021.110007.txt,10.1016-j.corsci.2021.110007.txt,AlCrCuFeNi2,2,BCC + FCC,Experimental,Not specified,N/A,None,Mixed Solution
1758,10.1016-j.corsci.2021.110007.txt,10.1016-j.corsci.2021.110007.txt,Fe-30Mn-10Co-10Cr-0.5C,2,BCC + FCC,Experimental,Not specified,N/A,None,Mixed Solution
1758,10.1016-j.corsci.2021.110007.txt,10.1016-j.corsci.2021.110007.txt,Ni-based alloy 718,2,BCT + FCC,Experimental,Not specified,N/A,Partially ordered intermetallic,Mixed Solution
