Repository: sourish69/MSE643_CourseProject

# MSE643_CourseProject - Phase-Oriented Generative Design of High-Entropy Alloys

**A generative machine-learning pipeline that designs new alloy compositions to order - you specify the crystal phase you want, and the model proposes chemistries that should form it.**

---

## The idea in one paragraph

High-entropy alloys mix five or more principal elements in near-equal proportions, and their configurational entropy unlocks unusual combinations of strength and thermal stability. The problem is scale: the viable composition space runs to millions of candidates, far beyond what anyone can cast and characterize by hand.

File: Datasets/Vladimir_HEA_database.csv (part 35 of 88)
id,Paper,Name,Alloy,Nb of phase,Phase,Experimental or theoretical,Experimental details,Theoretical details,Special conditions,Type of solution
1758,10.1016-j.corsci.2021.110007.txt,10.1016-j.corsci.2021.110007.txt,Al-Si,2,FCC + Not specified,Experimental,Not specified,N/A,Partially ordered intermetallic,Mixed Solution
1759,10.1016-j.mtcomm.2023.105800.txt,10.1016-j.mtcomm.2023.105800.txt,AlCoCrFeNi,1,FCC,experimental,"laser cladding, Laser power: 1100, Scanning speed: 5, Spot diameter: 4, Protective gas flow rate: 15, Powder feed rate: 13, Lap rate: 45, Preheat temperature: 180",N/A,None,Single Solid Solution
1759,10.1016-j.mtcomm.2023.105800.txt,10.1016-j.mtcomm.2023.105800.txt,AlCoCrFeNi,1,BCC B2,experimental,"laser cladding, Laser power: 1100, Scanning speed: 5, Spot diameter: 4, Protective gas flow rate: 15, Powder feed rate: 13, Lap rate: 45, Preheat temperature: 180",N/A,None,Single Solid Solution
1760,10.1016-j.matchar.2023.112927.txt,10.1016-j.matchar.2023.112927.txt,Al85Cu5Zn5Mg5,4,FCC + HCP (Intermetallic) + orthorhombic (Intermetallic) + tetragonal (Intermetallic),experimental,"induction melting, Temperature: 880, Atmosphere: argon, Remelting: three times, Mold preheat temperature: 250",N/A,None,Mixed Solution
1760,10.1016-j.matchar.2023.112927.txt,10.1016-j.matchar.2023.112927.txt,Al74Cu10Zn8Mg8,3,FCC + HCP (Intermetallic) + tetragonal (Intermetallic),experimental,"induction melting, Temperature: 880, Atmosphere: argon, Remelting: three times, Mold preheat temperature: 250",N/A,None,Mixed Solution
1760,10.1016-j.matchar.2023.112927.txt,10.1016-j.matchar.2023.112927.txt,Al93Cu4Zn1Mg1Cr1,3,FCC + monoclinic (Intermetallic) + tetragonal (Intermetallic),experimental,"induction melting, Temperature: 880, Atmosphere: argon, Remelting: three times, Mold preheat temperature: 250",N/A,None,Mixed Solution
1760,10.1016-j.matchar.2023.112927.txt,10.1016-j.matchar.2023.112927.txt,Al84Cu10Zn3Mg2Cr1,3,FCC + monoclinic (Intermetallic) + tetragonal (Intermetallic),experimental,"induction melting, Temperature: 880, Atmosphere: argon, Remelting: three times, Mold preheat temperature: 250",N/A,None,Mixed Solution
1760,10.1016-j.matchar.2023.112927.txt,10.1016-j.matchar.2023.112927.txt,Al77Cu17Zn3Mg2Cr1,3,FCC + monoclinic (Intermetallic) + tetragonal (Intermetallic),experimental,"induction melting, Temperature: 880, Atmosphere: argon, Remelting: three times, Mold preheat temperature: 250",N/A,None,Mixed Solution
1761,10.1016-j.mtcomm.2022.104063.txt,10.1016-j.mtcomm.2022.104063.txt,CoCrFeNiTiMo,4,BCC + FCC + MoO3 + Fe2O3,experimental,"vacuum induction melting, Temperature: 1923, Atmosphere: argon, Purity of alloy powders: >99.9 wt%, Crucible: boron nitride, Pre melting treatment: Removal of water by heating at 523 K and cleaning the furnace chamber, Melting process: Ti powders melted first to absorb excess O2, followed by melting the alloy powders. Ingots inverted and re-melted five times.",N/A,No partial ordering or special conditions mentioned,Mixed Solution
1762,10.1016-j.addma.2022.102918.txt,10.1016-j.addma.2022.102918.txt,CoCrFeMnNi,1,FCC,experimental,"laser powder bed fusion (LPBF), Laser scanning speed: 800, Layer thickness: 30, Hatching space: 50, Laser power: 160",N/A,None,Single Solid Solution
1763,10.1016-j.scriptamat.2022.114859.txt,10.1016-j.scriptamat.2022.114859.txt,CoCrFeNiNb,2,C14 Laves phase + face centered cubic,Experimental,"arc melting, Temperature: above 1500°C, Atmosphere: argon gas",N/A,Eutectic high entropy alloy,Intermetallic
1763,10.1016-j.scriptamat.2022.114859.txt,10.1016-j.scriptamat.2022.114859.txt,CoCrFeNiNb,1,face centered cubic,Experimental,"arc melting, Temperature: above 1500°C, Atmosphere: argon gas",N/A,None,Intermetallic
1763,10.1016-j.scriptamat.2022.114859.txt,10.1016-j.scriptamat.2022.114859.txt,CoCrFeNiNb,1,C14 Laves phase,Experimental,"arc melting, Temperature: above 1500°C, Atmosphere: argon gas",N/A,None,Intermetallic
1763,10.1016-j.scriptamat.2022.114859.txt,10.1016-j.scriptamat.2022.114859.txt,CoCrFeNiNb,2,C14 Laves phase + face centered cubic,Experimental,"arc melting, Temperature: above 1500°C, Atmosphere: argon gas",N/A,None,Intermetallic
1763,10.1016-j.scriptamat.2022.114859.txt,10.1016-j.scriptamat.2022.114859.txt,CoCrFeNiNb,2,C14 Laves phase + face centered cubic,Experimental,"arc melting, Temperature: above 1500°C, Atmosphere: argon gas",N/A,Dealloyed form with ultra-fine ligament size,Intermetallic
1763,10.1016-j.scriptamat.2022.114859.txt,10.1016-j.scriptamat.2022.114859.txt,CoCrFeNiNb,2,C14 Laves phase + face centered cubic,Experimental,"arc melting, Temperature: above 1500°C, Atmosphere: argon gas",N/A,Dealloyed form with ultra-fine ligament size,Intermetallic
1764,10.1016-j.jmrt.2023.12.192.txt,10.1016-j.jmrt.2023.12.192.txt,C20Mo35Re35Ru20Ta5W5,1,cubic,experimental,"arc melting, Temperature: not explicitly stated, but typically above 2000°C for tantalum, Time: multiple melting cycles",N/A,None,Intermetallic
1764,10.1016-j.jmrt.2023.12.192.txt,10.1016-j.jmrt.2023.12.192.txt,C20Mo34Re35Ru20Ta5W5,1,cubic,experimental,"arc melting, Temperature: not explicitly stated, but typically above 2000°C for tantalum, Time: multiple melting cycles",N/A,None,Intermetallic
1764,10.1016-j.jmrt.2023.12.192.txt,10.1016-j.jmrt.2023.12.192.txt,C20Mo33Re35Ru20Ta5W5,1,cubic,experimental,"arc melting, Temperature: not explicitly stated, but typically above 2000°C for tantalum, Time: multiple melting cycles",N/A,None,Intermetallic
1764,10.1016-j.jmrt.2023.12.192.txt,10.1016-j.jmrt.2023.12.192.txt,C20Mo32Re35Ru20Ta5W5,1,cubic,experimental,"arc melting, Temperature: not explicitly stated, but typically above 2000°C for tantalum, Time: multiple melting cycles",N/A,None,Intermetallic
1764,10.1016-j.jmrt.2023.12.192.txt,10.1016-j.jmrt.2023.12.192.txt,C20Mo31Re35Ru20Ta5W5,1,cubic,experimental,"arc melting, Temperature: not explicitly stated, but typically above 2000°C for tantalum, Time: multiple melting cycles",N/A,None,Intermetallic
1764,10.1016-j.jmrt.2023.12.192.txt,10.1016-j.jmrt.2023.12.192.txt,C20Mo30Re35Ru20Ta5W5,1,cubic,experimental,"arc melting, Temperature: not explicitly stated, but typically above 2000°C for tantalum, Time: multiple melting cycles",N/A,None,Intermetallic
1764,10.1016-j.jmrt.2023.12.192.txt,10.1016-j.jmrt.2023.12.192.txt,C20Mo29Re35Ru20Ta5W5,1,cubic,experimental,"arc melting, Temperature: not explicitly stated, but typically above 2000°C for tantalum, Time: multiple melting cycles",N/A,None,Intermetallic
1764,10.1016-j.jmrt.2023.12.192.txt,10.1016-j.jmrt.2023.12.192.txt,C20Mo5Re35Ru20Ta5W35,1,cubic,experimental,"arc melting, Temperature: not explicitly stated, but typically above 2000°C for tantalum, Time: multiple melting cycles",N/A,None,Intermetallic
1764,10.1016-j.jmrt.2023.12.192.txt,10.1016-j.jmrt.2023.12.192.txt,C20Mo5Re35Ru20Ta5W34,1,cubic,experimental,"arc melting, Temperature: not explicitly stated, but typically above 2000°C for tantalum, Time: multiple melting cycles",N/A,None,Intermetallic
1764,10.1016-j.jmrt.2023.12.192.txt,10.1016-j.jmrt.2023.12.192.txt,C20Mo5Re35Ru20Ta5W33,1,cubic,experimental,"arc melting, Temperature: not explicitly stated, but typically above 2000°C for tantalum, Time: multiple melting cycles",N/A,None,Intermetallic
1764,10.1016-j.jmrt.2023.12.192.txt,10.1016-j.jmrt.2023.12.192.txt,C20Mo5Re35Ru20Ta5W32,1,cubic,experimental,"arc melting, Temperature: not explicitly stated, but typically above 2000°C for tantalum, Time: multiple melting cycles",N/A,None,Intermetallic
1764,10.1016-j.jmrt.2023.12.192.txt,10.1016-j.jmrt.2023.12.192.txt,C20Mo5Re35Ru20Ta5W31,1,cubic,experimental,"arc melting, Temperature: not explicitly stated, but typically above 2000°C for tantalum, Time: multiple melting cycles",N/A,None,Intermetallic
1764,10.1016-j.jmrt.2023.12.192.txt,10.1016-j.jmrt.2023.12.192.txt,C20Mo5Re35Ru20Ta5W30,1,cubic,experimental,"arc melting, Temperature: not explicitly stated, but typically above 2000°C for tantalum, Time: multiple melting cycles",N/A,None,Intermetallic
1764,10.1016-j.jmrt.2023.12.192.txt,10.1016-j.jmrt.2023.12.192.txt,C20Mo5Re35Ru20Ta5W29,1,cubic,experimental,"arc melting, Temperature: not explicitly stated, but typically above 2000°C for tantalum, Time: multiple melting cycles",N/A,None,Intermetallic
1764,10.1016-j.jmrt.2023.12.192.txt,10.1016-j.jmrt.2023.12.192.txt,C20Mo5Re35Ru20Ta5W28,1,cubic,experimental,"arc melting, Temperature: not explicitly stated, but typically above 2000°C for tantalum, Time: multiple melting cycles",N/A,None,Intermetallic
1764,10.1016-j.jmrt.2023.12.192.txt,10.1016-j.jmrt.2023.12.192.txt,C20Mo5Re35Ru20Ta5W27,1,cubic,experimental,"arc melting, Temperature: not explicitly stated, but typically above 2000°C for tantalum, Time: multiple melting cycles",N/A,None,Intermetallic
1764,10.1016-j.jmrt.2023.12.192.txt,10.1016-j.jmrt.2023.12.192.txt,C20Mo5Re35Ru20Ta5W26,1,cubic,experimental,"arc melting, Temperature: not explicitly stated, but typically above 2000°C for tantalum, Time: multiple melting cycles",N/A,None,Intermetallic
1765,10.1016-j.matlet.2022.131929.txt,10.1016-j.matlet.2022.131929.txt,AlCoCrFeNiTi,2,BCC A2 + BCC B2,experimental,"HVOF thermal spraying, Powder composition: Al(1−x)CoCrFeNiTix, Particle size: 15–45 μm, Substrate: AISI 4135 steel, Coating thickness: 300–360 μm, Gas flow rates: {'H2': 580, 'O2': 190, 'N2': 20}, Powder feed rate: 40, Spray distance: 230",N/A,None,Mixed Solution
1766,10.1016-j.msea.2022.144198.txt,10.1016-j.msea.2022.144198.txt,CoCrFeNiMn,4,FCC + Cr23C6 + CrMn1.5O4 + Cr7C3,experimental,"flake powder metallurgy and vacuum hot-pressure sintering, Ball milling: {'machine': 'WL-1 planetary ball mill', 'duration': 'Not explicitly stated', 'environment': 'Protective medium (tert-butanol)'}, Vhps: {'temperature': 'Not explicitly stated', 'pressure': 'Applied under vacuum conditions', 'duration': 'Not explicitly stated'}",N/A,None,Mixed Solution
1767,10.1016-j.jallcom.2023.170359.txt,10.1016-j.jallcom.2023.170359.txt,AlCrFeMnNiW,3,BCC + FCC + sigma phase (Intermetallic),Experimental,"powder metallurgy and spark plasma sintering (SPS), Milling time: 20 hours, Sintering temperature: 900 °C, Holding duration: 5 minutes, Heating rate: 100 °C/min, Pressure: 50 MPa",N/A,None,Mixed Solution
1767,10.1016-j.jallcom.2023.170359.txt,10.1016-j.jallcom.2023.170359.txt,AlCrFeMnNiW₀.₀₅,3,BCC + FCC + sigma phase (Intermetallic),Experimental,"powder metallurgy and spark plasma sintering (SPS), Milling time: 20 hours, Sintering temperature: 900 °C, Holding duration: 5 minutes, Heating rate: 100 °C/min, Pressure: 50 MPa",N/A,None,Mixed Solution
1767,10.1016-j.jallcom.2023.170359.txt,10.1016-j.jallcom.2023.170359.txt,AlCrFeMnNiW₀.₁,3,BCC + FCC + sigma phase (Intermetallic),Experimental,"powder metallurgy and spark plasma sintering (SPS), Milling time: 20 hours, Sintering temperature: 900 °C, Holding duration: 5 minutes, Heating rate: 100 °C/min, Pressure: 50 MPa",N/A,None,Mixed Solution
1767,10.1016-j.jallcom.2023.170359.txt,10.1016-j.jallcom.2023.170359.txt,AlCrFeMnNiW₀.₅,3,BCC + FCC + sigma phase (Intermetallic),Experimental,"powder metallurgy and spark plasma sintering (SPS), Milling time: 20 hours, Sintering temperature: 900 °C, Holding duration: 5 minutes, Heating rate: 100 °C/min, Pressure: 50 MPa",N/A,None,Mixed Solution
1768,10.1016-j.jallcom.2023.171462.txt,10.1016-j.jallcom.2023.171462.txt,Cantor-Wu Alloy,1,FCC,experimental,"arc melting, Temperature: not specified, Time: not specified",N/A,None,Single Solid Solution
1768,10.1016-j.jallcom.2023.171462.txt,10.1016-j.jallcom.2023.171462.txt,VCoNi,1,FCC,experimental,"not specified, Temperature: not specified, Time: not specified",N/A,None,Single Solid Solution
1769,10.1016-j.scriptamat.2020.04.044.txt,10.1016-j.scriptamat.2020.04.044.txt,Al15(CuFeMn)85,2,unknown + unknown martensite,experimental,"unknown, Temperature: unknown, Time: unknown",N/A,None,Intermetallic
1770,10.1016-j.mtla.2021.101172.txt,10.1016-j.mtla.2021.101172.txt,(CoCrFeMnNi)92Al8,3,BCC + FCC + tetragonal,experimental,"high-frequency induction melting, Temperature: 1473, Time: 48 hours, Cooling: quenched in water",N/A,Higher Al content brought about the residue of a small fraction of bcc phase,Mixed Solution
1770,10.1016-j.mtla.2021.101172.txt,10.1016-j.mtla.2021.101172.txt,CrMnFeCoNi,1,FCC,experimental,not explicitly stated,N/A,None,Single Solid Solution
1770,10.1016-j.mtla.2021.101172.txt,10.1016-j.mtla.2021.101172.txt,Al0.3CoCrFeNi,1,FCC,experimental,not explicitly stated,N/A,None,Single Solid Solution
1770,10.1016-j.mtla.2021.101172.txt,10.1016-j.mtla.2021.101172.txt,CrFeCoNiMo0.2,1,FCC,experimental,not explicitly stated,N/A,None,Single Solid Solution
1771,10.1016-j.jallcom.2022.166061.txt,10.1016-j.jallcom.2022.166061.txt,CoCrFeNiMn,1,FCC,experimental,"electrodeposition, Ph: 1.5, Temperature: 40, Current density: 20, Plating time: 30, Stirring speed: 250",N/A,None,Single Solid Solution
1771,10.1016-j.jallcom.2022.166061.txt,10.1016-j.jallcom.2022.166061.txt,AlCoCrFeNi,1,FCC,experimental,"electrodeposition, Ph: 1.5, Temperature: 40, Current density: 20, Plating time: 30, Stirring speed: 250",N/A,None,Single Solid Solution
1772,10.1016-j.scriptamat.2022.115260.txt,10.1016-j.scriptamat.2022.115260.txt,CoCrFeNiMo,2,FCC + CoMo,experimental,"conventional metallurgical techniques, Composition: Co0.95Cr0.8Fe0.25Ni1.8Mo0.475, Cold rolling: heavily cold-rolled, Aging: {'temperature': 773, 'details': 'Subsequently aged at 773 K'}",N/A,"Suzuki hardening observed, enrichment of Co and Mo atoms at stacking faults",Mixed Solution
1774,10.1016-j.jallcom.2023.171261.txt,10.1016-j.jallcom.2023.171261.txt,AlCrCuFeNi,3,BCC + BCC B2 (Intermetallic) + FCC,experimental,"arc melting, Temperature: 1600, Time: 30 minutes",N/A,None,Mixed Solution
1775,10.1016-j.intermet.2011.12.006.txt,10.1016-j.intermet.2011.12.006.txt,TiZrNbCuNi,3,BCC + non-crystalline Amorphous + Nb,experimental,"vacuum arc melting, High purity elements: True, Vacuum pressure: 10−3 Pa, Argon backfill: True, Multiple melting: 4, Suction casting: True, Ribbon formation: True",N/A,None,Mixed Solution
1775,10.1016-j.intermet.2011.12.006.txt,10.1016-j.intermet.2011.12.006.txt,TiZrNbCuNi,3,BCC + non-crystalline Amorphous + Nb,experimental,"vacuum arc melting, High purity elements: True, Vacuum pressure: 10−3 Pa, Argon backfill: True, Multiple melting: 4, Suction casting: True, Ribbon formation: True",N/A,None,Mixed Solution
1775,10.1016-j.intermet.2011.12.006.txt,10.1016-j.intermet.2011.12.006.txt,TiZrNbCuNi,2,N/A (Intermetallic) + non-crystalline Amorphous,experimental,"vacuum arc melting, High purity elements: True, Vacuum pressure: 10−3 Pa, Argon backfill: True, Multiple melting: 4, Suction casting: True, Ribbon formation: True",N/A,None,Amorphous
1775,10.1016-j.intermet.2011.12.006.txt,10.1016-j.intermet.2011.12.006.txt,TiZrNbCuNi,2,N/A (Intermetallic) + N/A Amorphous,experimental,"vacuum arc melting, High purity elements: True, Vacuum pressure: 10−3 Pa, Argon backfill: True, Multiple melting: 4, Suction casting: True, Ribbon formation: True",N/A,None,Amorphous
1776,10.1016-j.surfcoat.2023.129919.txt,10.1016-j.surfcoat.2023.129919.txt,NiCoFeCrSiAlCuTiMoB,3,BCC + BCC B2 + FCC,experimental,"laser cladding, Laser system: RFL-C6000 semiconductor laser system",N/A,None,Mixed Solution
1777,10.1016-j.jallcom.2021.161525.txt,10.1016-j.jallcom.2021.161525.txt,VCrMnFe,1,BCC,experimental,"arc melting, Temperature: 1200, Time: 100 hours",N/A,None,Single Solid Solution
1777,10.1016-j.jallcom.2021.161525.txt,10.1016-j.jallcom.2021.161525.txt,VCrMnFeAl0.1,3,BCC + sigma phase structure (Intermetallic) + Interstitial precipitates,experimental,"arc melting, Temperature: 1200, Time: 100 hours",N/A,Sigma phase formation,Mixed Solution
1777,10.1016-j.jallcom.2021.161525.txt,10.1016-j.jallcom.2021.161525.txt,VCrMnFeAl0.2,1,BCC,experimental,"arc melting, Temperature: 1200, Time: 100 hours",N/A,None,Single Solid Solution
1777,10.1016-j.jallcom.2021.161525.txt,10.1016-j.jallcom.2021.161525.txt,VCrMnFeAl0.5,1,BCC B2 (Intermetallic),experimental,"arc melting, Temperature: 1200, Time: 100 hours",N/A,None,Single Solid Solution
1777,10.1016-j.jallcom.2021.161525.txt,10.1016-j.jallcom.2021.161525.txt,VCrMnFeAl1.0,3,BCC + Heusler structure (L21) (Intermetallic) + Nano-precipitates,experimental,"arc melting, Temperature: 1200, Time: 100 hours",N/A,Partially ordered structure,Mixed Solution
1778,10.1016-j.jallcom.2023.169650.txt,10.1016-j.jallcom.2023.169650.txt,CoCrFeNiCu,1,FCC,experimental,"arc melting, Temperature: 1600, Time: 5 minutes",N/A,None,Mixed Solution
1779,10.1016-j.ijrmhm.2021.105723.txt,10.1016-j.ijrmhm.2021.105723.txt,AlCrHfMoNbSiTiZr,3,BCC + HCP (Intermetallic) + Zr3Ti2Si3,Experimental,"arc melting, Atmosphere: argon, Temperature: melting point, Time: multiple melts",N/A,None,Mixed Solution
1779,10.1016-j.ijrmhm.2021.105723.txt,10.1016-j.ijrmhm.2021.105723.txt,AlBCHfMoNbTiZr,4,"BCC + tetragonal B2 (Intermetallic) + (Hf, Zr)C + (Nb, Hf, Zr, Ti)-(Cr, Mo)2",Experimental,"arc melting, Atmosphere: argon, Temperature: melting point, Time: multiple melts",N/A,None,Mixed Solution
1779,10.1016-j.ijrmhm.2021.105723.txt,10.1016-j.ijrmhm.2021.105723.txt,AlCHfMoNbTiZr,5,"BCC + FCC (Intermetallic) + HCP Laves + (Zr, Cr) + (Cr)",Experimental,"arc melting, Atmosphere: argon, Temperature: melting point, Time: multiple melts",N/A,None,Mixed Solution
1779,10.1016-j.ijrmhm.2021.105723.txt,10.1016-j.ijrmhm.2021.105723.txt,BCHfMoNbSiTiZr,4,BCC + FCC (Intermetallic) + HCP (Intermetallic) + tetragonal B2 (Intermetallic),Experimental,"arc melting, Atmosphere: argon, Temperature: melting point, Time: multiple melts",N/A,None,Mixed Solution
1779,10.1016-j.ijrmhm.2021.105723.txt,10.1016-j.ijrmhm.2021.105723.txt,AlBCHfMoNbSiTiZr,5,BCC + FCC (Intermetallic) + HCP (Intermetallic) + HCP Laves + tetragonal B2 (Intermetallic),Experimental,"arc melting, Atmosphere: argon, Temperature: melting point, Time: multiple melts",N/A,None,Mixed Solution
1780,10.1016-j.intermet.2021.107310.txt,10.1016-j.intermet.2021.107310.txt,AlCoCrFeNi,5,B2 + BCC + FCC + amorphous + (AlNi),experimental,"mechanical alloying followed by hot-pressed sintering, Milling time: varied (4, 8, 12, 16, 20, 60, and 84 hours), Sintering temperature: 1373, Sintering duration: 0.5, Sintering pressure: 50, Atmosphere: Argon gas",N/A,"No specific post-processing methods such as annealing, quenching, or rolling were mentioned",Mixed Solution
1781,10.1016-j.msea.2023.145897.txt,10.1016-j.msea.2023.145897.txt,CoCrNi,1,FCC,experimental,"vacuum arc melting, Melting temperature: 1500-1600 °C, Casting process: under vacuum conditions, Ingot thickness: 15, Homogenization treatment: {'temperature': 1150, 'duration': 4, 'purpose': 'uniform element distribution'}, Hot rolling: {'temperature': 1050, 'reduction_per_pass': 5, 'final_rolling_reduction': 80, 'purpose': 'remove cast defects and refine microstructure'}, Annealing: {'temperature': 1050, 'duration': 10, 'purpose': 'relieve stresses and promote recrystallization'}",N/A,No partial ordering or high entropy intermetallics detected,Single Solid Solution
1782,10.1016-j.ijrmhm.2023.106409.txt,10.1016-j.ijrmhm.2023.106409.txt,NbTiZrTa0.25Cr0.4,2,BCC + FCC Laves,Experimental,"arc melting, suction casting, Temperature: not specified, Time: each ingot melted at least five times, Cooling rate: varied",N/A,Cooling rates varied to study effects on microstructure and properties,Mixed Solution
1782,10.1016-j.ijrmhm.2023.106409.txt,10.1016-j.ijrmhm.2023.106409.txt,NbTiZrTa0.25Crx,2,BCC + FCC Laves,Experimental,"arc melting, suction casting, Temperature: not specified, Time: each ingot melted at least five times, Cooling rate: varied",N/A,Cooling rates varied to study effects on microstructure and properties,Mixed Solution
1783,10.1016-j.matlet.2023.134398.txt,10.1016-j.matlet.2023.134398.txt,CoCrNi,1,FCC,experimental,"spark plasma sintering (SPS), Temperature: 900, Pressure: 30, Time: 15 minutes",N/A,None,Single Solid Solution
1784,10.1016-j.intermet.2021.107275.txt,10.1016-j.intermet.2021.107275.txt,AlCrNbTi,1,BCC,experimental,"arc melting, Temperature: 1000, Time: 12 hours and 24 hours",N/A,None,Single Solid Solution
1785,10.1016-j.ijrmhm.2023.106223.txt,10.1016-j.ijrmhm.2023.106223.txt,HfNbTaTiZr,1,BCC,experimental,"vacuum arc melting, Temperature: Not specified, Time: Not specified",N/A,No partial ordering or high entropy intermetallic structure mentioned,Single Solid Solution
1786,10.1016-j.jmrt.2022.03.104.txt,10.1016-j.jmrt.2022.03.104.txt,FeCoNiBAlSi,1,BCC B2,experimental,"arc melting, Temperature: sufficient to melt elements, Time: sufficient for complete melting and mixing",N/A,None,Single Solid Solution
1786,10.1016-j.jmrt.2022.03.104.txt,10.1016-j.jmrt.2022.03.104.txt,FeCoNiB0.2Al0.8Si0.1,3,BCC B2 + FCC + orthorhombic (Intermetallic),experimental,"arc melting, Temperature: sufficient to melt elements, Time: sufficient for complete melting and mixing",N/A,None,Mixed Solution
1786,10.1016-j.jmrt.2022.03.104.txt,10.1016-j.jmrt.2022.03.104.txt,FeCoNiB0.4Al0.6Si0.1,3,BCC B2 + FCC + orthorhombic (Intermetallic),experimental,"arc melting, Temperature: sufficient to melt elements, Time: sufficient for complete melting and mixing",N/A,None,Mixed Solution
1786,10.1016-j.jmrt.2022.03.104.txt,10.1016-j.jmrt.2022.03.104.txt,FeCoNiB0.5Al0.5Si0.1,3,BCC B2 + FCC + orthorhombic (Intermetallic),experimental,"arc melting, Temperature: sufficient to melt elements, Time: sufficient for complete melting and mixing",N/A,None,Mixed Solution
1786,10.1016-j.jmrt.2022.03.104.txt,10.1016-j.jmrt.2022.03.104.txt,FeCoNiB0.7Al0.3Si0.1,3,BCC B2 + FCC + orthorhombic (Intermetallic),experimental,"arc melting, Temperature: sufficient to melt elements, Time: sufficient for complete melting and mixing",N/A,None,Mixed Solution
1786,10.1016-j.jmrt.2022.03.104.txt,10.1016-j.jmrt.2022.03.104.txt,FeCoNiB0.9Al0.1Si0.1,3,BCC B2 + FCC + orthorhombic (Intermetallic),experimental,"arc melting, Temperature: sufficient to melt elements, Time: sufficient for complete melting and mixing",N/A,None,Mixed Solution
1786,10.1016-j.jmrt.2022.03.104.txt,10.1016-j.jmrt.2022.03.104.txt,FeCoNiB1.0Al0.0Si0.1,3,BCC B2 + FCC + orthorhombic (Intermetallic),experimental,"arc melting, Temperature: sufficient to melt elements, Time: sufficient for complete melting and mixing",N/A,None,Mixed Solution
1787,10.1016-j.surfcoat.2022.128205.txt,10.1016-j.surfcoat.2022.128205.txt,FeCoNiCrMn,1,FCC,Experimental,"cold spray, Accelerating gas: compressed helium gas, Gas pressure: 3, Gas temperature: 300, Spraying distance: 30, Nozzle traversal speed: 100",N/A,None,Single Solid Solution
1788,10.1016-j.matlet.2021.129965.txt,10.1016-j.matlet.2021.129965.txt,FeCoNiAl₀.₁Si₀.₉,1,FCC,Experimental,"arc re-melting, Temperature: not explicitly stated, Pressure: ambient, Time: not explicitly stated",N/A,None,Single Solid Solution
1788,10.1016-j.matlet.2021.129965.txt,10.1016-j.matlet.2021.129965.txt,FeCoNiAl₀.₃Si₀.₇,2,BCC + FCC,Experimental,"arc re-melting, Temperature: not explicitly stated, Pressure: ambient, Time: not explicitly stated",N/A,None,Mixed Solution
1788,10.1016-j.matlet.2021.129965.txt,10.1016-j.matlet.2021.129965.txt,FeCoNiAl₀.₅Si₀.₅,1,BCC,Experimental,"arc re-melting, Temperature: not explicitly stated, Pressure: ambient, Time: not explicitly stated",N/A,None,Single Solid Solution
1788,10.1016-j.matlet.2021.129965.txt,10.1016-j.matlet.2021.129965.txt,FeCoNiAl₀.₇Si₀.₃,1,BCC,Experimental,"arc re-melting, Temperature: not explicitly stated, Pressure: ambient, Time: not explicitly stated",N/A,None,Single Solid Solution
1789,10.1016-j.jallcom.2023.172307.txt,10.1016-j.jallcom.2023.172307.txt,CoCrFeMnNi,3,FCC + cell-block + lamellar,experimental,"vacuum induction melting, Temperature: 1100, Time: 6 hours, Environment: vacuum-sealed quartz tube",N/A,No partial ordering or intermetallic phases mentioned,Mixed Solution
1790,10.1016-j.ijhydene.2020.09.047.txt,10.1016-j.ijhydene.2020.09.047.txt,TiZrNbFeNi,3,B2 (CsCl-type) + BCC + HCP C14 Laves,experimental,"arc melting, Temperature: not specified, Pressure: high purity argon atmosphere, Time: ingots were rotated and re-melted six times, Cooling rate: not specified",N/A,Partially ordered B2 phase,Mixed Solution
1790,10.1016-j.ijhydene.2020.09.047.txt,10.1016-j.ijhydene.2020.09.047.txt,Ti0.20Zr0.20Nb0.05Fe0.40Ni0.15,1,HCP C14 Laves,experimental,"arc melting, Temperature: not specified, Pressure: high purity argon atmosphere, Time: ingots were rotated and re-melted six times, Cooling rate: not specified",N/A,No partial ordering,Single Solid Solution
1791,10.1016-j.actamat.2019.10.015.txt,10.1016-j.actamat.2019.10.015.txt,MoNbTaW,1,BCC,Experimental,"arc melting, Temperature: 2200, Time: N/A",N/A,None,Single Solid Solution
1791,10.1016-j.actamat.2019.10.015.txt,10.1016-j.actamat.2019.10.015.txt,MoNbTaVW,1,BCC,Experimental,"arc melting, Temperature: 2200, Time: N/A",N/A,None,Single Solid Solution
1791,10.1016-j.actamat.2019.10.015.txt,10.1016-j.actamat.2019.10.015.txt,Nb1-xMox,1,BCC,Experimental,"arc melting, Temperature: 2200, Time: N/A",N/A,None,Single Solid Solution
1791,10.1016-j.actamat.2019.10.015.txt,10.1016-j.actamat.2019.10.015.txt,Fe1-xSix,1,BCC,Experimental,"arc melting, Temperature: 1500, Time: N/A",N/A,None,Single Solid Solution
1791,10.1016-j.actamat.2019.10.015.txt,10.1016-j.actamat.2019.10.015.txt,Ti-Zr-Nb,1,BCC,Experimental,"arc melting, Temperature: 1500, Time: N/A",N/A,None,Single Solid Solution
1791,10.1016-j.actamat.2019.10.015.txt,10.1016-j.actamat.2019.10.015.txt,TiZrHfNbTa,1,BCC,Experimental,"arc melting, Temperature: 2000, Time: N/A",N/A,None,Single Solid Solution
1791,10.1016-j.actamat.2019.10.015.txt,10.1016-j.actamat.2019.10.015.txt,Ti50Zr25Nb25,1,BCC,Experimental,"arc melting, Temperature: 1800, Time: N/A",N/A,None,Single Solid Solution
1791,10.1016-j.actamat.2019.10.015.txt,10.1016-j.actamat.2019.10.015.txt,CrMoNbTi,1,BCC,Experimental,"arc melting, Temperature: 1800, Time: N/A",N/A,None,Single Solid Solution
1791,10.1016-j.actamat.2019.10.015.txt,10.1016-j.actamat.2019.10.015.txt,MoNbTaTi,1,BCC,Experimental,"arc melting, Temperature: 2000, Time: N/A",N/A,None,Single Solid Solution
1791,10.1016-j.actamat.2019.10.015.txt,10.1016-j.actamat.2019.10.015.txt,NbTaTiW,1,BCC,Experimental,"arc melting, Temperature: 2000, Time: N/A",N/A,None,Single Solid Solution
1791,10.1016-j.actamat.2019.10.015.txt,10.1016-j.actamat.2019.10.015.txt,NbTaTi,1,BCC,Experimental,"arc melting, Temperature: 2000, Time: N/A",N/A,None,Single Solid Solution
1791,10.1016-j.actamat.2019.10.015.txt,10.1016-j.actamat.2019.10.015.txt,HfMoNbTiZr,1,BCC,Experimental,"arc melting, Temperature: 2000, Time: N/A",N/A,None,Single Solid Solution
1792,10.1016-j.mtcomm.2023.107627.txt,10.1016-j.mtcomm.2023.107627.txt,FeCoCrNi,1,FCC,experimental,"powder metallurgy, Blending: HEA nanowires and Cu nanopowders proportionately blended, Compaction: blended powder mixture compacted, Sintering: compacted mixture sintered to produce Cu/HEA nanocomposites",N/A,None,Single Solid Solution
1793,10.1016-j.jallcom.2023.171141.txt,10.1016-j.jallcom.2023.171141.txt,FeCrNiCoMn,3,corundum + spherical + spinel,Experimental,"vacuum induction melting, hot rolling, homogenizing, Temperature: not specified, Time: not specified",N/A,None,Intermetallic
1793,10.1016-j.jallcom.2023.171141.txt,10.1016-j.jallcom.2023.171141.txt,FeCrNiCoMn,3,corundum + spherical + spinel,Experimental,"vacuum induction melting, hot rolling, homogenizing, Temperature: not specified, Time: not specified",N/A,None,Intermetallic
1793,10.1016-j.jallcom.2023.171141.txt,10.1016-j.jallcom.2023.171141.txt,FeCrNiCoMn,3,corundum + spherical + spinel,Experimental,"vacuum induction melting, hot rolling, homogenizing, Temperature: not specified, Time: not specified",N/A,None,Intermetallic
1793,10.1016-j.jallcom.2023.171141.txt,10.1016-j.jallcom.2023.171141.txt,FeCrNiCo,1,corundum,Experimental,"vacuum induction melting, hot rolling, homogenizing, Temperature: not specified, Time: not specified",N/A,None,Intermetallic
1794,10.1016-j.msea.2019.05.056.txt,10.1016-j.msea.2019.05.056.txt,Al5Cr12Fe35Mn28Ni20,1,FCC,experimental,"arc melting, Furnace: ARCAST 200, USA, Crucible: water-cooled copper, Atmosphere: argon, Temperature: high enough to melt all constituents, Time: ingot flipped and remelted three times",N/A,No partially ordered structures or intermetallic compounds reported,Single Solid Solution
1794,10.1016-j.msea.2019.05.056.txt,10.1016-j.msea.2019.05.056.txt,Al10Cr12Fe35Mn23Ni20,1,FCC,experimental,"arc melting, Furnace: ARCAST 200, USA, Crucible: water-cooled copper, Atmosphere: argon, Temperature: high enough to melt all constituents, Time: ingot flipped and remelted three times",N/A,No partially ordered structures or intermetallic compounds reported,Single Solid Solution
1795,10.1016-j.jmst.2023.12.057.txt,10.1016-j.jmst.2023.12.057.txt,AlTiNbVZr,3,BCC + BCC B2 (Intermetallic) + TiZr,experimental,"vacuum arc melting, Raw materials purity: exceeding 99.95 wt.%, Atmosphere: high-purity argon, Melting cycles: minimum of eight times, Casting: cast into cylindrical ingot (φ 20 mm × 300 mm) using suction casting",N/A,No partially ordered high entropy intermetallic structure observed in initial state before oxidation,Mixed Solution
1796,10.1016-j.scriptamat.2023.115844.txt,10.1016-j.scriptamat.2023.115844.txt,CoCrFeMnNi,1,FCC,experimental,"cast, homogenized, cold-worked, and recrystallized, Temperature: not explicitly stated, Time: not explicitly stated",N/A,None,Single Solid Solution
1796,10.1016-j.scriptamat.2023.115844.txt,10.1016-j.scriptamat.2023.115844.txt,CoCrFeNi,1,FCC,experimental,"cast, homogenized, cold-worked, and recrystallized, Temperature: not explicitly stated, Time: not explicitly stated",N/A,None,Single Solid Solution
1796,10.1016-j.scriptamat.2023.115844.txt,10.1016-j.scriptamat.2023.115844.txt,CrFeMnNi,1,FCC,experimental,"cast, homogenized, cold-worked, and recrystallized, Temperature: not explicitly stated, Time: not explicitly stated",N/A,None,Single Solid Solution
1797,10.1016-j.mfglet.2020.03.003.txt,10.1016-j.mfglet.2020.03.003.txt,AlCoCrFeNi,1,BCC,experimental,"selective laser melting (SLM), Laser power: 120, Hatch distance: 50-80 um, Layer thickness: 25, Scan speed: optimized for SLM process",N/A,None,Single Solid Solution
1798,10.1016-j.jmst.2023.05.003.txt,10.1016-j.jmst.2023.05.003.txt,AlCoCrFeNi2.1,3,BCC + FCC + Al2O3,experimental,"laser powder bed fusion (LPBF), Layer thickness: 50, Hatch spacing: 75, Laser power: 300, Scanning speed: 700, Environment: Ar environment with oxygen concentration below 100 ppm",N/A,None,Mixed Solution
1799,10.1016-j.apsusc.2022.154808.txt,10.1016-j.apsusc.2022.154808.txt,AgPdCuNiFeCoAu,1,FCC,experimental,"chemical reduction and heat treatment, Temperature: 400, Time: 2 hours, Cooling rate: rapid quenching with liquid nitrogen",N/A,None,Single Solid Solution
1800,10.1016-j.ijrmhm.2023.106111.txt,10.1016-j.ijrmhm.2023.106111.txt,NbMoTaW-x(Y0.5Gd0.5TaO4),1,BCC,experimental,"vacuum arc melting, Elements: ['Nb', 'Mo', 'Ta', 'W'], Purity: ≥99.9 mass%, Mass fraction of y0.5gd0.5tao4: ['0', '0.25', '0.5', '0.75', '1', '2'], Atmosphere: argon",N/A,None,Single Solid Solution
1801,10.1016-j.jallcom.2018.02.251.txt,10.1016-j.jallcom.2018.02.251.txt,CrMnFeCoNi,1,FCC,Experimental,"vacuum induction melting, Temperature: 1473, Time: 48 hours, Cooling rate: air cooling",N/A,None,Single Solid Solution
1801,10.1016-j.jallcom.2018.02.251.txt,10.1016-j.jallcom.2018.02.251.txt,CrFeCoNi,1,FCC,Experimental,"vacuum induction melting, Temperature: 1473, Time: 48 hours, Cooling rate: air cooling",N/A,None,Single Solid Solution
1801,10.1016-j.jallcom.2018.02.251.txt,10.1016-j.jallcom.2018.02.251.txt,CrCoNi,1,FCC,Experimental,"vacuum induction melting, Temperature: 1473, Time: 48 hours, Cooling rate: air cooling",N/A,None,Single Solid Solution
1801,10.1016-j.jallcom.2018.02.251.txt,10.1016-j.jallcom.2018.02.251.txt,CrFeNi,3,BCC (Intermetallic) + FCC + CrFeNi,Experimental,"vacuum induction melting, Temperature: 1473, Time: 48 hours, Cooling rate: air cooling",N/A,Partially ordered structure,Mixed Solution
1801,10.1016-j.jallcom.2018.02.251.txt,10.1016-j.jallcom.2018.02.251.txt,FeCoNi,1,FCC,Experimental,"vacuum induction melting, Temperature: 1473, Time: 48 hours, Cooling rate: air cooling",N/A,None,Single Solid Solution
1801,10.1016-j.jallcom.2018.02.251.txt,10.1016-j.jallcom.2018.02.251.txt,MnCoNi,1,FCC,Experimental,"vacuum induction melting, Temperature: 1373, Time: 48 hours, Cooling rate: air cooling",N/A,None,Single Solid Solution
1801,10.1016-j.jallcom.2018.02.251.txt,10.1016-j.jallcom.2018.02.251.txt,MnFeNi,1,FCC,Experimental,"vacuum induction melting, Temperature: 1373, Time: 48 hours, Cooling rate: air cooling",N/A,None,Single Solid Solution
1801,10.1016-j.jallcom.2018.02.251.txt,10.1016-j.jallcom.2018.02.251.txt,CoNi,1,FCC,Experimental,"vacuum induction melting, Temperature: 1473, Time: 48 hours, Cooling rate: air cooling",N/A,None,Single Solid Solution
1803,10.1016-j.jallcom.2021.159602.txt,10.1016-j.jallcom.2021.159602.txt,CoCrFeNiCu,1,BCC,experimental,"mechanical alloying, Equipment: omnidirectional planetary ball mill QM-QX2, Raw materials: high purity (>99%) powders of Fe, Co, Ni, Cr, and Cu, Process control agent: 40 ml anhydrous ethanol, Milling duration: 70, Rotating speed: 400, Pause interval: 4 minutes for every 30 minutes, Ball to powder weight ratio: 20, Ball size ratio: big ball (10 mm) to small ball (6 mm) is 2:1",N/A,Initial state before oxidation,Mixed Solution
1804,10.1016-j.msea.2022.144319.txt,10.1016-j.msea.2022.144319.txt,Fe0.6MnNi1.4,3,FCC + M23C6 + TiC,experimental,"vacuum induction melting, Temperature: not specified, Atmosphere: vacuum, Duration: not specified",N/A,None,Mixed Solution
1805,10.1016-j.jallcom.2022.166246.txt,10.1016-j.jallcom.2022.166246.txt,CoCrCuTiV,2,BCC + FCC,experimental,"arc melting, Purity: >99.9 wt%, Re-melting: at least four times",N/A,Core-shell-like structure observed in as-cast state,Mixed Solution
1805,10.1016-j.jallcom.2022.166246.txt,10.1016-j.jallcom.2022.166246.txt,CoCrFeNiTi,3,BCC + FCC + Tetragonal (Intermetallic),experimental,"arc melting, Purity: >99.9 wt%, Re-melting: at least four times",N/A,None,Mixed Solution
1805,10.1016-j.jallcom.2022.166246.txt,10.1016-j.jallcom.2022.166246.txt,CoCrNiTiV,5,BCC + FCC + HCP (Intermetallic) + Orthorhombic (Intermetallic) + Tetragonal,experimental,"arc melting, Purity: >99.9 wt%, Re-melting: at least four times",N/A,None,Mixed Solution
1805,10.1016-j.jallcom.2022.166246.txt,10.1016-j.jallcom.2022.166246.txt,AlCoCrCuNiTi,1,"FCC, BCC",experimental,"arc melting, Purity: >99.9 wt%, Re-melting: at least four times",N/A,None,Mixed Solution
1805,10.1016-j.jallcom.2022.166246.txt,10.1016-j.jallcom.2022.166246.txt,AlCoCrFe,1,BCC,experimental,"arc melting, Purity: >99.9 wt%, Re-melting: at least four times",N/A,None,Single Solid Solution
1805,10.1016-j.jallcom.2022.166246.txt,10.1016-j.jallcom.2022.166246.txt,AlCoCrNi,1,BCC,experimental,"arc melting, Purity: >99.9 wt%, Re-melting: at least four times",N/A,None,Single Solid Solution
1805,10.1016-j.jallcom.2022.166246.txt,10.1016-j.jallcom.2022.166246.txt,CoCrCuFeNi,1,FCC,experimental,"arc melting, Purity: >99.9 wt%, Re-melting: at least four times",N/A,None,Single Solid Solution
1805,10.1016-j.jallcom.2022.166246.txt,10.1016-j.jallcom.2022.166246.txt,CoCuFeMnNi,1,FCC,experimental,"arc melting, Purity: >99.9 wt%, Re-melting: at least four times",N/A,None,Single Solid Solution
1805,10.1016-j.jallcom.2022.166246.txt,10.1016-j.jallcom.2022.166246.txt,CoCuFeNiTi,1,FCC,experimental,"arc melting, Purity: >99.9 wt%, Re-melting: at least four times",N/A,None,Single Solid Solution
1805,10.1016-j.jallcom.2022.166246.txt,10.1016-j.jallcom.2022.166246.txt,AlCrFeNi,1,BCC,experimental,"arc melting, Purity: >99.9 wt%, Re-melting: at least four times",N/A,None,Single Solid Solution
1805,10.1016-j.jallcom.2022.166246.txt,10.1016-j.jallcom.2022.166246.txt,AlCoFeNi,1,BCC,experimental,"arc melting, Purity: >99.9 wt%, Re-melting: at least four times",N/A,None,Single Solid Solution
1806,10.1016-j.vacuum.2023.112362.txt,10.1016-j.vacuum.2023.112362.txt,(HfZrTiTaNb)C,4,BCC + HCP + cubic + not specified,experimental,"mechanical milling and hot-pressed sintering, Temperature: 920-1000 °C, Time: 1-30 minutes, Vacuum: 2 × 10−3 Pa, Heating rate: 10 °C/min, Cooling rate: 5 °C/min",N/A,High-entropy material with sluggish diffusion and severe lattice distortion,Mixed Solution
1807,10.1016-j.jallcom.2023.172631.txt,10.1016-j.jallcom.2023.172631.txt,AlCrFeNiTi,8,HCP + NaCl-type + likely BCC or FCC + specific structure + TiC + TiB + TiB2 + La2O3,experimental,"laser cladding, Laser power: 1200, Laser spot diameter: 4, Scanning speed: 6, Powder feed rate: 18, Argon protection: used, Laser overlapping ratio: 40",N/A,No partially ordered structure (High Entropy Intermetallic) mentioned,Mixed Solution
1808,10.1016-j.surfin.2019.02.004.txt,10.1016-j.surfin.2019.02.004.txt,CrMnFeCoNi,1,FCC,experimental,"mechanical alloying, Milling time: 45 hours for powder preparation, 10 hours for coating preparation, Milling speed: 350 rpm, Ball to powder ratio: 10:1",N/A,None,Single Solid Solution
1809,10.1016-j.jallcom.2019.153141.txt,10.1016-j.jallcom.2019.153141.txt,CoCrFeNi,1,FCC,experimental,"arc melting, Temperature: 1200, Time: 5 hours",N/A,None,Single Solid Solution
1809,10.1016-j.jallcom.2019.153141.txt,10.1016-j.jallcom.2019.153141.txt,CoCrFeNiW₀.₀₄,1,FCC,experimental,"arc melting, Temperature: 1200, Time: 5 hours",N/A,None,Single Solid Solution
1809,10.1016-j.jallcom.2019.153141.txt,10.1016-j.jallcom.2019.153141.txt,CoCrFeNiW,1,FCC,experimental,"arc melting, Temperature: 1200, Time: 5 hours",N/A,None,Single Solid Solution
1810,10.1016-j.matlet.2021.130888.txt,10.1016-j.matlet.2021.130888.txt,CoCrFeMnNi,1,FCC,experimental,"arc melting or induction melting, Temperature: 1300-1400°C, Time: several minutes",N/A,None,Single Solid Solution
1811,10.1016-j.ceramint.2022.09.005.txt,10.1016-j.ceramint.2022.09.005.txt,TiVCrZrW,1,BCC,experimental,"magnetron sputtering, Target: TiVCrZrW equimolar alloy target (purity, 99.99%), Substrate: Si (100) substrates, Vacuum level: 1.0 × 10−4 Pa, Sputtering gas: Argon, Power: 200 W (DC), Working pressure: 0.6 Pa, Argon gas flow rate: 100 sccm, Bias voltage: -100 V, Deposition time: 1 hour, Deposition temperature: room temperature",N/A,None,Single Solid Solution
1812,10.1016-j.wear.2020.203452.txt,10.1016-j.wear.2020.203452.txt,AlCoCrFeNi,2,FCC + orthorhombic/tetragonal (Intermetallic),experimental,"arc melting, Temperature: Standard arc-melting temperature, Time: Samples were re-melted five times",N/A,None,Mixed Solution
1813,10.1016-j.jallcom.2022.167675.txt,10.1016-j.jallcom.2022.167675.txt,AlCrTaTi,2,BCC + C15 cubic Cr2Ta Laves,experimental,"vacuum arc-melting, Temperature: 1600, Time: 30 minutes",N/A,None,Mixed Solution
1813,10.1016-j.jallcom.2022.167675.txt,10.1016-j.jallcom.2022.167675.txt,Al0.15CrTaTi,2,BCC + C15 cubic Cr2Ta Laves,experimental,"vacuum arc-melting, Temperature: 1600, Time: 30 minutes",N/A,None,Mixed Solution
1813,10.1016-j.jallcom.2022.167675.txt,10.1016-j.jallcom.2022.167675.txt,Al0.25CrTaTi,2,BCC + C15 cubic Cr2Ta Laves,experimental,"vacuum arc-melting, Temperature: 1600, Time: 30 minutes",N/A,None,Mixed Solution
1813,10.1016-j.jallcom.2022.167675.txt,10.1016-j.jallcom.2022.167675.txt,Al0.35CrTaTi,2,BCC + C15 cubic Cr2Ta Laves,experimental,"vacuum arc-melting, Temperature: 1600, Time: 30 minutes",N/A,None,Mixed Solution
1814,10.1016-j.jallcom.2023.171824.txt,10.1016-j.jallcom.2023.171824.txt,Al8.5Co29.5Fe28Ni27.5Ti6.5,4,BCC (Intermetallic) + FCC + FCC L12 (Intermetallic) + Al8.5Co29.5Fe28Ni27.5Ti6.5,Experimental,"Laser Powder Bed Fusion (LPBF), Laser power: 180, Layer thickness: 50, Laser scan speed: 800, Substrate: 304 stainless steel, Atmosphere: Argon with oxygen content less than 50 ppm, Rotation angle: 67",N/A,"Partially ordered structure, High Entropy Intermetallic",Mixed Solution
