Repository: sourish69/MSE643_CourseProject

# MSE643_CourseProject - Phase-Oriented Generative Design of High-Entropy Alloys

**A generative machine-learning pipeline that designs new alloy compositions to order - you specify the crystal phase you want, and the model proposes chemistries that should form it.**

---

## The idea in one paragraph

High-entropy alloys mix five or more principal elements in near-equal proportions, and their configurational entropy unlocks unusual combinations of strength and thermal stability. The problem is scale: the viable composition space runs to millions of candidates, far beyond what anyone can cast and characterize by hand.

File: Datasets/Vladimir_HEA_database.csv (part 36 of 88)
id,Paper,Name,Alloy,Nb of phase,Phase,Experimental or theoretical,Experimental details,Theoretical details,Special conditions,Type of solution
1816,10.1016-j.jallcom.2022.165959.txt,10.1016-j.jallcom.2022.165959.txt,FeCoNiCrMn,2,FCC + HCP,experimental,"magnetron sputtering, Deposition power: 60 W to 210 W, Substrate: clear (100)-Si wafers, Base pressure: 2 × 10−6 Pa, Deposition pressure: 0.3 Pa, Flow rate of ar: 40 sccm, Rotation rate: 3 rpm, Film thickness: ~0.95 μm, Deposition rate: 34 nm/min for 60 W, 116 nm/min for 150 W, 207 nm/min for 210 W",N/A,No partially ordered structure or high entropy intermetallic identified,Mixed Solution
1817,10.1016-j.seppur.2021.119682.txt,10.1016-j.seppur.2021.119682.txt,CrMnFeNiAl,2,FCC + Varies with specific compound,experimental,"melting with metallurgical-grade silicon, Temperature: 1773, Holding time: Not explicitly stated",N/A,Secondary phases may not always be visible in X-ray diffraction but can be identified through micrography,Mixed Solution
1818,10.1016-j.matlet.2022.131896.txt,10.1016-j.matlet.2022.131896.txt,CoCrFeNiCu,1,FCC,Experimental,"induction cladding, Duration of heat: 12, Output current: 400, Protection: argon gas",N/A,No partial ordering or intermetallic structure mentioned,Mixed Solution
1819,10.1016-j.actamat.2022.118600.txt,10.1016-j.actamat.2022.118600.txt,Al0.3CoCrFeNi,7,"BCC B2 + FCC + FCC L12 + complex carbide + NiAl + Ni3Al + (Cr, Fe, Ni)23C6",experimental,"vacuum-induction melting, Temperature: 1477, Pressure: 103, Time: 4 hours",N/A,Partially ordered L12 phase observed during creep testing,Mixed Solution
1821,10.1016-j.ijoes.2023.100074.txt,10.1016-j.ijoes.2023.100074.txt,Mn0.2Ni0.2Cr0.2Co0.2Fe0.2,1,FCC,experimental,"vacuum induction melting (VIM), Temperature: approximately 1400-1600°C, Time: not specified",N/A,None,Single Solid Solution
1822,10.1016-j.matlet.2022.132109.txt,10.1016-j.matlet.2022.132109.txt,Al0.2CoCrFeNiMo0.5,4,BCT + FCC + dendritic FCC with inter-dendritic sigma phase + eutectic lamellae of sigma phase in FCC matrix,experimental,"vacuum induction melting, hot forging, hot rolling, homogenization, cold rolling, further heat treatment, Vacuum induction melting: Not specified, Hot forging and hot rolling: 1100 °C, Homogenization: 1200 °C for 6 hours in argon atmosphere, water quenching, Cold rolling: Approximately 80% reduction, Further heat treatment: 1200 °C for 1 hour in argon atmosphere, water quenching",N/A,Partially ordered sigma phase present,Mixed Solution
1823,10.1016-j.actamat.2021.117556.txt,10.1016-j.actamat.2021.117556.txt,NbMoTaW,1,BCC,theoretical and experimental,N/A,N/A,No partially ordered structure or high entropy intermetallic mentioned,Single Solid Solution
1824,10.1016-j.jallcom.2020.157926.txt,10.1016-j.jallcom.2020.157926.txt,AlCoCrFeNi,5,BCC + FCC + not specified + orthorhombic + tetragonal,Experimental,"arc melting, Temperature: high temperatures, Time: re-melted five times",N/A,Partially ordered structure in BCC phase,Mixed Solution
1825,10.1016-j.actamat.2023.119193.txt,10.1016-j.actamat.2023.119193.txt,AlCoCrFeNiTiWMoCZr,3,"FCC + L12 + Ni-rich, Al,Ti-containing",Experimental,"laser powder bed fusion (LPBF), Laser power: 180, Scanning speed: 600, Hatch spacing: 120, Powder layer thickness: 30, Scan path: unidirectional with interlayer rotation of 67°, Atmosphere: protective argon atmosphere",N/A,Partially ordered structure (High Entropy Intermetallic),Mixed Solution
1827,10.1016-j.seppur.2021.118863.txt,10.1016-j.seppur.2021.118863.txt,CuNiHfTiZr,3,FCC + varies with B concentration (Intermetallic) + B particles,experimental,"induction furnace melting, Temperature: 1873, Time: 2 hours",N/A,None,Mixed Solution
1827,10.1016-j.seppur.2021.118863.txt,10.1016-j.seppur.2021.118863.txt,CuNiTiZr,3,FCC + tetragonal (Intermetallic) + B particles,experimental,"induction furnace melting, Temperature: 1873, Time: 2 hours",N/A,None,Mixed Solution
1828,10.1016-j.tsf.2023.140100.txt,10.1016-j.tsf.2023.140100.txt,MoNbTaWZr,3,BCC + combination of amorphous and bcc phases + lack of long-range order Amorphous,Experimental,"High power impulse magnetron sputtering (HiPIMS) and DC magnetron sputtering (DCMS), Target material: Equimolar MoNbTaWZr target, Substrate: Polished 325 μm thick B-doped (100) Si substrates, Deposition pressure: Varied from 0.5 to 3 Pa, Duty cycle: Varied from 0.5% to 100% (DCMS), Pulse frequency: Varied from 25 to 200 Hz, Power: 400 W averaged over the pulses for HiPIMS, Temperature: Substrate temperature reached around 100°C due to plasma heating, Thickness: Varied between 292 nm to 780 nm depending on deposition parameters",N/A,No specific post-processing treatments mentioned,Mixed Solution
1829,10.1016-j.jeurceramsoc.2023.07.065.txt,10.1016-j.jeurceramsoc.2023.07.065.txt,FeCoCrNiTi0.2,1,FCC,experimental,"arc melting, Temperature: 1331, Time: 15 seconds, Atmosphere: vacuum",N/A,No partial ordering or initial state before oxidation mentioned,Single Solid Solution
1830,10.1016-j.matlet.2021.129682.txt,10.1016-j.matlet.2021.129682.txt,CrMnFeCoNi,2,FCC + Cr-rich M23C6,experimental,"spark plasma sintering, Temperature: 1000, Pressure: 40, Time: 10 minutes, Vacuum: 10−1 Pa",N/A,None,Mixed Solution
1831,10.1016-j.jallcom.2022.167615.txt,10.1016-j.jallcom.2022.167615.txt,CoCrFeMnNi,1,FCC,experimental,"pressurized induction furnace, Nitrogen content: 0.52, Melting temperature: not specified, Homogenization temperature: 1200, Homogenization duration: 2 hours, Hot forging temperature: 1050-1150°C, Hot rolling temperature: 1100-1000°C, Annealing temperature: 1000, Annealing duration: 15 minutes",N/A,Interstitial nitrogen atoms fully dissolved into the matrix,Single Solid Solution
1832,10.1016-j.matchar.2022.112115.txt,10.1016-j.matchar.2022.112115.txt,AlTiCrSiV,4,BCC + HCP (Intermetallic) + M5Si3 structure (likely P63/mcm) (Intermetallic) + amorphous,experimental,"magnetron sputtering, Target composition: V-Al-Ti-Cr-Si, Purity: >99.9%, Deposition atmosphere: Ar, Flow rate: 150, Power: 2000, Substrate bias: -50, Deposition temperature: 100, Deposition time: 6",N/A,"Partially ordered structure, High Entropy Intermetallic",Mixed Solution
1833,10.1016-j.ijrmhm.2020.105416.txt,10.1016-j.ijrmhm.2020.105416.txt,CoFeNiTiV,1,BCC,experimental,"vacuum arc melting, Temperature: melting point of constituent elements, Pressure: under a titanium gettered argon atmosphere, Time: each melting event lasted about 3 minutes, flipped and re-melted four times",N/A,None,Single Solid Solution
1833,10.1016-j.ijrmhm.2020.105416.txt,10.1016-j.ijrmhm.2020.105416.txt,CoFeNiTiAl,1,BCC,experimental,"vacuum arc melting, Temperature: melting point of constituent elements, Pressure: under a high-purity argon atmosphere, Time: directly solidified in water-cooled copper molds",N/A,None,Single Solid Solution
1833,10.1016-j.ijrmhm.2020.105416.txt,10.1016-j.ijrmhm.2020.105416.txt,CoFeNiTiCu,1,FCC,experimental,"vacuum arc melting, Temperature: melting point of constituent elements, Pressure: under a high-purity argon atmosphere, Time: directly solidified in water-cooled copper molds",N/A,None,Single Solid Solution
1833,10.1016-j.ijrmhm.2020.105416.txt,10.1016-j.ijrmhm.2020.105416.txt,CoFeNiTiCr,1,FCC,experimental,"vacuum arc melting, Temperature: melting point of constituent elements, Pressure: under a high-purity argon atmosphere, Time: directly solidified in water-cooled copper molds",N/A,None,Single Solid Solution
1833,10.1016-j.ijrmhm.2020.105416.txt,10.1016-j.ijrmhm.2020.105416.txt,CoFeNiTiCuAl,1,FCC,experimental,"vacuum arc melting, Temperature: melting point of constituent elements, Pressure: under a high-purity argon atmosphere, Time: directly solidified in water-cooled copper molds",N/A,None,Single Solid Solution
1834,10.1016-j.ijmecsci.2022.107828.txt,10.1016-j.ijmecsci.2022.107828.txt,FeNiCrCoCu,2,FCC + HCP,experimental,"arc melting, Temperature: 99.5, Atmosphere: argon",N/A,None,Mixed Solution
1835,10.1016-j.jmst.2022.06.047.txt,10.1016-j.jmst.2022.06.047.txt,TiZrHfNb,1,BCC,theoretical,"Cluster Expansion (CE) approach, Training set: 500 independent supercells (4 × 4 × 4 unit cells, 128 atoms each) in equimolar proportions",N/A,None,Single Solid Solution
1835,10.1016-j.jmst.2022.06.047.txt,10.1016-j.jmst.2022.06.047.txt,TiZrHfNbTa,1,BCC,theoretical,"Cluster Expansion (CE) approach, Training set: 500 independent supercells (4 × 4 × 4 unit cells, 128 atoms each) in equimolar proportions",N/A,None,Single Solid Solution
1835,10.1016-j.jmst.2022.06.047.txt,10.1016-j.jmst.2022.06.047.txt,TiZrNb,1,BCC,theoretical,"Cluster Expansion (CE) approach, Training set: 500 independent supercells (4 × 4 × 4 unit cells, 128 atoms each) in equimolar proportions",N/A,None,Single Solid Solution
1835,10.1016-j.jmst.2022.06.047.txt,10.1016-j.jmst.2022.06.047.txt,TaZrHfNb,1,BCC,theoretical,"Cluster Expansion (CE) approach, Training set: 500 independent supercells (4 × 4 × 4 unit cells, 128 atoms each) in equimolar proportions",N/A,None,Single Solid Solution
1836,10.1016-j.corsci.2021.109659.txt,10.1016-j.corsci.2021.109659.txt,AlCrFeNiCu,3,BCC (Intermetallic) + FCC + ordered BCC B2 (Intermetallic),Experimental,"arc melting, Temperature: not explicitly stated, typically around the melting point of constituent metals, Pressure: ambient (under argon atmosphere), Time: multiple re-melts to ensure homogeneity",N/A,None,Mixed Solution
1836,10.1016-j.corsci.2021.109659.txt,10.1016-j.corsci.2021.109659.txt,AlCrFeNiTi,4,BCC (Intermetallic) + FCC + complex (Intermetallic) + ordered BCC B2 (Intermetallic),Experimental,"arc melting, Temperature: not explicitly stated, typically around the melting point of constituent metals, Pressure: ambient (under argon atmosphere), Time: multiple re-melts to ensure homogeneity",N/A,None,Mixed Solution
1836,10.1016-j.corsci.2021.109659.txt,10.1016-j.corsci.2021.109659.txt,AlCrFeNiNb,4,FCC + complex (Intermetallic) + complex Laves + ordered BCC B2 (Intermetallic),Experimental,"arc melting, Temperature: not explicitly stated, typically around the melting point of constituent metals, Pressure: ambient (under argon atmosphere), Time: multiple re-melts to ensure homogeneity",N/A,None,Mixed Solution
1836,10.1016-j.corsci.2021.109659.txt,10.1016-j.corsci.2021.109659.txt,AlCrFeNiCu,3,BCC (Intermetallic) + FCC + ordered BCC B2 (Intermetallic),Experimental,"arc melting, Temperature: not explicitly stated, typically around the melting point of constituent metals, Pressure: ambient (under argon atmosphere), Time: multiple re-melts to ensure homogeneity",N/A,None,Mixed Solution
1838,10.1016-j.scriptamat.2021.113895.txt,10.1016-j.scriptamat.2021.113895.txt,TiZrNbHfTa,1,BCC,experimental,"not explicitly stated, Details: Specific synthesis method and parameters not provided in the text.",N/A,No partial ordering or high entropy intermetallic structure mentioned.,Single Solid Solution
1839,10.1016-j.matlet.2021.131137.txt,10.1016-j.matlet.2021.131137.txt,AlCoCrFeNi2.1,2,BCC B2 + FCC L12,experimental,"vacuum arc melting, Elements: ['Co', 'Cr', 'Fe', 'Al', 'Ni'], Purity: >99.9%, Remelting: 5",N/A,None,Mixed Solution
1840,10.1016-j.msea.2021.141446.txt,10.1016-j.msea.2021.141446.txt,CoCrFeNiW,2,FCC + HCP,experimental,"arc melting, Temperature: not explicitly stated, near the melting point of the metals involved, Time: not explicitly stated",N/A,"No precipitates mentioned, primarily consists of FCC and HCP phases",Mixed Solution
1841,10.1016-j.commatsci.2018.02.032.txt,10.1016-j.commatsci.2018.02.032.txt,CoCrFeNiMn,1,FCC,theoretical,"Bozzolo-Ferrante-Smith (BFS) method, Atomic contributions: Defined as the superposition of individual atomic contributions, including strain energy and chemical energy terms, Parameters for calculation: Determined using the Linearized Augmented Plane Wave method. Single element parameters were obtained from the zero-temperature equation of state of pure fcc solids. Interaction parameters for the chemical energy were obtained from the energy of formation as a function of volume curves for each binary combination of elements., Monte carlo simulations: Used to obtain temperature effects, with detailed methodology referenced in previous work.",N/A,No secondary phases or intermetallic compounds were predicted. The alloy remained a single-phase fcc solid solution for all Mn concentrations studied.,Single Solid Solution
1842,10.1016-j.surfcoat.2020.126374.txt,10.1016-j.surfcoat.2020.126374.txt,CrNbTiMoZr,2,BCC + amorphous,experimental,"direct current magnetron sputtering, Target material: equimolar CrNbTiMoZr target with high purity (≥99.99%), Substrate: 304 stainless steel and silicon wafers, Cleaning: acetone, ethanol, and deionized water, followed by ultrasonication for 10 minutes, Sputtering chamber pressure: 2.5 × 10³ Pa, Working gas: Argon, fixed at 100 SCCM, Dc power for cleaning: 150 W for 20 minutes, Working pressure: 0.88 Pa, Substrate cleaning: sputtering in argon plasma with a bias voltage of -1000 V for 30 minutes, Deposition conditions: target power of 120 W with different substrate bias voltages (0, -50, -100, -150, and -200 V), Film thickness: approximately 1.2 μm, controlled by deposition time",N/A,No partially ordered structure or high entropy intermetallic phases mentioned,Mixed Solution
1843,10.1016-j.matlet.2021.129718.txt,10.1016-j.matlet.2021.129718.txt,ZrTiNbMoCr,1,BCC,experimental,"arc melting, Temperature: Not specified, Time: Not specified",N/A,None,Single Solid Solution
1843,10.1016-j.matlet.2021.129718.txt,10.1016-j.matlet.2021.129718.txt,ZrTiNbMoCr2,1,BCC,experimental,"arc melting, Temperature: Not specified, Time: Not specified",N/A,None,Single Solid Solution
1843,10.1016-j.matlet.2021.129718.txt,10.1016-j.matlet.2021.129718.txt,ZrTiNbMoCr5,2,BCC + complex Laves,experimental,"arc melting, Temperature: Not specified, Time: Not specified",N/A,Partially ordered Laves phase present,Mixed Solution
1843,10.1016-j.matlet.2021.129718.txt,10.1016-j.matlet.2021.129718.txt,ZrTiNbMoCr10,2,BCC + complex Laves,experimental,"arc melting, Temperature: Not specified, Time: Not specified",N/A,Partially ordered Laves phase present,Mixed Solution
1843,10.1016-j.matlet.2021.129718.txt,10.1016-j.matlet.2021.129718.txt,ZrTiNbMoCr15,2,BCC + complex Laves,experimental,"arc melting, Temperature: Not specified, Time: Not specified",N/A,Partially ordered Laves phase present,Mixed Solution
1843,10.1016-j.matlet.2021.129718.txt,10.1016-j.matlet.2021.129718.txt,ZrTiNbMoCr20,2,BCC + complex Laves,experimental,"arc melting, Temperature: Not specified, Time: Not specified",N/A,Partially ordered Laves phase present,Mixed Solution
1844,10.1016-j.jallcom.2023.169688.txt,10.1016-j.jallcom.2023.169688.txt,CoCrFeMnNi,1,FCC,experimental,"laser powder bed fusion (LPBF), Scanning speed: 600, Layer thickness: 60, Laser power: 150, Hatch distance: 50, Rotation between layers: 67, Chamber atmosphere: 99.99% pure nitrogen gas, ambient oxygen content below 100 ppm, Magnetic field: 500 mT magnet, average magnetic induction intensity of 30 mT",N/A,Magnetic field applied parallel to building direction,Single Solid Solution
1845,10.1016-j.msea.2024.146185.txt,10.1016-j.msea.2024.146185.txt,CoCrFeNiMn,1,FCC,experimental,"arc melting, Temperature: 1800, Atmosphere: argon gas, Cooling rate: rapid quenching",N/A,None,Single Solid Solution
1845,10.1016-j.msea.2024.146185.txt,10.1016-j.msea.2024.146185.txt,CoCrFeNiAl,1,FCC,experimental,"arc melting, Temperature: 1800, Atmosphere: argon gas, Cooling rate: rapid quenching",N/A,None,Single Solid Solution
1846,10.1016-j.jallcom.2022.164426.txt,10.1016-j.jallcom.2022.164426.txt,CoCrFeNi,2,BCC + FCC,experimental,"cold spray and friction stir processing, Cold spray: {'carrier_gas': 'high-pressure argon', 'pressure': 5.0, 'temperature': 500, 'nozzle_standoff_distance': 25, 'gun_traverse_speed': 200, 'deposition_thickness': 4}, Friction stir processing: {'moving_speed': 45, 'tool_rotation_speed': 1200, 'tool_tilt': 2.5, 'tool_dimensions': {'pin_diameter': 7, 'pin_length': 3.8, 'shoulder_diameter': 18}}, Temperature: {'peak': '722-804 K'}, Time: {'effective_diffusion': 24}",N/A,None,Mixed Solution
1847,10.1016-j.jallcom.2022.165238.txt,10.1016-j.jallcom.2022.165238.txt,CoCrFeMnNi,1,FCC,experimental,"magnetic levitation melting technology, Metals: ['Co', 'Cr', 'Fe', 'Mn', 'Ni'], Atmosphere: high-purity argon, Result: cylindrical ingot with a diameter of 110 mm and a height of 90 mm",N/A,None,Single Solid Solution
1848,10.1016-j.ijrmhm.2021.105721.txt,10.1016-j.ijrmhm.2021.105721.txt,FeNiCoCrMo,1,FCC,Experimental,"laser cladding, Powder composition: Commercial FeNiCoCr HEA powders with 99.5% purity, particle size of 45–105 μm, Mo addition: 0%, Ball milling: ball-powder mass ratio of 10:1, speed setting of 40 rpm, grinding time of 2 hours, Laser parameters: optimized through tests, Substrate: 316 stainless steel, washed with acetone and sandblasted, Protective gas: Argon",N/A,No partial ordering or intermetallic compounds detected,Single Solid Solution
1848,10.1016-j.ijrmhm.2021.105721.txt,10.1016-j.ijrmhm.2021.105721.txt,FeNiCoCrMo_0.15,1,FCC,Experimental,"laser cladding, Powder composition: Commercial FeNiCoCr HEA powders with 99.5% purity, particle size of 45–105 μm, Mo addition: 0.15%, Ball milling: ball-powder mass ratio of 10:1, speed setting of 40 rpm, grinding time of 2 hours, Laser parameters: optimized through tests, Substrate: 316 stainless steel, washed with acetone and sandblasted, Protective gas: Argon",N/A,No partial ordering or intermetallic compounds detected,Single Solid Solution
1848,10.1016-j.ijrmhm.2021.105721.txt,10.1016-j.ijrmhm.2021.105721.txt,FeNiCoCrMo_0.20,1,FCC,Experimental,"laser cladding, Powder composition: Commercial FeNiCoCr HEA powders with 99.5% purity, particle size of 45–105 μm, Mo addition: 0.20%, Ball milling: ball-powder mass ratio of 10:1, speed setting of 40 rpm, grinding time of 2 hours, Laser parameters: optimized through tests, Substrate: 316 stainless steel, washed with acetone and sandblasted, Protective gas: Argon",N/A,No partial ordering or intermetallic compounds detected,Single Solid Solution
1848,10.1016-j.ijrmhm.2021.105721.txt,10.1016-j.ijrmhm.2021.105721.txt,FeNiCoCrMo_0.25,1,FCC,Experimental,"laser cladding, Powder composition: Commercial FeNiCoCr HEA powders with 99.5% purity, particle size of 45–105 μm, Mo addition: 0.25%, Ball milling: ball-powder mass ratio of 10:1, speed setting of 40 rpm, grinding time of 2 hours, Laser parameters: optimized through tests, Substrate: 316 stainless steel, washed with acetone and sandblasted, Protective gas: Argon",N/A,No partial ordering or intermetallic compounds detected,Single Solid Solution
1849,10.1016-j.cej.2022.139526.txt,10.1016-j.cej.2022.139526.txt,NiCoCuZnFe,1,FCC,experimental,"one-step carbonization, Metal precursors: ['Ni(CH3COO)2', 'Co(CH3COO)2', 'Cu(CH3COO)2', 'Zn(CH3COO)2·2H2O', 'Fe(NO3)3·9H2O'], Citric acid: 2.5 mol/L, Stirring speed: 300 r/min for 5 min, Drying temperature: 105°C for 48 hours, Reduction temperatures: [600, 700, 800, 900], Reduction time: 1 hour in N2 flow, followed by 2 hours in 10% H2/N2 flow, Heating rate: 5°C/min",N/A,None,Single Solid Solution
1850,10.1016-j.surfcoat.2022.128744.txt,10.1016-j.surfcoat.2022.128744.txt,FeCrMnAlMo,1,disordered Amorphous,experimental,"magnetron sputtering, Powder mixing method: mechanically alloyed for 35 hours / conventional mixing for 30 minutes, Sintering: Spark Plasma Sintering (SPS) at 1000°C for 5 minutes",N/A,Presence of carbon (8 at.%) in MS coating due to mechanical alloying,Amorphous
1851,10.1016-j.ijrmhm.2022.105777.txt,10.1016-j.ijrmhm.2022.105777.txt,AlCrFeMnNiW,3,BCC + FCC + complex (Intermetallic),Experimental,"powder metallurgy followed by spark plasma sintering (SPS), Heating temperature: 900, Pressure: 50, Holding time: 5, Heating rate: 100",N/A,Initial state before oxidation,Mixed Solution
1851,10.1016-j.ijrmhm.2022.105777.txt,10.1016-j.ijrmhm.2022.105777.txt,AlCrFeMnNiW,5,BCC + FCC + complex (Intermetallic) + solid solution + Al2O3,Experimental,"powder metallurgy followed by spark plasma sintering (SPS), Heating temperature: 900, Pressure: 50, Holding time: 5, Heating rate: 100",N/A,Initial state before oxidation,Mixed Solution
1851,10.1016-j.ijrmhm.2022.105777.txt,10.1016-j.ijrmhm.2022.105777.txt,AlCrFeMnNiW,6,BCC + FCC + complex (Intermetallic) + ordered solid solution B2 (Intermetallic) + solid solution + Al2O3,Experimental,"powder metallurgy followed by spark plasma sintering (SPS), Heating temperature: 900, Pressure: 50, Holding time: 5, Heating rate: 100",N/A,"Initial state before oxidation, partially ordered structure (High Entropy Intermetallic)",Mixed Solution
1851,10.1016-j.ijrmhm.2022.105777.txt,10.1016-j.ijrmhm.2022.105777.txt,AlCrFeMnNiW,6,BCC + FCC + complex (Intermetallic) + ordered solid solution B2 (Intermetallic) + solid solution + Al2O3,Experimental,"powder metallurgy followed by spark plasma sintering (SPS), Heating temperature: 900, Pressure: 50, Holding time: 5, Heating rate: 100",N/A,"Initial state before oxidation, partially ordered structure (High Entropy Intermetallic)",Mixed Solution
1852,10.1016-j.actamat.2023.119420.txt,10.1016-j.actamat.2023.119420.txt,HfNbTiZr,1,BCC,Experimental,"arc melting (AM) and powder metallurgical spark plasma sintering (SPS), Am: {'temperature': 1273, 'time': '10 minutes', 'pressure': 50}, Sps: {'temperature': 1273, 'time': '10 minutes', 'pressure': 50}",N/A,No significant secondary phases or precipitates,Single Solid Solution
1852,10.1016-j.actamat.2023.119420.txt,10.1016-j.actamat.2023.119420.txt,HfNbTaTiZr,1,BCC,Experimental,"arc melting (AM) and powder metallurgical spark plasma sintering (SPS), Am: {'temperature': 1273, 'time': '10 minutes', 'pressure': 50}, Sps: {'temperature': 1273, 'time': '10 minutes', 'pressure': 50}",N/A,No significant secondary phases or precipitates,Single Solid Solution
1852,10.1016-j.actamat.2023.119420.txt,10.1016-j.actamat.2023.119420.txt,HfNbTaTiZr,1,BCC,Experimental,"arc melting (AM) and powder metallurgical spark plasma sintering (SPS), Am: {'temperature': 1273, 'time': '10 minutes', 'pressure': 50}, Sps: {'temperature': 1273, 'time': '10 minutes', 'pressure': 50}",N/A,No significant secondary phases or precipitates,Single Solid Solution
1852,10.1016-j.actamat.2023.119420.txt,10.1016-j.actamat.2023.119420.txt,NbTa,1,BCC,Experimental,"arc melting (AM) and powder metallurgical spark plasma sintering (SPS), Am: {'temperature': 1273, 'time': '10 minutes', 'pressure': 50}, Sps: {'temperature': 1273, 'time': '10 minutes', 'pressure': 50}",N/A,Not explicitly mentioned,Single Solid Solution
1852,10.1016-j.actamat.2023.119420.txt,10.1016-j.actamat.2023.119420.txt,HfNbTaTiZr,1,BCC,Experimental,"arc melting (AM) and powder metallurgical spark plasma sintering (SPS), Am: {'temperature': 1273, 'time': '10 minutes', 'pressure': 50}, Sps: {'temperature': 1273, 'time': '10 minutes', 'pressure': 50}",N/A,Not explicitly mentioned,Single Solid Solution
1852,10.1016-j.actamat.2023.119420.txt,10.1016-j.actamat.2023.119420.txt,AlHfNbTaTiZr,1,BCC,Experimental,"arc melting (AM) and powder metallurgical spark plasma sintering (SPS), Am: {'temperature': 1273, 'time': '10 minutes', 'pressure': 50}, Sps: {'temperature': 1273, 'time': '10 minutes', 'pressure': 50}",N/A,Not explicitly mentioned,Single Solid Solution
1854,10.1016-j.surfcoat.2023.130333.txt,10.1016-j.surfcoat.2023.130333.txt,(TiZrNbMoTa)C0.1N0.9,1,rock salt,experimental,"reactive radio-frequency magnetron sputtering, Methane flow rate: 6%, Nitrogen flow rate: 24%, Deposition temperature: ambient, Annealing temperature: 750°C, Cooling rate: -5°C/min",N/A,None,Intermetallic
1854,10.1016-j.surfcoat.2023.130333.txt,10.1016-j.surfcoat.2023.130333.txt,(TiZrNbMoTa)C0.3N0.7,1,rock salt,experimental,"reactive radio-frequency magnetron sputtering, Methane flow rate: 9%, Nitrogen flow rate: 21%, Deposition temperature: ambient, Annealing temperature: 750°C, Cooling rate: -5°C/min",N/A,None,Intermetallic
1854,10.1016-j.surfcoat.2023.130333.txt,10.1016-j.surfcoat.2023.130333.txt,(TiZrNbMoTa)C0.4N0.6,1,rock salt,experimental,"reactive radio-frequency magnetron sputtering, Methane flow rate: 12%, Nitrogen flow rate: 18%, Deposition temperature: ambient, Annealing temperature: 750°C, Cooling rate: -5°C/min",N/A,None,Intermetallic
1854,10.1016-j.surfcoat.2023.130333.txt,10.1016-j.surfcoat.2023.130333.txt,(TiZrNbMoTa)C0.5N0.5,1,rock salt,experimental,"reactive radio-frequency magnetron sputtering, Methane flow rate: 15%, Nitrogen flow rate: 15%, Deposition temperature: ambient, Annealing temperature: 750°C, Cooling rate: -5°C/min",N/A,None,Intermetallic
1854,10.1016-j.surfcoat.2023.130333.txt,10.1016-j.surfcoat.2023.130333.txt,(TiZrNbMoTa)C0N1.0,1,rock salt,experimental,"reactive radio-frequency magnetron sputtering, Methane flow rate: 0%, Nitrogen flow rate: 30%, Deposition temperature: ambient, Annealing temperature: 750°C, Cooling rate: -5°C/min",N/A,None,Intermetallic
1855,10.1016-j.surfcoat.2020.126233.txt,10.1016-j.surfcoat.2020.126233.txt,FeNiCoCrTi0.5,2,BCC + cubic (Intermetallic),experimental,"laser cladding, Laser power: 1300, Scanning speed: 6, Spot diameter: 3, Shielding gas: Argon, Shielding gas flow rate: 15",N/A,No thermo-mechanical post-processing mentioned,Mixed Solution
1856,10.1016-j.jmst.2021.11.065.txt,10.1016-j.jmst.2021.11.065.txt,CoCrFeMnNi,1,FCC,experimental,"arc melting, Raw materials purity: at least 99.9 wt.%, Remelting cycles: at least four, Heat treatment temperature: 1200, Heat treatment duration: 30 hours, Micro pillar dimensions: {'diameter': 2, 'aspect_ratio': 2, 'taper_angles': '< 2.5°'}",N/A,No additional precipitates or secondary phases mentioned,Single Solid Solution
1857,10.1016-j.ijrmhm.2019.105032.txt,10.1016-j.ijrmhm.2019.105032.txt,CoCrCuFeNi,3,FCC + complex cubic + tetragonal,Experimental,"mechanical alloying, Milling time: 30 minutes, Milling device: planetary ball mill (Pulverisette 6 from Fritsch)",N/A,Partially ordered FCC phase,Mixed Solution
1857,10.1016-j.ijrmhm.2019.105032.txt,10.1016-j.ijrmhm.2019.105032.txt,AlCoCrCuFeNi,3,FCC + Not specified + trigonal,Experimental,"mechanical alloying, Milling time: 30 minutes, Milling device: planetary ball mill (Pulverisette 6 from Fritsch)",N/A,Partially ordered FCC phase,Mixed Solution
1857,10.1016-j.ijrmhm.2019.105032.txt,10.1016-j.ijrmhm.2019.105032.txt,AlCoCrCuFeNi,4,FCC + Not specified + orthorhombic + trigonal,Experimental,"mechanical alloying, Milling time: 30 minutes, Milling device: planetary ball mill (Pulverisette 6 from Fritsch)",N/A,Partially ordered FCC phase,Mixed Solution
1858,10.1016-j.jallcom.2023.172579.txt,10.1016-j.jallcom.2023.172579.txt,CoNiCrTiAlMoWTaZrHf,4,FCC + HCP + L12 (Intermetallic) + orthorhombic,experimental,"hot pressing, Temperature: 1100, Pressure: 50, Time: 10 minutes",N/A,Partially ordered L12 phase,Mixed Solution
1858,10.1016-j.jallcom.2023.172579.txt,10.1016-j.jallcom.2023.172579.txt,Co,1,HCP,experimental,"hot pressing, Temperature: 1100, Pressure: 50, Time: 10 minutes",N/A,None,Single Solid Solution
1859,10.1016-j.jallcom.2023.170705.txt,10.1016-j.jallcom.2023.170705.txt,CoCrFeMnN,2,FCC + HCP martensite,experimental,"vacuum induction melting followed by vacuum arc remelting, Elements: high-purity elements (99.99%), Atmosphere: Ar-atmosphere, Remelting: conducted twice",N/A,None,Mixed Solution
1860,10.1016-j.corsci.2023.111560.txt,10.1016-j.corsci.2023.111560.txt,AlCoCrFeNi,1,BCC,experimental,"arc melting, Temperature: 1600, Time: 30 minutes",N/A,None,Single Solid Solution
1861,10.1016-j.msea.2020.140449.txt,10.1016-j.msea.2020.140449.txt,Al15Hf25Sc10Ti25Zr25,3,BCC A2 + HCP + orthorhombic A2,theoretical,"Density Functional Theory (DFT), Exchange and correlation potential: GGA-PBE, Wave functions: expanded in a plane-wave basis set with a cut-off energy of 360 eV, Pseudopotentials: PAW method with specific valence electrons for each element, K-points: Sampled using the Monkhorst-Pack scheme with 32, 26, and 12 irreducible k-points for bcc, hcp, and orthorhombic structures, respectively, Convergence criteria: Total energy and residual Hellman-Feynman forces of 10−6 eV and 10−2 eV/Å, respectively",N/A,None,Mixed Solution
1861,10.1016-j.msea.2020.140449.txt,10.1016-j.msea.2020.140449.txt,Al10Hf25Nb5Sc10Ti25Zr25,6,"BCC A2 + HCP + orthorhombic + (Zr, Sc)3Al + (Zr, Sc)Al3 + (Zr, Sc)2Al",experimental,"arc melting, Purity of elements: 99.99 wt%, Cooling rate: Approximately 100 °C/s, Homogenization: Alloys were re-melted 5 times, Sample dimensions: Cylindrical shape, 10 mm in height and 10 mm in diameter, target weight of 3.5 g",N/A,None,Mixed Solution
1861,10.1016-j.msea.2020.140449.txt,10.1016-j.msea.2020.140449.txt,Ti35Zr27.5Hf27.5Nb5Ta5,1,BCC A2,experimental,"arc melting, Purity of elements: Not specified, Cooling rate: Not specified, Homogenization: Not specified, Sample dimensions: Not specified",N/A,None,Single Solid Solution
1861,10.1016-j.msea.2020.140449.txt,10.1016-j.msea.2020.140449.txt,Ti40Zr20Hf10Nb20Ta10,1,BCC A2,experimental,"arc melting, Purity of elements: Not specified, Cooling rate: Not specified, Homogenization: Not specified, Sample dimensions: Not specified",N/A,None,Single Solid Solution
1861,10.1016-j.msea.2020.140449.txt,10.1016-j.msea.2020.140449.txt,AlxHfNbTaTiZr,2,BCC A2 + HCP,theoretical,"Density Functional Theory (DFT), Exchange and correlation potential: GGA-PBE, Wave functions: expanded in a plane-wave basis set with a cut-off energy of 360 eV, Pseudopotentials: PAW method with specific valence electrons for each element, K-points: Sampled using the Monkhorst-Pack scheme with 32, 26, and 12 irreducible k-points for bcc, hcp, and orthorhombic structures, respectively, Convergence criteria: Total energy and residual Hellman-Feynman forces of 10−6 eV and 10−2 eV/Å, respectively",N/A,None,Mixed Solution
1861,10.1016-j.msea.2020.140449.txt,10.1016-j.msea.2020.140449.txt,AlxNbTaTiV,2,BCC A2 + HCP,theoretical,"Density Functional Theory (DFT), Exchange and correlation potential: GGA-PBE, Wave functions: expanded in a plane-wave basis set with a cut-off energy of 360 eV, Pseudopotentials: PAW method with specific valence electrons for each element, K-points: Sampled using the Monkhorst-Pack scheme with 32, 26, and 12 irreducible k-points for bcc, hcp, and orthorhombic structures, respectively, Convergence criteria: Total energy and residual Hellman-Feynman forces of 10−6 eV and 10−2 eV/Å, respectively",N/A,None,Mixed Solution
1861,10.1016-j.msea.2020.140449.txt,10.1016-j.msea.2020.140449.txt,AlxCrNbTiVZr,2,BCC A2 + HCP,theoretical,"Density Functional Theory (DFT), Exchange and correlation potential: GGA-PBE, Wave functions: expanded in a plane-wave basis set with a cut-off energy of 360 eV, Pseudopotentials: PAW method with specific valence electrons for each element, K-points: Sampled using the Monkhorst-Pack scheme with 32, 26, and 12 irreducible k-points for bcc, hcp, and orthorhombic structures, respectively, Convergence criteria: Total energy and residual Hellman-Feynman forces of 10−6 eV and 10−2 eV/Å, respectively",N/A,None,Mixed Solution
1861,10.1016-j.msea.2020.140449.txt,10.1016-j.msea.2020.140449.txt,Al10Nb15Ta5Ti30Zr40,1,BCC A2,experimental,"arc melting, Purity of elements: Not specified, Cooling rate: Not specified, Homogenization: Not specified, Sample dimensions: Not specified",N/A,None,Single Solid Solution
1862,10.1016-j.jallcom.2021.161408.txt,10.1016-j.jallcom.2021.161408.txt,CrFeCoNiCu,2,FCC + Not specified,Experimental,"electron beam evaporation (EB PVD), Deposition rate: approximately 100 nm/s, Temperature range: 525 K to 1275 K, Copper content: varied between x = 0 to 3.0",N/A,Annealing above 925 K induces transition from single-phase to dual-phase FCC structure,Mixed Solution
1863,10.1016-j.ijrmhm.2023.106398.txt,10.1016-j.ijrmhm.2023.106398.txt,ZrHfNbTa,1,BCC,experimental,"spark plasma sintering (SPS), Load: 5000, Temperature: 2200, Time: 16, Environment: vacuum, Heating rate: >100 °C/s",N/A,None,Single Solid Solution
1863,10.1016-j.ijrmhm.2023.106398.txt,10.1016-j.ijrmhm.2023.106398.txt,TiZrHfTa,1,BCC,experimental,"spark plasma sintering (SPS), Load: 5000, Temperature: 2200, Time: 16, Environment: vacuum, Heating rate: >100 °C/s",N/A,Presence of minor TiTa rich phase,Mixed Solution
1863,10.1016-j.ijrmhm.2023.106398.txt,10.1016-j.ijrmhm.2023.106398.txt,(ZrHfNbTa)C,1,FCC,experimental,"spark plasma sintering (SPS), Load: 5000, Temperature: 2200, Time: 16, Environment: vacuum, Heating rate: >100 °C/s",N/A,None,Single Solid Solution
1863,10.1016-j.ijrmhm.2023.106398.txt,10.1016-j.ijrmhm.2023.106398.txt,(TiZrHfTa)C,2,BCC + FCC,experimental,"spark plasma sintering (SPS), Load: 5000, Temperature: 2200, Time: 16, Environment: vacuum, Heating rate: >100 °C/s",N/A,Presence of minor TiTa rich phase,Mixed Solution
1864,10.1016-j.addma.2020.101584.txt,10.1016-j.addma.2020.101584.txt,CrMnFeCoNi,1,FCC,experimental,"laser powder bed fusion (LPBF), Laser power: 200, Hatch spacing: 85, Exposure time: 80, Point distance: 60, Layer height: 50, Spot size: 65, Argon atmosphere: 99.998% purity",N/A,None,Single Solid Solution
1865,10.1016-j.jallcom.2020.154034.txt,10.1016-j.jallcom.2020.154034.txt,AlCoCrFeNi2.1,2,BCC + FCC L12,experimental,"laser engineered net shaping (LENS), Laser power: 900, Scanning speed: 90, Powder feed rate: 30, Powder characteristics: gas atomized, 99.99% purity, particle distribution of 45-125 μm, Base material: 15 mm thick 316L stainless steel plate",N/A,None,Mixed Solution
1866,10.1016-j.msea.2020.140065.txt,10.1016-j.msea.2020.140065.txt,CoCrFeNi,1,FCC,experimental,"vacuum arc melting, Temperature: above 1400°C, Pressure: vacuum, Time: ingots were remelted six times",N/A,None,Single Solid Solution
1866,10.1016-j.msea.2020.140065.txt,10.1016-j.msea.2020.140065.txt,CoCrFeNiC0.1,1,FCC,experimental,"vacuum arc melting, Temperature: above 1400°C, Pressure: vacuum, Time: ingots were remelted six times",N/A,None,Single Solid Solution
1866,10.1016-j.msea.2020.140065.txt,10.1016-j.msea.2020.140065.txt,CoCrFeNiC0.2,1,FCC,experimental,"vacuum arc melting, Temperature: above 1400°C, Pressure: vacuum, Time: ingots were remelted six times",N/A,None,Single Solid Solution
1866,10.1016-j.msea.2020.140065.txt,10.1016-j.msea.2020.140065.txt,CoCrFeNiC0.3,3,FCC + HCP + M7C3,experimental,"vacuum arc melting, Temperature: above 1400°C, Pressure: vacuum, Time: ingots were remelted six times",N/A,None,Mixed Solution
1866,10.1016-j.msea.2020.140065.txt,10.1016-j.msea.2020.140065.txt,CoCrFeNiC0.4,3,FCC + HCP + M7C3,experimental,"vacuum arc melting, Temperature: above 1400°C, Pressure: vacuum, Time: ingots were remelted six times",N/A,None,Mixed Solution
1866,10.1016-j.msea.2020.140065.txt,10.1016-j.msea.2020.140065.txt,CoCrFeNiC0.5,3,FCC + HCP + M7C3,experimental,"vacuum arc melting, Temperature: above 1400°C, Pressure: vacuum, Time: ingots were remelted six times",N/A,None,Mixed Solution
1866,10.1016-j.msea.2020.140065.txt,10.1016-j.msea.2020.140065.txt,CoCrFeNiC0.7,3,FCC + HCP + M7C3,experimental,"vacuum arc melting, Temperature: above 1400°C, Pressure: vacuum, Time: ingots were remelted six times",N/A,None,Mixed Solution
1866,10.1016-j.msea.2020.140065.txt,10.1016-j.msea.2020.140065.txt,CoCrFeNiC0.9,3,FCC + HCP + M7C3,experimental,"vacuum arc melting, Temperature: above 1400°C, Pressure: vacuum, Time: ingots were remelted six times",N/A,None,Mixed Solution
1867,10.1016-j.jallcom.2020.156779.txt,10.1016-j.jallcom.2020.156779.txt,CoCrFeNi,4,BCC + FCC + sigma phase + Not specified,experimental,"arc melting, Temperature: 2500, Atmosphere: argon, Number of melts: at least five times",N/A,None,Mixed Solution
1868,10.1016-j.intermet.2023.107959.txt,10.1016-j.intermet.2023.107959.txt,Ti28Zr40Al20Nb12,2,BCC A2 B2 + BCC B2,experimental,"arc melting, Temperature: 1200, Time: 24 hours, Cooling rate: water quenching",N/A,None,Mixed Solution
1868,10.1016-j.intermet.2023.107959.txt,10.1016-j.intermet.2023.107959.txt,Ti28Zr40Al20Nb12Si0.1,1,BCC B2,experimental,"arc melting, Temperature: 1200, Time: 24 hours, Cooling rate: water quenching",N/A,None,Mixed Solution
1868,10.1016-j.intermet.2023.107959.txt,10.1016-j.intermet.2023.107959.txt,Ti28Zr40Al20Nb12Si0.2,1,BCC B2,experimental,"arc melting, Temperature: 1200, Time: 24 hours, Cooling rate: water quenching",N/A,None,Mixed Solution
1868,10.1016-j.intermet.2023.107959.txt,10.1016-j.intermet.2023.107959.txt,Ti28Zr40Al20Nb12Si0.5,2,BCC B2 + HCP,experimental,"arc melting, Temperature: 1200, Time: 24 hours, Cooling rate: water quenching",N/A,New phase inferred from micrography,Mixed Solution
1868,10.1016-j.intermet.2023.107959.txt,10.1016-j.intermet.2023.107959.txt,Ti28Zr40Al20Nb12,1,BCC B2,experimental,"arc melting, Temperature: 1200, Time: 24 hours, Cooling rate: water quenching",N/A,None,Mixed Solution
1868,10.1016-j.intermet.2023.107959.txt,10.1016-j.intermet.2023.107959.txt,Ti28Zr40Al20Nb12Si0.1,2,BCC B2 + HCP,experimental,"arc melting, Temperature: 1200, Time: 24 hours, Cooling rate: water quenching",N/A,None,Mixed Solution
1868,10.1016-j.intermet.2023.107959.txt,10.1016-j.intermet.2023.107959.txt,Ti28Zr40Al20Nb12Si0.2,2,BCC B2 + HCP,experimental,"arc melting, Temperature: 1200, Time: 24 hours, Cooling rate: water quenching",N/A,None,Mixed Solution
1868,10.1016-j.intermet.2023.107959.txt,10.1016-j.intermet.2023.107959.txt,Ti28Zr40Al20Nb12Si0.5,2,BCC B2 + HCP,experimental,"arc melting, Temperature: 1200, Time: 24 hours, Cooling rate: water quenching",N/A,None,Mixed Solution
1869,10.1016-j.coco.2023.101510.txt,10.1016-j.coco.2023.101510.txt,CrMnFeCoNi0.8,1,FCC,experimental,"induction melting, Atmosphere: Ar",N/A,None,Single Solid Solution
1869,10.1016-j.coco.2023.101510.txt,10.1016-j.coco.2023.101510.txt,NbC/CrMnFeCoNi0.8,1,FCC,experimental,"induction melting, Atmosphere: Ar",N/A,None,Mixed Solution
1870,10.1016-j.intermet.2021.107216.txt,10.1016-j.intermet.2021.107216.txt,AlCuCoFeNiHo,2,BCC + FCC,Experimental,"arc melting, Temperature: Not specified, Time: Not specified, Cooling: water-cooled copper mold",N/A,"No partial ordering, as-cast condition",Mixed Solution
1870,10.1016-j.intermet.2021.107216.txt,10.1016-j.intermet.2021.107216.txt,AlCuCoFeNiHo0.03,3,B2 + BCC + FCC,Experimental,"arc melting, Temperature: Not specified, Time: Not specified, Cooling: water-cooled copper mold",N/A,"No partial ordering, as-cast condition",Mixed Solution
1870,10.1016-j.intermet.2021.107216.txt,10.1016-j.intermet.2021.107216.txt,AlCuCoFeNiHo0.05,3,B2 + BCC + FCC,Experimental,"arc melting, Temperature: Not specified, Time: Not specified, Cooling: water-cooled copper mold",N/A,"No partial ordering, as-cast condition",Mixed Solution
1870,10.1016-j.intermet.2021.107216.txt,10.1016-j.intermet.2021.107216.txt,AlCuCoFeNiHo0.07,3,B2 + BCC + FCC,Experimental,"arc melting, Temperature: Not specified, Time: Not specified, Cooling: water-cooled copper mold",N/A,"No partial ordering, as-cast condition",Mixed Solution
1870,10.1016-j.intermet.2021.107216.txt,10.1016-j.intermet.2021.107216.txt,AlCuCoFeNiNd,2,BCC + FCC,Experimental,"arc melting, Temperature: Not specified, Time: Not specified, Cooling: water-cooled copper mold",N/A,"No partial ordering, as-cast condition",Mixed Solution
1870,10.1016-j.intermet.2021.107216.txt,10.1016-j.intermet.2021.107216.txt,AlCuCoFeNiPr,2,BCC + FCC,Experimental,"arc melting, Temperature: Not specified, Time: Not specified, Cooling: water-cooled copper mold",N/A,"No partial ordering, as-cast condition",Mixed Solution
1870,10.1016-j.intermet.2021.107216.txt,10.1016-j.intermet.2021.107216.txt,AlCuCoFeNiY,2,BCC + FCC,Experimental,"arc melting, Temperature: Not specified, Time: Not specified, Cooling: water-cooled copper mold",N/A,"No partial ordering, as-cast condition",Mixed Solution
1871,10.1016-j.matchar.2022.112156.txt,10.1016-j.matchar.2022.112156.txt,Al0.5CoCrFeNi,3,BCC + FCC + Al0.5CoCrFeNi,experimental,"induction melting, casting, cold rolling, annealing, aging, Temperature: 850, Time: 16 hours",N/A,Partially ordered B2 phase,Mixed Solution
