Repository: sourish69/MSE643_CourseProject

# MSE643_CourseProject - Phase-Oriented Generative Design of High-Entropy Alloys

**A generative machine-learning pipeline that designs new alloy compositions to order - you specify the crystal phase you want, and the model proposes chemistries that should form it.**

---

## The idea in one paragraph

High-entropy alloys mix five or more principal elements in near-equal proportions, and their configurational entropy unlocks unusual combinations of strength and thermal stability. The problem is scale: the viable composition space runs to millions of candidates, far beyond what anyone can cast and characterize by hand.

File: Datasets/Vladimir_HEA_database.csv (part 37 of 88)
id,Paper,Name,Alloy,Nb of phase,Phase,Experimental or theoretical,Experimental details,Theoretical details,Special conditions,Type of solution
1871,10.1016-j.matchar.2022.112156.txt,10.1016-j.matchar.2022.112156.txt,CrMnFeCoNi,3,"FCC + complex orthorhombic + (Cr, Mn, Fe, Co, Ni)",experimental,"Not explicitly stated, Temperature: 700, Time: Not specified",N/A,Partially ordered σ phase,Mixed Solution
1871,10.1016-j.matchar.2022.112156.txt,10.1016-j.matchar.2022.112156.txt,Fe42Ni12Mn36Al8Ti2,3,BCC + FCC + Fe42Ni12Mn36Al8Ti2,experimental,"Not explicitly stated, Temperature: Not explicitly stated, Time: Not specified",N/A,Partially ordered B2 phase,Mixed Solution
1871,10.1016-j.matchar.2022.112156.txt,10.1016-j.matchar.2022.112156.txt,AlxCoCrFeNi,3,BCC + FCC + AlxCoCrFeNi,experimental,"induction melting, casting, cold rolling, annealing, aging, Temperature: 850, Time: 16 hours",N/A,Partially ordered B2 phase,Mixed Solution
1872,10.1016-j.jmst.2022.02.052.txt,10.1016-j.jmst.2022.02.052.txt,V0.5Cr0.5CoNi,2,FCC + HCP,experimental,"magnetic levitation melting, cold rolling, and annealing, Solution treatment temperature: 1150, Solution treatment duration: 2 hours, Hot forging temperature range: 1000-1150, Cold rolling reduction ratio: 85, Recrystallization temperature: 725, Recrystallization duration: 1 hour, Alternative recrystallization temperature: 900, Alternative recrystallization duration: 1 hour, Water quenching: following all thermomechanical treatments",N/A,Dual-phase FCC/HCP architecture achieved through cold rolling and subsequent annealing treatments,Mixed Solution
1873,10.1016-j.nanoen.2022.107958.txt,10.1016-j.nanoen.2022.107958.txt,CoCrFeNiNb,1,FCC,experimental,"arc melting, Temperature: 2000, Time: 30 minutes",N/A,None,Single Solid Solution
1873,10.1016-j.nanoen.2022.107958.txt,10.1016-j.nanoen.2022.107958.txt,FeCoNiCrAl,1,FCC,experimental,"spark plasma sintering, Temperature: 1100, Pressure: 50, Time: 5 minutes",N/A,None,Single Solid Solution
1873,10.1016-j.nanoen.2022.107958.txt,10.1016-j.nanoen.2022.107958.txt,FeNiMnCrCu,1,FCC,experimental,"mechanical alloying, Rpm: 500, Time: 20 hours",N/A,None,Single Solid Solution
1873,10.1016-j.nanoen.2022.107958.txt,10.1016-j.nanoen.2022.107958.txt,PtPdFeCoNi,1,FCC,experimental,"arc melting, Temperature: 2200, Time: 30 minutes",N/A,None,Single Solid Solution
1873,10.1016-j.nanoen.2022.107958.txt,10.1016-j.nanoen.2022.107958.txt,RuRhCoNiIr,1,FCC,experimental,"mechanical alloying, Rpm: 300, Time: 15 hours",N/A,None,Single Solid Solution
1873,10.1016-j.nanoen.2022.107958.txt,10.1016-j.nanoen.2022.107958.txt,PtAuPdRhRu,1,FCC,experimental,"arc melting, Temperature: 2100, Time: 30 minutes",N/A,None,Single Solid Solution
1873,10.1016-j.nanoen.2022.107958.txt,10.1016-j.nanoen.2022.107958.txt,CoFeLaNiPt,1,FCC,experimental,"electro-impact method, Current density: 10, Time: 10 seconds",N/A,None,Single Solid Solution
1873,10.1016-j.nanoen.2022.107958.txt,10.1016-j.nanoen.2022.107958.txt,AuAgPtPdCu,1,FCC,experimental,"arc melting, Temperature: 2050, Time: 30 minutes",N/A,None,Single Solid Solution
1873,10.1016-j.nanoen.2022.107958.txt,10.1016-j.nanoen.2022.107958.txt,IrOsReRhRu,1,HCP,experimental,"arc melting, Temperature: 2300, Time: 30 minutes",N/A,None,Single Solid Solution
1873,10.1016-j.nanoen.2022.107958.txt,10.1016-j.nanoen.2022.107958.txt,AlNiCoIrMo,1,FCC,experimental,"mechanical alloying, Rpm: 400, Time: 18 hours",N/A,None,Single Solid Solution
1873,10.1016-j.nanoen.2022.107958.txt,10.1016-j.nanoen.2022.107958.txt,FeNiCoCrXS2,1,FCC,experimental,"sol-gel method, Drying temperature: 150, Time: 12 hours",N/A,None,Single Solid Solution
1873,10.1016-j.nanoen.2022.107958.txt,10.1016-j.nanoen.2022.107958.txt,CoMoFeNiCu,1,FCC,experimental,"arc melting, Temperature: 2150, Time: 30 minutes",N/A,None,Single Solid Solution
1874,10.1016-j.cpc.2022.108398.txt,10.1016-j.cpc.2022.108398.txt,CoCuFeMoNi,1,FCC,experimental,"powder metallurgical route, Temperature: 1100, Pressure: 15, Time: 1 hour",N/A,None,Single Solid Solution
1874,10.1016-j.cpc.2022.108398.txt,10.1016-j.cpc.2022.108398.txt,CoCuFeNbNi,3,FCC + HCP Laves + Laves phase,experimental,"powder metallurgical route, Temperature: 1100, Pressure: 15, Time: 1 hour",N/A,Partially ordered structure (High Entropy Intermetallic),Mixed Solution
1874,10.1016-j.cpc.2022.108398.txt,10.1016-j.cpc.2022.108398.txt,FeCoNiCu0.6Nb0.2,1,BCC,theoretical,"semi-empirical parameters and criteria from HEAPS software, Criteria: MC1-MC10",N/A,None,Single Solid Solution
1874,10.1016-j.cpc.2022.108398.txt,10.1016-j.cpc.2022.108398.txt,MoNbTaW,1,BCC,experimental,"arc melting, Temperature: not explicitly stated",N/A,None,Single Solid Solution
1874,10.1016-j.cpc.2022.108398.txt,10.1016-j.cpc.2022.108398.txt,MoNbTaVW,1,BCC,experimental,"arc melting, Temperature: not explicitly stated",N/A,None,Single Solid Solution
1874,10.1016-j.cpc.2022.108398.txt,10.1016-j.cpc.2022.108398.txt,AlCrxNbTiV,3,BCC + HCP Laves + Laves phase,experimental,"arc melting, Temperature: not explicitly stated",N/A,Partially ordered structure (High Entropy Intermetallic),Mixed Solution
1874,10.1016-j.cpc.2022.108398.txt,10.1016-j.cpc.2022.108398.txt,AlxCrNbTiVZr,3,BCC + HCP Laves + Laves phase,experimental,"arc melting, Temperature: not explicitly stated",N/A,Partially ordered structure (High Entropy Intermetallic),Mixed Solution
1874,10.1016-j.cpc.2022.108398.txt,10.1016-j.cpc.2022.108398.txt,Hf0.5Nb0.5Ta0.5Ti1.5Zr,1,BCC,theoretical,"semi-empirical parameters and criteria from HEAPS software, Criteria: MC1-MC10",N/A,None,Single Solid Solution
1874,10.1016-j.cpc.2022.108398.txt,10.1016-j.cpc.2022.108398.txt,HfNbTaTiZr,1,BCC,theoretical,"semi-empirical parameters and criteria from HEAPS software, Criteria: MC1-MC10",N/A,None,Single Solid Solution
1874,10.1016-j.cpc.2022.108398.txt,10.1016-j.cpc.2022.108398.txt,TiVZrNbHf,1,BCC,theoretical,"semi-empirical parameters and criteria from HEAPS software, Criteria: MC1-MC10",N/A,None,Single Solid Solution
1875,10.1016-j.optlastec.2021.107518.txt,10.1016-j.optlastec.2021.107518.txt,CoCrNiTi,2,BCC + HCP C14 Laves,experimental,"pulsed laser cladding, Laser beam scanning: along the rolling direction with 50% overlap, Argon gas flow: high-purity argon gas (flow rate 10 L·min−1), Cooling rate: 10^4–10^6 K/s",N/A,Element segregation during laser cladding,Mixed Solution
1875,10.1016-j.optlastec.2021.107518.txt,10.1016-j.optlastec.2021.107518.txt,CrFeNiTi,2,BCC + HCP C14 Laves,experimental,"pulsed laser cladding, Laser beam scanning: along the rolling direction with 50% overlap, Argon gas flow: high-purity argon gas (flow rate 10 L·min−1), Cooling rate: 10^4–10^6 K/s",N/A,Element segregation during laser cladding,Mixed Solution
1876,10.1016-j.jallcom.2023.172243.txt,10.1016-j.jallcom.2023.172243.txt,Ti0.5Zr0.5Mn1Cr1,1,C14 Laves,Experimental,"arc melting, Temperature: not specified, Pressure: ambient, Time: not specified, Elements: Ti (99.9%), Zr (99.5%), Mn (99.9%), Fe (99.9%), Cr (99%)",N/A,No partial ordering or oxidation considered,Intermetallic
1876,10.1016-j.jallcom.2023.172243.txt,10.1016-j.jallcom.2023.172243.txt,TiVCrNb,1,BCC,Experimental,"arc melting, Temperature: not specified, Pressure: ambient, Time: not specified, Elements: Ti, V, Cr, Nb",N/A,No partial ordering or oxidation considered,Single Solid Solution
1876,10.1016-j.jallcom.2023.172243.txt,10.1016-j.jallcom.2023.172243.txt,TiZrNbMoV,1,BCC,Experimental,"arc melting, Temperature: not specified, Pressure: ambient, Time: not specified, Elements: Ti, Zr, Nb, Mo, V",N/A,No partial ordering or oxidation considered,Single Solid Solution
1876,10.1016-j.jallcom.2023.172243.txt,10.1016-j.jallcom.2023.172243.txt,TiZrNbHfTa,1,BCC,Experimental,"arc melting, Temperature: not specified, Pressure: ambient, Time: not specified, Elements: Ti, Zr, Nb, Hf, Ta",N/A,No partial ordering or oxidation considered,Single Solid Solution
1876,10.1016-j.jallcom.2023.172243.txt,10.1016-j.jallcom.2023.172243.txt,TiZrCrMnFeNi,1,FCC,Experimental,"arc melting, Temperature: not specified, Pressure: ambient, Time: not specified, Elements: Ti, Zr, Cr, Mn, Fe, Ni",N/A,No partial ordering or oxidation considered,Single Solid Solution
1876,10.1016-j.jallcom.2023.172243.txt,10.1016-j.jallcom.2023.172243.txt,TiZrNbFeNi,1,FCC,Experimental,"arc melting, Temperature: not specified, Pressure: ambient, Time: not specified, Elements: Ti, Zr, Nb, Fe, Ni",N/A,No partial ordering or oxidation considered,Single Solid Solution
1876,10.1016-j.jallcom.2023.172243.txt,10.1016-j.jallcom.2023.172243.txt,TiVZrHfNb,1,BCC,Experimental,"arc melting, Temperature: not specified, Pressure: ambient, Time: not specified, Elements: Ti, V, Zr, Hf, Nb",N/A,No partial ordering or oxidation considered,Single Solid Solution
1876,10.1016-j.jallcom.2023.172243.txt,10.1016-j.jallcom.2023.172243.txt,TiZrHfMoNb,1,BCC,Experimental,"arc melting, Temperature: not specified, Pressure: ambient, Time: not specified, Elements: Ti, Zr, Hf, Mo, Nb",N/A,No partial ordering or oxidation considered,Single Solid Solution
1876,10.1016-j.jallcom.2023.172243.txt,10.1016-j.jallcom.2023.172243.txt,TiVZr0.5Nb0.5,1,BCC,Experimental,"arc melting, Temperature: not specified, Pressure: ambient, Time: not specified, Elements: Ti, V, Zr, Nb",N/A,No partial ordering or oxidation considered,Single Solid Solution
1876,10.1016-j.jallcom.2023.172243.txt,10.1016-j.jallcom.2023.172243.txt,TiVZr1.5Nb,1,BCC,Experimental,"arc melting, Temperature: not specified, Pressure: ambient, Time: not specified, Elements: Ti, V, Zr, Nb",N/A,No partial ordering or oxidation considered,Single Solid Solution
1876,10.1016-j.jallcom.2023.172243.txt,10.1016-j.jallcom.2023.172243.txt,TiZrNbTa,1,BCC,Experimental,"arc melting, Temperature: not specified, Pressure: ambient, Time: not specified, Elements: Ti, Zr, Nb, Ta",N/A,No partial ordering or oxidation considered,Single Solid Solution
1876,10.1016-j.jallcom.2023.172243.txt,10.1016-j.jallcom.2023.172243.txt,CoCrFeNiNb0,1,FCC,Experimental,"arc melting, Temperature: not specified, Pressure: ambient, Time: not specified, Elements: Co, Cr, Fe, Ni, Nb",N/A,No partial ordering or oxidation considered,Single Solid Solution
1877,10.1016-j.scriptamat.2022.115004.txt,10.1016-j.scriptamat.2022.115004.txt,Cr15Fe55Mn20Ni10,3,"BCT martensite + FCC + complex, non-uniform",experimental,"cryorolling and annealing, Cryorolling temperature: cryogenic, Annealing temperature: Not explicitly stated, Annealing duration: short-time",N/A,No partially ordered structure or High Entropy Intermetallic observed,Mixed Solution
1880,10.1016-j.surfcoat.2022.128499.txt,10.1016-j.surfcoat.2022.128499.txt,FeCoCrNiMn,1,FCC,experimental,"laser cladding, Laser output power: 1000, Scanning rate: 10, Spot diameter: 3, Shielding gas: Ar, Powder feeding speed: 10, Overlap ratio: 30%–40%",N/A,None,Single Solid Solution
1880,10.1016-j.surfcoat.2022.128499.txt,10.1016-j.surfcoat.2022.128499.txt,FeCoCrNiMnTi,2,BCC + FCC,experimental,"laser cladding, Laser output power: 1000, Scanning rate: 10, Spot diameter: 3, Shielding gas: Ar, Powder feeding speed: 10, Overlap ratio: 30%–40%",N/A,None,Mixed Solution
1881,10.1016-j.jmrt.2021.07.116.txt,10.1016-j.jmrt.2021.07.116.txt,CoNiFeAlxCu1-x,2,BCC + FCC,experimental,"molecular dynamics simulation, Strain rates: 5 × 10^7 – 1 × 10^10 s−1, Al concentration: x = 0.1, 0.2, 0.3, 0.4, Large grain size: 0, 12, 14, 16, 18, 20, 22, 24, 26 nm, Temperature: 300, Initial fcc lattice constant: 3.598, Hybrid mc md relaxation: 1000 swaps every 1 ps for a total of 200 ps in NPT ensemble at 300 K and zero external pressure, Uniaxial tensile simulations: performed along the y-axis",N/A,None,Mixed Solution
1882,10.1016-j.jallcom.2021.162030.txt,10.1016-j.jallcom.2021.162030.txt,TaTiNb,1,BCC,experimental,"HEBM + SPS, Hebm duration: 60, Hebm environment: Argon, Hebm rotation speed: 694/1388 rpm, Sps temperature: 1373, Sps pressure: 50, Sps dwell time: 10",N/A,None,Single Solid Solution
1882,10.1016-j.jallcom.2021.162030.txt,10.1016-j.jallcom.2021.162030.txt,TaTiNbZr,2,BCC + HCP,experimental,"HEBM + SPS, Hebm duration: 60, Hebm environment: Argon, Hebm rotation speed: 694/1388 rpm, Sps temperature: 1373, Sps pressure: 50, Sps dwell time: 10",N/A,None,Mixed Solution
1882,10.1016-j.jallcom.2021.162030.txt,10.1016-j.jallcom.2021.162030.txt,TaTiNbZrMo,1,BCC,experimental,"HEBM + SPS, Hebm duration: 60, Hebm environment: Argon, Hebm rotation speed: 694/1388 rpm, Sps temperature: 1373, Sps pressure: 50, Sps dwell time: 10",N/A,None,Mixed Solution
1882,10.1016-j.jallcom.2021.162030.txt,10.1016-j.jallcom.2021.162030.txt,TaTiNbZrW,1,BCC,experimental,"HEBM + SPS, Hebm duration: 60, Hebm environment: Argon, Hebm rotation speed: 694/1388 rpm, Sps temperature: 1373, Sps pressure: 50, Sps dwell time: 10",N/A,None,Single Solid Solution
1883,10.1016-j.jnucmat.2019.151744.txt,10.1016-j.jnucmat.2019.151744.txt,TiVZrTa,1,BCC,experimental,"arc melting, Temperature: 2000, Atmosphere: argon, Duration: multiple melts",N/A,None,Single Solid Solution
1883,10.1016-j.jnucmat.2019.151744.txt,10.1016-j.jnucmat.2019.151744.txt,TiVCrTa,1,BCC,experimental,"arc melting, Temperature: 2000, Atmosphere: argon, Duration: multiple melts",N/A,None,Single Solid Solution
1883,10.1016-j.jnucmat.2019.151744.txt,10.1016-j.jnucmat.2019.151744.txt,TiVNbTa,1,BCC,experimental,"arc melting, Temperature: 2000, Atmosphere: argon, Duration: multiple melts",N/A,None,Single Solid Solution
1884,10.1016-j.matchar.2020.110869.txt,10.1016-j.matchar.2020.110869.txt,CoCrNi,2,FCC + Cr-Al-Si oxide,experimental,"vacuum induction melting (VIM), Temperature: 1200, Time: 30 minutes",N/A,None,Single Solid Solution
1884,10.1016-j.matchar.2020.110869.txt,10.1016-j.matchar.2020.110869.txt,CoCrNiN,2,FCC + Cr-Al-Si oxide,experimental,"vacuum induction melting (VIM), Temperature: 1200, Time: 30 minutes",N/A,"Nitrogen fully dissolved in the solid solution structure, no nitrides detected",Single Solid Solution
1885,10.1016-j.jallcom.2017.11.158.txt,10.1016-j.jallcom.2017.11.158.txt,Al2CoCrCuFeNiTix,4,FCC or BCC + FCC or BCC with spherical particles + nano scale braided + spot-like regions,experimental,"laser cladding, Power: 2500, Spot diameter: 4, Scanning speed: 3, Protection gas: Argon, Lap rate: 35",N/A,No explicit mention of partially ordered structures or high entropy intermetallics,Mixed Solution
1886,10.1016-j.cej.2021.132410.txt,10.1016-j.cej.2021.132410.txt,AlCoNiCuMn,1,FCC,experimental,"polymetallic MOF-derived method, Precursors: ['C2H4CoO2', 'C4H14NiO8·4H2O', 'C4H6CuO4·H2O', 'C4H6MnO4·4H2O', 'C6H9AlO6'], Organic linker: 1,4-benzene dicarboxylic acid (1,4-BDC), Solvent: N, N-dimethylformamide (DMF), Stirring time: various times (1 hour, 2 hours, and 4 hours) at room temperature, Pyrolysis temperature: 700, Pyrolysis atmosphere: Ar2/H2 (Ar2 95%, H2 5%), Pyrolysis duration: 2 hours, Post pyrolysis treatment: treated with 0.5 M H2SO4 for 6 hours at 70°C, rinsed with ultrapure water, and dried overnight at 60°C under vacuum",N/A,None,Single Solid Solution
1887,10.1016-j.jmst.2020.06.045.txt,10.1016-j.jmst.2020.06.045.txt,AlCoCrFeNi,2,FCC + disordered,Experimental,"melt spinning, Cooling rates: {'amorphous': 32, 'crystalline': 4}, Atmosphere: highly purified argon",N/A,No partial ordering or high entropy intermetallic structure mentioned,Mixed Solution
1888,10.1016-j.jallcom.2021.163329.txt,10.1016-j.jallcom.2021.163329.txt,TiVCr,1,BCC,experimental,"DC magnetron co-sputtering, Temperature: room temperature, Base pressure: 4 × 10−4 Pa, Sputtering pressure: 1.0 Pa, Sputtering power tivcr target: 230, Total thickness: 1 μm",N/A,None,Single Solid Solution
1888,10.1016-j.jallcom.2021.163329.txt,10.1016-j.jallcom.2021.163329.txt,TiVCrW,6,BCC + dodecagonal quasicrystal + no specific structure Amorphous + ordered b2 phase (Intermetallic) + TiVCrW (quasicrystal) + TiVCrW (b2 phase),experimental,"DC magnetron co-sputtering, Temperature: room temperature, Base pressure: 4 × 10−4 Pa, Sputtering pressure: 1.0 Pa, Sputtering power tivcr target: 230, Sputtering power w target: adjusted, Total thickness: 1 μm",N/A,Partially ordered structure in TiVCrW16.0,Mixed Solution
1889,10.1016-j.mtadv.2023.100443.txt,10.1016-j.mtadv.2023.100443.txt,FeCrNiCoMnSi0.1,1,FCC,experimental,"follow-welding high-frequency power ultrasonic impact composite TIG arc melting process (U-TIG), Ultrasonic impact power: [0, 400, 600, 800, 1000], Arc welding voltage: 10, Welding current: 200, Welding speed: 150, Shielding gas flow rate: 12, Impact power: ['Without-UIT', 'UIT-400W', 'UIT-600W', 'UIT-800W', 'UIT-1000W']",N/A,None,Single Solid Solution
1890,10.1016-j.matlet.2020.128746.txt,10.1016-j.matlet.2020.128746.txt,AlCoCrFeNiSix,2,BCC + AlNi,experimental,"laser cladding, Laser power: 2000, Spot diameter: 4, Scanning speed: 5, Raw material: Elemental powders of Al, Co, Cr, Fe, Ni, and Si with purity higher than 99.5%, Substrate: AISI 304 stainless steel, Substrate composition: {'C': 0.08, 'Ni': 11, 'Cr': 19, 'Mn': 2.0, 'Si': 1.0, 'P': 0.035, 'S': 0.03, 'Fe': 'balance'}",N/A,None,Mixed Solution
1891,10.1016-j.msea.2020.140639.txt,10.1016-j.msea.2020.140639.txt,AlCoCrFeNi2.1,2,BCC + FCC,experimental,"Powder-bed Arc Additive Manufacturing (PAAM), Arc current: 120, Arc length: 3.5, Torch travelling speed: 50, Argon shielding gas flow rate: 9, Elemental powders: high purity (99.99 wt%) Al, Co, Cr, Fe, and Ni with spherical morphologies and similar sizes (~180 μm diameters), Nominal composition: AlCoCrFeNi2.1 (Al16.4-Co16.4-Cr16.4-Fe16.4-Ni34.4, at.%), Remelting process: applied 1, 3, and 6 times on each deposited layer",N/A,None,Mixed Solution
1892,10.1016-j.jmatprotec.2023.118209.txt,10.1016-j.jmatprotec.2023.118209.txt,Fe50Mn30Co10Cr10,2,FCC + HCP,Experimental,"vacuum arc-casting, Temperature: 1200, Pressure: 10^-5 Torr, Time: 2 hours, Cooling: water quenching",N/A,Partially ordered,Mixed Solution
1892,10.1016-j.jmatprotec.2023.118209.txt,10.1016-j.jmatprotec.2023.118209.txt,Fe42Mn28Co10Cr15Si5,2,FCC + HCP,Experimental,"vacuum arc-casting, Temperature: 1150, Pressure: 10^-4 Torr, Time: 3 hours, Cooling: water quenching",N/A,Partially ordered,Mixed Solution
1892,10.1016-j.jmatprotec.2023.118209.txt,10.1016-j.jmatprotec.2023.118209.txt,Fe40Mn20Co20Cr15Si5,2,FCC + HCP,Experimental,"vacuum arc-casting, Temperature: 1150, Pressure: 10^-4 Torr, Time: 3 hours, Cooling: water quenching",N/A,Partially ordered,Mixed Solution
1892,10.1016-j.jmatprotec.2023.118209.txt,10.1016-j.jmatprotec.2023.118209.txt,Fe39Mn20Co20Cr15Si5Al1,2,FCC + HCP,Experimental,"vacuum arc-casting, Temperature: 1150, Pressure: 10^-4 Torr, Time: 3 hours, Cooling: water quenching",N/A,Partially ordered,Mixed Solution
1892,10.1016-j.jmatprotec.2023.118209.txt,10.1016-j.jmatprotec.2023.118209.txt,Fe38.5Mn20Co20Cr15Si5Cu1.5,2,FCC + HCP,Experimental,"vacuum arc-casting, Temperature: 1150, Pressure: 10^-4 Torr, Time: 3 hours, Cooling: water quenching",N/A,Partially ordered,Mixed Solution
1892,10.1016-j.jmatprotec.2023.118209.txt,10.1016-j.jmatprotec.2023.118209.txt,CoCrFeMnNi,1,FCC,Experimental,"vacuum arc-casting, Temperature: 1200, Pressure: 10^-5 Torr, Time: 2 hours, Cooling: water quenching",N/A,Partially ordered,Single Solid Solution
1892,10.1016-j.jmatprotec.2023.118209.txt,10.1016-j.jmatprotec.2023.118209.txt,Fe49.5Mn29.7Co9.9Cr9.9C1,2,FCC + complex cubic,Experimental,"vacuum arc-casting, Temperature: 1200, Pressure: 10^-5 Torr, Time: 2 hours, Cooling: water quenching",N/A,Partially ordered,Mixed Solution
1892,10.1016-j.jmatprotec.2023.118209.txt,10.1016-j.jmatprotec.2023.118209.txt,Fe45Mn35Co10Cr10,2,FCC + HCP,Experimental,"vacuum arc-casting, Temperature: 1150, Pressure: 10^-4 Torr, Time: 3 hours, Cooling: water quenching",N/A,Partially ordered,Mixed Solution
1892,10.1016-j.jmatprotec.2023.118209.txt,10.1016-j.jmatprotec.2023.118209.txt,Fe42Co10Cr15Mn28Si5,2,FCC + HCP,Experimental,"vacuum arc-casting, Temperature: 1150, Pressure: 10^-4 Torr, Time: 3 hours, Cooling: water quenching",N/A,Partially ordered,Mixed Solution
1892,10.1016-j.jmatprotec.2023.118209.txt,10.1016-j.jmatprotec.2023.118209.txt,CoCrFeMnNiNbx,2,FCC + HCP,Experimental,"vacuum arc-casting, Temperature: 1150, Pressure: 10^-4 Torr, Time: 3 hours, Cooling: water quenching",N/A,Partially ordered,Mixed Solution
1892,10.1016-j.jmatprotec.2023.118209.txt,10.1016-j.jmatprotec.2023.118209.txt,Fe40Mn10Co20Cr20Ni10,2,FCC + HCP,Experimental,"vacuum arc-casting, Temperature: 1150, Pressure: 10^-4 Torr, Time: 3 hours, Cooling: water quenching",N/A,Partially ordered,Mixed Solution
1893,10.1016-j.jallcom.2021.159918.txt,10.1016-j.jallcom.2021.159918.txt,GdTbHoEr,1,HCP,experimental,"arc melting, Atmosphere: high purity argon, Raw material purity: 99.95% wt%, Repeated smelting: 4, Extra content: 3% more than theoretical weight",N/A,None,Single Solid Solution
1893,10.1016-j.jallcom.2021.159918.txt,10.1016-j.jallcom.2021.159918.txt,GdTbHoErLa,1,HCP,experimental,"arc melting, Atmosphere: high purity argon, Raw material purity: 99.95% wt%, Repeated smelting: 4, Extra content: 3% more than theoretical weight",N/A,None,Single Solid Solution
1893,10.1016-j.jallcom.2021.159918.txt,10.1016-j.jallcom.2021.159918.txt,GdTbHoErLaY,1,HCP,experimental,"arc melting, Atmosphere: high purity argon, Raw material purity: 99.95% wt%, Repeated smelting: 4, Extra content: 3% more than theoretical weight",N/A,None,Single Solid Solution
1893,10.1016-j.jallcom.2021.159918.txt,10.1016-j.jallcom.2021.159918.txt,GdTbHoErPr,1,HCP,experimental,"arc melting, Atmosphere: high purity argon, Raw material purity: 99.95% wt%, Repeated smelting: 4, Extra content: 3% more than theoretical weight",N/A,None,Single Solid Solution
1894,10.1016-j.jallcom.2020.153886.txt,10.1016-j.jallcom.2020.153886.txt,AlCoCrFeNi3,3,"BCC B2 + FCC + (Ni,Al)3(Fe,Cr)",Experimental,"arc melting, Vacuum pressure: 5 × 10−3 Pa, Casting pressure: 0.06 MPa (argon), Sample size: 10 mm diameter, 10 mm height",N/A,None,Mixed Solution
1894,10.1016-j.jallcom.2020.153886.txt,10.1016-j.jallcom.2020.153886.txt,AlCo0.2CrFeNi2.8,3,"BCC B2 + FCC + (Ni,Al)3(Fe,Cr)",Experimental,"arc melting, Vacuum pressure: 5 × 10−3 Pa, Casting pressure: 0.06 MPa (argon), Sample size: 10 mm diameter, 10 mm height",N/A,None,Mixed Solution
1894,10.1016-j.jallcom.2020.153886.txt,10.1016-j.jallcom.2020.153886.txt,AlCo0.4CrFeNi2.6,3,"BCC B2 + FCC + (Ni,Al)3(Fe,Cr)",Experimental,"arc melting, Vacuum pressure: 5 × 10−3 Pa, Casting pressure: 0.06 MPa (argon), Sample size: 10 mm diameter, 10 mm height",N/A,None,Mixed Solution
1894,10.1016-j.jallcom.2020.153886.txt,10.1016-j.jallcom.2020.153886.txt,AlCo0.6CrFeNi2.4,3,"BCC B2 + FCC + (Ni,Al)3(Fe,Cr)",Experimental,"arc melting, Vacuum pressure: 5 × 10−3 Pa, Casting pressure: 0.06 MPa (argon), Sample size: 10 mm diameter, 10 mm height",N/A,None,Mixed Solution
1894,10.1016-j.jallcom.2020.153886.txt,10.1016-j.jallcom.2020.153886.txt,AlCo0.8CrFeNi2.2,3,"BCC B2 + FCC + (Ni,Al)3(Fe,Cr)",Experimental,"arc melting, Vacuum pressure: 5 × 10−3 Pa, Casting pressure: 0.06 MPa (argon), Sample size: 10 mm diameter, 10 mm height",N/A,None,Mixed Solution
1894,10.1016-j.jallcom.2020.153886.txt,10.1016-j.jallcom.2020.153886.txt,AlCoCrFeNi2,3,"BCC B2 + FCC + (Ni,Al)3(Fe,Cr)",Experimental,"arc melting, Vacuum pressure: 5 × 10−3 Pa, Casting pressure: 0.06 MPa (argon), Sample size: 10 mm diameter, 10 mm height",N/A,None,Mixed Solution
1895,10.1016-j.matchar.2021.111646.txt,10.1016-j.matchar.2021.111646.txt,AlCoCrFeNi,1,FCC,experimental,"friction stir processing, Tool rotating speed: 1400, Traveling speed: 40, Plunged depth: 0.2, Tilting angle: 2.5",N/A,None,Single Solid Solution
1895,10.1016-j.matchar.2021.111646.txt,10.1016-j.matchar.2021.111646.txt,Al13(CoCrFeNiMg)4,1,complex intermetallic (Intermetallic),experimental,"friction stir processing, Tool rotating speed: 1400, Traveling speed: 40, Plunged depth: 0.2, Tilting angle: 2.5",N/A,Partially ordered structure,Intermetallic
1895,10.1016-j.matchar.2021.111646.txt,10.1016-j.matchar.2021.111646.txt,Al9(CoFeNi)2,1,complex intermetallic (Intermetallic),experimental,"friction stir processing, Tool rotating speed: 1400, Traveling speed: 40, Plunged depth: 0.2, Tilting angle: 2.5",N/A,Partially ordered structure,Intermetallic
1895,10.1016-j.matchar.2021.111646.txt,10.1016-j.matchar.2021.111646.txt,Al18Cr2Mg3,1,complex intermetallic (Intermetallic),experimental,"friction stir processing, Tool rotating speed: 1400, Traveling speed: 40, Plunged depth: 0.2, Tilting angle: 2.5",N/A,Partially ordered structure,Intermetallic
1895,10.1016-j.matchar.2021.111646.txt,10.1016-j.matchar.2021.111646.txt,Al9Co2,1,complex intermetallic (Intermetallic),experimental,"friction stir processing, Tool rotating speed: 1400, Traveling speed: 40, Plunged depth: 0.2, Tilting angle: 2.5",N/A,Partially ordered structure,Intermetallic
1895,10.1016-j.matchar.2021.111646.txt,10.1016-j.matchar.2021.111646.txt,Al13Co4,1,complex intermetallic (Intermetallic),experimental,"friction stir processing, Tool rotating speed: 1400, Traveling speed: 40, Plunged depth: 0.2, Tilting angle: 2.5",N/A,Partially ordered structure,Intermetallic
1895,10.1016-j.matchar.2021.111646.txt,10.1016-j.matchar.2021.111646.txt,Al5Co2,1,complex intermetallic (Intermetallic),experimental,"friction stir processing, Tool rotating speed: 1400, Traveling speed: 40, Plunged depth: 0.2, Tilting angle: 2.5",N/A,Not detected in XRD,Intermetallic
1895,10.1016-j.matchar.2021.111646.txt,10.1016-j.matchar.2021.111646.txt,Al3Co,1,complex intermetallic (Intermetallic),experimental,"friction stir processing, Tool rotating speed: 1400, Traveling speed: 40, Plunged depth: 0.2, Tilting angle: 2.5",N/A,Not detected in XRD,Intermetallic
1895,10.1016-j.matchar.2021.111646.txt,10.1016-j.matchar.2021.111646.txt,AlCo,1,complex intermetallic (Intermetallic),experimental,"friction stir processing, Tool rotating speed: 1400, Traveling speed: 40, Plunged depth: 0.2, Tilting angle: 2.5",N/A,Not detected in XRD,Intermetallic
1895,10.1016-j.matchar.2021.111646.txt,10.1016-j.matchar.2021.111646.txt,AlCr,1,complex intermetallic (Intermetallic),experimental,"friction stir processing, Tool rotating speed: 1400, Traveling speed: 40, Plunged depth: 0.2, Tilting angle: 2.5",N/A,Not detected in XRD,Intermetallic
1895,10.1016-j.matchar.2021.111646.txt,10.1016-j.matchar.2021.111646.txt,AlFe,1,complex intermetallic (Intermetallic),experimental,"friction stir processing, Tool rotating speed: 1400, Traveling speed: 40, Plunged depth: 0.2, Tilting angle: 2.5",N/A,Not detected in XRD,Intermetallic
1895,10.1016-j.matchar.2021.111646.txt,10.1016-j.matchar.2021.111646.txt,AlNi,1,complex intermetallic (Intermetallic),experimental,"friction stir processing, Tool rotating speed: 1400, Traveling speed: 40, Plunged depth: 0.2, Tilting angle: 2.5",N/A,Not detected in XRD,Intermetallic
1896,10.1016-j.matchemphys.2023.128438.txt,10.1016-j.matchemphys.2023.128438.txt,CoFeNiMoW,1,amorphous-like,experimental,"galvanostatic electrodeposition, Applied cathodic current density: 10 to 100 mA cm^{-2}, Electrolyte composition: Citrate-containing bath with specific concentrations of CoSO4•7H2O, Fe2(SO4)3, NiSO4•6H2O, Na2MoO4•2H2O, Na2WO4•2H2O, Na2SO4, and sodium citrate (Na3C6H5O7), Ph: 5, Deposition time: 13, Temperature: room temperature, Substrate: brass plates, Counter electrode: pure titanium sheet coated with a thin layer of Pt",N/A,The alloy forms an amorphous-like state without distinct crystalline phases,Amorphous
1897,10.1016-j.vacuum.2022.111480.txt,10.1016-j.vacuum.2022.111480.txt,CoCrFeMnNi,2,BCC B2 (Intermetallic) + FCC,Experimental,"Selective Laser Melting (SLM), Laser power: 250 W - 400 W, Exposure time: 60 μs - 90 μs, Hatch distance: 30 μm - 50 μm, Powder layer thickness: 30 μm - 50 μm, Energy density: 55.6 J/mm3 - 133.3 J/mm3",N/A,None,Mixed Solution
1897,10.1016-j.vacuum.2022.111480.txt,10.1016-j.vacuum.2022.111480.txt,CoCrFeMnNi_with_10_wt_QC,4,BCC B2 (Intermetallic) + FCC + HCP + Al2O3,Experimental,"Selective Laser Melting (SLM), Laser power: 250 W - 400 W, Exposure time: 60 μs - 90 μs, Hatch distance: 30 μm - 50 μm, Powder layer thickness: 30 μm - 50 μm, Energy density: 55.6 J/mm3 - 133.3 J/mm3",N/A,"Partially ordered structure, initial state before oxidation",Mixed Solution
1898,10.1016-j.matlet.2021.131495.txt,10.1016-j.matlet.2021.131495.txt,Fe2.5CoNiCuSiC,3,FCC + zinc blende + Larger carbides,experimental,"vacuum inductive melting, Temperature: Not specified, Time: Not specified, Cooling: Cooled to room temperature in a copper mold",N/A,None,Mixed Solution
1899,10.1016-j.jmst.2022.05.059.txt,10.1016-j.jmst.2022.05.059.txt,Hf0(ZrTi)100,1,HCP,Experimental,"arc melting, Temperature: Not specified, Time: Not specified",N/A,None,Single Solid Solution
1899,10.1016-j.jmst.2022.05.059.txt,10.1016-j.jmst.2022.05.059.txt,Hf20(ZrTi)80,1,HCP,Experimental,"arc melting, Temperature: Not specified, Time: Not specified",N/A,None,Single Solid Solution
1899,10.1016-j.jmst.2022.05.059.txt,10.1016-j.jmst.2022.05.059.txt,Hf33(ZrTi)67,1,HCP,Experimental,"arc melting, Temperature: Not specified, Time: Not specified",N/A,None,Single Solid Solution
1899,10.1016-j.jmst.2022.05.059.txt,10.1016-j.jmst.2022.05.059.txt,Hf40(ZrTi)60,1,HCP,Experimental,"arc melting, Temperature: Not specified, Time: Not specified",N/A,None,Single Solid Solution
1900,10.1016-j.jmst.2023.04.052.txt,10.1016-j.jmst.2023.04.052.txt,AlCrFeNiV,4,BCC B2 (Intermetallic) + FCC + FCC L12 (Intermetallic) + Ni3Al,Experimental,"Laser Powder Bed Fusion (LPBF), Laser power: 200, Laser beam size: 30, Atmosphere: argon protective atmosphere (O2 < 1000 ppm), Preheating temperature: 353, Scan strategy: meander scan strategy with 67° rotation for adjacent layers",N/A,Partially ordered B2 and L12 phases present,Mixed Solution
1901,10.1016-j.ijplas.2024.103893.txt,10.1016-j.ijplas.2024.103893.txt,AlCoGdTbDy,1,disordered Amorphous,experimental,"arc melting, Temperature: Not specified, Time: Not specified",N/A,No partial ordering or intermetallic phases observed,Amorphous
1902,10.1016-j.jmrt.2023.11.063.txt,10.1016-j.jmrt.2023.11.063.txt,AlCoCrFeNi,2,FCC + FCC-based superlattice L12 (Intermetallic),experimental,"arc melting and rapid solidification (RS) via suction casting, Arc melting temperature: ambient, Cooling rate: high",N/A,Partially ordered L12 nano-precipitates,Mixed Solution
1902,10.1016-j.jmrt.2023.11.063.txt,10.1016-j.jmrt.2023.11.063.txt,AlCoCrFeNi,2,FCC + FCC-based superlattice L12 (Intermetallic),experimental,"arc melting and rapid solidification (RS) via suction casting, Arc melting temperature: ambient, Cooling rate: high",N/A,Partially ordered L12 nano-precipitates,Mixed Solution
1902,10.1016-j.jmrt.2023.11.063.txt,10.1016-j.jmrt.2023.11.063.txt,AlCoCrFeNi,2,FCC + FCC-based superlattice L12 (Intermetallic),experimental,"arc melting and rapid solidification (RS) via suction casting, Arc melting temperature: ambient, Cooling rate: high",N/A,Partially ordered L12 nano-precipitates,Mixed Solution
1903,10.1016-j.msea.2021.142059.txt,10.1016-j.msea.2021.142059.txt,CoCrNi,2,FCC + HCP,experimental,"Direct Energy Deposition (DED) of Additive Manufacturing (AM), Laser power: 380 ∼ 400 W, Scan speed: 14 mm/s, Spot size: 0.8 ∼ 1.2 mm, Powder size: 50 ∼ 150 μm, Powder feed rate: 4 ∼ 5 L/min, Layer thickness: 250 μm, Hatch spacing: 400 μm, Building direction: Z axis",N/A,No additional post-processing mentioned,Mixed Solution
1903,10.1016-j.msea.2021.142059.txt,10.1016-j.msea.2021.142059.txt,FeCrNiMo,2,FCC + HCP,experimental,"Direct Energy Deposition (DED) of Additive Manufacturing (AM), Laser power: 380 ∼ 400 W, Scan speed: 14 mm/s, Spot size: 0.8 ∼ 1.2 mm, Powder size: 50 ∼ 150 μm, Powder feed rate: 4 ∼ 5 L/min, Layer thickness: 250 μm, Hatch spacing: 400 μm, Building direction: Z axis",N/A,No additional post-processing mentioned,Mixed Solution
1904,10.1016-j.msea.2022.143072.txt,10.1016-j.msea.2022.143072.txt,TiNbMo0.5Al0.125,1,BCC,Experimental,"arc melting, Temperature: not specified, Time: 2 minutes, Current: 450",N/A,None,Single Solid Solution
1904,10.1016-j.msea.2022.143072.txt,10.1016-j.msea.2022.143072.txt,TiNbMo0.5Al0.15,2,BCC + FCC-Ti,Experimental,"arc melting, Temperature: not specified, Time: 2 minutes, Current: 450",N/A,None,Mixed Solution
1904,10.1016-j.msea.2022.143072.txt,10.1016-j.msea.2022.143072.txt,TiNbMo0.5Al0.175,2,BCC + FCC-Ti,Experimental,"arc melting, Temperature: not specified, Time: 2 minutes, Current: 450",N/A,None,Mixed Solution
1904,10.1016-j.msea.2022.143072.txt,10.1016-j.msea.2022.143072.txt,TiNbMo0.5Al0.2,2,BCC + FCC-Ti,Experimental,"arc melting, Temperature: not specified, Time: 2 minutes, Current: 450",N/A,None,Mixed Solution
1904,10.1016-j.msea.2022.143072.txt,10.1016-j.msea.2022.143072.txt,TiNbMo0.5Al0.225,2,BCC + FCC-Ti,Experimental,"arc melting, Temperature: not specified, Time: 2 minutes, Current: 450",N/A,Equiaxed grain structure observed,Mixed Solution
1904,10.1016-j.msea.2022.143072.txt,10.1016-j.msea.2022.143072.txt,TiNbMo0.5Al0.25,2,BCC + FCC-Ti,Experimental,"arc melting, Temperature: not specified, Time: 2 minutes, Current: 450",N/A,None,Mixed Solution
1905,10.1016-j.matdes.2023.112482.txt,10.1016-j.matdes.2023.112482.txt,AlCoCrFe,1,BCC,experimental,"mechanical alloying, Milling time: up to 40 hours, Temperature: room temperature, Atmosphere: inert argon gas, Ball to powder ratio: 10:1",N/A,None,Single Solid Solution
1905,10.1016-j.matdes.2023.112482.txt,10.1016-j.matdes.2023.112482.txt,AlCoCrFeNi,2,BCC + unknown,experimental,"mechanical alloying, Milling time: up to 40 hours, Temperature: room temperature, Atmosphere: inert argon gas, Ball to powder ratio: 10:1",N/A,None,Mixed Solution
1905,10.1016-j.matdes.2023.112482.txt,10.1016-j.matdes.2023.112482.txt,CoCrFeNiMn,2,BCC + unknown,experimental,"mechanical alloying, Milling time: up to 40 hours, Temperature: room temperature, Atmosphere: inert argon gas, Ball to powder ratio: 10:1",N/A,None,Mixed Solution
1905,10.1016-j.matdes.2023.112482.txt,10.1016-j.matdes.2023.112482.txt,CoCrFeNiMnTi,2,BCC + unknown,experimental,"mechanical alloying, Milling time: up to 40 hours, Temperature: room temperature, Atmosphere: inert argon gas, Ball to powder ratio: 10:1",N/A,None,Mixed Solution
1905,10.1016-j.matdes.2023.112482.txt,10.1016-j.matdes.2023.112482.txt,FeSi,1,unknown,experimental,"unknown, Milling time: unknown, Temperature: unknown, Atmosphere: unknown, Ball to powder ratio: unknown",N/A,None,Intermetallic
1906,10.1016-j.jallcom.2023.172415.txt,10.1016-j.jallcom.2023.172415.txt,MgTiVCrNb,3,BCC + FCC + Fe,experimental,"arc melting and reactive high-energy ball milling, Arc melting temperature: Not specified, Ball milling time: 1 hour, Ball milling speed: 800, Ball to powder mass ratio: 60, Hydrogen pressure: 7.0",N/A,None,Mixed Solution
1906,10.1016-j.jallcom.2023.172415.txt,10.1016-j.jallcom.2023.172415.txt,Mg10TiVCrNb90,2,BCC + FCC,experimental,"arc melting and reactive high-energy ball milling, Arc melting temperature: Not specified, Ball milling time: 1 hour, Ball milling speed: 800, Ball to powder mass ratio: 60, Hydrogen pressure: 7.0",N/A,None,Mixed Solution
1906,10.1016-j.jallcom.2023.172415.txt,10.1016-j.jallcom.2023.172415.txt,Mg20TiVCrNb80,4,BCC + FCC + HCP + Mg,experimental,"arc melting and reactive high-energy ball milling, Arc melting temperature: Not specified, Ball milling time: 1 hour, Ball milling speed: 800, Ball to powder mass ratio: 60, Hydrogen pressure: 7.0",N/A,None,Mixed Solution
1907,10.1016-j.jallcom.2022.167437.txt,10.1016-j.jallcom.2022.167437.txt,CoCrFeNiAl,1,FCC,experimental,"reactive synthesis, Temperature: 1200, Time: 2 hours",N/A,None,Single Solid Solution
1907,10.1016-j.jallcom.2022.167437.txt,10.1016-j.jallcom.2022.167437.txt,CoCrFeNiAl0.2,1,FCC,experimental,"reactive synthesis, Temperature: 1200, Time: 2 hours",N/A,None,Single Solid Solution
1907,10.1016-j.jallcom.2022.167437.txt,10.1016-j.jallcom.2022.167437.txt,CoCrFeNiAl0.6,3,BCC + FCC + Cr-rich phases,experimental,"reactive synthesis, Temperature: 1250, Time: 2 hours",N/A,None,Mixed Solution
1907,10.1016-j.jallcom.2022.167437.txt,10.1016-j.jallcom.2022.167437.txt,CoCrFeNiAl1.0,3,BCC + FCC + Low-Al FCC phase,experimental,"reactive synthesis, Temperature: 1250, Time: 2 hours",N/A,Partially ordered structure (High Entropy Intermetallic),Mixed Solution
1908,10.1016-j.intermet.2019.106673.txt,10.1016-j.intermet.2019.106673.txt,AlCrNbTi,3,BCC + specific structure not mentioned (Intermetallic) + tetragonal (Intermetallic),experimental,"arc melting, rapid cooling, Temperature: 1000, Time: 12 hours, Cooling rate: rapid water quenching",N/A,None,Mixed Solution
1908,10.1016-j.intermet.2019.106673.txt,10.1016-j.intermet.2019.106673.txt,AlCrNbTi,3,BCC + specific structure not mentioned (Intermetallic) + tetragonal (Intermetallic),experimental,"arc melting, rapid cooling, Temperature: 1000, Time: 12 hours, Cooling rate: rapid water quenching",N/A,None,Mixed Solution
1908,10.1016-j.intermet.2019.106673.txt,10.1016-j.intermet.2019.106673.txt,AlCrNbTi,3,BCC + specific structure not mentioned (Intermetallic) + tetragonal (Intermetallic),experimental,"arc melting, rapid cooling, Temperature: 1000, Time: 12 hours, Cooling rate: rapid water quenching",N/A,None,Mixed Solution
1908,10.1016-j.intermet.2019.106673.txt,10.1016-j.intermet.2019.106673.txt,AlCrNbTi,1,BCC,experimental,"arc melting, rapid cooling, Temperature: 1000, Time: 12 hours, Cooling rate: rapid water quenching",N/A,None,Single Solid Solution
1908,10.1016-j.intermet.2019.106673.txt,10.1016-j.intermet.2019.106673.txt,AlCrNbTi,1,BCC,experimental,"arc melting, rapid cooling, Temperature: 1000, Time: 12 hours, Cooling rate: rapid water quenching",N/A,None,Single Solid Solution
1908,10.1016-j.intermet.2019.106673.txt,10.1016-j.intermet.2019.106673.txt,AlCrNbTi,1,BCC,experimental,"arc melting, rapid cooling, Temperature: 1000, Time: 12 hours, Cooling rate: rapid water quenching",N/A,None,Single Solid Solution
1908,10.1016-j.intermet.2019.106673.txt,10.1016-j.intermet.2019.106673.txt,AlCrNbTi,1,BCC,experimental,"arc melting, rapid cooling, Temperature: 1000, Time: 12 hours, Cooling rate: rapid water quenching",N/A,None,Single Solid Solution
1908,10.1016-j.intermet.2019.106673.txt,10.1016-j.intermet.2019.106673.txt,AlCrNbTi,1,BCC,experimental,"arc melting, rapid cooling, Temperature: 1000, Time: 12 hours, Cooling rate: rapid water quenching",N/A,None,Single Solid Solution
1909,10.1016-j.msea.2021.141235.txt,10.1016-j.msea.2021.141235.txt,CoCrFeMnNi,1,FCC,experimental,"pressurized induction melting, Temperature: sufficient for melting, Pressure: high nitrogen pressure for doping, Time: sufficient for complete melting and homogenization",N/A,No partially ordered structures or high entropy intermetallics detected,Single Solid Solution
1909,10.1016-j.msea.2021.141235.txt,10.1016-j.msea.2021.141235.txt,CoCrFeMnNiN,1,FCC,experimental,"pressurized induction melting, Temperature: sufficient for melting, Pressure: high nitrogen pressure for doping, Time: sufficient for complete melting and homogenization",N/A,No partially ordered structures or high entropy intermetallics detected,Single Solid Solution
1910,10.1016-j.mtadv.2023.100439.txt,10.1016-j.mtadv.2023.100439.txt,FeNiCoAlTaB,5,BCC martensite + FCC + double-walled structure + equiaxed nano grains + ordered L12,Experimental,"arc melting, Temperature: Not specified, Details: Fabrication through arc-melting",N/A,No partial ordering or oxidation considered,Mixed Solution
1911,10.1016-j.surfcoat.2021.127943.txt,10.1016-j.surfcoat.2021.127943.txt,MnFeCoNiCu,2,BCC + FCC,experimental,"electrodeposition, Electrolyte bath: chloride bath with surfactant, Surfactant optimization: gelatin, sodium dodecyl sulphate, ascorbic acid, ammonium chloride, sulphanilic acid, potassium chloride, boric acid, Substrate: cleaned and mechanically polished mild steel plates (2 cm × 2 cm) as the cathode, platinum foil as the anode",N/A,None,Mixed Solution
1912,10.1016-j.jmapro.2021.06.047.txt,10.1016-j.jmapro.2021.06.047.txt,AlCoCrFeNi,3,BCC + FCC + Dendritic Substructures,Experimental,"arc melting, Temperature: 1600, Time: 30 minutes",N/A,Partially ordered BCC phase,Mixed Solution
