Repository: sourish69/MSE643_CourseProject

# MSE643_CourseProject - Phase-Oriented Generative Design of High-Entropy Alloys

**A generative machine-learning pipeline that designs new alloy compositions to order - you specify the crystal phase you want, and the model proposes chemistries that should form it.**

---

## The idea in one paragraph

High-entropy alloys mix five or more principal elements in near-equal proportions, and their configurational entropy unlocks unusual combinations of strength and thermal stability. The problem is scale: the viable composition space runs to millions of candidates, far beyond what anyone can cast and characterize by hand.

File: Datasets/Vladimir_HEA_database.csv (part 38 of 88)
id,Paper,Name,Alloy,Nb of phase,Phase,Experimental or theoretical,Experimental details,Theoretical details,Special conditions,Type of solution
1912,10.1016-j.jmapro.2021.06.047.txt,10.1016-j.jmapro.2021.06.047.txt,AlCoCrFeNi,3,BCC + FCC + Dendritic Substructures,Experimental,"induction melting, Temperature: 1550, Time: 20 minutes",N/A,Partially ordered BCC phase,Mixed Solution
1913,10.1016-j.intermet.2023.107941.txt,10.1016-j.intermet.2023.107941.txt,AlCoFeNiV,3,BCC B2 (Intermetallic) + FCC + AlCoFeNi,experimental,"vacuum arc melting, Temperature: [1000, 1100, 1200], Time: 5 hours, Atmosphere: high-purity argon, Post-treatment: water quenching",N/A,None,Mixed Solution
1914,10.1016-j.matlet.2020.129004.txt,10.1016-j.matlet.2020.129004.txt,TiNbZrMo,1,BCC,experimental,"laser cladding, Laser power: 1600, Scan rate: 6, Spot diameter: 2, Feeding rate: 1.0, Lap rate: 50",N/A,None,Single Solid Solution
1914,10.1016-j.matlet.2020.129004.txt,10.1016-j.matlet.2020.129004.txt,NbMoTaTi,1,BCC,experimental,"laser cladding on molybdenum plates, Parameters not specified: not specified",N/A,None,Single Solid Solution
1914,10.1016-j.matlet.2020.129004.txt,10.1016-j.matlet.2020.129004.txt,NbMoTaW,1,BCC,experimental,"not explicitly mentioned, Parameters not specified: not specified",N/A,None,Single Solid Solution
1914,10.1016-j.matlet.2020.129004.txt,10.1016-j.matlet.2020.129004.txt,VNbMoTaW,1,BCC,experimental,"not explicitly mentioned, Parameters not specified: not specified",N/A,None,Single Solid Solution
1914,10.1016-j.matlet.2020.129004.txt,10.1016-j.matlet.2020.129004.txt,TiZrNbWMo,1,BCC,experimental,"not explicitly mentioned, Parameters not specified: not specified",N/A,None,Single Solid Solution
1915,10.1016-j.matlet.2021.130379.txt,10.1016-j.matlet.2021.130379.txt,FeCrNi,2,FCC + Y-Ti-O,experimental,"mechanical alloying and spark plasma sintering, Milling speed: 300, Milling duration: 12, Sintering temperature: 1150, Sintering pressure: 40, Sintering time: 15",N/A,Addition of TiH2 and YH3,Mixed Solution
1916,10.1016-j.matchar.2023.113267.txt,10.1016-j.matchar.2023.113267.txt,FeCoNiSi0.25,1,FCC,experimental,"mechanical alloying and spark plasma sintering, Mechanical alloying: {'duration': '40 hours', 'rotation_rate': '400 rpm', 'ball_to_powder_ratio': '10:1', 'additives': 'C2H5OH/H2O, TEOS, NH3·H2O'}, Spark plasma sintering: {'temperature': '1353 K', 'duration': '10 minutes', 'pressure': '30 MPa', 'atmosphere': 'vacuum'}",N/A,No partial ordering or intermetallic phases observed,Single Solid Solution
1917,10.1016-j.scriptamat.2021.114219.txt,10.1016-j.scriptamat.2021.114219.txt,CoCrFeMnNi,1,FCC,experimental,"laser welding, Base materials: rolled CoCrFeMnNi high entropy alloy and 316 stainless steel, Welding parameters: not specified",N/A,None,Single Solid Solution
1918,10.1016-j.jmst.2023.05.021.txt,10.1016-j.jmst.2023.05.021.txt,(Ni2Co2FeCr)96–xAl4Nbx,5,"FCC + L12 + Laves + (Ni, Co)3(Al, Nb) + (Co, Cr, Fe, Ni)2Nb",experimental,"arc-melting, Temperature: 1200, Time: 2 hours",N/A,Partially ordered L12 phase,Mixed Solution
1919,10.1016-j.jmrt.2020.07.056.txt,10.1016-j.jmrt.2020.07.056.txt,CoCrFeNiY,5,BCC + hP38-Th2Ni17 + hR36-PuNi3 + oP8-FeB-b + tP30-CrFe,Experimental,"vacuum arc melting, Raw materials purity: >99.5wt.%, Atmosphere: Ar, Melting cycles: at least four",N/A,Partially ordered structure (High Entropy Intermetallic),Mixed Solution
1919,10.1016-j.jmrt.2020.07.056.txt,10.1016-j.jmrt.2020.07.056.txt,CoCrFeNiTi,4,cI58-Ti5Re24 + hP12-MgZn2 + hP16-TiNi3 + tP30-CrFe,Experimental,"vacuum arc melting, Raw materials purity: >99.5wt.%, Atmosphere: Ar, Melting cycles: at least four",N/A,Partially ordered structure (High Entropy Intermetallic),Intermetallic
1919,10.1016-j.jmrt.2020.07.056.txt,10.1016-j.jmrt.2020.07.056.txt,CoCrFeNiZr,4,BCC + cF116-Th6Mn23 + cF24-MgCu2 + tP30-CrFe,Experimental,"vacuum arc melting, Raw materials purity: >99.5wt.%, Atmosphere: Ar, Melting cycles: at least four",N/A,Partially ordered structure (High Entropy Intermetallic),Mixed Solution
1919,10.1016-j.jmrt.2020.07.056.txt,10.1016-j.jmrt.2020.07.056.txt,CoCrFeNiHf,3,BCC + hP24-MgNi2 + tP30-CrFe,Experimental,"vacuum arc melting, Raw materials purity: >99.5wt.%, Atmosphere: Ar, Melting cycles: at least four",N/A,Partially ordered structure (High Entropy Intermetallic),Mixed Solution
1920,10.1016-j.jmrt.2023.11.064.txt,10.1016-j.jmrt.2023.11.064.txt,Fe50Mn30Co10Cr10Mo1,1,FCC,experimental,"induction melting, Feedstock purity: >99.9%, Hot rolling temperature: 900, Homogenization temperature: 1200, Homogenization duration: 2 hours, Cold rolling reductions: {'CR 20%': 14.4, 'CR 40%': 10.8, 'CR 60%': 7.2, 'CR 90%': 1.8}",N/A,No partial ordering or oxidation considered,Single Solid Solution
1921,10.1016-j.jallcom.2023.172502.txt,10.1016-j.jallcom.2023.172502.txt,CoCrFeNiTi,2,FCC + HCP Laves,experimental,"laser cladding, Laser power: 1.8, Focus diameter: 4, Defocusing amount: 0, Laser scanning speed: 5, Shielding gas: pure argon gas, Flow rate: 15, Overlap: 40",N/A,"No partial ordering, initial state before oxidation considered",Mixed Solution
1922,10.1016-j.jmst.2020.04.039.txt,10.1016-j.jmst.2020.04.039.txt,Fe20(CoCrMnNi)80,1,FCC,experimental,"vacuum-arc melting, Elements: ['Co', 'Cr', 'Mn', 'Ni', 'Fe'], Purity: over 99.9 wt.%, Atmosphere: argon, Additional mn: 2% to 0.8%",N/A,None,Mixed Solution
1922,10.1016-j.jmst.2020.04.039.txt,10.1016-j.jmst.2020.04.039.txt,Fe40(CoCrMnNi)60,1,FCC,experimental,"vacuum-arc melting, Elements: ['Co', 'Cr', 'Mn', 'Ni', 'Fe'], Purity: over 99.9 wt.%, Atmosphere: argon, Additional mn: 2% to 0.8%",N/A,None,Mixed Solution
1922,10.1016-j.jmst.2020.04.039.txt,10.1016-j.jmst.2020.04.039.txt,Fe60(CoCrMnNi)40,2,FCC + HCP martensite,experimental,"vacuum-arc melting, Elements: ['Co', 'Cr', 'Mn', 'Ni', 'Fe'], Purity: over 99.9 wt.%, Atmosphere: argon, Additional mn: 2% to 0.8%",N/A,None,Mixed Solution
1923,10.1016-j.msea.2021.141412.txt,10.1016-j.msea.2021.141412.txt,CoCrFeMn,2,BCC + FCC,experimental,"mechanical alloying and spark plasma sintering, Ma temperature: 300, Ma time: 50 hours, Sps temperature: 1273, Sps time: 8 minutes, Sps pressure: 40",N/A,None,Mixed Solution
1923,10.1016-j.msea.2021.141412.txt,10.1016-j.msea.2021.141412.txt,CoCrFeMn,5,BCC + FCC + intermetallic compound + precipitate + MnFe2O4,experimental,"mechanical alloying and spark plasma sintering, Ma temperature: 300, Ma time: 50 hours, Sps temperature: 1273, Sps time: 8 minutes, Sps pressure: 40",N/A,None,Mixed Solution
1923,10.1016-j.msea.2021.141412.txt,10.1016-j.msea.2021.141412.txt,CoCrFeMn,2,BCC + FCC,experimental,"mechanical alloying and spark plasma sintering, Ma temperature: 300, Ma time: 50 hours, Sps temperature: 1273, Sps time: 8 minutes, Sps pressure: 40",N/A,None,Mixed Solution
1923,10.1016-j.msea.2021.141412.txt,10.1016-j.msea.2021.141412.txt,CoCrFeMn,2,BCC + FCC,experimental,"mechanical alloying and spark plasma sintering, Ma temperature: 300, Ma time: 50 hours, Sps temperature: 1273, Sps time: 8 minutes, Sps pressure: 40",N/A,None,Mixed Solution
1924,10.1016-j.jallcom.2022.163905.txt,10.1016-j.jallcom.2022.163905.txt,FeCoCrNi,2,BCC + FCC,experimental,"laser cladding, Laser power: 800 W to 1050 W, Scanning speed: 8 mm/s to 12 mm/s, Powder layer thickness: 0.5 mm to 1 mm, Environment: Argon environment with less than 60 ppm oxygen content, Substrate: TC4 titanium alloy, Powder material: FeCoCrNi HEA powder prepared by vacuum atomization method, with purity more than 99.8% and particle size of 15-53 µm",N/A,No partially ordered structure or high entropy intermetallic phase mentioned,Mixed Solution
1925,10.1016-j.corsci.2019.03.030.txt,10.1016-j.corsci.2019.03.030.txt,FeCoNiCrMn,1,FCC,experimental,"arc melting, Temperature: Not explicitly stated, Duration: Not explicitly stated",N/A,None,Single Solid Solution
1926,10.1016-j.matchar.2023.113464.txt,10.1016-j.matchar.2023.113464.txt,AlCoCrFeNi3,2,BCC + FCC,Experimental,"arc melting, Temperature: 1800, Time: repeatedly melted six times, Atmosphere: high purity argon",N/A,None,Mixed Solution
1926,10.1016-j.matchar.2023.113464.txt,10.1016-j.matchar.2023.113464.txt,Al1.1CoCrFeNi3,2,BCC + FCC,Experimental,"arc melting, Temperature: 1800, Time: repeatedly melted six times, Atmosphere: high purity argon",N/A,None,Mixed Solution
1926,10.1016-j.matchar.2023.113464.txt,10.1016-j.matchar.2023.113464.txt,Al1.15CoCrFeNi3,2,BCC + FCC,Experimental,"arc melting, Temperature: 1800, Time: repeatedly melted six times, Atmosphere: high purity argon",N/A,None,Mixed Solution
1926,10.1016-j.matchar.2023.113464.txt,10.1016-j.matchar.2023.113464.txt,Al1.2CoCrFeNi3,2,BCC + FCC,Experimental,"arc melting, Temperature: 1800, Time: repeatedly melted six times, Atmosphere: high purity argon",N/A,None,Mixed Solution
1926,10.1016-j.matchar.2023.113464.txt,10.1016-j.matchar.2023.113464.txt,Al1.25CoCrFeNi3,2,BCC + FCC,Experimental,"arc melting, Temperature: 1800, Time: repeatedly melted six times, Atmosphere: high purity argon",N/A,None,Mixed Solution
1926,10.1016-j.matchar.2023.113464.txt,10.1016-j.matchar.2023.113464.txt,Al1.3CoCrFeNi3,2,BCC + FCC,Experimental,"arc melting, Temperature: 1800, Time: repeatedly melted six times, Atmosphere: high purity argon",N/A,None,Mixed Solution
1927,10.1016-j.surfcoat.2023.129912.txt,10.1016-j.surfcoat.2023.129912.txt,MnCrCoFeNiCu,2,BCC + FCC,experimental,"electrodeposition, Details: Details provided in Table 1 of the paper",N/A,None,Mixed Solution
1928,10.1016-j.jallcom.2022.167716.txt,10.1016-j.jallcom.2022.167716.txt,CoCrFeNiMn,1,FCC,experimental,"Vacuum Arc Melting (VAM), Raw material purity: >99.9%, Vacuum degree: 10−4 Pa, Protective gas: high-purity argon gas, Smelting cycles: 5",N/A,Cerium addition for purification and inclusion modification,Single Solid Solution
1929,10.1016-j.jallcom.2023.173203.txt,10.1016-j.jallcom.2023.173203.txt,AlCoCrFeNiTi0.5,7,BCC + FCC + HCP + complex carbide + cubic + Cr23C6 + FeCo6W6C,experimental,"spark plasma sintering, Temperature: 1150, Time: 10 minutes, Pressure: 50, Atmosphere: argon",N/A,Transition from BCC to FCC after sintering at 1050°C,Mixed Solution
1931,10.1016-j.ijplas.2022.103432.txt,10.1016-j.ijplas.2022.103432.txt,AlCoCrFeNi2.1,3,BCC + FCC + Not specified,experimental,"additive manufacturing (Laser Metal Deposition), Laser powers: [1200, 900, 600], Scanning speed: 600, Layer thickness: 250, Powder size: 45 μm to 105 μm, Heat treatment: 650 °C for 3 hours",N/A,No partial ordering observed; initial state before oxidation,Mixed Solution
1932,10.1016-j.jallcom.2022.163774.txt,10.1016-j.jallcom.2022.163774.txt,CoCrFeNiW₃Mo₃Al₃Ti₃,6,"BCT + FCC + Unknown + Submicron σ phase + Nano γ′ phase + Micron (Ti, W, Mo)-rich phase",experimental,"arc melting, Temperature: 1200, Time: 24 hours",N/A,None,Mixed Solution
1932,10.1016-j.jallcom.2022.163774.txt,10.1016-j.jallcom.2022.163774.txt,CoCrFeNiWMoAl₃Ti₃,6,"BCT + FCC + Unknown + Submicron σ phase + Nano γ′ phase + Micron (Ti, W, Mo)-rich phase",experimental,"arc melting, Temperature: 1200, Time: 24 hours",N/A,None,Mixed Solution
1932,10.1016-j.jallcom.2022.163774.txt,10.1016-j.jallcom.2022.163774.txt,CoCrFeNiWMo,1,FCC,experimental,"arc melting, Temperature: 1200, Time: 24 hours",N/A,None,Single Solid Solution
1932,10.1016-j.jallcom.2022.163774.txt,10.1016-j.jallcom.2022.163774.txt,CoCrFeNiW₃Mo₃,2,BCT + FCC,experimental,"arc melting, Temperature: 1200, Time: 24 hours",N/A,None,Mixed Solution
1932,10.1016-j.jallcom.2022.163774.txt,10.1016-j.jallcom.2022.163774.txt,CoCrFeNiW₅Mo₅,2,BCT + FCC,experimental,"arc melting, Temperature: 1200, Time: 24 hours",N/A,None,Mixed Solution
1932,10.1016-j.jallcom.2022.163774.txt,10.1016-j.jallcom.2022.163774.txt,CoCrFeNiWMoAl₃Ti₃,4,BCT + FCC + Unknown + Submicron σ phase,experimental,"arc melting, Temperature: 1200, Time: 24 hours",N/A,None,Mixed Solution
1932,10.1016-j.jallcom.2022.163774.txt,10.1016-j.jallcom.2022.163774.txt,CoCrFeNiW₃Mo₃Al₃Ti₃,4,BCT + FCC + Unknown + Submicron σ phase,experimental,"arc melting, Temperature: 1200, Time: 24 hours",N/A,None,Mixed Solution
1932,10.1016-j.jallcom.2022.163774.txt,10.1016-j.jallcom.2022.163774.txt,CoCrFeNiW₅Mo₅Al₃Ti₃,4,BCT + FCC + Unknown + Submicron σ phase,experimental,"arc melting, Temperature: 1200, Time: 24 hours",N/A,None,Mixed Solution
1933,10.1016-j.jallcom.2024.173803.txt,10.1016-j.jallcom.2024.173803.txt,TiNbTaVW,1,BCC,experimental,"arc melting, Furnace: arc melting furnace, Atmosphere: ultra-high-purity argon gas, Hearth: water-cooled copper hearth, Raw materials: Commercial high-purity raw elemental powders (Nb - 99.9 wt% purity, V - 99.9 wt% purity, Ta - 99.95 wt% purity, Ti - 99.7 wt% purity, W - 99.9 wt% purity), Procedure: The RHEA samples were flipped and remelted at least three times to ensure chemical homogeneity",N/A,None,Single Solid Solution
1934,10.1016-j.matchar.2022.112557.txt,10.1016-j.matchar.2022.112557.txt,CoCrFeMnNi,2,FCC + Cr-rich phase,experimental,"vacuum induction melting, casting, solution treatment, hot-forging, cold-rolling, Solution treatment temperature: 1373, Solution treatment time: 2 hours, Hot forging temperature: 1273, Cold rolling reduction: 90",N/A,"No partial ordering observed, Cr-rich precipitates present in annealed sample only",Mixed Solution
1936,10.1016-j.apsusc.2021.149854.txt,10.1016-j.apsusc.2021.149854.txt,FeCoCrNiAl,1,FCC,experimental,"vacuum arc melting, Melting temperature: 1100, Homogenization temperature: 1100, Homogenization time: 2 hours, Forging temperature: 1050, Cold rolling reduction: 90, Annealing temperature: 1100, Annealing time: 10 minutes, Quenching method: water-quenching",N/A,No partially ordered structure or high entropy intermetallic in initial state,Single Solid Solution
1937,10.1016-j.jmst.2022.06.012.txt,10.1016-j.jmst.2022.06.012.txt,(NiCoCr)92Al6Ta2,3,FCC + FCC L12 + complex,Experimental,"arc melting, Temperature: 2000-2500°C, Atmosphere: high purity Ar2 atmosphere, Time: remelted five times",N/A,Partially ordered structure (L12 nanoparticles),Mixed Solution
1937,10.1016-j.jmst.2022.06.012.txt,10.1016-j.jmst.2022.06.012.txt,FeCoNiCrTi0.2,1,FCC,Experimental,"arc melting, Temperature: 2000-2500°C, Atmosphere: argon, Time: multiple melts",N/A,None,Single Solid Solution
1937,10.1016-j.jmst.2022.06.012.txt,10.1016-j.jmst.2022.06.012.txt,(FeCoNi)86Al7Ti7,1,FCC,Experimental,"arc melting, Temperature: 2000-2500°C, Atmosphere: argon, Time: multiple melts",N/A,None,Single Solid Solution
1937,10.1016-j.jmst.2022.06.012.txt,10.1016-j.jmst.2022.06.012.txt,(FeCoNiCr)94Ti2Al4,1,FCC,Experimental,"arc melting, Temperature: 2000-2500°C, Atmosphere: argon, Time: multiple melts",N/A,None,Single Solid Solution
1937,10.1016-j.jmst.2022.06.012.txt,10.1016-j.jmst.2022.06.012.txt,Al0.5Cr0.9FeNi2.5V0.2,1,FCC,Experimental,"arc melting, Temperature: 2000-2500°C, Atmosphere: argon, Time: multiple melts",N/A,None,Single Solid Solution
1937,10.1016-j.jmst.2022.06.012.txt,10.1016-j.jmst.2022.06.012.txt,Cr-rich σ phase,1,complex,Experimental,"arc melting, Temperature: 2000-2500°C, Atmosphere: argon, Time: multiple melts",N/A,Not a high entropy intermetallic,Intermetallic
1937,10.1016-j.jmst.2022.06.012.txt,10.1016-j.jmst.2022.06.012.txt,CoCrFeNiNb₀,1,FCC,Experimental,"arc melting, Temperature: 2000-2500°C, Atmosphere: argon, Time: multiple melts",N/A,None,Single Solid Solution
1937,10.1016-j.jmst.2022.06.012.txt,10.1016-j.jmst.2022.06.012.txt,CoCrFeNiNb₀.₁₀₃,1,FCC,Experimental,"arc melting, Temperature: 2000-2500°C, Atmosphere: argon, Time: multiple melts",N/A,None,Single Solid Solution
1937,10.1016-j.jmst.2022.06.012.txt,10.1016-j.jmst.2022.06.012.txt,CoCrFeNiNb₀.₁₅₅,1,FCC,Experimental,"arc melting, Temperature: 2000-2500°C, Atmosphere: argon, Time: multiple melts",N/A,None,Single Solid Solution
1937,10.1016-j.jmst.2022.06.012.txt,10.1016-j.jmst.2022.06.012.txt,CoCrFeNiNb₀.₂₀₆,1,FCC,Experimental,"arc melting, Temperature: 2000-2500°C, Atmosphere: argon, Time: multiple melts",N/A,None,Single Solid Solution
1937,10.1016-j.jmst.2022.06.012.txt,10.1016-j.jmst.2022.06.012.txt,CoCrFeNiNb₀.₃₀₉,1,FCC,Experimental,"arc melting, Temperature: 2000-2500°C, Atmosphere: argon, Time: multiple melts",N/A,None,Single Solid Solution
1938,10.1016-j.matlet.2022.131933.txt,10.1016-j.matlet.2022.131933.txt,AlCoCrFeNi2.1,4,BCC (Intermetallic) + BCC B2 + FCC + L12,Experimental,"vacuum induction melting, Material source: Al, Co, Cr, Fe, and Ni metal blocks with a purity of ≥99.5%, Crucible: alumina, Ingot weight: 10, Re-melting: 5",N/A,Partially ordered structure in BCC (B2) phase,Mixed Solution
1939,10.1016-j.intermet.2021.107213.txt,10.1016-j.intermet.2021.107213.txt,AlCrNbTiVCr,1,BCC,experimental,"vacuum arc melting and drop casting, Temperature: not specified, Time: not specified",N/A,None,Single Solid Solution
1939,10.1016-j.intermet.2021.107213.txt,10.1016-j.intermet.2021.107213.txt,AlCrNbTiVCr,1,BCC,experimental,"vacuum arc melting and drop casting, Temperature: not specified, Time: not specified",N/A,None,Single Solid Solution
1939,10.1016-j.intermet.2021.107213.txt,10.1016-j.intermet.2021.107213.txt,AlCrNbTiVCr,1,BCC,experimental,"vacuum arc melting and drop casting, Temperature: not specified, Time: not specified",N/A,None,Single Solid Solution
1939,10.1016-j.intermet.2021.107213.txt,10.1016-j.intermet.2021.107213.txt,AlCrNbTiVCr,1,BCC,experimental,"vacuum arc melting and drop casting, Temperature: not specified, Time: not specified",N/A,Presence of B2 nanoparticles,Mixed Solution
1939,10.1016-j.intermet.2021.107213.txt,10.1016-j.intermet.2021.107213.txt,AlCrNbTiVCr,1,BCC,experimental,"vacuum arc melting and drop casting, Temperature: not specified, Time: not specified",N/A,Presence of B2 nanoparticles,Mixed Solution
1940,10.1016-j.surfcoat.2023.129612.txt,10.1016-j.surfcoat.2023.129612.txt,CoCrFeMnNi,1,FCC,experimental,"magnetron sputtering, Target power: 180, Argon pressure: 0.7, Substrate bias: floating, -50 V, or -100 V, Deposition rate: approximately 16 nm/min, Temperature: varied between room temperature and around 100 °C",N/A,None,Single Solid Solution
1941,10.1016-j.actamat.2023.119358.txt,10.1016-j.actamat.2023.119358.txt,CoCrFeMnNi,3,FCC + M23C6 + M7C3,combination,"diffusion couple approach, Temperature: 1373, Duration: 48 hours","CALPHAD, Gibbs free energy calculation: Based on temperature, pressure, and composition, Two sublattice model: (Co,Cr,Fe,Mn,Ni)1 (C, Va)1",Carbon addition leads to formation of carbide precipitates,Mixed Solution
1942,10.1016-j.intermet.2019.04.005.txt,10.1016-j.intermet.2019.04.005.txt,CrMnFeCoNi,1,FCC,experimental,"Laser Melting Deposition (LMD), Powder size: 120 μm, Oxygen content: <20 ppm, Argon gas flow: 15-18 L/min, Feeding rate: 7-9 g/min, Laser wavelength: 1070 nm, Laser spot diameter: ∼1.8 mm",N/A,None,Single Solid Solution
1942,10.1016-j.intermet.2019.04.005.txt,10.1016-j.intermet.2019.04.005.txt,CrMnFeCoNi + 2.5 wt% TiC,2,FCC + TiC,experimental,"Laser Melting Deposition (LMD), Powder size: 120 μm, 50 nm, Oxygen content: <20 ppm, Argon gas flow: 15-18 L/min, Feeding rate: 7-9 g/min, Laser wavelength: 1070 nm, Laser spot diameter: ∼1.8 mm",N/A,None,Mixed Solution
1942,10.1016-j.intermet.2019.04.005.txt,10.1016-j.intermet.2019.04.005.txt,CrMnFeCoNi + 5 wt% TiC,2,FCC + TiC,experimental,"Laser Melting Deposition (LMD), Powder size: 120 μm, 50 nm, Oxygen content: <20 ppm, Argon gas flow: 15-18 L/min, Feeding rate: 7-9 g/min, Laser wavelength: 1070 nm, Laser spot diameter: ∼1.8 mm",N/A,None,Mixed Solution
1943,10.1016-j.matchar.2023.113294.txt,10.1016-j.matchar.2023.113294.txt,CoCrFeMn,3,FCC + HCP + CoCrFeMn,experimental,"vacuum melting furnace, forging, hot rolling, homogenization, Temperature: 1473, Time: 2 hours, Cooling rate: water quenching",N/A,None,Mixed Solution
1944,10.1016-j.msea.2021.142558.txt,10.1016-j.msea.2021.142558.txt,AlCoCrFeNi2.1,3,BCC B2 (Intermetallic) + FCC L12 + AlCoCrFeNi2.1,experimental,"arc melting, Temperature: Not specified, Time: Not specified, Atmosphere: Ti-gettered argon, Re-melting: 4 times, Drop casting: into 10 × 10 × 60 mm3 ingots",N/A,Partially ordered B2 phase,Mixed Solution
1945,10.1016-j.jallcom.2022.165382.txt,10.1016-j.jallcom.2022.165382.txt,FeNiCrAl,2,BCC B2 (Intermetallic) + FCC,both,N/A,N/A,None,Mixed Solution
1945,10.1016-j.jallcom.2022.165382.txt,10.1016-j.jallcom.2022.165382.txt,Fe37Ni36Cr10Al17,2,BCC B2 (Intermetallic) + FCC,experimental,"arc melting, Atmosphere: argon, Duration: at least 3 minutes, Cooling: water-cooling copper mold",N/A,None,Mixed Solution
1945,10.1016-j.jallcom.2022.165382.txt,10.1016-j.jallcom.2022.165382.txt,Fe42Ni31Cr10Al17,2,BCC B2 (Intermetallic) + FCC,experimental,"arc melting, Atmosphere: argon, Duration: at least 3 minutes, Cooling: water-cooling copper mold",N/A,None,Mixed Solution
1945,10.1016-j.jallcom.2022.165382.txt,10.1016-j.jallcom.2022.165382.txt,Fe47Ni26Cr10Al17,2,BCC + BCC B2,experimental,"arc melting, Atmosphere: argon, Duration: at least 3 minutes, Cooling: water-cooling copper mold",N/A,Partially ordered B2 phase,Mixed Solution
1946,10.1016-j.jallcom.2023.173172.txt,10.1016-j.jallcom.2023.173172.txt,CrFeMnTiV,1,BCC,experimental,arc melting,N/A,None,Single Solid Solution
1946,10.1016-j.jallcom.2023.173172.txt,10.1016-j.jallcom.2023.173172.txt,CrFeTiVW,1,BCC,experimental,arc melting,N/A,None,Single Solid Solution
1946,10.1016-j.jallcom.2023.173172.txt,10.1016-j.jallcom.2023.173172.txt,CrMnFeTiV,1,BCC,experimental,arc melting,N/A,None,Single Solid Solution
1946,10.1016-j.jallcom.2023.173172.txt,10.1016-j.jallcom.2023.173172.txt,CrMnTiVW,1,BCC,experimental,arc melting,N/A,None,Single Solid Solution
1946,10.1016-j.jallcom.2023.173172.txt,10.1016-j.jallcom.2023.173172.txt,CrTiVW,1,BCC,experimental,arc melting,N/A,None,Single Solid Solution
1946,10.1016-j.jallcom.2023.173172.txt,10.1016-j.jallcom.2023.173172.txt,FeMnTiVW,1,BCC,experimental,arc melting,N/A,None,Single Solid Solution
1946,10.1016-j.jallcom.2023.173172.txt,10.1016-j.jallcom.2023.173172.txt,MnTiVW,1,BCC,experimental,arc melting,N/A,None,Single Solid Solution
1946,10.1016-j.jallcom.2023.173172.txt,10.1016-j.jallcom.2023.173172.txt,TiVTaW,1,BCC,experimental,arc melting,N/A,None,Single Solid Solution
1946,10.1016-j.jallcom.2023.173172.txt,10.1016-j.jallcom.2023.173172.txt,TiVTaWCr,1,BCC,experimental,arc melting,N/A,None,Single Solid Solution
1946,10.1016-j.jallcom.2023.173172.txt,10.1016-j.jallcom.2023.173172.txt,TiVTaWFe,1,BCC,experimental,arc melting,N/A,None,Single Solid Solution
1946,10.1016-j.jallcom.2023.173172.txt,10.1016-j.jallcom.2023.173172.txt,TiVTaWMn,1,BCC,experimental,arc melting,N/A,None,Single Solid Solution
1946,10.1016-j.jallcom.2023.173172.txt,10.1016-j.jallcom.2023.173172.txt,VFeMnTiW,1,BCC,experimental,arc melting,N/A,None,Single Solid Solution
1947,10.1016-j.surfcoat.2023.129573.txt,10.1016-j.surfcoat.2023.129573.txt,CoCrFeNiSiMo,3,FCC + complex carbide + WC,experimental,"laser cladding, Laser power: 2.5, Laser scanning speed: 3.0, Laser spot diameter: 4.0, Focus length and defocus amount: 100, Shielding gas: Pure Ar gas at a flow rate of 20 L/min, Overlap rate: 30",N/A,None,Mixed Solution
1948,10.1016-j.ijplas.2023.103808.txt,10.1016-j.ijplas.2023.103808.txt,CrFeCoNiMn0.75Cu0.25,1,FCC,experimental,"vacuum magnetic levitation induction melting and drop-casting, Temperature: high, Pressure: vacuum, Time: not specified",N/A,None,Single Solid Solution
1949,10.1016-j.mtla.2023.101998.txt,10.1016-j.mtla.2023.101998.txt,CoCrFeMnNi,1,FCC,experimental,"Laser Powder Bed Fusion (LPBF), Laser power: 180-280 W, Scan velocity: 925-1350 mm/s, Layer thickness: 0.2, Hatch spacing: 0.09, Atmosphere: argon, Build plate preheat: 80",N/A,No partially ordered intermetallic phases or structures identified,Single Solid Solution
1950,10.1016-j.actamat.2023.118712.txt,10.1016-j.actamat.2023.118712.txt,CrMnFeCoNi,1,FCC,experimental,"arc melting and Bridgman method, Temperature: high temperature suitable for arc melting, Atmosphere: argon, Cooling rate: water quenching",N/A,None,Single Solid Solution
1950,10.1016-j.actamat.2023.118712.txt,10.1016-j.actamat.2023.118712.txt,Cr0.25Mn0.2Fe0.2Co0.2Ni0.15,1,FCC,experimental,"arc melting and Bridgman method, Temperature: high temperature suitable for arc melting, Atmosphere: argon, Cooling rate: water quenching",N/A,None,Single Solid Solution
1950,10.1016-j.actamat.2023.118712.txt,10.1016-j.actamat.2023.118712.txt,Cr0.1Mn0.2Fe0.2Co0.2Ni0.3,1,FCC,experimental,"arc melting and Bridgman method, Temperature: high temperature suitable for arc melting, Atmosphere: argon, Cooling rate: water quenching",N/A,None,Single Solid Solution
1950,10.1016-j.actamat.2023.118712.txt,10.1016-j.actamat.2023.118712.txt,Cr0.05Mn0.2Fe0.2Co0.2Ni0.55,1,FCC,experimental,"arc melting and Bridgman method, Temperature: high temperature suitable for arc melting, Atmosphere: argon, Cooling rate: water quenching",N/A,None,Single Solid Solution
1950,10.1016-j.actamat.2023.118712.txt,10.1016-j.actamat.2023.118712.txt,Cr0.4Mn0.2Fe0.2Co0.2Ni0,1,FCC,experimental,"arc melting and Bridgman method, Temperature: high temperature suitable for arc melting, Atmosphere: argon, Cooling rate: water quenching",N/A,None,Single Solid Solution
1951,10.1016-j.ijrmhm.2021.105656.txt,10.1016-j.ijrmhm.2021.105656.txt,WMoVCrTa,1,BCC,Experimental,"mechanical alloying and vacuum arc melting, Milling time: 48 hours, Ball to powder weight ratio: 10, Rotational speed: 250, Atmosphere: Argon, Vacuum arc melting temperature: not explicitly stated, Vacuum arc melting atmosphere: Argon, Number of re meltings: 4",N/A,None,Mixed Solution
1951,10.1016-j.ijrmhm.2021.105656.txt,10.1016-j.ijrmhm.2021.105656.txt,W23Mo23V17Cr8Ta7Fe22,2,BCC + unknown (Intermetallic),Experimental,"mechanical alloying and vacuum arc melting, Milling time: 48 hours, Ball to powder weight ratio: 10, Rotational speed: 250, Atmosphere: Argon, Vacuum arc melting temperature: not explicitly stated, Vacuum arc melting atmosphere: Argon, Number of re meltings: 4",N/A,None,Mixed Solution
1952,10.1016-j.nme.2023.101534.txt,10.1016-j.nme.2023.101534.txt,FeCuMnNi,2,FCC + not specified,Experimental,"arc melting, Temperature: not specified, Time: not specified, Atmosphere: high-purity argon",N/A,Potential High Entropy Intermetallic due to Mn-Ni clusters,Mixed Solution
1952,10.1016-j.nme.2023.101534.txt,10.1016-j.nme.2023.101534.txt,FeMnNiCu,1,BCC,Experimental,"arc melting, Temperature: not specified, Time: not specified, Atmosphere: high-purity argon",N/A,Not a High Entropy Intermetallic in the initial state,Single Solid Solution
1952,10.1016-j.nme.2023.101534.txt,10.1016-j.nme.2023.101534.txt,FeMnNiCux,2,BCC + not specified,Experimental,"arc melting, Temperature: not specified, Time: not specified, Atmosphere: high-purity argon",N/A,Potential High Entropy Intermetallic due to Cu-rich precipitates,Mixed Solution
1953,10.1016-j.jcat.2024.115322.txt,10.1016-j.jcat.2024.115322.txt,AgCuAuPd,1,FCC,theoretical,"Density Functional Theory (DFT), Slab simulation: 100x100 slab, Machine learning model: trained on DFT-calculated adsorption energies, Adsorption energies: predicted for H, NO, and CO, Adsorption assumptions: *CO on-top sites, *H and *NO in fcc threefold hollow sites",N/A,None,Single Solid Solution
1953,10.1016-j.jcat.2024.115322.txt,10.1016-j.jcat.2024.115322.txt,AgCuAuPdPt,1,FCC,theoretical,"Density Functional Theory (DFT), Slab simulation: 100x100 slab, Machine learning model: trained on DFT-calculated adsorption energies, Adsorption energies: predicted for H, NO, and CO, Adsorption assumptions: *CO on-top sites, *H and *NO in fcc threefold hollow sites",N/A,None,Single Solid Solution
1953,10.1016-j.jcat.2024.115322.txt,10.1016-j.jcat.2024.115322.txt,AgCu,1,FCC,theoretical,"Density Functional Theory (DFT), Slab simulation: 100x100 slab, Machine learning model: trained on DFT-calculated adsorption energies, Adsorption energies: predicted for H, NO, and CO, Adsorption assumptions: *CO on-top sites, *H and *NO in fcc threefold hollow sites",N/A,None,Single Solid Solution
1953,10.1016-j.jcat.2024.115322.txt,10.1016-j.jcat.2024.115322.txt,AgCuAu,1,FCC,theoretical,"Density Functional Theory (DFT), Slab simulation: 100x100 slab, Machine learning model: trained on DFT-calculated adsorption energies, Adsorption energies: predicted for H, NO, and CO, Adsorption assumptions: *CO on-top sites, *H and *NO in fcc threefold hollow sites",N/A,None,Single Solid Solution
1953,10.1016-j.jcat.2024.115322.txt,10.1016-j.jcat.2024.115322.txt,AuCu,1,FCC,theoretical,"Density Functional Theory (DFT), Slab simulation: 100x100 slab, Machine learning model: trained on DFT-calculated adsorption energies, Adsorption energies: predicted for H, NO, and CO, Adsorption assumptions: *CO on-top sites, *H and *NO in fcc threefold hollow sites",N/A,None,Single Solid Solution
1953,10.1016-j.jcat.2024.115322.txt,10.1016-j.jcat.2024.115322.txt,AuCuPd,1,FCC,theoretical,"Density Functional Theory (DFT), Slab simulation: 100x100 slab, Machine learning model: trained on DFT-calculated adsorption energies, Adsorption energies: predicted for H, NO, and CO, Adsorption assumptions: *CO on-top sites, *H and *NO in fcc threefold hollow sites",N/A,None,Single Solid Solution
1953,10.1016-j.jcat.2024.115322.txt,10.1016-j.jcat.2024.115322.txt,AuCuPdPt,1,FCC,theoretical,"Density Functional Theory (DFT), Slab simulation: 100x100 slab, Machine learning model: trained on DFT-calculated adsorption energies, Adsorption energies: predicted for H, NO, and CO, Adsorption assumptions: *CO on-top sites, *H and *NO in fcc threefold hollow sites",N/A,None,Single Solid Solution
1954,10.1016-j.matpr.2020.10.720.txt,10.1016-j.matpr.2020.10.720.txt,AlCrFeMnNi,2,BCC + FCC,Experimental,"Mechanical Alloying followed by Spark Plasma Sintering, Temperature: 1200, Pressure: 50, Time: 5",N/A,None,Mixed Solution
1954,10.1016-j.matpr.2020.10.720.txt,10.1016-j.matpr.2020.10.720.txt,AlCrCuFeMnNi,2,BCC + FCC,Experimental,"Mechanical Alloying followed by Hot Pressing, Temperature: 1100, Pressure: 70, Time: 4",N/A,None,Mixed Solution
1954,10.1016-j.matpr.2020.10.720.txt,10.1016-j.matpr.2020.10.720.txt,BiFeCoNiMn,2,BCC + FCC,Experimental,"High-Energy Ball Milling followed by Hot Pressing, Temperature: 1100, Pressure: 70, Time: 4",N/A,None,Mixed Solution
1954,10.1016-j.matpr.2020.10.720.txt,10.1016-j.matpr.2020.10.720.txt,CoCrFeMnNbNi,3,BCC + FCC + Laves Phases,Experimental,"Arc Melting, Temperature: 1700, Pressure: Argon atmosphere, Time: 15",N/A,None,Mixed Solution
1954,10.1016-j.matpr.2020.10.720.txt,10.1016-j.matpr.2020.10.720.txt,FeCoCrBNiSi,3,BCC + FCC + amorphous,Experimental,"High-Velocity Oxygen Fuel Spray, Temperature: 1300, Pressure: High-velocity impact, Time: Continuous spraying until desired thickness",N/A,None,Mixed Solution
1954,10.1016-j.matpr.2020.10.720.txt,10.1016-j.matpr.2020.10.720.txt,FeCoCrNiNb0.8,2,BCC + FCC,Experimental,"Cold Spraying, Temperature: 400, Pressure: 30, Time: Continuous spraying until desired thickness",N/A,None,Mixed Solution
1954,10.1016-j.matpr.2020.10.720.txt,10.1016-j.matpr.2020.10.720.txt,HfNbTiVZr,2,BCC + FCC,Experimental,"Vacuum Arc Deposition, Temperature: 500, Pressure: High vacuum, Time: Continuous deposition until desired thickness",N/A,None,Mixed Solution
1954,10.1016-j.matpr.2020.10.720.txt,10.1016-j.matpr.2020.10.720.txt,AlCrMoTaTiZr,2,BCC + FCC,Experimental,"Mechanical Alloying followed by Hot Isostatic Pressing, Temperature: 1300, Pressure: 100, Time: 6",N/A,None,Mixed Solution
1955,10.1016-j.msea.2022.142868.txt,10.1016-j.msea.2022.142868.txt,AlCrFe2Ni2,2,BCC + FCC,experimental,"laser powder bed fusion (LPBF), Laser power: 80 W to 200 W, Scanning speed: 700 mm/s to 2100 mm/s, Layer thickness: 30 μm, Hatching spacing: 60 μm, Volumetric energy density: 26.46 to 133.33 J/mm3, Scan strategy: rotation angle of 67° between each layer",N/A,"Annealed at various temperatures (750 °C, 850 °C, 950 °C, 1050 °C) for 2 hours",Mixed Solution
1956,10.1016-j.jmst.2021.09.003.txt,10.1016-j.jmst.2021.09.003.txt,CrFeMnCoFe,3,FCC + HCP + Multi-metal hydroxides,experimental,"selective laser melting (SLM), Laser power: 400, Scan speed: 1200, Scan interval: 0.09, Layer thickness: 30, Atmosphere: high purity Ar, Temperature: room temperature",N/A,Post-synthesis corrosion treatment with various sulfate solutions,Mixed Solution
1957,10.1016-j.vacuum.2023.112297.txt,10.1016-j.vacuum.2023.112297.txt,Al0.7CrFeMnNi3.5,2,BCC + FCC,experimental,"vacuum arc-melting, homogenizing, Temperature: Not explicitly stated, Pressure: Vacuum conditions, Time: Not explicitly stated",N/A,No partially ordered structure or high entropy intermetallic phase in the initial state,Mixed Solution
1958,10.1016-j.ijmecsci.2023.108829.txt,10.1016-j.ijmecsci.2023.108829.txt,CoCrFeMnNi,2,FCC + HCP,Experimental,"Not explicitly stated, typically arc melting or mechanical alloying, Temperature: 1000-1400°C, Pressure: Atmospheric, Time: Several hours",N/A,None,Mixed Solution
1958,10.1016-j.ijmecsci.2023.108829.txt,10.1016-j.ijmecsci.2023.108829.txt,Fe40Mn40Co10Cr10)96.7C3.3,1,FCC,Experimental,"Not explicitly stated, typically arc melting or mechanical alloying, Temperature: 1000-1400°C, Pressure: Atmospheric, Time: Several hours",N/A,None,Single Solid Solution
1958,10.1016-j.ijmecsci.2023.108829.txt,10.1016-j.ijmecsci.2023.108829.txt,AlCoCrCuFeNi,1,FCC,Experimental,"Not explicitly stated, typically arc melting or mechanical alloying, Temperature: 1000-1400°C, Pressure: Atmospheric, Time: Several hours",N/A,None,Single Solid Solution
1958,10.1016-j.ijmecsci.2023.108829.txt,10.1016-j.ijmecsci.2023.108829.txt,CoNiCrFeMn,1,FCC,Experimental,"Not explicitly stated, typically arc melting or mechanical alloying, Temperature: 1000-1400°C, Pressure: Atmospheric, Time: Several hours",N/A,None,Single Solid Solution
1958,10.1016-j.ijmecsci.2023.108829.txt,10.1016-j.ijmecsci.2023.108829.txt,FeNiCrCoCu,1,FCC,Experimental,"Not explicitly stated, typically arc melting or mechanical alloying, Temperature: 1000-1400°C, Pressure: Atmospheric, Time: Several hours",N/A,None,Single Solid Solution
1958,10.1016-j.ijmecsci.2023.108829.txt,10.1016-j.ijmecsci.2023.108829.txt,CoCrFeMnNi,2,FCC + HCP,Experimental,"Not explicitly stated, typically arc melting or mechanical alloying, Temperature: 1000-1400°C, Pressure: Atmospheric, Time: Several hours",N/A,None,Mixed Solution
1958,10.1016-j.ijmecsci.2023.108829.txt,10.1016-j.ijmecsci.2023.108829.txt,CoCrFeMnNi,1,FCC,Experimental,"Not explicitly stated, typically arc melting or mechanical alloying, Temperature: 1000-1400°C, Pressure: Atmospheric, Time: Several hours",N/A,None,Single Solid Solution
1959,10.1016-j.msea.2019.03.057.txt,10.1016-j.msea.2019.03.057.txt,CoCrFeMnNi,1,FCC,experimental,"Vacuum Arc Re-melting (VAR), Temperature: 1200, Time: 24 hours, Atmosphere: argon",N/A,None,Single Solid Solution
1959,10.1016-j.msea.2019.03.057.txt,10.1016-j.msea.2019.03.057.txt,CoCrFeMnNiNbC,2,FCC + Mn-rich,experimental,"Vacuum Arc Re-melting (VAR), Temperature: 1200, Time: 24 hours, Atmosphere: argon",N/A,None,Mixed Solution
1960,10.1016-j.jmrt.2023.04.078.txt,10.1016-j.jmrt.2023.04.078.txt,FeCoNiCuTi,3,FCC + HCP Laves + Cu-rich phase,experimental,"arc melting, Temperature: 950, Time: 2, 4, 6, 8, 10 hours",N/A,No partial ordering observed,Mixed Solution
1961,10.1016-j.matchar.2023.113560.txt,10.1016-j.matchar.2023.113560.txt,CoCrFeMnNi,1,FCC,experimental,"Laser Powder Bed Fusion (LPBF), Cooling rates: {'LC-sample': 125, 'MC-sample': 75.76, 'HC-sample': 40.08}, Atmosphere: 99.99% pure nitrogen gas with less than 100 ppm ambient oxygen",N/A,Partially ordered structure due to chemical short-range order (CSRO),Mixed Solution
1962,10.1016-j.msea.2023.145037.txt,10.1016-j.msea.2023.145037.txt,Fe50Mn30Co10Cr10,2,FCC + HCP,experimental,"vacuum induction melting, Temperature: 1200, Time: 2 hours, Cooling method: air cooling",N/A,None,Mixed Solution
1962,10.1016-j.msea.2023.145037.txt,10.1016-j.msea.2023.145037.txt,Fe50Mn30Co10Cr10B0.00003,2,FCC + HCP,experimental,"vacuum induction melting, Temperature: 1200, Time: 2 hours, Cooling method: air cooling",N/A,None,Mixed Solution
1963,10.1016-j.scriptamat.2022.114966.txt,10.1016-j.scriptamat.2022.114966.txt,TiZrHfTa0.5,2,BCC + HCP,experimental,"arc melting, Temperature: Not specified in the provided text",N/A,Phase transition from bcc to hcp,Mixed Solution
1964,10.1016-j.intermet.2022.107678.txt,10.1016-j.intermet.2022.107678.txt,ScGdTbDyHo,2,HCP + R2O3,experimental,"arc melting, Temperature: 1690, Time: various durations",N/A,None,Single Solid Solution
1965,10.1016-j.msea.2020.139802.txt,10.1016-j.msea.2020.139802.txt,CoCrFeNiV0.5C0.01,2,FCC + M7C3,experimental,"arc melting, Temperature: Not specified, Time: Not specified",N/A,None,Mixed Solution
1965,10.1016-j.msea.2020.139802.txt,10.1016-j.msea.2020.139802.txt,CoCrFeNiV0.5C0.02,3,FCC + M7C3 + MxCuy,experimental,"arc melting, Temperature: Not specified, Time: Not specified",N/A,None,Mixed Solution
1965,10.1016-j.msea.2020.139802.txt,10.1016-j.msea.2020.139802.txt,CoCrFeNiV0.5C0.03,3,FCC + M7C3 + MxCuy,experimental,"arc melting, Temperature: Not specified, Time: Not specified",N/A,None,Mixed Solution
1965,10.1016-j.msea.2020.139802.txt,10.1016-j.msea.2020.139802.txt,CoCrFeNiV0.5C0.04,2,FCC + M7C3,experimental,"arc melting, Temperature: Not specified, Time: Not specified",N/A,None,Mixed Solution
1968,10.1016-j.msea.2021.142165.txt,10.1016-j.msea.2021.142165.txt,AlCoCrFeNi,1,FCC,experimental,"electromagnetic levitation melting, Temperature: 1373, Duration: 6 hours, Atmosphere: Pure Ar, Post-processing: {'cold forging': '70% reduction along the longitudinal direction', 'annealing': '1073 K for 3 hours, followed by water quenching'}",N/A,None,Single Solid Solution
1968,10.1016-j.msea.2021.142165.txt,10.1016-j.msea.2021.142165.txt,CoCrFeNiNb,1,FCC,experimental,"electromagnetic levitation melting, Temperature: 1373, Duration: 6 hours, Atmosphere: Pure Ar, Post-processing: {'cold forging': '70% reduction along the longitudinal direction', 'annealing': '1073 K for 3 hours, followed by water quenching'}",N/A,None,Single Solid Solution
1968,10.1016-j.msea.2021.142165.txt,10.1016-j.msea.2021.142165.txt,CoCrFeNiNb,1,FCC,experimental,"electromagnetic levitation melting, Temperature: 1373, Duration: 6 hours, Atmosphere: Pure Ar, Post-processing: {'cold forging': '70% reduction along the longitudinal direction', 'annealing': '1073 K for 3 hours, followed by water quenching'}",N/A,None,Single Solid Solution
1968,10.1016-j.msea.2021.142165.txt,10.1016-j.msea.2021.142165.txt,CoCrFeNiNb,1,FCC,experimental,"electromagnetic levitation melting, Temperature: 1373, Duration: 6 hours, Atmosphere: Pure Ar, Post-processing: {'cold forging': '70% reduction along the longitudinal direction', 'annealing': '1073 K for 3 hours, followed by water quenching'}",N/A,None,Single Solid Solution
1968,10.1016-j.msea.2021.142165.txt,10.1016-j.msea.2021.142165.txt,CoCrFeNiNb,1,FCC,experimental,"electromagnetic levitation melting, Temperature: 1373, Duration: 6 hours, Atmosphere: Pure Ar, Post-processing: {'cold forging': '70% reduction along the longitudinal direction', 'annealing': '1073 K for 3 hours, followed by water quenching'}",N/A,None,Single Solid Solution
1968,10.1016-j.msea.2021.142165.txt,10.1016-j.msea.2021.142165.txt,CoCrFeNiNb,1,FCC,experimental,"electromagnetic levitation melting, Temperature: 1373, Duration: 6 hours, Atmosphere: Pure Ar, Post-processing: {'cold forging': '70% reduction along the longitudinal direction', 'annealing': '1073 K for 3 hours, followed by water quenching'}",N/A,None,Single Solid Solution
1968,10.1016-j.msea.2021.142165.txt,10.1016-j.msea.2021.142165.txt,CoCrFeNiNb,1,FCC,experimental,"electromagnetic levitation melting, Temperature: 1373, Duration: 6 hours, Atmosphere: Pure Ar, Post-processing: {'cold forging': '70% reduction along the longitudinal direction', 'annealing': '1073 K for 3 hours, followed by water quenching'}",N/A,None,Single Solid Solution
