Repository: sourish69/MSE643_CourseProject

# MSE643_CourseProject - Phase-Oriented Generative Design of High-Entropy Alloys

**A generative machine-learning pipeline that designs new alloy compositions to order - you specify the crystal phase you want, and the model proposes chemistries that should form it.**

---

## The idea in one paragraph

High-entropy alloys mix five or more principal elements in near-equal proportions, and their configurational entropy unlocks unusual combinations of strength and thermal stability. The problem is scale: the viable composition space runs to millions of candidates, far beyond what anyone can cast and characterize by hand.

File: Datasets/Vladimir_HEA_database.csv (part 39 of 88)
id,Paper,Name,Alloy,Nb of phase,Phase,Experimental or theoretical,Experimental details,Theoretical details,Special conditions,Type of solution
1969,10.1016-j.jallcom.2021.158717.txt,10.1016-j.jallcom.2021.158717.txt,AlCoCrFeNi,1,FCC,experimental,"electro-deoxidization and vacuum hot pressing sintering (VHPS), Electro-deoxidization: {'temperature': 1173, 'time': '8 hours'}, Vhps: {'temperature': 1373, 'pressure': 30, 'time': '1 hour'}",N/A,None,Single Solid Solution
1969,10.1016-j.jallcom.2021.158717.txt,10.1016-j.jallcom.2021.158717.txt,AlCoCrFeNi,1,FCC,experimental,"electro-deoxidization and vacuum hot pressing sintering (VHPS), Electro-deoxidization: {'temperature': 1173, 'time': '8 hours'}, Vhps: {'temperature': 1373, 'pressure': 30, 'time': '1 hour'}",N/A,None,Single Solid Solution
1969,10.1016-j.jallcom.2021.158717.txt,10.1016-j.jallcom.2021.158717.txt,AlCoCrFeNi,2,BCC + FCC,experimental,"electro-deoxidization and vacuum hot pressing sintering (VHPS), Electro-deoxidization: {'temperature': 1173, 'time': '8 hours'}, Vhps: {'temperature': 1373, 'pressure': 30, 'time': '1 hour'}",N/A,None,Mixed Solution
1969,10.1016-j.jallcom.2021.158717.txt,10.1016-j.jallcom.2021.158717.txt,AlCoCrFeNi,2,B2 (Intermetallic) + BCC,experimental,"electro-deoxidization and vacuum hot pressing sintering (VHPS), Electro-deoxidization: {'temperature': 1173, 'time': '8 hours'}, Vhps: {'temperature': 1373, 'pressure': 30, 'time': '1 hour'}",N/A,Partially ordered structure (B2 phase),Mixed Solution
1970,10.1016-j.jre.2022.12.001.txt,10.1016-j.jre.2022.12.001.txt,AlCoGdDyErHoTm,1,amorphous,Experimental,"arc melting, Temperature: N/A, Time: N/A",N/A,Fully amorphous structure,Amorphous
1970,10.1016-j.jre.2022.12.001.txt,10.1016-j.jre.2022.12.001.txt,CoGdDyErHoNiTm,1,amorphous/nanocrystalline,Experimental,"arc melting, Temperature: N/A, Time: N/A",N/A,Partially crystallized structure,Amorphous
1970,10.1016-j.jre.2022.12.001.txt,10.1016-j.jre.2022.12.001.txt,AgAlCoGdNiNiNbYTbDyErHo,1,amorphous,Experimental,"arc melting, Temperature: N/A, Time: N/A",N/A,Fully amorphous structure,Amorphous
1970,10.1016-j.jre.2022.12.001.txt,10.1016-j.jre.2022.12.001.txt,AlCoErGdHo,1,amorphous,Experimental,"arc melting, Temperature: N/A, Time: N/A",N/A,Fully amorphous structure,Amorphous
1970,10.1016-j.jre.2022.12.001.txt,10.1016-j.jre.2022.12.001.txt,AlCoDyErGd,1,amorphous,Experimental,"arc melting, Temperature: N/A, Time: N/A",N/A,Fully amorphous structure,Amorphous
1970,10.1016-j.jre.2022.12.001.txt,10.1016-j.jre.2022.12.001.txt,CoCuErGdHo,1,amorphous,Experimental,"arc melting, Temperature: N/A, Time: N/A",N/A,Fully amorphous structure,Amorphous
1970,10.1016-j.jre.2022.12.001.txt,10.1016-j.jre.2022.12.001.txt,CuErGdHoNi,1,amorphous,Experimental,"arc melting, Temperature: N/A, Time: N/A",N/A,Fully amorphous structure,Amorphous
1970,10.1016-j.jre.2022.12.001.txt,10.1016-j.jre.2022.12.001.txt,AlFeGdDyTb,1,amorphous,Experimental,"arc melting, Temperature: N/A, Time: N/A",N/A,Fully amorphous structure,Amorphous
1970,10.1016-j.jre.2022.12.001.txt,10.1016-j.jre.2022.12.001.txt,AlCoGdDyTb,1,amorphous,Experimental,"arc melting, Temperature: N/A, Time: N/A",N/A,Fully amorphous structure,Amorphous
1970,10.1016-j.jre.2022.12.001.txt,10.1016-j.jre.2022.12.001.txt,AlGdDyNiTb,1,amorphous,Experimental,"arc melting, Temperature: N/A, Time: N/A",N/A,Fully amorphous structure,Amorphous
1970,10.1016-j.jre.2022.12.001.txt,10.1016-j.jre.2022.12.001.txt,AlCoErGdHoTmTbDy,1,amorphous,Experimental,"arc melting, Temperature: N/A, Time: N/A",N/A,Fully amorphous structure,Amorphous
1970,10.1016-j.jre.2022.12.001.txt,10.1016-j.jre.2022.12.001.txt,CoErGdHoNiTmTbDy,1,amorphous/nanocrystalline,Experimental,"arc melting, Temperature: N/A, Time: N/A",N/A,Partially crystallized structure,Amorphous
1971,10.1016-j.snb.2024.135337.txt,10.1016-j.snb.2024.135337.txt,PtPdRhCuMn,1,FCC,experimental,"template-triggered strategy combining galvanic exchange process, co-reduction pathway, and dealloying technology, Temperature: 185, Time: Variable, dropwise addition over time",N/A,None,Single Solid Solution
1971,10.1016-j.snb.2024.135337.txt,10.1016-j.snb.2024.135337.txt,PtPdRhCuCo,1,FCC,experimental,"template-triggered strategy combining galvanic exchange process, co-reduction pathway, and dealloying technology, Temperature: 185, Time: Variable, dropwise addition over time",N/A,None,Single Solid Solution
1971,10.1016-j.snb.2024.135337.txt,10.1016-j.snb.2024.135337.txt,PtPdRhCuNi,1,FCC,experimental,"template-triggered strategy combining galvanic exchange process, co-reduction pathway, and dealloying technology, Temperature: 185, Time: Variable, dropwise addition over time",N/A,None,Single Solid Solution
1972,10.1016-j.matdes.2019.107928.txt,10.1016-j.matdes.2019.107928.txt,HfZrTiTa,4,BCC + HCP + Ti-rich lamellas + Ta-rich lamellas,experimental,"vacuum arc melting, Temperature: 1773 K (HIP), Time: 2 hours, Atmosphere: high-purity argon, Cooling method: water quenching",N/A,Metastable state due to spinodal decomposition,Mixed Solution
1973,10.1016-j.jmst.2023.05.045.txt,10.1016-j.jmst.2023.05.045.txt,Al6.8Fe29.3Co28.7Ni28.6Ti6.6,3,FCC + SPS structure with large L21 precipitates + degenerate cellular structure with L21 precipitates L12,Experimental,"Selective Laser Melting (SLM), Laser power: 180, Spot diameter: 60, Hatch spacing: 40, Layer thickness: 30, Scanning speed: 800, Rotation between adjacent layers: 67",N/A,"Annealed at 780 °C and 940 °C for 4 hours in air atmosphere, followed by water cooling",Mixed Solution
1974,10.1016-j.triboint.2022.107435.txt,10.1016-j.triboint.2022.107435.txt,FeCoCrNi,1,FCC,experimental,"arc melting, Temperature: 1600, Time: 30 minutes",N/A,None,Single Solid Solution
1975,10.1016-j.msea.2022.144243.txt,10.1016-j.msea.2022.144243.txt,VCrTi,1,BCC,experimental,"arc melting, Temperature: 1993, Pressure: 0.005, Time: 6 melting cycles",N/A,None,Single Solid Solution
1975,10.1016-j.msea.2022.144243.txt,10.1016-j.msea.2022.144243.txt,VCrTi,1,BCC,experimental,"arc melting, Temperature: 1993, Pressure: 0.005, Time: 6 melting cycles",N/A,None,Single Solid Solution
1975,10.1016-j.msea.2022.144243.txt,10.1016-j.msea.2022.144243.txt,VYTiMo,1,BCC,experimental,"arc melting, Temperature: 1993, Pressure: 0.005, Time: 6 melting cycles",N/A,None,Single Solid Solution
1975,10.1016-j.msea.2022.144243.txt,10.1016-j.msea.2022.144243.txt,VYMo,1,BCC,experimental,"arc melting, Temperature: 1993, Pressure: 0.005, Time: 6 melting cycles",N/A,None,Single Solid Solution
1975,10.1016-j.msea.2022.144243.txt,10.1016-j.msea.2022.144243.txt,VFeCrMn,2,BCC + σ phase (D8b) (Intermetallic),experimental,"arc melting, Temperature: 1993, Pressure: 0.005, Time: 6 melting cycles",N/A,None,Mixed Solution
1975,10.1016-j.msea.2022.144243.txt,10.1016-j.msea.2022.144243.txt,VFeCrMn,2,BCC + σ phase (D8b) (Intermetallic),experimental,"arc melting, Temperature: 1993, Pressure: 0.005, Time: 6 melting cycles",N/A,None,Mixed Solution
1975,10.1016-j.msea.2022.144243.txt,10.1016-j.msea.2022.144243.txt,FeCrVMnTi,2,BCC + σ phase (D8b) (Intermetallic),experimental,"arc melting, Temperature: 1993, Pressure: 0.005, Time: 6 melting cycles",N/A,None,Mixed Solution
1975,10.1016-j.msea.2022.144243.txt,10.1016-j.msea.2022.144243.txt,FeCrVSiTi,2,BCC + σ phase (D8b) (Intermetallic),experimental,"arc melting, Temperature: 1993, Pressure: 0.005, Time: 6 melting cycles",N/A,None,Mixed Solution
1975,10.1016-j.msea.2022.144243.txt,10.1016-j.msea.2022.144243.txt,FeCrVMnAl,2,BCC + σ phase (D8b) (Intermetallic),experimental,"arc melting, Temperature: 1993, Pressure: 0.005, Time: 6 melting cycles",N/A,None,Mixed Solution
1975,10.1016-j.msea.2022.144243.txt,10.1016-j.msea.2022.144243.txt,FeCrVTi,1,BCC,experimental,"arc melting, Temperature: 1993, Pressure: 0.005, Time: 6 melting cycles",N/A,None,Single Solid Solution
1975,10.1016-j.msea.2022.144243.txt,10.1016-j.msea.2022.144243.txt,VCrMn,1,BCC,experimental,"arc melting, Temperature: 1993, Pressure: 0.005, Time: 6 melting cycles",N/A,None,Single Solid Solution
1975,10.1016-j.msea.2022.144243.txt,10.1016-j.msea.2022.144243.txt,VCrMnTi,1,BCC,experimental,"arc melting, Temperature: 1993, Pressure: 0.005, Time: 6 melting cycles",N/A,None,Single Solid Solution
1975,10.1016-j.msea.2022.144243.txt,10.1016-j.msea.2022.144243.txt,VCrFeTaW,2,BCC + σ phase (D8b) (Intermetallic),experimental,"arc melting, Temperature: 1993, Pressure: 0.005, Time: 6 melting cycles",N/A,None,Mixed Solution
1975,10.1016-j.msea.2022.144243.txt,10.1016-j.msea.2022.144243.txt,VFeCrMn,2,BCC + σ phase (D8b) (Intermetallic),experimental,"arc melting, Temperature: 1993, Pressure: 0.005, Time: 6 melting cycles",N/A,None,Mixed Solution
1976,10.1016-j.dib.2020.106712.txt,10.1016-j.dib.2020.106712.txt,CrFeNi,1,FCC,experimental,"unspecified (likely arc melting or induction melting), Temperature: not specified, Time: not specified",N/A,None,Single Solid Solution
1977,10.1016-j.matdes.2023.112049.txt,10.1016-j.matdes.2023.112049.txt,FeCoNiCr,1,FCC,experimental,"RF Magnetron Sputtering, Target composition: FeCoNiCr, Substrate: 304 Austenitic Stainless Steel (ASS) foil, Pre treatment: Substrates were pre-rinsed in an ultrasonic bath to remove impurities and oxides, Two step sputtering procedure: {'first_step': {'temperature': 473, 'duration': '1.5 hours', 'vacuum_chamber_pressure': '1.5 × 10−7 Torr'}, 'second_step': {'temperature': 373, 'duration': '2 hours', 'vacuum_chamber_pressure': '1.5 × 10−7 Torr'}, 'cooling': 'Left for 5 hours inside the chamber for cooling under high vacuum to minimize oxidation'}",N/A,Hierarchical nanostructure with external nano-lamellar layer and internal equiaxed zone,Single Solid Solution
1978,10.1016-j.scriptamat.2021.113993.txt,10.1016-j.scriptamat.2021.113993.txt,AlCrFeNiCo,2,FCC + ordered cubic (B2) (Intermetallic),experimental,"vacuum arc-melting, Temperature: High temperature (not explicitly stated), Time: Until homogeneous alloy is achieved",N/A,None,Mixed Solution
1979,10.1016-j.ijrmhm.2022.105812.txt,10.1016-j.ijrmhm.2022.105812.txt,AlMo0.5NbTa0.5TiZr,4,B2 (CsCl-type) + BCC + AlNbO4 + AlTaO4,experimental,"vacuum arc melting, Metals: highly purified metals with purity > 99.9 wt%, Flipping and remelting: each ingot flipped and remelted six times",N/A,Partially ordered B2 phase present,Mixed Solution
1980,10.1016-j.jallcom.2021.162733.txt,10.1016-j.jallcom.2021.162733.txt,MoTaTiCr,1,BCC,experimental,"arc melting, Temperature: 2000-2500 °C, Pressure: under argon atmosphere, Time: multiple melts",N/A,None,Single Solid Solution
1980,10.1016-j.jallcom.2021.162733.txt,10.1016-j.jallcom.2021.162733.txt,WMoTaAlCr,1,BCC,experimental,"arc melting, Temperature: 2000-2500 °C, Pressure: under argon atmosphere, Time: multiple melts",N/A,None,Single Solid Solution
1980,10.1016-j.jallcom.2021.162733.txt,10.1016-j.jallcom.2021.162733.txt,WMoTaTiCr,1,BCC,experimental,"arc melting, Temperature: 2000-2500 °C, Pressure: under argon atmosphere, Time: multiple melts",N/A,None,Single Solid Solution
1980,10.1016-j.jallcom.2021.162733.txt,10.1016-j.jallcom.2021.162733.txt,WMoTaTiCrV,1,BCC,experimental,"arc melting, Temperature: 2000-2500 °C, Pressure: under argon atmosphere, Time: multiple melts",N/A,None,Single Solid Solution
1980,10.1016-j.jallcom.2021.162733.txt,10.1016-j.jallcom.2021.162733.txt,WTaTiCr,1,BCC,experimental,"arc melting, Temperature: 2000-2500 °C, Pressure: under argon atmosphere, Time: multiple melts",N/A,None,Single Solid Solution
1980,10.1016-j.jallcom.2021.162733.txt,10.1016-j.jallcom.2021.162733.txt,WTaTiCrAl,1,BCC,experimental,"arc melting, Temperature: 2000-2500 °C, Pressure: under argon atmosphere, Time: multiple melts",N/A,None,Single Solid Solution
1980,10.1016-j.jallcom.2021.162733.txt,10.1016-j.jallcom.2021.162733.txt,WTaTiCrV,1,BCC,experimental,"arc melting, Temperature: 2000-2500 °C, Pressure: under argon atmosphere, Time: multiple melts",N/A,None,Single Solid Solution
1980,10.1016-j.jallcom.2021.162733.txt,10.1016-j.jallcom.2021.162733.txt,WTaAlCr,3,BCC + HCP (Intermetallic) + cubic (Intermetallic),experimental,"arc melting, Temperature: 2000-2500 °C, Pressure: under argon atmosphere, Time: multiple melts",N/A,None,Mixed Solution
1981,10.1016-j.msea.2022.144550.txt,10.1016-j.msea.2022.144550.txt,AlCoFeNiTi,2,FCC + Al3Ti,experimental,"arc melting, Temperature: 1600, Time: 30 minutes",N/A,None,Mixed Solution
1983,10.1016-j.apsusc.2021.152383.txt,10.1016-j.apsusc.2021.152383.txt,Al0.4CoCrFeNi,5,BCC B2 + C14 or C15 Laves phase structures + FCC + HCP + amorphous,theoretical and experimental,"Not explicitly stated (typically arc melting or spark plasma sintering), Temperature: Varies depending on the method, Pressure: Ambient or controlled depending on the method, Time: Varies depending on the method, Cooling rate: Varies depending on the method, Reduction ratio: Not specified","Molecular Dynamics (MD) Simulation, Substrate dimensions: 220 Å (length) × 130 Å (width) × 130 Å (height), Indenter radius: 30 Å, Twin boundary spacing: 12.61, 24.81, 37.25, 43.68, 65.50 Å, Twin boundary inclination angles: 0°, 30°, 60°, 90°, Interaction potentials: Embedded Atom Method (EAM) for atom-atom interactions, Lennard-Jones (LJ) potential for substrate-indenter interactions, Temperature: 300 K, Time step: 10−3 ps, Ensembles: Nosé-Hoover NPT for relaxation, Canonical (NVT) for scratching, Simulation time: 100 ps for relaxation, scratching duration as per experimental tests",Partially ordered structure classified as High Entropy Intermetallic,Mixed Solution
1984,10.1016-j.jmrt.2021.02.003.txt,10.1016-j.jmrt.2021.02.003.txt,Al5(HfNbTiZr)95,2,FCC + Widmanstatten,experimental,"arc melting, Temperature: 1300, Time: 6 hours, Cooling: quenched in water, Atmosphere: argon",N/A,None,Mixed Solution
1984,10.1016-j.jmrt.2021.02.003.txt,10.1016-j.jmrt.2021.02.003.txt,Al0.85CoCrFeNi,1,FCC,experimental,"arc melting, Temperature: 1300, Time: 6 hours, Cooling: quenched in water, Atmosphere: argon",N/A,None,Single Solid Solution
1984,10.1016-j.jmrt.2021.02.003.txt,10.1016-j.jmrt.2021.02.003.txt,AlCoCrFeNi2.1,1,FCC,experimental,"arc melting, Temperature: 1300, Time: 6 hours, Cooling: quenched in water, Atmosphere: argon",N/A,None,Single Solid Solution
1985,10.1016-j.msea.2021.141181.txt,10.1016-j.msea.2021.141181.txt,CoNi,1,FCC,experimental,"vacuum arc melting, Temperature: 1200, Time: 5 hours, Cooling rate: rapid water quenching",N/A,None,Single Solid Solution
1985,10.1016-j.msea.2021.141181.txt,10.1016-j.msea.2021.141181.txt,CoCr0.5Ni,1,FCC,experimental,"vacuum arc melting, Temperature: 1200, Time: 5 hours, Cooling rate: rapid water quenching",N/A,None,Single Solid Solution
1985,10.1016-j.msea.2021.141181.txt,10.1016-j.msea.2021.141181.txt,CoCrNi,1,FCC,experimental,"vacuum arc melting, Temperature: 1200, Time: 5 hours, Cooling rate: rapid water quenching",N/A,High-density nano-twins observed,Single Solid Solution
1986,10.1016-j.matpr.2022.03.592.txt,10.1016-j.matpr.2022.03.592.txt,Cr11.5Mn1.5C0.15,2,BCC + Cr23C6,experimental,"commercial synthesis, Details: Commercially available SS 410 alloy",N/A,None,Mixed Solution
1987,10.1016-j.msea.2022.143729.txt,10.1016-j.msea.2022.143729.txt,CoCrCu1.5MnNi,3,FCC + CoCr + CuMn,experimental,"induction melting, Temperature: Not specified, Time: Not specified, Atmosphere: high-purity argon",N/A,"No explicit mention of post-processing, implying the as-cast state was used for further analysis",Mixed Solution
1988,10.1016-j.matchar.2022.111856.txt,10.1016-j.matchar.2022.111856.txt,CoCrFeNiMo0.2,1,FCC,experimental,"hot pressing sintering in a vacuum, Temperature: [700, 800, 850, 900], Pressure: 140, Time: 3600, Vacuum degree: 0.02",N/A,None,Single Solid Solution
1989,10.1016-j.surfin.2021.101558.txt,10.1016-j.surfin.2021.101558.txt,AlCrTiVCu,1,BCC,experimental,"DC magnetron sputtering, Equipment: Hauzer Flexicoat 850 vacuum coating equipment, Targets: V-Al-Ti-Cr, V-Al-Ti-Cr-Cu, Cleaning: Ultrasonic cleaning with acetone or ethanol, Vacuum degree: below 1 × 10−4 pa, Etching: Ar ion bombardment",N/A,None,Single Solid Solution
1989,10.1016-j.surfin.2021.101558.txt,10.1016-j.surfin.2021.101558.txt,AlCrTiVMo,1,BCC,experimental,"DC magnetron sputtering, Equipment: Hauzer Flexicoat 850 vacuum coating equipment, Targets: V-Al-Ti-Cr, V-Al-Ti-Cr-Mo, Cleaning: Ultrasonic cleaning with acetone or ethanol, Vacuum degree: below 1 × 10−4 pa, Etching: Ar ion bombardment",N/A,None,Single Solid Solution
1989,10.1016-j.surfin.2021.101558.txt,10.1016-j.surfin.2021.101558.txt,AlCrTiVCuMo,1,BCC,experimental,"DC magnetron sputtering, Equipment: Hauzer Flexicoat 850 vacuum coating equipment, Targets: V-Al-Ti-Cr, V-Al-Ti-Cr-Cu-Mo, Cleaning: Ultrasonic cleaning with acetone or ethanol, Vacuum degree: below 1 × 10−4 pa, Etching: Ar ion bombardment",N/A,None,Single Solid Solution
1989,10.1016-j.surfin.2021.101558.txt,10.1016-j.surfin.2021.101558.txt,AlCrTiV,1,BCC,experimental,"DC magnetron sputtering, Equipment: Hauzer Flexicoat 850 vacuum coating equipment, Targets: V-Al-Ti-Cr, Cleaning: Ultrasonic cleaning with acetone or ethanol, Vacuum degree: below 1 × 10−4 pa, Etching: Ar ion bombardment",N/A,None,Single Solid Solution
1990,10.1016-j.mtla.2020.100872.txt,10.1016-j.mtla.2020.100872.txt,AlCoCrFeNi,5,BCC B2 (Intermetallic) + FCC + NiAl + CoFe + CrCoFe,experimental,"vacuum-induction melting, hot isostatic pressing, homogenization, Temperature: 1250, Time: 2 hours, Cooling rate: Not explicitly stated",N/A,Partially ordered structures in B2 (NiAl) and Co-rich B2 phases,Mixed Solution
1991,10.1016-j.jallcom.2021.159745.txt,10.1016-j.jallcom.2021.159745.txt,AlCrFeMnMo,1,BCC,theoretical,"Ab initio energy calculations and thermodynamic modeling, Simulations: Special quasirandom structures (SQS), Supercells: 54-site supercells containing 3 × 3 × 3 bcc unit cells, Energy cutoff: 560, K-point mesh: 7 × 7 × 7 grids for the solid solution, Magnetic moments: Zero initial magnetic moments for all species except Fe, which had an initial value of 2.2 μB",N/A,Not explicitly stated,Single Solid Solution
1992,10.1016-j.jmst.2021.10.013.txt,10.1016-j.jmst.2021.10.013.txt,AlCoCrFeNi2.1,2,BCC B2 + FCC,experimental,"selective laser melting (SLM), Laser power: 200 W to 400 W, Scanning speed: 600 mm/s to 1200 mm/s, Hatch spacing: varied, Layer thickness: varied, Volumetric energy density: 131.87 J/mm3 to 166.67 J/mm3, Atmosphere: argon, Powder size: 15-53 μm, Scanning direction: 90° rotation between successive layers",N/A,No specific post-processing mentioned,Mixed Solution
1993,10.1016-j.msea.2022.142620.txt,10.1016-j.msea.2022.142620.txt,AlCoCrFeNiTi,3,FCC + FCC L12 (Intermetallic) + Ni3Al,Experimental,"arc melting, Temperature: 1600, Time: 5 hours, Cooling rate: water quenching",N/A,None,Mixed Solution
1993,10.1016-j.msea.2022.142620.txt,10.1016-j.msea.2022.142620.txt,AlCoCrFeNiTi,3,FCC + FCC L12 (Intermetallic) + Ni3Al,Experimental,"arc melting, Temperature: 1600, Time: 5 hours, Cooling rate: water quenching",N/A,None,Mixed Solution
1993,10.1016-j.msea.2022.142620.txt,10.1016-j.msea.2022.142620.txt,AlCoCrFeNiTi,3,FCC + FCC L12 (Intermetallic) + Ni3Al,Experimental,"arc melting, Temperature: 1600, Time: 5 hours, Cooling rate: water quenching",N/A,None,Mixed Solution
1994,10.1016-j.jmapro.2024.02.004.txt,10.1016-j.jmapro.2024.02.004.txt,AlCoCrFeNi,2,FCC + HCP,experimental,"Not specified in the given text, Temperature: Not specified, Time: Not specified",N/A,No specific post-processing treatments mentioned,Single Solid Solution
1995,10.1016-j.wear.2023.204765.txt,10.1016-j.wear.2023.204765.txt,AlCrFeCoNi,2,BCC A2 + BCC B2,experimental,"arc melting, Temperature: Not specified, Time: Not specified",N/A,None,Mixed Solution
1995,10.1016-j.wear.2023.204765.txt,10.1016-j.wear.2023.204765.txt,AlCrFeNiTi0,2,BCC A2 + BCC B2,experimental,"arc melting, Temperature: Not specified, Time: Not specified",N/A,None,Mixed Solution
1995,10.1016-j.wear.2023.204765.txt,10.1016-j.wear.2023.204765.txt,AlCrFeNiTi0.5,3,BCC A2 + BCC B2 + HCP Laves,experimental,"arc melting, Temperature: Not specified, Time: Not specified",N/A,Laves phase not visible in XRD but evident in micrography,Mixed Solution
1995,10.1016-j.wear.2023.204765.txt,10.1016-j.wear.2023.204765.txt,AlCrFeNiTi1,3,BCC A2 + BCC B2 + HCP Laves,experimental,"arc melting, Temperature: Not specified, Time: Not specified",N/A,None,Mixed Solution
1995,10.1016-j.wear.2023.204765.txt,10.1016-j.wear.2023.204765.txt,AlCrFeNiTi1.5,2,BCC B2 + HCP Laves,experimental,"arc melting, Temperature: Not specified, Time: Not specified",N/A,Disordered BCC phase (A2) not detected,Mixed Solution
1996,10.1016-j.msea.2023.145942.txt,10.1016-j.msea.2023.145942.txt,(CoCrNi)86Al10Ti4,2,FCC + L12,experimental,"arc melting, Temperature: High temperature suitable for alloy formation, Time: Not explicitly stated",N/A,None,Mixed Solution
1996,10.1016-j.msea.2023.145942.txt,10.1016-j.msea.2023.145942.txt,(CoCrNi)84Al10Ti4Ta2,4,"FCC + L12 + Mixture of FCC and L12 + Ni3(Al,Ti,Ta)",experimental,"arc melting, Temperature: High temperature suitable for alloy formation, Time: Not explicitly stated",N/A,"Partially ordered structure with nanoscale lamellar, heterogeneous, and continuous precipitates",Mixed Solution
1997,10.1016-j.scriptamat.2022.115049.txt,10.1016-j.scriptamat.2022.115049.txt,C0.5CrCoFeMn,1,FCC,experimental,"laser powder bed fusion (LPBF), Laser parameters: not specified, Powder characteristics: not specified, Build parameters: not specified",N/A,No partial ordering or high entropy intermetallic in initial state,Single Solid Solution
1998,10.1016-j.intermet.2022.107725.txt,10.1016-j.intermet.2022.107725.txt,TiZrNb,1,BCC,experimental,"cold crucible levitation melting, Temperature: 480, Pressure: pure argon atmosphere (99.99%), Time: 40 minutes, Cooling: water-cooled copper mold",N/A,None,Single Solid Solution
1999,10.1016-j.heliyon.2023.e23850.txt,10.1016-j.heliyon.2023.e23850.txt,CoCrNi,1,FCC,experimental,"laser additive manufacturing (LAM), Scanning speeds: varied, Substrate: 304 stainless steel (100 mm x 100 mm x 10 mm), Particle size: 45-70 μm, Cooling rate: high, Temperature gradients: high",N/A,None,Single Solid Solution
2000,10.1016-j.msea.2021.142295.txt,10.1016-j.msea.2021.142295.txt,CoCrFeNi,1,FCC,Experimental,"high-frequency induction melting in vacuum, Temperature: not explicitly stated, Pressure: vacuum, Time: not explicitly stated",N/A,None,Single Solid Solution
2000,10.1016-j.msea.2021.142295.txt,10.1016-j.msea.2021.142295.txt,CoCrFeNiMo0.2,1,FCC,Experimental,"high-frequency induction melting in vacuum, Temperature: not explicitly stated, Pressure: vacuum, Time: not explicitly stated",N/A,None,Single Solid Solution
2000,10.1016-j.msea.2021.142295.txt,10.1016-j.msea.2021.142295.txt,Co0.95Cr0.8Fe0.25Ni1.8Mo0.475,1,FCC,Experimental,"high-frequency induction melting in vacuum, Temperature: not explicitly stated, Pressure: vacuum, Time: not explicitly stated",N/A,None,Single Solid Solution
2001,10.1016-j.surfcoat.2020.126440.txt,10.1016-j.surfcoat.2020.126440.txt,CrFeCoNiCu,1,FCC,experimental,"electron beam physical vapor deposition (EB-PVD), Deposition temperature: 500 K to 1275 K, Rate of feeding: constant, Thickness of foils: 40-100 μm, Substrate: stainless steel (AISI 302), Initial layer: thin layer of CaF2",N/A,None,Mixed Solution
2002,10.1016-j.mtla.2021.101118.txt,10.1016-j.mtla.2021.101118.txt,AlCoCrFeNi2.1,3,BCC B2 (Intermetallic) + FCC L12 (Intermetallic) + Cr-rich nano-scale precipitates,experimental,"vacuum induction melting, Elements: high purity Ar atmosphere, Temperature: above melting points of constituent elements, Pressure: vacuum conditions, Time: sufficient for complete melting and homogenization",N/A,Initial state before oxidation,Mixed Solution
2003,10.1016-j.matdes.2020.108966.txt,10.1016-j.matdes.2020.108966.txt,CoCrFeMnNi,4,FCC + corundum + rock salt + Microparticles (Mn oxides),experimental,"laser powder bed fusion (LPBF), Laser power: 280, Scanning speed: 800, Hatch spacing: 60, Layer thickness: 30",N/A,In-situ formed oxide particles,Mixed Solution
2004,10.1016-j.wear.2020.203209.txt,10.1016-j.wear.2020.203209.txt,AlCoCrFeNiSi,3,BCC + FCC + Not specified (Intermetallic),experimental,"Atmospheric Plasma Spray (APS), Raw materials: Pure elemental powders of Fe, Co, Ni, Cr, Si, and Al with purity higher than 99.5 wt% and particle size less than 38 μm, Mechanical alloying: Milling at 250 rpm for 15 h in an argon atmosphere using high-performance stainless steel vials and WC-12Co balls, with a ball-to-powder mass ratio of 10:1, Plasma spraying: Conducted using an APS system (F4MB-XL gun, Oerlikon Metco, Switzerland). Detailed spraying parameters are provided in Table 1 of the paper., Heat treatment: Heat-treated in a tubular furnace at 800 °C for 2 h with continuous flow of N2. The temperature was raised to the aimed temperature at a rate of 10 °C/min.",N/A,"Partially ordered structure in the form of Cr3Ni5Si2 intermetallic compound, particularly in FeCoNiCrSiAl0.5 after heat treatment",Mixed Solution
2005,10.1016-j.msea.2023.146046.txt,10.1016-j.msea.2023.146046.txt,(CoCrNi)94.5W3Ta2.5,5,FCC + HCP + tetragonal + Ni3(TaW) + Ni3Nb,experimental,"arc melting, Purity of metals: 99.9 wt%, Atmosphere: Argon (Ar), Ingot dimensions: 50 × 30 × 8 mm3, Homogenization: 1573 K for 20 hours, followed by water quenching, Cold rolling: longitudinal direction, room temperature (293 K), total reduction of 92.5%, Annealing: 1273 K for 3 minutes, followed by water quenching, Aging: 923 K for 100 hours, followed by water quenching",N/A,No partial ordering observed,Mixed Solution
2006,10.1016-j.jmrt.2022.07.065.txt,10.1016-j.jmrt.2022.07.065.txt,AlCoCrFeNi2.1,2,B2 + FCC L12,experimental,"arc melting and directional solidification, Arc melting: {'temperature': 1000, 'details': 'Heated to 1000 °C, hot-swaged, and milled'}, Directional solidification: {'temperature': 1560, 'temperature_gradient': 100, 'growth_rates': '1.4 to 14 μm/s', 'atmosphere': 'argon'}",N/A,Partially ordered structure in CoCrFeNi-rich (L12) phase,Mixed Solution
2007,10.1016-j.msea.2021.141264.txt,10.1016-j.msea.2021.141264.txt,Fe50Mn30Co10Cr10,3,FCC + HCP + plate and needle-like martensite martensite,Experimental,"Laser Melting Deposition (LMD), Laser power: 1000, Scanning speed: 800, Hatch spacing: 1, Deposition layer thickness: 0.3, Raw powders: gas atomized, size approximately 75-150 μm, Chemical composition: Fe50Mn30Co10Cr10, Oxygen content: controlled below 50 ppm in N2 atmosphere, Scanning strategy: rotated 0° between two continuous layers",N/A,"No partially ordered structure, initial state before oxidation",Mixed Solution
2007,10.1016-j.msea.2021.141264.txt,10.1016-j.msea.2021.141264.txt,Fe49.5Mn30Co10Cr10C0.5,3,FCC + HCP + plate and needle-like martensite martensite,Experimental,"Laser Melting Deposition (LMD) (assumed similar to Fe50Mn30Co10Cr10), Laser power: 1000, Scanning speed: 800, Hatch spacing: 1, Deposition layer thickness: 0.3, Raw powders: gas atomized, size approximately 75-150 μm, Chemical composition: Fe49.5Mn30Co10Cr10C0.5, Oxygen content: controlled below 50 ppm in N2 atmosphere, Scanning strategy: rotated 0° between two continuous layers",N/A,"No partially ordered structure, initial state before oxidation",Mixed Solution
2008,10.1016-j.msea.2023.144851.txt,10.1016-j.msea.2023.144851.txt,Al7.3Co21.3Cr10.7Ti4.9Fe21.3Ni32.0Cu2.5,3,"FCC + L12 (ordered FCC) (Intermetallic) + Al3(Co,Cr,Fe,Ni,Ti)",experimental,"arc melting, Temperature: 1150, Time: 24 hours, Atmosphere: high-purity argon",N/A,Partially ordered L12 precipitates,Mixed Solution
2009,10.1016-j.ijhydene.2023.10.315.txt,10.1016-j.ijhydene.2023.10.315.txt,NiFeCoMnCu,1,FCC,experimental,"solvothermal method followed by calcination, Wood carbon preparation: Wood logs cut into cylindrical pieces (1 cm × 1 cm × 1.2 cm) and dried at 100°C for 24 hours, Solution preparation: Solution containing Ni(NO3)2·6H2O, Fe(CO2CH3)2, Co(NO3)2·6H2O, Mn(NO3)2·4H2O, Cu(NO3)2·3H2O, and 2,5-dihydroxyterephthalic acid, Immersion and reaction: Ultrasonication and vacuum impregnation for 3-4 cycles, heated to 120°C, reacted for 24 hours, Calcination: 600°C under H2/Ar mixed gas atmosphere for 2 hours with a heating rate of 5°C/min",N/A,None,Single Solid Solution
2010,10.1016-j.matlet.2020.128754.txt,10.1016-j.matlet.2020.128754.txt,FeCoNiCr,1,FCC,theoretical and experimental,N/A,N/A,None,Single Solid Solution
2010,10.1016-j.matlet.2020.128754.txt,10.1016-j.matlet.2020.128754.txt,FeCoNiCrMn,1,FCC,theoretical and experimental,N/A,N/A,None,Single Solid Solution
2010,10.1016-j.matlet.2020.128754.txt,10.1016-j.matlet.2020.128754.txt,FeCoNiCrMnCu,1,FCC,theoretical and experimental,N/A,N/A,None,Single Solid Solution
2010,10.1016-j.matlet.2020.128754.txt,10.1016-j.matlet.2020.128754.txt,FeCoNiCrMnV,1,FCC,theoretical and experimental,N/A,N/A,None,Single Solid Solution
2010,10.1016-j.matlet.2020.128754.txt,10.1016-j.matlet.2020.128754.txt,FeCuNi2CrAl,1,FCC,theoretical and experimental,N/A,N/A,None,Single Solid Solution
2010,10.1016-j.matlet.2020.128754.txt,10.1016-j.matlet.2020.128754.txt,FeCoNiCrMnNb,2,FCC + Not specified (Intermetallic),theoretical and experimental,N/A,N/A,Partially ordered structure (intermetallic compound phase),Mixed Solution
2010,10.1016-j.matlet.2020.128754.txt,10.1016-j.matlet.2020.128754.txt,FeCoNiCrMnGe,2,FCC + Not specified (Intermetallic),theoretical and experimental,N/A,N/A,Partially ordered structure (intermetallic compound phase),Mixed Solution
2010,10.1016-j.matlet.2020.128754.txt,10.1016-j.matlet.2020.128754.txt,FeCoNiGeMnTi,2,FCC + Not specified (Intermetallic),theoretical and experimental,N/A,N/A,Partially ordered structure (intermetallic compound phase),Mixed Solution
2010,10.1016-j.matlet.2020.128754.txt,10.1016-j.matlet.2020.128754.txt,FeCuNiCrAl,1,FCC,theoretical and experimental,N/A,N/A,None,Single Solid Solution
2010,10.1016-j.matlet.2020.128754.txt,10.1016-j.matlet.2020.128754.txt,FeCoNi2CrAl,1,FCC,theoretical and experimental,N/A,N/A,None,Single Solid Solution
2010,10.1016-j.matlet.2020.128754.txt,10.1016-j.matlet.2020.128754.txt,NbMoTaW,1,BCC,theoretical and experimental,N/A,N/A,None,Single Solid Solution
2010,10.1016-j.matlet.2020.128754.txt,10.1016-j.matlet.2020.128754.txt,CoCrFeNiNbx,1,FCC,theoretical and experimental,N/A,N/A,None,Single Solid Solution
2011,10.1016-j.intermet.2022.107802.txt,10.1016-j.intermet.2022.107802.txt,AlCoCrNiFe,3,BCC + BCC B2 + FCC,experimental,"Hot Oscillating Pressing (HOP), Sintering temperature: [900, 1000, 1100], Heating rate: 8, Initial pressure: 5, Target pressure: 60, Pressure increase rate: 3, Oscillating pressure: {'amplitude': 5, 'frequency': 1}, Sintering duration: 1, Cooling method: natural cooling under static pressure",N/A,Partially ordered structure in BCC phase,Mixed Solution
2012,10.1016-j.msea.2020.139580.txt,10.1016-j.msea.2020.139580.txt,Fe45Ni25Cr25Mo5,3,FCC + monoclinic + Cr5.5Mo1.5Fe6.5Ni1.5,Experimental,"arc melting, Current: 250, Voltage: 28.5, Remelting cycles: 4",N/A,Partially ordered structure (High Entropy Intermetallic: Cr5.5Mo1.5Fe6.5Ni1.5),Mixed Solution
2012,10.1016-j.msea.2020.139580.txt,10.1016-j.msea.2020.139580.txt,CoCrFeNiNb0.155,1,FCC,Experimental,Not specified in the given text,N/A,None,Single Solid Solution
2012,10.1016-j.msea.2020.139580.txt,10.1016-j.msea.2020.139580.txt,CoCrFeNiMo0.85,1,FCC,Experimental,Not specified in the given text,N/A,None,Single Solid Solution
2012,10.1016-j.msea.2020.139580.txt,10.1016-j.msea.2020.139580.txt,Al0.3CoCrFeNi,1,FCC,Experimental,Not specified in the given text,N/A,None,Single Solid Solution
2012,10.1016-j.msea.2020.139580.txt,10.1016-j.msea.2020.139580.txt,Al0.3CoCrFeNiTi0.5,1,FCC,Experimental,Not specified in the given text,N/A,None,Single Solid Solution
2012,10.1016-j.msea.2020.139580.txt,10.1016-j.msea.2020.139580.txt,AlxCrFe1.5MnNi0.5,1,FCC,Experimental,Not specified in the given text,N/A,None,Single Solid Solution
2012,10.1016-j.msea.2020.139580.txt,10.1016-j.msea.2020.139580.txt,CoCrFeNiC0.1,1,FCC,Experimental,Not specified in the given text,N/A,None,Single Solid Solution
2012,10.1016-j.msea.2020.139580.txt,10.1016-j.msea.2020.139580.txt,CoCrFeNiNb0.25,1,FCC,Experimental,Not specified in the given text,N/A,None,Single Solid Solution
2012,10.1016-j.msea.2020.139580.txt,10.1016-j.msea.2020.139580.txt,CoCrFeNiNb0.206,1,FCC,Experimental,Not specified in the given text,N/A,None,Single Solid Solution
2012,10.1016-j.msea.2020.139580.txt,10.1016-j.msea.2020.139580.txt,CoCrFeNiNb0.103,1,FCC,Experimental,Not specified in the given text,N/A,None,Single Solid Solution
2012,10.1016-j.msea.2020.139580.txt,10.1016-j.msea.2020.139580.txt,CoCrFeNiNb0.412,1,FCC,Experimental,Not specified in the given text,N/A,None,Single Solid Solution
2012,10.1016-j.msea.2020.139580.txt,10.1016-j.msea.2020.139580.txt,CoCrFeNiNb0.309,1,FCC,Experimental,Not specified in the given text,N/A,None,Single Solid Solution
2013,10.1016-j.jmst.2023.05.040.txt,10.1016-j.jmst.2023.05.040.txt,CrFeCoNiCu,1,FCC,experimental,"electrochemical deposition, Current density: -1.5, Time: 20, Electrolyte composition: 0.03 M CrCl3·6H2O, 0.02 M FeCl2·4H2O, 0.02 M CoCl2·6H2O, 0.1 M NiCl2·6H2O, 0.014 M CuCl2·2H2O, 0.1 M HCl",N/A,None,Single Solid Solution
2013,10.1016-j.jmst.2023.05.040.txt,10.1016-j.jmst.2023.05.040.txt,CoCrFeNiNb,1,FCC,experimental,Not explicitly stated,N/A,None,Single Solid Solution
2013,10.1016-j.jmst.2023.05.040.txt,10.1016-j.jmst.2023.05.040.txt,CoCrCuNi,1,FCC,experimental,electrochemical deposition,N/A,None,Single Solid Solution
2013,10.1016-j.jmst.2023.05.040.txt,10.1016-j.jmst.2023.05.040.txt,FeCoCuNi,1,FCC,experimental,electrochemical deposition,N/A,None,Single Solid Solution
2013,10.1016-j.jmst.2023.05.040.txt,10.1016-j.jmst.2023.05.040.txt,FeCoCrCu,1,FCC,experimental,electrochemical deposition,N/A,None,Single Solid Solution
2013,10.1016-j.jmst.2023.05.040.txt,10.1016-j.jmst.2023.05.040.txt,FeCoNiCu,1,FCC,experimental,electrochemical deposition,N/A,None,Single Solid Solution
2013,10.1016-j.jmst.2023.05.040.txt,10.1016-j.jmst.2023.05.040.txt,FeCoNiCr,1,FCC,experimental,electrochemical deposition,N/A,None,Single Solid Solution
2013,10.1016-j.jmst.2023.05.040.txt,10.1016-j.jmst.2023.05.040.txt,FeCoNiCrCuZn,1,FCC,experimental,electrochemical deposition,N/A,None,Single Solid Solution
2013,10.1016-j.jmst.2023.05.040.txt,10.1016-j.jmst.2023.05.040.txt,FeCoNiCrCuZnMn,1,FCC,experimental,electrochemical deposition,N/A,None,Single Solid Solution
2013,10.1016-j.jmst.2023.05.040.txt,10.1016-j.jmst.2023.05.040.txt,CoCrMnNiV,1,FCC,experimental,thermal shock method,N/A,None,Single Solid Solution
2013,10.1016-j.jmst.2023.05.040.txt,10.1016-j.jmst.2023.05.040.txt,AuCoCrCuFeNiPtPdSn,1,FCC,experimental,thermal shock method,N/A,None,Single Solid Solution
2013,10.1016-j.jmst.2023.05.040.txt,10.1016-j.jmst.2023.05.040.txt,CrFeCoNiCu,1,FCC,experimental,electrochemical deposition,N/A,None,Single Solid Solution
2014,10.1016-j.jallcom.2020.155279.txt,10.1016-j.jallcom.2020.155279.txt,CoCrFeMnNi,1,FCC,experimental,"spark plasma sintering, Temperature: 850, Pressure: 100, Duration: 5 or 15 minutes",N/A,None,Single Solid Solution
2015,10.1016-j.jallcom.2021.159505.txt,10.1016-j.jallcom.2021.159505.txt,Wx(CoCrFeMnNi)100-x,3,BCC + FCC + complex intermetallic (Intermetallic),experimental,"LB-DED, Laser: YLS-2000, Build envelope: inert Ar-filled glovebox, <50 ppm O2 and <10 ppm H2O, Powder feedstock: combination of pre-alloyed CoCrFeMnNi and pure W powders, Layers: Eight layers of CoCrFeMnNi initially, followed by incremental additions of W up to 100%, Build termination: After eight layers of pure W, Substrate: 300 series stainless steel, Laser power: Maximum power of 520 W, Laser scanner: Variable speed traversal, Sample thickness: 300 µm in the direction parallel to the x-ray beam",N/A,Partially ordered structure (High Entropy Intermetallic) in Fe7W6 phase,Mixed Solution
2016,10.1016-j.jallcom.2022.163714.txt,10.1016-j.jallcom.2022.163714.txt,CrFeNiCuSi_0.2,1,FCC,experimental,"suction casting, Temperature: not specified, Time: not specified",N/A,No partially ordered structures or High Entropy Intermetallics detected,Mixed Solution
2016,10.1016-j.jallcom.2022.163714.txt,10.1016-j.jallcom.2022.163714.txt,CrFeNiCuSi_0.3,1,FCC,experimental,"suction casting, Temperature: not specified, Time: not specified",N/A,No partially ordered structures or High Entropy Intermetallics detected,Mixed Solution
2017,10.1016-j.matchar.2019.02.034.txt,10.1016-j.matchar.2019.02.034.txt,CrMnFeCoNi,1,FCC,experimental,"arc melting, Temperature: 1600, Time: 10 minutes, Cooling rate: air cooling",N/A,None,Single Solid Solution
2017,10.1016-j.matchar.2019.02.034.txt,10.1016-j.matchar.2019.02.034.txt,CoCrFeNiAlx,1,FCC,experimental,"arc melting, Temperature: 1600, Time: 10 minutes, Cooling rate: air cooling",N/A,None,Single Solid Solution
2017,10.1016-j.matchar.2019.02.034.txt,10.1016-j.matchar.2019.02.034.txt,CrMnFeCoNiAlx,1,FCC,experimental,"arc melting, Temperature: 1600, Time: 10 minutes, Cooling rate: air cooling",N/A,None,Single Solid Solution
2017,10.1016-j.matchar.2019.02.034.txt,10.1016-j.matchar.2019.02.034.txt,PdPtRhIrCuNi,1,FCC,experimental,"arc melting, Temperature: 1600, Time: 10 minutes, Cooling rate: air cooling",N/A,None,Single Solid Solution
2017,10.1016-j.matchar.2019.02.034.txt,10.1016-j.matchar.2019.02.034.txt,(FeNi)1-xCrx,1,FCC,experimental,"arc melting, Temperature: 1600, Time: 10 minutes, Cooling rate: air cooling",N/A,None,Single Solid Solution
2017,10.1016-j.matchar.2019.02.034.txt,10.1016-j.matchar.2019.02.034.txt,CoCrFeNiNbx,1,FCC,experimental,"arc melting, Temperature: 1600, Time: 10 minutes, Cooling rate: air cooling",N/A,None,Single Solid Solution
2017,10.1016-j.matchar.2019.02.034.txt,10.1016-j.matchar.2019.02.034.txt,CoCrFeNiVx,1,FCC,experimental,"arc melting, Temperature: 1600, Time: 10 minutes, Cooling rate: air cooling",N/A,None,Single Solid Solution
2017,10.1016-j.matchar.2019.02.034.txt,10.1016-j.matchar.2019.02.034.txt,CoCrFeNiTa,1,FCC,experimental,"arc melting, Temperature: 1600, Time: 10 minutes, Cooling rate: air cooling",N/A,None,Single Solid Solution
2017,10.1016-j.matchar.2019.02.034.txt,10.1016-j.matchar.2019.02.034.txt,CoCrFeNiTi,1,FCC,experimental,"arc melting, Temperature: 1600, Time: 10 minutes, Cooling rate: air cooling",N/A,None,Single Solid Solution
2017,10.1016-j.matchar.2019.02.034.txt,10.1016-j.matchar.2019.02.034.txt,CoCrFeNiHf,1,FCC,experimental,"arc melting, Temperature: 1600, Time: 10 minutes, Cooling rate: air cooling",N/A,None,Single Solid Solution
2017,10.1016-j.matchar.2019.02.034.txt,10.1016-j.matchar.2019.02.034.txt,CoCrFeNiZr,1,FCC,experimental,"arc melting, Temperature: 1600, Time: 10 minutes, Cooling rate: air cooling",N/A,None,Single Solid Solution
2017,10.1016-j.matchar.2019.02.034.txt,10.1016-j.matchar.2019.02.034.txt,CoCrFeNiMo,1,FCC,experimental,"arc melting, Temperature: 1600, Time: 10 minutes, Cooling rate: air cooling",N/A,None,Single Solid Solution
2018,10.1016-j.msea.2020.140398.txt,10.1016-j.msea.2020.140398.txt,CoCrFeMnNi,1,FCC,experimental,"magnetic levitation melting and hot forging, Melting temperature: 1373, Forging temperature: 1273, Cold rolling thickness: 1, Annealing temperature: 998, Annealing duration: 5",N/A,Fully recrystallized UFG with FCC structure,Single Solid Solution
2019,10.1016-j.jallcom.2021.160989.txt,10.1016-j.jallcom.2021.160989.txt,AlCoCrFeMnNi,3,BCC + FCC + AlN,experimental,"laser cladding, Laser power: 2500, Scanning velocity: 40, Laser beam focus: 14 mm × 1 mm, Overlapped ratio: 40",N/A,None,Mixed Solution
2020,10.1016-j.jallcom.2020.154903.txt,10.1016-j.jallcom.2020.154903.txt,AlCoCrFeNiTiNb,5,"FCC + L12 (ordered FCC) + Not specified + Not specified Laves + (Ni,Co,Fe,Cr)3(Al,Ti,Nb)",experimental,"arc melting, Purity: >99.9 wt%, Atmosphere: Ti-gettered argon, Cooling: drop-cast into a copper mold",N/A,Partially ordered γʹ phase,Mixed Solution
