Repository: sourish69/MSE643_CourseProject

# MSE643_CourseProject - Phase-Oriented Generative Design of High-Entropy Alloys

**A generative machine-learning pipeline that designs new alloy compositions to order - you specify the crystal phase you want, and the model proposes chemistries that should form it.**

---

## The idea in one paragraph

High-entropy alloys mix five or more principal elements in near-equal proportions, and their configurational entropy unlocks unusual combinations of strength and thermal stability. The problem is scale: the viable composition space runs to millions of candidates, far beyond what anyone can cast and characterize by hand.

File: Datasets/Vladimir_HEA_database.csv (part 40 of 88)
id,Paper,Name,Alloy,Nb of phase,Phase,Experimental or theoretical,Experimental details,Theoretical details,Special conditions,Type of solution
2021,10.1016-j.commatsci.2023.112612.txt,10.1016-j.commatsci.2023.112612.txt,Ti8Nb21Zr27Ta13Mo19V12,2,BCC + HCP,Experimental,"Vacuum arc melting, Atmosphere: Ti-gettered argon, Temperature: Not explicitly stated, but typically around the melting point of the alloy components, Crucible: Water-cooled copper, Sample size: 20, Remelting: Flipped and re-melted at least 5 times for homogeneity",N/A,No specific thermo-mechanical post-processing details provided,Mixed Solution
2021,10.1016-j.commatsci.2023.112612.txt,10.1016-j.commatsci.2023.112612.txt,Ti10Nb19Zr15Ta43Mo7V6,2,BCC + HCP,Experimental,"Vacuum arc melting, Atmosphere: Ti-gettered argon, Temperature: Not explicitly stated, but typically around the melting point of the alloy components, Crucible: Water-cooled copper, Sample size: 20, Remelting: Flipped and re-melted at least 5 times for homogeneity",N/A,No specific thermo-mechanical post-processing details provided,Mixed Solution
2021,10.1016-j.commatsci.2023.112612.txt,10.1016-j.commatsci.2023.112612.txt,Ti10Nb20Zr37Mo21V12,3,"BCC + Fd-3m, C15 structure + HCP",Experimental,"Vacuum arc melting, Atmosphere: Ti-gettered argon, Temperature: Not explicitly stated, but typically around the melting point of the alloy components, Crucible: Water-cooled copper, Sample size: 20, Remelting: Flipped and re-melted at least 5 times for homogeneity",N/A,No specific thermo-mechanical post-processing details provided,Mixed Solution
2022,10.1016-j.matlet.2021.130020.txt,10.1016-j.matlet.2021.130020.txt,NiFeCoCrC,3,FCC + M23C6 + M23C6,experimental,"arc melting, Temperature: 1200, Time: 48 hours, Cooling rate: water quenching",N/A,None,Mixed Solution
2022,10.1016-j.matlet.2021.130020.txt,10.1016-j.matlet.2021.130020.txt,NiCoFeCr,2,FCC + M23C6,experimental,"arc melting, Temperature: 1200, Time: 48 hours, Cooling rate: water quenching",N/A,None,Mixed Solution
2023,10.1016-j.corsci.2021.109897.txt,10.1016-j.corsci.2021.109897.txt,CoCrCu1.2FeNi,4,"FCC + CuO + Cu2O + (Co, Cr, Fe, Ni)3O4",experimental,"vacuum suspension furnace, Melting temperature: 1550, Refining temperature: 1650, Number of melting cycles: 5, Cooling method: cast into cylindrical steel mold",N/A,No partial ordering or intermetallic compounds in initial state,Mixed Solution
2024,10.1016-j.matchar.2023.113302.txt,10.1016-j.matchar.2023.113302.txt,AlCoCrFeNiTa,3,FCC + FCC-based superlattice L12 (Intermetallic) + topologically close-packed (Intermetallic),experimental,"directional solidification, Withdrawal rates: 5 μm/s to 100 μm/s, Initial preparation: arc-melting under an inert argon atmosphere, Purity of elements: >99.95%, Re-melting: at least 5 times, Sample preparation: rods with a diameter of 7 mm cut from the ingots, Heating: 1600 °C under an argon atmosphere (>99%) and held for 1 hour, Directional solidification: pulled in liquid GaIn alloy at velocities of 5, 10, 20, 50, and 100 μm/s",N/A,Partially ordered L12 phase present,Mixed Solution
2025,10.1016-j.mtcomm.2023.107421.txt,10.1016-j.mtcomm.2023.107421.txt,CoCrFeMnNi,1,FCC,theoretical and experimental,"Not explicitly mentioned, typically arc melting or mechanical alloying","Molecular dynamics (MD) simulations, Parameterized by Choi [14] and Huang [15], cross-element parameters parameterized using LGSCPSO [17]",No partial ordering or intermetallic compounds mentioned,Single Solid Solution
2025,10.1016-j.mtcomm.2023.107421.txt,10.1016-j.mtcomm.2023.107421.txt,HfNbTaTiZr,1,BCC,theoretical and experimental,"Not explicitly mentioned, typically arc melting or mechanical alloying","Molecular dynamics (MD) simulations, Parameterized by Choi [14] and Huang [15], cross-element parameters parameterized using LGSCPSO [17]",No partial ordering or intermetallic compounds mentioned,Single Solid Solution
2026,10.1016-j.jmst.2023.05.044.txt,10.1016-j.jmst.2023.05.044.txt,AlCoCrFeNiTiB,2,FCC + L12 (Intermetallic),Experimental,"arc melting, Temperature: 1150, Time: multiple melts, Pressure: Ar atmosphere",N/A,Partially ordered L12 structure,Mixed Solution
2026,10.1016-j.jmst.2023.05.044.txt,10.1016-j.jmst.2023.05.044.txt,AlCoCrFeNiNbTi,2,FCC + L12 (Intermetallic),Experimental,"arc melting, Temperature: 1150, Time: multiple melts, Pressure: Ar atmosphere",N/A,Partially ordered L12 structure,Mixed Solution
2026,10.1016-j.jmst.2023.05.044.txt,10.1016-j.jmst.2023.05.044.txt,AlCoCrFeNiNb,4,FCC + HCP Laves + L12 (Intermetallic) + lamellar D019 (Intermetallic),Experimental,"arc melting, Temperature: 1150, Time: multiple melts, Pressure: Ar atmosphere",N/A,Partially ordered L12 structure,Mixed Solution
2026,10.1016-j.jmst.2023.05.044.txt,10.1016-j.jmst.2023.05.044.txt,AlCoCrFeNiNbTi,2,FCC + L12 (Intermetallic),Experimental,"arc melting, Temperature: 1150, Time: multiple melts, Pressure: Ar atmosphere",N/A,Partially ordered L12 structure,Mixed Solution
2028,10.1016-j.corsci.2023.111206.txt,10.1016-j.corsci.2023.111206.txt,CoCrFeMoNi,3,FCC + complex orthorhombic + complex tetragonal,experimental,"arc melting, Temperature: Not specified, Time: Not specified",N/A,None,Mixed Solution
2029,10.1016-j.corsci.2022.110116.txt,10.1016-j.corsci.2022.110116.txt,Al25Co25Cr25Ni25,3,BCC A2 + BCC B2 + tetragonal,Experimental,"arc melting, Purity of elements: 99.99 wt%, Number of re-melts: 5",N/A,Partially ordered structure (High Entropy Intermetallic in B2 phase),Mixed Solution
2029,10.1016-j.corsci.2022.110116.txt,10.1016-j.corsci.2022.110116.txt,Al20Co25Cr25Ni25Si5,2,FCC + tetragonal,Experimental,"arc melting, Purity of elements: 99.99 wt%, Number of re-melts: 5",N/A,Partially ordered structure (High Entropy Intermetallic in $\sigma$ phase),Mixed Solution
2029,10.1016-j.corsci.2022.110116.txt,10.1016-j.corsci.2022.110116.txt,Al9.1Co18.2Cr18.2Fe18.2Ni36.3,1,FCC,Experimental,"arc melting, Purity of elements: 99.99 wt%, Number of re-melts: 5",N/A,No partial ordering,Single Solid Solution
2030,10.1016-j.mtcomm.2023.105527.txt,10.1016-j.mtcomm.2023.105527.txt,AlCoCrFeMoW,2,BCC + intermetallic compound (Intermetallic),experimental,"cold spraying, Gas temperature: 450, Gas pressure: 92, Working medium: compressed air, Stand-off distance: 5",N/A,None,Mixed Solution
2030,10.1016-j.mtcomm.2023.105527.txt,10.1016-j.mtcomm.2023.105527.txt,AlCoCrFeMoV,2,BCC + intermetallic compound (Intermetallic),experimental,"cold spraying, Gas temperature: 450, Gas pressure: 92, Working medium: compressed air, Stand-off distance: 5",N/A,None,Mixed Solution
2031,10.1016-j.msea.2020.140456.txt,10.1016-j.msea.2020.140456.txt,TiTaHfNb,1,BCC,experimental,"arc melting, Temperature: >2000°C, Pressure: argon environment, Time: remelted twice",N/A,No partially ordered structure or high entropy intermetallic phase in initial state,Single Solid Solution
2031,10.1016-j.msea.2020.140456.txt,10.1016-j.msea.2020.140456.txt,TiTaHfNbZr,1,BCC,experimental,"arc melting, Temperature: >2000°C, Pressure: argon environment, Time: remelted twice",N/A,No partially ordered structure or high entropy intermetallic phase in initial state,Single Solid Solution
2031,10.1016-j.msea.2020.140456.txt,10.1016-j.msea.2020.140456.txt,TiTaHfMoZr,1,BCC,experimental,"arc melting, Temperature: >2000°C, Pressure: argon environment, Time: remelted twice",N/A,No partially ordered structure or high entropy intermetallic phase in initial state,Single Solid Solution
2032,10.1016-j.jmst.2020.05.053.txt,10.1016-j.jmst.2020.05.053.txt,Al0.9CoFeNi2,2,B2 + L12,experimental,"medium-frequency induction melting, Temperature: Not specified, Atmosphere: Ar-atmosphere, Raw materials: High-purity elements (Al, Co, Fe, Ni ≥ 99.5 wt%)",N/A,Partially ordered structure (B2 phase),Intermetallic
2033,10.1016-j.pmatsci.2024.101252.txt,10.1016-j.pmatsci.2024.101252.txt,AlCoCrFeNi,1,FCC,experimental,"arc melting, Temperature: 1600, Time: 30 minutes",N/A,None,Single Solid Solution
2033,10.1016-j.pmatsci.2024.101252.txt,10.1016-j.pmatsci.2024.101252.txt,CoCrFeMnNi,1,FCC,experimental,"arc melting, Temperature: 1500, Time: 30 minutes",N/A,None,Single Solid Solution
2033,10.1016-j.pmatsci.2024.101252.txt,10.1016-j.pmatsci.2024.101252.txt,CoCrFeMnSi,1,FCC,experimental,"arc melting, Temperature: 1550, Time: 30 minutes",N/A,None,Single Solid Solution
2033,10.1016-j.pmatsci.2024.101252.txt,10.1016-j.pmatsci.2024.101252.txt,CoCrFeMnSi,1,FCC,experimental,"arc melting, Temperature: 1600, Time: 30 minutes",N/A,None,Single Solid Solution
2033,10.1016-j.pmatsci.2024.101252.txt,10.1016-j.pmatsci.2024.101252.txt,AlCoCrNiTi,3,FCC + FCC L12 (Intermetallic) + Ni3Al,experimental,"arc melting, Temperature: 1500, Time: 30 minutes",N/A,Partially ordered L12 phase,Mixed Solution
2033,10.1016-j.pmatsci.2024.101252.txt,10.1016-j.pmatsci.2024.101252.txt,CoCrFeNiPd,1,FCC,experimental,"arc melting, Temperature: 1550, Time: 30 minutes",N/A,None,Single Solid Solution
2033,10.1016-j.pmatsci.2024.101252.txt,10.1016-j.pmatsci.2024.101252.txt,CoCuFeMnNi,1,BCC,experimental,"arc melting, Temperature: 1500, Time: 30 minutes",N/A,None,Single Solid Solution
2033,10.1016-j.pmatsci.2024.101252.txt,10.1016-j.pmatsci.2024.101252.txt,AlHfNbTiV,1,BCC,experimental,"arc melting, Temperature: 1550, Time: 30 minutes",N/A,None,Single Solid Solution
2033,10.1016-j.pmatsci.2024.101252.txt,10.1016-j.pmatsci.2024.101252.txt,CoNi,1,FCC,experimental,"electroplating, Temperature: 60, Time: 1 hour",N/A,None,Single Solid Solution
2033,10.1016-j.pmatsci.2024.101252.txt,10.1016-j.pmatsci.2024.101252.txt,AlHfNbTiV,1,BCC,experimental,"arc melting, Temperature: 1500, Time: 30 minutes",N/A,Partially ordered LCO enriched in Zr and Al,Mixed Solution
2033,10.1016-j.pmatsci.2024.101252.txt,10.1016-j.pmatsci.2024.101252.txt,HfNbTiZr,1,BCC,experimental,"arc melting, Temperature: 1500, Time: 30 minutes",N/A,None,Single Solid Solution
2033,10.1016-j.pmatsci.2024.101252.txt,10.1016-j.pmatsci.2024.101252.txt,CoNiV,1,FCC,experimental,"arc melting, Temperature: 1550, Time: 30 minutes",N/A,None,Single Solid Solution
2034,10.1016-j.jallcom.2022.164724.txt,10.1016-j.jallcom.2022.164724.txt,AlCoCrFeNi,3,"B2, L21 + FCC, L21 + Ordered nano-precipitates",combination,N/A,N/A,"Partially ordered structures, initial state before oxidation",Mixed Solution
2035,10.1016-j.mtla.2020.100784.txt,10.1016-j.mtla.2020.100784.txt,Al0.3CoCrFeNi,4,BCC B2 (Intermetallic) + FCC + FCC-based superlattice L12 (Intermetallic) + complex tetragonal (Intermetallic),combination,"conventional metallurgical techniques, Solutionizing temperature: 1150, Cold rolling reduction: 90, Final thickness: 0.3","CALPHAD, Predicted phases: ['FCC', 'B2', 'σ', 'L12'], Temperature ranges: ['575°C to 630°C for B2', '630°C for L12 dissolution', '725°C for σ dissolution']",Partially ordered structure with L12 phase,Mixed Solution
2036,10.1016-j.jallcom.2022.167798.txt,10.1016-j.jallcom.2022.167798.txt,CuHfTiZr,2,BCC + HCP,Experimental,"arc melting, Temperature: Not specified, Time: Not specified, Atmosphere: High purity Argon (99.99%), Cooling: Cooled to room temperature",N/A,None,Mixed Solution
2036,10.1016-j.jallcom.2022.167798.txt,10.1016-j.jallcom.2022.167798.txt,HfNiTiZr,2,BCC + HCP,Experimental,"arc melting, Temperature: Not specified, Time: Not specified, Atmosphere: High purity Argon (99.99%), Cooling: Cooled to room temperature",N/A,None,Mixed Solution
2036,10.1016-j.jallcom.2022.167798.txt,10.1016-j.jallcom.2022.167798.txt,AlHfTiZr,2,BCC + HCP,Experimental,"arc melting, Temperature: Not specified, Time: Not specified, Atmosphere: High purity Argon (99.99%), Cooling: Cooled to room temperature",N/A,None,Mixed Solution
2037,10.1016-j.ijrmhm.2024.106620.txt,10.1016-j.ijrmhm.2024.106620.txt,(HfNbTaZr)C,2,cubic + (HfNbTaZr)C,experimental,"carbothermal reduction, ball milling, spark plasma sintering, Carbothermal reduction: details in reference [22], Ball milling: 4 hours, 300 rpm, argon atmosphere, Spark plasma sintering: details in Fig. 2b",N/A,None,Intermetallic
2038,10.1016-j.jallcom.2024.173716.txt,10.1016-j.jallcom.2024.173716.txt,CoCrFeNiNbx,1,varies with x,experimental,"arc melting, Temperature: 1600, Time: 30 minutes",N/A,Varies with x value,Intermetallic
2038,10.1016-j.jallcom.2024.173716.txt,10.1016-j.jallcom.2024.173716.txt,AlCoNiTiV,1,L12-type,experimental,"arc melting, Temperature: 1600, Time: 30 minutes",N/A,Partially ordered structure,Intermetallic
2038,10.1016-j.jallcom.2024.173716.txt,10.1016-j.jallcom.2024.173716.txt,AlCrFeHfMoMnNiTiVZr,1,varies,experimental,"arc melting, Temperature: 1600, Time: 30 minutes",N/A,Partially ordered structure,Intermetallic
2038,10.1016-j.jallcom.2024.173716.txt,10.1016-j.jallcom.2024.173716.txt,CuSn,1,varies,experimental,"arc melting, Temperature: 1600, Time: 30 minutes",N/A,None,Intermetallic
2038,10.1016-j.jallcom.2024.173716.txt,10.1016-j.jallcom.2024.173716.txt,CrNVTaWSi,1,varies,experimental,"arc melting, Temperature: 1600, Time: 30 minutes",N/A,None,Intermetallic
2038,10.1016-j.jallcom.2024.173716.txt,10.1016-j.jallcom.2024.173716.txt,HfMoNbSiTiZr,1,varies,experimental,"arc melting, Temperature: 1600, Time: 30 minutes",N/A,None,Intermetallic
2038,10.1016-j.jallcom.2024.173716.txt,10.1016-j.jallcom.2024.173716.txt,CoFeNiSi,1,varies,experimental,"arc melting, Temperature: 1600, Time: 30 minutes",N/A,None,Intermetallic
2038,10.1016-j.jallcom.2024.173716.txt,10.1016-j.jallcom.2024.173716.txt,AlDyErHoTb,1,varies,experimental,"arc melting, Temperature: 1600, Time: 30 minutes",N/A,None,Intermetallic
2038,10.1016-j.jallcom.2024.173716.txt,10.1016-j.jallcom.2024.173716.txt,AlCoNiTiV,1,L12-type,experimental,"arc melting, Temperature: 1600, Time: 30 minutes",N/A,Partially ordered structure,Intermetallic
2038,10.1016-j.jallcom.2024.173716.txt,10.1016-j.jallcom.2024.173716.txt,AlCrFeHfMoMnNiTiVZr,1,varies,experimental,"arc melting, Temperature: 1600, Time: 30 minutes",N/A,Partially ordered structure,Intermetallic
2038,10.1016-j.jallcom.2024.173716.txt,10.1016-j.jallcom.2024.173716.txt,CrNHTiVZr,1,C14 (Laves phase),experimental,"arc melting, Temperature: 1600, Time: 30 minutes",N/A,None,Intermetallic
2038,10.1016-j.jallcom.2024.173716.txt,10.1016-j.jallcom.2024.173716.txt,HfMoNbSiTiZr,1,C11b,experimental,"arc melting, Temperature: 1600, Time: 30 minutes",N/A,None,Intermetallic
2039,10.1016-j.mtcomm.2022.104417.txt,10.1016-j.mtcomm.2022.104417.txt,AlCoCrFeNi,1,BCC B2,experimental,"high-speed laser cladding (HLC), Laser power: 1100, Scanning speed: 300, Multi channel overlap ratio: 50, Argon flow rate: 5, Spot diameter: 1.5, Defocus: 15, Number of cladding layers: 3",N/A,No partially ordered structure or high entropy intermetallic phase observed,Single Solid Solution
2040,10.1016-j.jmrt.2022.01.013.txt,10.1016-j.jmrt.2022.01.013.txt,CrFeCoNiMn$_x$,1,FCC,theoretical,"Density Functional Theory (DFT) and quasi-harmonic Debye model, Atomic ratio x: [0, 0.5, 1.0, 1.5, 2.0, 3.0], Temperature range: 0–1500 K, Exchange-correlation functional: Perdew–Burke–Ernzerhof (PBE) density functional within the generalized gradient approximation (GGA), Brillouin zone sampling: Monkhorst–Pack scheme with a k-point mesh of 3×3×3, Cutoff energy: 400, Convergence criteria: {'atomic_force': 0.001, 'energy': 1e-06}",N/A,None,Single Solid Solution
2041,10.1016-j.jmst.2022.09.018.txt,10.1016-j.jmst.2022.09.018.txt,TiZrNbTa,1,BCC,experimental,"arc melting, Temperature: Not explicitly stated, Time: Not explicitly stated",N/A,None,Single Solid Solution
2041,10.1016-j.jmst.2022.09.018.txt,10.1016-j.jmst.2022.09.018.txt,TiZrNbTaAl_0.015,1,BCC,experimental,"arc melting, Temperature: Not explicitly stated, Time: Not explicitly stated",N/A,Spinodal decomposition structure,Single Solid Solution
2041,10.1016-j.jmst.2022.09.018.txt,10.1016-j.jmst.2022.09.018.txt,TiZrNbTaAl_0.024,1,BCC,experimental,"arc melting, Temperature: Not explicitly stated, Time: Not explicitly stated",N/A,Partially ordered structure,Mixed Solution
2041,10.1016-j.jmst.2022.09.018.txt,10.1016-j.jmst.2022.09.018.txt,TiZrNbTaAl_0.07,1,BCC,experimental,"arc melting, Temperature: Not explicitly stated, Time: Not explicitly stated",N/A,Spinodal decomposition structure,Single Solid Solution
2042,10.1016-j.jmst.2023.08.051.txt,10.1016-j.jmst.2023.08.051.txt,AlSiCrMnFeNiCu,1,FCC,Experimental,"furnace pyrolysis, Temperature: 925, Time: 120",N/A,None,Single Solid Solution
2042,10.1016-j.jmst.2023.08.051.txt,10.1016-j.jmst.2023.08.051.txt,AuFeCoCuCr,1,FCC,Experimental,"pulsed laser ablation in liquid (PLAL), Average power density: 200000.0, Peak pulse power density: 2000000000.0, Pulse wavelength: 5",N/A,None,Single Solid Solution
2042,10.1016-j.jmst.2023.08.051.txt,10.1016-j.jmst.2023.08.051.txt,CoCrFeNiNbx,1,FCC,Experimental,"furnace pyrolysis, Temperature: 925, Time: 120",N/A,None,Single Solid Solution
2042,10.1016-j.jmst.2023.08.051.txt,10.1016-j.jmst.2023.08.051.txt,CoMoFeNiCu,1,FCC,Experimental,"furnace pyrolysis, Temperature: 925, Time: 120",N/A,None,Single Solid Solution
2042,10.1016-j.jmst.2023.08.051.txt,10.1016-j.jmst.2023.08.051.txt,CrMnFeCoNi,2,BCC + FCC,Experimental,"furnace pyrolysis, Temperature: 925, Time: 120",N/A,None,Mixed Solution
2042,10.1016-j.jmst.2023.08.051.txt,10.1016-j.jmst.2023.08.051.txt,FeCoNiCuSn,1,FCC,Experimental,"furnace pyrolysis, Temperature: 925, Time: 120",N/A,None,Single Solid Solution
2042,10.1016-j.jmst.2023.08.051.txt,10.1016-j.jmst.2023.08.051.txt,FeCoNiTiVCu,1,FCC,Experimental,"furnace pyrolysis, Temperature: 925, Time: 120",N/A,None,Single Solid Solution
2042,10.1016-j.jmst.2023.08.051.txt,10.1016-j.jmst.2023.08.051.txt,FeCoNiTiMnCu,1,FCC,Experimental,"furnace pyrolysis, Temperature: 925, Time: 120",N/A,None,Single Solid Solution
2042,10.1016-j.jmst.2023.08.051.txt,10.1016-j.jmst.2023.08.051.txt,FeCoNiVMnCu,1,FCC,Experimental,"furnace pyrolysis, Temperature: 925, Time: 120",N/A,None,Single Solid Solution
2042,10.1016-j.jmst.2023.08.051.txt,10.1016-j.jmst.2023.08.051.txt,MnCoNiCuRhPdSnIrPtAu,1,FCC,Experimental,"furnace pyrolysis, Temperature: 925, Time: 120",N/A,None,Single Solid Solution
2042,10.1016-j.jmst.2023.08.051.txt,10.1016-j.jmst.2023.08.051.txt,NiCoFeRuIr,1,FCC,Experimental,"furnace pyrolysis, Temperature: 925, Time: 120",N/A,None,Single Solid Solution
2042,10.1016-j.jmst.2023.08.051.txt,10.1016-j.jmst.2023.08.051.txt,PdCuPtNiCo,1,FCC,Experimental,"furnace pyrolysis, Temperature: 925, Time: 120",N/A,None,Single Solid Solution
2043,10.1016-j.matchemphys.2019.121802.txt,10.1016-j.matchemphys.2019.121802.txt,TiTaHfNbZr,1,amorphous,experimental,"RF magnetron sputtering, Target: Equimolar Ti20Ta20Hf20Nb20Zr20, Deposition chamber: Ar medium, base pressure < 1 × 10−3 Pa, room temperature, Target sputtering: 80 W for 10 min, Ar flow: 10 SCCM, Operating power: 100 W, Thickness of coating: 750 nm",N/A,Amorphous structure confirmed by XRD pattern,Amorphous
2044,10.1016-j.actamat.2021.117181.txt,10.1016-j.actamat.2021.117181.txt,CrMnFeCoNi,1,FCC,experimental,"arc melting and drop casting, Arc melting cycles: 5, Drop casting temperature: 1473, Drop casting time: 24 hours",N/A,No partially ordered structures or intermetallic phases observed,Single Solid Solution
2045,10.1016-j.jallcom.2021.158602.txt,10.1016-j.jallcom.2021.158602.txt,CoCrFeNiNb0.07,1,FCC,experimental,"powder metallurgy (PM), Average powder size: 18, Atmosphere: nitrogen, Gas atomization: used for powder preparation",N/A,None,Single Solid Solution
2045,10.1016-j.jallcom.2021.158602.txt,10.1016-j.jallcom.2021.158602.txt,Al0.25CoCrFeNi,1,FCC,experimental,"Not explicitly mentioned, assumed conventional methods",N/A,None,Single Solid Solution
2045,10.1016-j.jallcom.2021.158602.txt,10.1016-j.jallcom.2021.158602.txt,Al5Cr12Fe35Mn28Ni20,1,FCC,experimental,"Not explicitly mentioned, assumed conventional methods",N/A,None,Single Solid Solution
2045,10.1016-j.jallcom.2021.158602.txt,10.1016-j.jallcom.2021.158602.txt,FeCrCoMnNi,1,FCC,experimental,"Not explicitly mentioned, assumed conventional methods",N/A,None,Single Solid Solution
2045,10.1016-j.jallcom.2021.158602.txt,10.1016-j.jallcom.2021.158602.txt,C-containing CoCrFeNiMn,1,FCC,experimental,"Not explicitly mentioned, assumed conventional methods",N/A,None,Single Solid Solution
2045,10.1016-j.jallcom.2021.158602.txt,10.1016-j.jallcom.2021.158602.txt,CoCrFeMnNi,1,FCC,experimental,"Not explicitly mentioned, assumed conventional methods",N/A,None,Single Solid Solution
2045,10.1016-j.jallcom.2021.158602.txt,10.1016-j.jallcom.2021.158602.txt,CrCoNi,1,FCC,experimental,"Not explicitly mentioned, assumed conventional methods",N/A,None,Single Solid Solution
2046,10.1016-j.matchemphys.2017.04.050.txt,10.1016-j.matchemphys.2017.04.050.txt,C0.5CrCoFeMn,2,FCC + HCP,experimental,"casting, hot-rolling, homogenization, cold-rolling, recrystallization annealing, Casting temperature: not specified, Hot rolling temperature: 900, Homogenization temperature: 1200, Homogenization duration: 2 hours, Cold rolling reduction: 60, Annealing temperature: 900, Annealing duration: 3 minutes",N/A,The alloy exhibits compositional inhomogeneity which affects its mechanical properties,Mixed Solution
2047,10.1016-j.surfcoat.2019.01.042.txt,10.1016-j.surfcoat.2019.01.042.txt,AlCu0.5FeNiTi,2,BCC + FCC,experimental,"laser surface alloying, Laser power: 2000, Scan speed: 0.4, Powder feed rate: 2",N/A,No partial ordering or intermetallic compounds observed,Mixed Solution
2048,10.1016-j.matlet.2021.131363.txt,10.1016-j.matlet.2021.131363.txt,CrNbMoWV,2,BCC + FCC,experimental,"mechanical alloying and spark plasma sintering, Mechanical alloying: {'equipment': 'planetary mill Fritsch Pulverisette 4', 'atmosphere': 'Ar', 'duration': '5-20 hours', 'main_disk_rotation_speed': 200, 'bowl_rotation_speed': -400, 'milling_media': 'steel balls (10 mm diameter)', 'ball_to_powder_ratio': 20}, Sintering: {'equipment': 'SPS device HPD 25 FCT Systeme GmbH', 'temperatures': [1300, 1400], 'pressure': 50, 'isothermal_time': 5}",N/A,None,Mixed Solution
2049,10.1016-j.jmst.2019.10.041.txt,10.1016-j.jmst.2019.10.041.txt,AlCoCrFeNi2.1,7,"BCC B2 + FCC + complex ordered structure + complex ordered structure + AlNi + complex ordered structure for Al3NiTi2, tetragonal for TiAl + complex ordered structure for Al3NiTi2, tetragonal for TiAl, orthorhombic for Ti3Al",experimental,"arc melting, Temperature: 1400, Time: several minutes",N/A,None,Mixed Solution
2050,10.1016-j.apt.2016.01.001.txt,10.1016-j.apt.2016.01.001.txt,AlMgFeCuCrNi4.75,2,BCC + FCC,experimental,"mechanical alloying, Ball mill: Fritsch Pulverisette-P6 high energy planetary ball mill, Balls: tungsten carbide, Ball to powder weight ratio: 10, Process controlling agent: toluene, Rotational speed of disc: 300, Rotational speed of vial: 546, Milling time: 20",N/A,No partially ordered structures or high entropy intermetallics observed,Mixed Solution
2051,10.1016-j.mtcomm.2023.106030.txt,10.1016-j.mtcomm.2023.106030.txt,CoCrFeMnNi,4,"FCC + (Mn,Ni) + Cr + FeCo",experimental,"arc melting, drop-casting, homogenization, rotary swaging, Arc melting temperature: 1300-1400°C, Homogenization temperature: 800°C, Homogenization time: 1 hour",N/A,Partially ordered MnNi-rich phase (high entropy intermetallic),Mixed Solution
2052,10.1016-j.jmst.2020.07.009.txt,10.1016-j.jmst.2020.07.009.txt,Ni32Co28Fe28Cr3Al3Ti6,3,FCC + FCC (Intermetallic) + Ni3Al,experimental,"vacuum arc melting, Temperature: 1200, Time: 2 hours, Cooling: water-quenching",N/A,Partially ordered γ′ phase present,Mixed Solution
2052,10.1016-j.jmst.2020.07.009.txt,10.1016-j.jmst.2020.07.009.txt,Ni3Co28Fe28Cr3Al3Ti6,3,FCC + FCC (Intermetallic) + Ni3Al,experimental,"vacuum arc melting, Temperature: 1200, Time: 2 hours, Cooling: water-quenching",N/A,Partially ordered γ′ phase present,Mixed Solution
2052,10.1016-j.jmst.2020.07.009.txt,10.1016-j.jmst.2020.07.009.txt,CoCrFeNiAl0.3,1,FCC,experimental,"assumed similar to other HEAs, Temperature: assumed similar, Time: assumed similar",N/A,None,Single Solid Solution
2052,10.1016-j.jmst.2020.07.009.txt,10.1016-j.jmst.2020.07.009.txt,Al0.2Co1.5CrFeNi1.5Ti0.3,1,FCC,experimental,"assumed similar to other HEAs, Temperature: assumed similar, Time: assumed similar",N/A,None,Single Solid Solution
2052,10.1016-j.jmst.2020.07.009.txt,10.1016-j.jmst.2020.07.009.txt,(NiCoFeCr)94Ti2Al4,3,FCC + FCC (Intermetallic) + Ni3Al,experimental,"assumed similar to other HEAs, Temperature: assumed similar, Time: assumed similar",N/A,Partially ordered γ′ phase present,Mixed Solution
2052,10.1016-j.jmst.2020.07.009.txt,10.1016-j.jmst.2020.07.009.txt,Ni3Al,1,FCC L12 (Intermetallic),experimental,"assumed similar to other HEAs, Temperature: assumed similar, Time: assumed similar",N/A,Ordered L12 structure present,Single Solid Solution
2052,10.1016-j.jmst.2020.07.009.txt,10.1016-j.jmst.2020.07.009.txt,"Ni3(Al, Ti)",1,FCC L12 (Intermetallic),experimental,"assumed similar to other HEAs, Temperature: assumed similar, Time: assumed similar",N/A,Ordered L12 structure present,Single Solid Solution
2052,10.1016-j.jmst.2020.07.009.txt,10.1016-j.jmst.2020.07.009.txt,AlxCo1.5CrFeNi1.5Tiy,1,FCC,experimental,"assumed similar to other HEAs, Temperature: assumed similar, Time: assumed similar",N/A,None,Single Solid Solution
2052,10.1016-j.jmst.2020.07.009.txt,10.1016-j.jmst.2020.07.009.txt,NiCoFeCrMnNi,1,FCC,experimental,"assumed similar to other HEAs, Temperature: assumed similar, Time: assumed similar",N/A,None,Single Solid Solution
2052,10.1016-j.jmst.2020.07.009.txt,10.1016-j.jmst.2020.07.009.txt,NiCoFeCr,1,FCC,experimental,"assumed similar to other HEAs, Temperature: assumed similar, Time: assumed similar",N/A,None,Single Solid Solution
2053,10.1016-j.ijfatigue.2023.108105.txt,10.1016-j.ijfatigue.2023.108105.txt,CrCoNi,1,FCC,experimental,"casting, hot rolling, homogenization, cold rolling, and annealing, Casting: vacuum induction furnace, Hot rolling: 1000°C, 70% thickness reduction, Homogenization: 1200°C, 24 hours, Cold rolling: 70%-80% thickness reduction, Annealing: 700°C, 900°C, 1100°C for 1 hour",N/A,No partial ordering or high entropy intermetallics,Single Solid Solution
2054,10.1016-j.msea.2024.146247.txt,10.1016-j.msea.2024.146247.txt,(FeCoNi)79.5Cr10.5Al5Ti5,5,"FCC + FCC L12 (Intermetallic) + L12, elongated and bulk structures (Intermetallic) + (FeCoNi)79.5Cr10.5Al5Ti5 + (FeCoNi)79.5Cr10.5Al5Ti5",experimental,"vacuum induction melting, hot-rolling, direct aging, Vacuum induction melting: {'temperature': 1200, 'time': '12 hours', 'atmosphere': 'argon', 'cooling': 'water-quenched'}, Hot-rolling: {'temperature': 1200, 'total thickness reduction ratio': '~80%', 'number of passes': 10, 'heating': 'reheated for 5 minutes at 1200°C after every two back-and-forth passes'}, Direct aging: {'temperature': 700, 'time': '4 hours', 'atmosphere': 'argon', 'cooling': 'water-quenched'}",N/A,Partially ordered L12 phase,Mixed Solution
2055,10.1016-j.jallcom.2022.167543.txt,10.1016-j.jallcom.2022.167543.txt,SiV(9-x)Cr10Mn5Fe46Co30,4,BCC + FCC + HCP + SiV(9-x)Cr10Mn5Fe46Co30,experimental,"vacuum-induction melting, Temperature: 1100, Duration: 6 hours, Cooling: quenched into water",N/A,None,Mixed Solution
2055,10.1016-j.jallcom.2022.167543.txt,10.1016-j.jallcom.2022.167543.txt,Fe50Mn30Co10Cr10,3,FCC + HCP + Fe50Mn30Co10Cr10,experimental,"likely arc melting, Temperature: 1400-1600, Duration: several minutes",N/A,None,Mixed Solution
2056,10.1016-j.tsf.2018.01.041.txt,10.1016-j.tsf.2018.01.041.txt,FeCrMnNi,1,FCC,experimental,"ion beam sputter-deposition, Ion source: 1.25 keV Ar ions, Substrate: Si, Temperature: 350, Base vacuum: 0.00015, Deposition pressure: 0.03, Deposition time: 120",N/A,None,Single Solid Solution
2056,10.1016-j.tsf.2018.01.041.txt,10.1016-j.tsf.2018.01.041.txt,FeCrMnNi,1,polycrystalline,experimental,"ion beam sputter-deposition, Ion source: 1.25 keV Ar ions, Substrate: Si, Temperature: 350, Base vacuum: 0.00015, Deposition pressure: 0.03, Deposition time: 120",N/A,None,Intermetallic
2057,10.1016-j.scriptamat.2023.115334.txt,10.1016-j.scriptamat.2023.115334.txt,AlCoCrFeNi,3,BCC + FCC + Not explicitly stated,experimental,"cold-rolling and short-time annealing, Cold-rolling: {'reduction_ratio': 'Not specified', 'temperature': 'Not specified', 'pressure': 'Not specified'}, Annealing: {'duration': 'Not specified', 'temperature': 'Not specified'}",N/A,Partially recrystallized duplex microstructure,Mixed Solution
2058,10.1016-j.msea.2022.142617.txt,10.1016-j.msea.2022.142617.txt,NiCoFeAlTi,3,"FCC + L12 (Intermetallic) + Ni3(Al,Ti)",experimental,"vacuum suspension melting, Temperature: 1150, Time: 8 hours, Cooling rate: water quenching",N/A,Partially ordered structure (L12 precipitates),Mixed Solution
2059,10.1016-j.jallcom.2023.171469.txt,10.1016-j.jallcom.2023.171469.txt,CoCrFeMnNi,1,FCC,experimental,"vacuum induction melting, Temperature: approximately 1300-1400°C, Time: not explicitly stated, Cooling: water quenching",N/A,No partial ordering or high entropy intermetallics observed,Single Solid Solution
2060,10.1016-j.jallcom.2022.167523.txt,10.1016-j.jallcom.2022.167523.txt,Ni2CrFeAl0.3Ti0.1,1,FCC,Experimental,"arc melting, Temperature: 1800, Atmosphere: high-purity argon, Duration: re-melted at least five times",N/A,None,Single Solid Solution
2060,10.1016-j.jallcom.2022.167523.txt,10.1016-j.jallcom.2022.167523.txt,Ni2CrFeAl0.3Ti0.2,1,FCC,Experimental,"arc melting, Temperature: 1800, Atmosphere: high-purity argon, Duration: re-melted at least five times",N/A,None,Single Solid Solution
2060,10.1016-j.jallcom.2022.167523.txt,10.1016-j.jallcom.2022.167523.txt,Ni2CrFeAl0.3Ti0.3,3,BCC + FCC + Ni2CrFeAl0.3Ti0.3,Experimental,"arc melting, Temperature: 1800, Atmosphere: high-purity argon, Duration: re-melted at least five times",N/A,Partially ordered structure (BCC/B2 precipitates),Mixed Solution
2060,10.1016-j.jallcom.2022.167523.txt,10.1016-j.jallcom.2022.167523.txt,Ni2CrFeAl0.3Ti0.4,2,BCC + FCC,Experimental,"arc melting, Temperature: 1800, Atmosphere: high-purity argon, Duration: re-melted at least five times",N/A,None,Mixed Solution
2061,10.1016-j.matlet.2019.127175.txt,10.1016-j.matlet.2019.127175.txt,AlCoCrNi,2,BCC B2 (Intermetallic) + FCC,experimental,"arc melting, Temperature: not explicitly stated, Time: not explicitly stated",N/A,"Initial preparations resulted in some primary dendrites of BCC/B2 phase, later eliminated by adjusting NiAl content",Mixed Solution
2062,10.1016-j.jallcom.2022.166126.txt,10.1016-j.jallcom.2022.166126.txt,CoCrFeMn,1,likely FCC or BCC,experimental,"arc melting, Purity of elements: >99.8 wt%, Atmosphere: Ar atmosphere in an Arc melting furnace, Melting process: Buttons were flipped and re-melted ten times followed by slow cooling in the copper crucible used for melting, Initial preparation: Cast button of 10 mm thickness and 50 mm diameter was reheated to 1200 °C and soaked for 60 min, then forged to a final thickness of 5 mm, annealed again at 1200 °C for 30 min, and then furnace cooled, Sample preparation for hot rolling: Samples of 5 mm initial thickness were reheated to 1230 °C and held for 30 min before hot rolling",N/A,No partially ordered structure or High Entropy Intermetallic observed,Single Solid Solution
2063,10.1016-j.intermet.2023.108023.txt,10.1016-j.intermet.2023.108023.txt,AlCuMgSiZn,6,C36 Laves phase + FCC + HCP + Not specified + complex + tetragonal,Experimental,"high pressure die casting, Furnace: electric resistance furnace model Heerbo 72, Crucible: SiC crucible, Pouring temperature: 740, Die temperature: 190, Quantity: approximately 80 kg, Degassing: pure Ar, Casting: cold-chamber HPDC unit model PT 1000",N/A,"Partially ordered structure, initial state before oxidation",Mixed Solution
2063,10.1016-j.intermet.2023.108023.txt,10.1016-j.intermet.2023.108023.txt,AlCuMgSiZn,4,FCC + complex + predendritic phase + tetragonal,Experimental,"high pressure die casting, Furnace: electric resistance furnace model Heerbo 72, Crucible: SiC crucible, Pouring temperature: 740, Die temperature: 190, Quantity: approximately 80 kg, Degassing: pure Ar, Casting: cold-chamber HPDC unit model PT 1000",N/A,"Partially ordered structure, initial state before oxidation",Mixed Solution
2064,10.1016-j.scriptamat.2022.114630.txt,10.1016-j.scriptamat.2022.114630.txt,CrMnFeCoNi,2,BCC + FCC,experimental,"extrusion machining and short-time heat treatment, Extrusion machining: parameters not specified, Heat treatment: short-time, parameters not specified",N/A,Structural heterogeneity achieved through varying degrees of partial recrystallization and dislocation density,Mixed Solution
2065,10.1016-j.matlet.2022.133664.txt,10.1016-j.matlet.2022.133664.txt,TiZrVMo,3,BCC + FCC + HCP,theoretical,"molecular dynamics (MD) simulations, Software: LAMMPS, Potential function: Embedded atom method (EAM)",N/A,Reversible phase transformation between bcc and fcc/hcp under tensile deformation,Mixed Solution
2065,10.1016-j.matlet.2022.133664.txt,10.1016-j.matlet.2022.133664.txt,Ti0.5ZrVMo,1,BCC,theoretical,"molecular dynamics (MD) simulations, Software: LAMMPS, Potential function: Embedded atom method (EAM)",N/A,None,Single Solid Solution
2065,10.1016-j.matlet.2022.133664.txt,10.1016-j.matlet.2022.133664.txt,Ti2ZrVMo,1,BCC,theoretical,"molecular dynamics (MD) simulations, Software: LAMMPS, Potential function: Embedded atom method (EAM)",N/A,None,Single Solid Solution
2065,10.1016-j.matlet.2022.133664.txt,10.1016-j.matlet.2022.133664.txt,Ti3ZrVMo,1,BCC,theoretical,"molecular dynamics (MD) simulations, Software: LAMMPS, Potential function: Embedded atom method (EAM)",N/A,Structural instability observed,Single Solid Solution
2065,10.1016-j.matlet.2022.133664.txt,10.1016-j.matlet.2022.133664.txt,TiZr0.5VMo,1,BCC,theoretical,"molecular dynamics (MD) simulations, Software: LAMMPS, Potential function: Embedded atom method (EAM)",N/A,None,Single Solid Solution
2065,10.1016-j.matlet.2022.133664.txt,10.1016-j.matlet.2022.133664.txt,TiZr2VMo,1,BCC,theoretical,"molecular dynamics (MD) simulations, Software: LAMMPS, Potential function: Embedded atom method (EAM)",N/A,None,Single Solid Solution
2065,10.1016-j.matlet.2022.133664.txt,10.1016-j.matlet.2022.133664.txt,TiZr3VMo,1,BCC,theoretical,"molecular dynamics (MD) simulations, Software: LAMMPS, Potential function: Embedded atom method (EAM)",N/A,Unexpected structure collapse observed,Single Solid Solution
2065,10.1016-j.matlet.2022.133664.txt,10.1016-j.matlet.2022.133664.txt,TiZrVMo0.5,1,BCC,theoretical,"molecular dynamics (MD) simulations, Software: LAMMPS, Potential function: Embedded atom method (EAM)",N/A,None,Single Solid Solution
2065,10.1016-j.matlet.2022.133664.txt,10.1016-j.matlet.2022.133664.txt,TiZrVMo2,1,BCC,theoretical,"molecular dynamics (MD) simulations, Software: LAMMPS, Potential function: Embedded atom method (EAM)",N/A,None,Single Solid Solution
2065,10.1016-j.matlet.2022.133664.txt,10.1016-j.matlet.2022.133664.txt,TiZrVMo3,1,BCC,theoretical,"molecular dynamics (MD) simulations, Software: LAMMPS, Potential function: Embedded atom method (EAM)",N/A,None,Single Solid Solution
2065,10.1016-j.matlet.2022.133664.txt,10.1016-j.matlet.2022.133664.txt,TiZrV0.5Mo,1,BCC,theoretical,"molecular dynamics (MD) simulations, Software: LAMMPS, Potential function: Embedded atom method (EAM)",N/A,None,Single Solid Solution
2065,10.1016-j.matlet.2022.133664.txt,10.1016-j.matlet.2022.133664.txt,TiZrV2Mo,1,BCC,theoretical,"molecular dynamics (MD) simulations, Software: LAMMPS, Potential function: Embedded atom method (EAM)",N/A,None,Single Solid Solution
2065,10.1016-j.matlet.2022.133664.txt,10.1016-j.matlet.2022.133664.txt,TiZrV3Mo,1,BCC,theoretical,"molecular dynamics (MD) simulations, Software: LAMMPS, Potential function: Embedded atom method (EAM)",N/A,None,Single Solid Solution
2066,10.1016-j.matchar.2023.112860.txt,10.1016-j.matchar.2023.112860.txt,FeCrVTi,2,BCC + HCP Laves,Experimental,"vacuum arc-melting, Temperature: approximately melting points of constituent metals, Remelting: 5, Annealing: {'temperature': 1273, 'duration': '24 hours', 'atmosphere': 'high-purity Ar'}",N/A,Partially ordered structure (High Entropy Intermetallic - Laves phase),Mixed Solution
2066,10.1016-j.matchar.2023.112860.txt,10.1016-j.matchar.2023.112860.txt,FeCrVTi,2,BCC + HCP Laves,Experimental,"vacuum arc-melting, Temperature: approximately melting points of constituent metals, Remelting: 5, Annealing: {'temperature': 1273, 'duration': '24 hours', 'atmosphere': 'high-purity Ar'}",N/A,Partially ordered structure (High Entropy Intermetallic - Laves phase),Mixed Solution
2066,10.1016-j.matchar.2023.112860.txt,10.1016-j.matchar.2023.112860.txt,FeCrVTi,2,BCC + HCP Laves,Experimental,"vacuum arc-melting, Temperature: approximately melting points of constituent metals, Remelting: 5, Annealing: {'temperature': 1273, 'duration': '24 hours', 'atmosphere': 'high-purity Ar'}",N/A,Partially ordered structure (High Entropy Intermetallic - Laves phase),Mixed Solution
2066,10.1016-j.matchar.2023.112860.txt,10.1016-j.matchar.2023.112860.txt,FeCrVTi,2,BCC + HCP Laves,Experimental,"vacuum arc-melting, Temperature: approximately melting points of constituent metals, Remelting: 5, Annealing: {'temperature': 1273, 'duration': '24 hours', 'atmosphere': 'high-purity Ar'}",N/A,Partially ordered structure (High Entropy Intermetallic - Laves phase),Mixed Solution
2066,10.1016-j.matchar.2023.112860.txt,10.1016-j.matchar.2023.112860.txt,FeCrVTi,2,BCC + HCP Laves,Experimental,"vacuum arc-melting, Temperature: approximately melting points of constituent metals, Remelting: 5, Annealing: {'temperature': 1273, 'duration': '24 hours', 'atmosphere': 'high-purity Ar'}",N/A,Partially ordered structure (High Entropy Intermetallic - Laves phase),Mixed Solution
2066,10.1016-j.matchar.2023.112860.txt,10.1016-j.matchar.2023.112860.txt,FeCrVTi,2,BCC + HCP Laves,Experimental,"vacuum arc-melting, Temperature: approximately melting points of constituent metals, Remelting: 5, Annealing: {'temperature': 1273, 'duration': '24 hours', 'atmosphere': 'high-purity Ar'}",N/A,Partially ordered structure (High Entropy Intermetallic - Laves phase),Mixed Solution
2066,10.1016-j.matchar.2023.112860.txt,10.1016-j.matchar.2023.112860.txt,FeCrV,1,BCC,Experimental,"vacuum arc-melting, Temperature: approximately melting points of constituent metals, Remelting: 5, Annealing: {'temperature': 1273, 'duration': '24 hours', 'atmosphere': 'high-purity Ar'}",N/A,None,Single Solid Solution
2066,10.1016-j.matchar.2023.112860.txt,10.1016-j.matchar.2023.112860.txt,FeCrV,1,BCC,Experimental,"vacuum arc-melting, Temperature: approximately melting points of constituent metals, Remelting: 5, Annealing: {'temperature': 1273, 'duration': '24 hours', 'atmosphere': 'high-purity Ar'}",N/A,None,Single Solid Solution
2066,10.1016-j.matchar.2023.112860.txt,10.1016-j.matchar.2023.112860.txt,FeCrV,1,BCC,Experimental,"vacuum arc-melting, Temperature: approximately melting points of constituent metals, Remelting: 5",N/A,None,Single Solid Solution
2067,10.1016-j.surfcoat.2023.130327.txt,10.1016-j.surfcoat.2023.130327.txt,AlCoCrFeNiMo0.2,1,BCC,experimental,"arc melting, Temperature: 1600, Time: 48 hours",N/A,None,Single Solid Solution
2067,10.1016-j.surfcoat.2023.130327.txt,10.1016-j.surfcoat.2023.130327.txt,Nb25Sc25Ti25Zr25,1,FCC,experimental,"arc melting, Temperature: 1600, Time: 24 hours",N/A,None,Single Solid Solution
2067,10.1016-j.surfcoat.2023.130327.txt,10.1016-j.surfcoat.2023.130327.txt,Zr0.6CoCrFeNi2.0,1,BCC,experimental,"arc melting, Temperature: 1600, Time: 48 hours",N/A,None,Single Solid Solution
2067,10.1016-j.surfcoat.2023.130327.txt,10.1016-j.surfcoat.2023.130327.txt,CoCrFeNiMnPd,1,FCC,experimental,"arc melting, Temperature: 1600, Time: 48 hours",N/A,None,Single Solid Solution
2067,10.1016-j.surfcoat.2023.130327.txt,10.1016-j.surfcoat.2023.130327.txt,Fe20Co20Ni41Al19,1,FCC,experimental,"arc melting, Temperature: 1600, Time: 48 hours",N/A,None,Single Solid Solution
2067,10.1016-j.surfcoat.2023.130327.txt,10.1016-j.surfcoat.2023.130327.txt,CoCrFeNiTax,1,FCC,experimental,"arc melting, Temperature: 1600, Time: 48 hours",N/A,None,Single Solid Solution
