Repository: sourish69/MSE643_CourseProject

# MSE643_CourseProject - Phase-Oriented Generative Design of High-Entropy Alloys

**A generative machine-learning pipeline that designs new alloy compositions to order - you specify the crystal phase you want, and the model proposes chemistries that should form it.**

---

## The idea in one paragraph

High-entropy alloys mix five or more principal elements in near-equal proportions, and their configurational entropy unlocks unusual combinations of strength and thermal stability. The problem is scale: the viable composition space runs to millions of candidates, far beyond what anyone can cast and characterize by hand.

File: Datasets/Vladimir_HEA_database.csv (part 41 of 88)
id,Paper,Name,Alloy,Nb of phase,Phase,Experimental or theoretical,Experimental details,Theoretical details,Special conditions,Type of solution
2067,10.1016-j.surfcoat.2023.130327.txt,10.1016-j.surfcoat.2023.130327.txt,Al16Co41Cr15Fe10Ni18,1,FCC,experimental,"arc melting, Temperature: 1600, Time: 48 hours",N/A,None,Single Solid Solution
2067,10.1016-j.surfcoat.2023.130327.txt,10.1016-j.surfcoat.2023.130327.txt,CrFeNi(3-x)Alx,1,FCC,experimental,"arc melting, Temperature: 1600, Time: 48 hours",N/A,None,Single Solid Solution
2067,10.1016-j.surfcoat.2023.130327.txt,10.1016-j.surfcoat.2023.130327.txt,Co25.1Cr18.8Fe23.3Ni22.6Ta8.5Al1.7,1,BCC,experimental,"arc melting, Temperature: 1600, Time: 48 hours",N/A,None,Single Solid Solution
2067,10.1016-j.surfcoat.2023.130327.txt,10.1016-j.surfcoat.2023.130327.txt,Co20Cu20Fe20Ni20Ti20,1,FCC,experimental,"arc melting, Temperature: 1600, Time: 48 hours",N/A,None,Single Solid Solution
2067,10.1016-j.surfcoat.2023.130327.txt,10.1016-j.surfcoat.2023.130327.txt,Al1.3CrFeNi,1,FCC,experimental,"arc melting, Temperature: 1600, Time: 48 hours",N/A,None,Single Solid Solution
2068,10.1016-j.actamat.2023.119077.txt,10.1016-j.actamat.2023.119077.txt,HfNbTiZr,2,BCC + HCP,Experimental,"Not explicitly stated, typically arc melting or induction melting, Temperature: 1500°C to 2000°C, Pressure: High vacuum or inert gas atmosphere, Time: Several minutes",N/A,No partial ordering mentioned,Mixed Solution
2068,10.1016-j.actamat.2023.119077.txt,10.1016-j.actamat.2023.119077.txt,MoNbTaW,1,BCC,Experimental,"Not explicitly stated, typically arc melting or induction melting, Temperature: 1500°C to 2000°C, Pressure: High vacuum or inert gas atmosphere, Time: Several minutes",N/A,No partial ordering mentioned,Single Solid Solution
2068,10.1016-j.actamat.2023.119077.txt,10.1016-j.actamat.2023.119077.txt,MoW,1,BCC,Experimental,"Not explicitly stated, typically arc melting or induction melting, Temperature: 1500°C to 2000°C, Pressure: High vacuum or inert gas atmosphere, Time: Several minutes",N/A,No partial ordering mentioned,Single Solid Solution
2069,10.1016-j.matdes.2022.110749.txt,10.1016-j.matdes.2022.110749.txt,CrFeCoNi,1,FCC,experimental,"magnetron sputtering, Target power: 100, Gas flow rate: 80, Total pressure: 0.5, Pause time: 5, Substrate: Al2O3(0001), Bilayer thickness: 30, Total thickness: 2000",N/A,None,Single Solid Solution
2069,10.1016-j.matdes.2022.110749.txt,10.1016-j.matdes.2022.110749.txt,TiNbZrTa,1,BCC,experimental,"magnetron sputtering, Target power: 100, Gas flow rate: 80, Total pressure: 0.5, Pause time: 5, Substrate: Al2O3(0001), Bilayer thickness: 30, Total thickness: 2000",N/A,None,Single Solid Solution
2069,10.1016-j.matdes.2022.110749.txt,10.1016-j.matdes.2022.110749.txt,CrFeCoNiNx,1,FCC,experimental,"magnetron sputtering, Target power: 200, Gas flow rate: 80, Total pressure: 0.5, Pause time: 5, Substrate: Al2O3(0001), Bilayer thickness: 30, Total thickness: 2000",N/A,None,Single Solid Solution
2069,10.1016-j.matdes.2022.110749.txt,10.1016-j.matdes.2022.110749.txt,TiNbZrTaN,1,FCC,experimental,"magnetron sputtering, Target power: 200, Gas flow rate: 80, Total pressure: 0.5, Pause time: 5, Substrate: Al2O3(0001), Bilayer thickness: 30, Total thickness: 2000",N/A,None,Single Solid Solution
2070,10.1016-j.addma.2020.101660.txt,10.1016-j.addma.2020.101660.txt,FeCoCrNiMn,2,FCC + Mn-Cr rich oxides,experimental,"laser-based directed energy deposition (DED), Laser power: 300, Scanning speed: 3, Atmosphere: high-purity Ar gas, Deposition process: coaxial powder feeding, Substrate: FeCoCrNiMn HEA substrate",N/A,None,Mixed Solution
2072,10.1016-j.intermet.2021.107405.txt,10.1016-j.intermet.2021.107405.txt,CoCrNi,1,FCC,Experimental,"arc melting, Vacuum level: 0.000667, Atmosphere: high purity Ar, Post-melting treatment: homogenization at 1273 K for 24 h, water quenching",N/A,None,Single Solid Solution
2072,10.1016-j.intermet.2021.107405.txt,10.1016-j.intermet.2021.107405.txt,CoCrNiY,1,FCC,Experimental,"arc melting, Vacuum level: 0.000667, Atmosphere: high purity Ar, Post-melting treatment: homogenization at 1273 K for 24 h, water quenching",N/A,None,Single Solid Solution
2072,10.1016-j.intermet.2021.107405.txt,10.1016-j.intermet.2021.107405.txt,CoCrNiY,3,FCC + HCP + YNi5,Experimental,"arc melting, Vacuum level: 0.000667, Atmosphere: high purity Ar, Post-melting treatment: homogenization at 1273 K for 24 h, water quenching",N/A,None,Mixed Solution
2072,10.1016-j.intermet.2021.107405.txt,10.1016-j.intermet.2021.107405.txt,CoCrNiY,3,FCC + HCP + YNi5,Experimental,"arc melting, Vacuum level: 0.000667, Atmosphere: high purity Ar, Post-melting treatment: homogenization at 1273 K for 24 h, water quenching",N/A,None,Mixed Solution
2072,10.1016-j.intermet.2021.107405.txt,10.1016-j.intermet.2021.107405.txt,CoCrNiY,3,FCC + HCP + YNi5,Experimental,"arc melting, Vacuum level: 0.000667, Atmosphere: high purity Ar, Post-melting treatment: homogenization at 1273 K for 24 h, water quenching",N/A,None,Mixed Solution
2073,10.1016-j.triboint.2022.107617.txt,10.1016-j.triboint.2022.107617.txt,AlCoCrNiCuB,1,FCC,experimental,"mechanical alloying and spark plasma sintering, Ma: {'duration': '30 hours (dry), 6 hours (wet with ethanol)'}, Sps: {'temperature': 1100, 'pressure': 40, 'environment': 'vacuum'}",N/A,None,Single Solid Solution
2073,10.1016-j.triboint.2022.107617.txt,10.1016-j.triboint.2022.107617.txt,AlCoCrNiTiB,1,FCC,experimental,"mechanical alloying and spark plasma sintering, Ma: {'duration': '30 hours (dry), 6 hours (wet with ethanol)'}, Sps: {'temperature': 1100, 'pressure': 40, 'environment': 'vacuum'}",N/A,None,Single Solid Solution
2074,10.1016-j.msea.2021.141590.txt,10.1016-j.msea.2021.141590.txt,Al0.25CoCrFeNi,3,BCC + FCC + HCP,experimental,"arc melting, Temperature: above 1500°C, Time: several minutes per remelt",N/A,No partially ordered structures or high entropy intermetallics observed in the initial state.,Mixed Solution
2074,10.1016-j.msea.2021.141590.txt,10.1016-j.msea.2021.141590.txt,CoCrFeMnNi,2,FCC + HCP,experimental,"arc melting, Temperature: above 1500°C, Time: several minutes per remelt",N/A,No partially ordered structures or high entropy intermetallics observed in the initial state.,Mixed Solution
2075,10.1016-j.jmst.2020.10.023.txt,10.1016-j.jmst.2020.10.023.txt,FeCoNiCrTiAl,3,BCC + FCC + FCC L12,Experimental,"arc melting, Temperature: 1423, Time: 2 hours, Cooling: water quenching",N/A,"Presence of microcavities at Heusler precipitate-matrix interfaces, coarse BCC Heusler precipitates, and L12 nanoparticles",Mixed Solution
2075,10.1016-j.jmst.2020.10.023.txt,10.1016-j.jmst.2020.10.023.txt,FeCoNiCrTiAlB,3,BCC + FCC + FCC L12,Experimental,"arc melting, Temperature: 1423, Time: 2 hours, Cooling: water quenching",N/A,"Uniformly dispersed BCC Heusler particles, absence of microcavities, promoted formation of L12 nanoparticles due to boron doping",Mixed Solution
2075,10.1016-j.jmst.2020.10.023.txt,10.1016-j.jmst.2020.10.023.txt,FeCoCrNiTiAl,2,FCC + FCC L12,Experimental,"arc melting, Temperature: 1423, Time: 2 hours, Cooling: water quenching",N/A,Uniformly distributed L12 nanoparticles in the matrix,Mixed Solution
2076,10.1016-j.matlet.2021.130389.txt,10.1016-j.matlet.2021.130389.txt,CuNbN TiTiZr,2,Not specified (Intermetallic) + dendritic,experimental,"arc melting, Temperature: Not explicitly stated, Time: Not explicitly stated",N/A,None,Intermetallic
2076,10.1016-j.matlet.2021.130389.txt,10.1016-j.matlet.2021.130389.txt,CuNbN TiTiZr,2,Not specified (Intermetallic) + dendritic,experimental,"arc melting, Temperature: Not explicitly stated, Time: Not explicitly stated",N/A,None,Intermetallic
2076,10.1016-j.matlet.2021.130389.txt,10.1016-j.matlet.2021.130389.txt,CuNbN TiTiZr,2,Not specified (Intermetallic) + dendritic,experimental,"arc melting, Temperature: Not explicitly stated, Time: Not explicitly stated",N/A,None,Intermetallic
2076,10.1016-j.matlet.2021.130389.txt,10.1016-j.matlet.2021.130389.txt,CuNbN TiTiZr,2,Not specified (Intermetallic) + dendritic,experimental,"arc melting, Temperature: Not explicitly stated, Time: Not explicitly stated",N/A,None,Intermetallic
2076,10.1016-j.matlet.2021.130389.txt,10.1016-j.matlet.2021.130389.txt,CuNbN TiTiZr,2,Not specified (Intermetallic) + dendritic,experimental,"arc melting, Temperature: Not explicitly stated, Time: Not explicitly stated",N/A,None,Intermetallic
2076,10.1016-j.matlet.2021.130389.txt,10.1016-j.matlet.2021.130389.txt,CuNbN TiTiZr,1,No evidence of segregation or phases Amorphous,experimental,"melt spinning, Wheel speed: 5, Time: Not explicitly stated",N/A,None,Amorphous
2076,10.1016-j.matlet.2021.130389.txt,10.1016-j.matlet.2021.130389.txt,CuNbN TiTiZr,1,No evidence of segregation or phases Amorphous,experimental,"melt spinning, Wheel speed: 5, Time: Not explicitly stated",N/A,None,Amorphous
2076,10.1016-j.matlet.2021.130389.txt,10.1016-j.matlet.2021.130389.txt,CuNbN TiTiZr,1,No evidence of segregation or phases Amorphous,experimental,"melt spinning, Wheel speed: 5, Time: Not explicitly stated",N/A,None,Amorphous
2076,10.1016-j.matlet.2021.130389.txt,10.1016-j.matlet.2021.130389.txt,CuNbN TiTiZr,1,No evidence of segregation or phases Amorphous,experimental,"melt spinning, Wheel speed: 5, Time: Not explicitly stated",N/A,None,Amorphous
2076,10.1016-j.matlet.2021.130389.txt,10.1016-j.matlet.2021.130389.txt,CuNbN TiTiZr,1,No evidence of segregation or phases Amorphous,experimental,"melt spinning, Wheel speed: 5, Time: Not explicitly stated",N/A,None,Amorphous
2077,10.1016-j.matlet.2021.131416.txt,10.1016-j.matlet.2021.131416.txt,PbSbTeSe,1,cubic,experimental,"reactive spark plasma sintering (RSPS), Pressure: 20, Current: 1500, Temperature: 823, Duration: 15",N/A,None,Intermetallic
2078,10.1016-j.jssc.2020.121837.txt,10.1016-j.jssc.2020.121837.txt,Pt2AuCuNiSn,1,FCC,experimental,"solid-state reaction, Temperature: 1073, Time: 5 hours, Cooling rate: quenched with compressed air",N/A,No partial ordering,Single Solid Solution
2078,10.1016-j.jssc.2020.121837.txt,10.1016-j.jssc.2020.121837.txt,Pt(Cu0.667Sn0.333),1,primitive tetragonal,experimental,"solid-state reaction, Temperature: 1023, Time: varied, Cooling rate: quenched with compressed air",N/A,No partial ordering,Intermetallic
2078,10.1016-j.jssc.2020.121837.txt,10.1016-j.jssc.2020.121837.txt,AuCuNiPdPt,1,FCC,experimental,"melting, Temperature: Not explicitly stated, Method: arc furnace, Cooling rate: Not explicitly stated",N/A,No partial ordering,Single Solid Solution
2078,10.1016-j.jssc.2020.121837.txt,10.1016-j.jssc.2020.121837.txt,PdPtAuCuNi,1,FCC,experimental,"melting, Temperature: Not explicitly stated, Method: arc furnace, Cooling rate: Not explicitly stated",N/A,No partial ordering,Single Solid Solution
2079,10.1016-j.jallcom.2022.167081.txt,10.1016-j.jallcom.2022.167081.txt,AlCoCrNi,2,BCC A2 + BCC B2,experimental,"arc melting, Temperature: Not specified, Time: Not specified",N/A,None,Mixed Solution
2079,10.1016-j.jallcom.2022.167081.txt,10.1016-j.jallcom.2022.167081.txt,AlCoCrNiSi,3,BCC A2 + BCC B2 + Cr3Si,experimental,"arc melting, Temperature: Not specified, Time: Not specified",N/A,Partially ordered structure (High Entropy Intermetallic),Mixed Solution
2079,10.1016-j.jallcom.2022.167081.txt,10.1016-j.jallcom.2022.167081.txt,AlCoCrNiSi,3,BCC A2 + BCC B2 + Cr3Si,experimental,"arc melting, Temperature: Not specified, Time: Not specified",N/A,Partially ordered structure (High Entropy Intermetallic),Mixed Solution
2079,10.1016-j.jallcom.2022.167081.txt,10.1016-j.jallcom.2022.167081.txt,AlCoCrNiSi,3,BCC A2 + BCC B2 + Cr3Si,experimental,"arc melting, Temperature: Not specified, Time: Not specified",N/A,Partially ordered structure (High Entropy Intermetallic),Mixed Solution
2079,10.1016-j.jallcom.2022.167081.txt,10.1016-j.jallcom.2022.167081.txt,AlCoCrNiSi,5,BCC A2 + BCC B2 + orthorhombic + Cr3Si + Cr5Si3,experimental,"arc melting, Temperature: Not specified, Time: Not specified",N/A,Partially ordered structure (High Entropy Intermetallic),Mixed Solution
2080,10.1016-j.actamat.2021.117093.txt,10.1016-j.actamat.2021.117093.txt,FeMnNiCoCr,1,FCC,experimental,"vacuum induction furnace, Temperature: 1200, Time: 3 hours, Atmosphere: Argon, Cooling method: water-quenching",N/A,None,Single Solid Solution
2081,10.1016-j.jallcom.2019.03.349.txt,10.1016-j.jallcom.2019.03.349.txt,CoCrFeMnNi,2,FCC + HCP,experimental,"arc melting, Temperature: 1600, Time: 30 minutes",N/A,No partial ordering,Mixed Solution
2081,10.1016-j.jallcom.2019.03.349.txt,10.1016-j.jallcom.2019.03.349.txt,Al0.3CoCrCu0.3FeNi,1,FCC,experimental,"arc melting, Temperature: 1600, Time: 30 minutes",N/A,No partial ordering,Single Solid Solution
2082,10.1016-j.ijrmhm.2021.105767.txt,10.1016-j.ijrmhm.2021.105767.txt,FeCoNiCrAl0.2,3,FCC + L12 + NiAl,Experimental,"vacuum arc melting, Raw materials purity: >99.95 wt%, Atmosphere: high-purity argon, Remelting: at least five times",N/A,Partially ordered structure with γ' precipitates,Mixed Solution
2083,10.1016-j.actamat.2023.119426.txt,10.1016-j.actamat.2023.119426.txt,(CoCrFeNi)87Al7Ti6,4,BCC + FCC + cubic + L12,experimental,"arc melting, Temperature: 1373, Time: 4 hours, Cooling rate: rapid (water-quenching)",N/A,None,Mixed Solution
2083,10.1016-j.actamat.2023.119426.txt,10.1016-j.actamat.2023.119426.txt,AlCoCrFeNi2.1,4,FCC + cubic B2 + L12 + bcc,experimental,"arc melting, Temperature: 1373, Time: 4 hours, Cooling rate: rapid (water-quenching)",N/A,None,Mixed Solution
2083,10.1016-j.actamat.2023.119426.txt,10.1016-j.actamat.2023.119426.txt,Al1.5CoCrFeNi,4,FCC + cubic B2 + L12 + bcc,experimental,"arc melting, Temperature: 1373, Time: 4 hours, Cooling rate: rapid (water-quenching)",N/A,None,Mixed Solution
2083,10.1016-j.actamat.2023.119426.txt,10.1016-j.actamat.2023.119426.txt,AlCr1.3TiNi2,4,FCC + HCP Laves + L12 + bcc,experimental,"arc melting, Temperature: 1373, Time: 4 hours, Cooling rate: rapid (water-quenching)",N/A,None,Mixed Solution
2083,10.1016-j.actamat.2023.119426.txt,10.1016-j.actamat.2023.119426.txt,CoCrFeNi-based,2,FCC + cubic L12,experimental,"arc melting, Temperature: 1373, Time: 4 hours, Cooling rate: rapid (water-quenching)",N/A,None,Mixed Solution
2083,10.1016-j.actamat.2023.119426.txt,10.1016-j.actamat.2023.119426.txt,CoCrNi-based,2,FCC + cubic L12,experimental,"arc melting, Temperature: 1373, Time: 4 hours, Cooling rate: rapid (water-quenching)",N/A,None,Mixed Solution
2083,10.1016-j.actamat.2023.119426.txt,10.1016-j.actamat.2023.119426.txt,"(Co,Cr,Fe,Ni)−Ti−Al",2,FCC + cubic L12,experimental,"arc melting, Temperature: 1373, Time: 4 hours, Cooling rate: rapid (water-quenching)",N/A,None,Mixed Solution
2083,10.1016-j.actamat.2023.119426.txt,10.1016-j.actamat.2023.119426.txt,"(Ni,Co)−(Cr,Fe)−(Al,Ti)",4,FCC + cubic + L12 + bcc,experimental,"arc melting, Temperature: 1373, Time: 4 hours, Cooling rate: rapid (water-quenching)",N/A,None,Mixed Solution
2083,10.1016-j.actamat.2023.119426.txt,10.1016-j.actamat.2023.119426.txt,"(Co,Cr,Fe,Ni)−(Ti,Al)",2,FCC + cubic L12,experimental,"arc melting, Temperature: 1373, Time: 4 hours, Cooling rate: rapid (water-quenching)",N/A,None,Mixed Solution
2083,10.1016-j.actamat.2023.119426.txt,10.1016-j.actamat.2023.119426.txt,CoCrFeNiNbx,2,FCC + cubic L12,experimental,"arc melting, Temperature: 1373, Time: 4 hours, Cooling rate: rapid (water-quenching)",N/A,None,Mixed Solution
2083,10.1016-j.actamat.2023.119426.txt,10.1016-j.actamat.2023.119426.txt,"(Co,Cr,Fe,Ni)−(Al,Ti)",2,FCC + cubic L12,experimental,"arc melting, Temperature: 1373, Time: 4 hours, Cooling rate: rapid (water-quenching)",N/A,None,Mixed Solution
2084,10.1016-j.scriptamat.2020.09.046.txt,10.1016-j.scriptamat.2020.09.046.txt,CrMnFeCoNi,1,FCC,experimental,"arc melting, Temperature: Melting temperature of constituents, Time: Sufficient for complete melting and homogenization",N/A,None,Single Solid Solution
2084,10.1016-j.scriptamat.2020.09.046.txt,10.1016-j.scriptamat.2020.09.046.txt,CrMnFeCoNi0.2,1,FCC,experimental,"arc melting, Temperature: Melting temperature of constituents, Time: Sufficient for complete melting and homogenization",N/A,None,Single Solid Solution
2084,10.1016-j.scriptamat.2020.09.046.txt,10.1016-j.scriptamat.2020.09.046.txt,CrMnFeCoNi0.6,1,FCC,experimental,"arc melting, Temperature: Melting temperature of constituents, Time: Sufficient for complete melting and homogenization",N/A,None,Single Solid Solution
2084,10.1016-j.scriptamat.2020.09.046.txt,10.1016-j.scriptamat.2020.09.046.txt,CrMnFeCoNi0.92,1,FCC,experimental,"arc melting, Temperature: Melting temperature of constituents, Time: Sufficient for complete melting and homogenization",N/A,None,Single Solid Solution
2084,10.1016-j.scriptamat.2020.09.046.txt,10.1016-j.scriptamat.2020.09.046.txt,CrMnFeCoNi,1,FCC,experimental,"arc melting, Temperature: Melting temperature of constituents, Time: Sufficient for complete melting and homogenization",N/A,None,Single Solid Solution
2085,10.1016-j.ijplas.2023.103619.txt,10.1016-j.ijplas.2023.103619.txt,CoCrFeNiV,2,BCC + FCC,experimental,"vacuum arc melting and suction casting, Temperature: 1373, Time: 2 hours, Cooling rate: water quenching, Additional steps: cold rolling (70% thickness reduction), recrystallization annealing (1173 K for 1 hour, followed by water quenching)",N/A,No partial ordering or oxidation mentioned,Mixed Solution
2086,10.1016-j.scriptamat.2019.04.002.txt,10.1016-j.scriptamat.2019.04.002.txt,AlCoCrFeNi,3,FCC + varied grain sizes and orientations + Nanotwins,Experimental,"arc melting, Temperature: Not specified, Atmosphere: Argon",N/A,Gradient hierarchical structures created through thermo-mechanical processing,Mixed Solution
2087,10.1016-j.msea.2023.145326.txt,10.1016-j.msea.2023.145326.txt,Al0.5CoFeCrNiSi0.25,5,BCC + BCC-based superlattice (Intermetallic) + FCC + FCC-based superlattice (Intermetallic) + complex orthorhombic (Intermetallic),Experimental,"arc melting, Temperature: 1600, Time: 10 hours",N/A,Cold rolling and annealing,Mixed Solution
2088,10.1016-j.jallcom.2022.167080.txt,10.1016-j.jallcom.2022.167080.txt,CoCrFeMnNi,2,FCC + MnS,experimental,"induction melting, Temperature: 1773, Atmosphere: high-purity argon, Time: varies, Crucible material: Al2O3 and MgO, Slag composition: CaO-MgO-Al2O3 (CAM) slagging method",N/A,MnS inclusions precipitate during cooling,Mixed Solution
2088,10.1016-j.jallcom.2022.167080.txt,10.1016-j.jallcom.2022.167080.txt,NiCoCrAlY,2,varies + NiY,experimental,"vacuum induction melting (VIM), Temperature: ~1773, Atmosphere: vacuum, Time: not explicitly stated, Crucible material: Y2O3",N/A,Formation of Ni-Y intermetallic phases,Intermetallic
2088,10.1016-j.jallcom.2022.167080.txt,10.1016-j.jallcom.2022.167080.txt,CoCrFeNiMn,1,BCC,experimental,"vacuum induction melting (VIM), Temperature: ~1773, Atmosphere: vacuum, Time: not explicitly stated, Crucible material: not explicitly stated",N/A,No significant post-synthesis changes,Single Solid Solution
2090,10.1016-j.jmst.2020.04.062.txt,10.1016-j.jmst.2020.04.062.txt,CoCrNiMo,1,FCC,Experimental,"arc melting, Temperature: 1200, Time: 4 hours, Atmosphere: argon, Cooling: water quenching",N/A,None,Single Solid Solution
2090,10.1016-j.jmst.2020.04.062.txt,10.1016-j.jmst.2020.04.062.txt,CoCrNiMo_x,2,FCC + Cr-Mo rich intermetallic,Experimental,"arc melting, Temperature: 1200, Time: 4 hours, Atmosphere: argon, Cooling: water quenching",N/A,Precipitates form at higher Mo content (x = 5),Mixed Solution
2090,10.1016-j.jmst.2020.04.062.txt,10.1016-j.jmst.2020.04.062.txt,CoCrFeNiMo_0.23,1,FCC,Experimental,"arc melting, Temperature: 1200, Time: 4 hours, Atmosphere: argon, Cooling: water quenching",N/A,Low stacking fault energy,Single Solid Solution
2091,10.1016-j.jallcom.2022.165673.txt,10.1016-j.jallcom.2022.165673.txt,AlCoCrFeNi,2,BCC B2 + FCC,experimental,"arc melting and homogenization, Temperature: 1150, Time: 1 hour",N/A,None,Mixed Solution
2092,10.1016-j.scriptamat.2021.114302.txt,10.1016-j.scriptamat.2021.114302.txt,CoCrFeNi,1,FCC,experimental,"solid-state alloying from multilayer films, Al content: optimized to prevent oxide reaction, Layer thickness: controlled in multilayer films",N/A,Grain boundary diffusion–assisted solid-state alloying,Single Solid Solution
2093,10.1016-j.matlet.2021.130391.txt,10.1016-j.matlet.2021.130391.txt,Fe65Ni15Mn8Co8Ti3Si1,3,BCC + FCC + HCP,both,"vacuum induction melting, Argon gas atmosphere: used, Elemental purity: 99.9 wt%","Thermo-Calc, Database: TCFE2000, Elemental purity: 99.9 wt%",No partial ordering or oxidation considered,Mixed Solution
2094,10.1016-j.jallcom.2023.172860.txt,10.1016-j.jallcom.2023.172860.txt,FeNiCoCr,1,FCC,Experimental,"electric arc melting, Starting materials: high purity metals (Fe, Ni, Co, Cr) with at least 99.8% purity, Melting chamber: evacuated and refilled with high purity Ar gas (99.99%), Mass: approximately 20 g ingot, Arc melting: conducted in a water-cooled copper cavity under high purity Ar atmosphere, Homogenization: each alloy was re-melted five times and flipped for each melt",N/A,No partially ordered or intermetallic structures observed,Single Solid Solution
2094,10.1016-j.jallcom.2023.172860.txt,10.1016-j.jallcom.2023.172860.txt,FeNiCoCrCu,1,FCC,Experimental,"electric arc melting, Starting materials: high purity metals (Fe, Ni, Co, Cr, Cu) with at least 99.8% purity, Melting chamber: evacuated and refilled with high purity Ar gas (99.99%), Mass: approximately 20 g ingot, Arc melting: conducted in a water-cooled copper cavity under high purity Ar atmosphere, Homogenization: each alloy was re-melted five times and flipped for each melt",N/A,No partially ordered or intermetallic structures observed,Mixed Solution
2094,10.1016-j.jallcom.2023.172860.txt,10.1016-j.jallcom.2023.172860.txt,FeNiCoCrMn,1,FCC,Experimental,"electric arc melting, Starting materials: high purity metals (Fe, Ni, Co, Cr, Mn) with at least 99.8% purity, Melting chamber: evacuated and refilled with high purity Ar gas (99.99%), Mass: approximately 20 g ingot, Arc melting: conducted in a water-cooled copper cavity under high purity Ar atmosphere, Homogenization: each alloy was re-melted five times and flipped for each melt",N/A,No partially ordered or intermetallic structures observed,Single Solid Solution
2095,10.1016-j.matchemphys.2023.128207.txt,10.1016-j.matchemphys.2023.128207.txt,AlLi2MgBe2TiCu,3,BCC + FCC + CuAl2,experimental,"powder metallurgy, Sintering temperature: 500, Heating rate: 50, Holding time: 15",N/A,Partially ordered structure,Mixed Solution
2095,10.1016-j.matchemphys.2023.128207.txt,10.1016-j.matchemphys.2023.128207.txt,Al20Li20Mg10Sc20Ti30,2,BCC + FCC,experimental,"powder metallurgy, Sintering temperature: 500, Heating rate: 50, Holding time: 15",N/A,Partially ordered structure,Mixed Solution
2095,10.1016-j.matchemphys.2023.128207.txt,10.1016-j.matchemphys.2023.128207.txt,BeCoMgTi,2,BCC + FCC,experimental,"powder metallurgy, Sintering temperature: 500, Heating rate: 50, Holding time: 15",N/A,Partially ordered structure,Mixed Solution
2095,10.1016-j.matchemphys.2023.128207.txt,10.1016-j.matchemphys.2023.128207.txt,BeCoMgTiZn,2,BCC + FCC,experimental,"powder metallurgy, Sintering temperature: 500, Heating rate: 50, Holding time: 15",N/A,Partially ordered structure,Mixed Solution
2095,10.1016-j.matchemphys.2023.128207.txt,10.1016-j.matchemphys.2023.128207.txt,Al80Li5Mg5Zn5Sn5,2,BCC + FCC,experimental,"powder metallurgy, Sintering temperature: 500, Heating rate: 50, Holding time: 15",N/A,Partially ordered structure,Mixed Solution
2095,10.1016-j.matchemphys.2023.128207.txt,10.1016-j.matchemphys.2023.128207.txt,Al35Mg35Li15Cu10Ce5,2,BCC + FCC,experimental,"powder metallurgy, Sintering temperature: 500, Heating rate: 50, Holding time: 15",N/A,Partially ordered structure,Mixed Solution
2095,10.1016-j.matchemphys.2023.128207.txt,10.1016-j.matchemphys.2023.128207.txt,Al80Mg14Zn2.7Cu2.7Si0.6,2,BCC + FCC,experimental,"powder metallurgy, Sintering temperature: 500, Heating rate: 50, Holding time: 15",N/A,Partially ordered structure,Mixed Solution
2095,10.1016-j.matchemphys.2023.128207.txt,10.1016-j.matchemphys.2023.128207.txt,Mg20MnAlZnCu,2,BCC + FCC,experimental,"powder metallurgy, Sintering temperature: 500, Heating rate: 50, Holding time: 15",N/A,Partially ordered structure,Mixed Solution
2095,10.1016-j.matchemphys.2023.128207.txt,10.1016-j.matchemphys.2023.128207.txt,Fe1.2CrZnCuAlTi0.8,2,BCC + FCC,experimental,"powder metallurgy, Sintering temperature: 500, Heating rate: 50, Holding time: 15",N/A,Partially ordered structure,Mixed Solution
2095,10.1016-j.matchemphys.2023.128207.txt,10.1016-j.matchemphys.2023.128207.txt,Al0.5CoCrFeNi,2,BCC + FCC,experimental,"powder metallurgy, Sintering temperature: 500, Heating rate: 50, Holding time: 15",N/A,Partially ordered structure,Mixed Solution
2095,10.1016-j.matchemphys.2023.128207.txt,10.1016-j.matchemphys.2023.128207.txt,AlLi2MgBe2TiCu,3,BCC + FCC + CuAl2,experimental,"powder metallurgy, Sintering temperature: 500, Heating rate: 50, Holding time: 15",N/A,Partially ordered structure,Mixed Solution
2096,10.1016-j.msea.2023.144676.txt,10.1016-j.msea.2023.144676.txt,FeCoCrNiMo0.2,1,FCC,experimental,"vacuum induction electromagnetic levitation melting furnace, Temperature: 1650, Materials: ['Fe (99.9 wt%)', 'Co (99.99 wt%)', 'Cr (99.9 wt%)', 'Ni (99.99 wt%)', 'Mo (99.95 wt%)'], Homogenization: 1050 °C for 5 hours with argon protection, followed by water quenching",N/A,None,Single Solid Solution
2097,10.1016-j.jelechem.2019.113331.txt,10.1016-j.jelechem.2019.113331.txt,AlCoCrFeNi2.1,2,BCC B2 (Intermetallic) + FCC L12,experimental,"vacuum arc-melting, Temperature: Not specified, Time: Not specified",N/A,None,Mixed Solution
2098,10.1016-j.actamat.2023.118884.txt,10.1016-j.actamat.2023.118884.txt,CoCrFeMnNi,4,FCC + dense dislocation walls aligned with {111} slip planes + dislocation networks and cells + twins formed by glide of Shockley partial dislocations on {111} planes,experimental,"Laser Directed Energy Deposition (L-DED) and Laser Powder Bed Fusion (L-PBF), L-ded: {'laser beam size': 400, 'powder feedstock': 'Gas-atomized CoCrFeMnNi powders with particle sizes in the range of 15–53 μm', 'scan strategy': 'Bi-directional and cross-hatched', 'processing chamber atmosphere': 'High-purity argon, oxygen content below 10 ppm', 'effective processing parameters': {'laser power': 270, 'scan speed': 12.7, 'volumetric energy density': 213, 'powder feed rate': 3}}, L-pbf: {'laser beam size': 100, 'powder feedstock': 'Same as L-DED', 'scan strategy': 'Same as L-DED', 'substrate pre-heating': '4340 steel substrate pre-heated to 80 °C', 'effective processing parameters': {'laser power': 300, 'scan speed': 1000, 'layer thickness': 0.04, 'hatching distance': 0.08}}",N/A,No specific post-processing mentioned,Mixed Solution
2099,10.1016-j.matlet.2021.131612.txt,10.1016-j.matlet.2021.131612.txt,TiZrHfNb,1,BCC,Experimental,"arc melting, Temperature: not specified, Number of melts: 5",N/A,None,Single Solid Solution
2099,10.1016-j.matlet.2021.131612.txt,10.1016-j.matlet.2021.131612.txt,TiZrHfNb₀.₆,2,BCC + Hf-rich HCP precipitates,Experimental,"arc melting, Temperature: not specified, Number of melts: 5",N/A,None,Mixed Solution
2099,10.1016-j.matlet.2021.131612.txt,10.1016-j.matlet.2021.131612.txt,TiZrHfNb₀.₄,2,BCC + Hf-rich HCP precipitates,Experimental,"arc melting, Temperature: not specified, Number of melts: 5",N/A,None,Mixed Solution
2100,10.1016-j.corsci.2020.108513.txt,10.1016-j.corsci.2020.108513.txt,(TiZrNbTa)90Mo10,1,BCC,experimental,"arc melting, Atmosphere: Ti-gathered argon, Temperature: not explicitly stated, Duration: not explicitly stated, Cooling: water-cooled hearth",N/A,No additional phases or structures mentioned as a result of post-processing,Single Solid Solution
2101,10.1016-j.matlet.2022.132981.txt,10.1016-j.matlet.2022.132981.txt,AlCrFe2Ni2,3,BCC B2 + FCC + nano-twins and stacking faults,experimental,"arc melting, Purity of elements: >=99%, Environment: argon atmosphere, Specimen dimensions: rectangular specimen with a thickness of ~8.8 mm",N/A,None,Mixed Solution
2102,10.1016-j.mtcomm.2023.107602.txt,10.1016-j.mtcomm.2023.107602.txt,AlCrFeNi,2,BCC + FCC,experimental,"vacuum induction melting, Temperature: approximately 6 kg, Pressure: vacuum, Time: remelted twice",N/A,No thermal or mechanical treatment,Mixed Solution
2102,10.1016-j.mtcomm.2023.107602.txt,10.1016-j.mtcomm.2023.107602.txt,AlCrFe1.5Ni2.6,3,BCC + FCC + Cr-rich,experimental,"vacuum induction melting, Temperature: approximately 6 kg, Pressure: vacuum, Time: remelted twice",N/A,No thermal or mechanical treatment,Mixed Solution
2102,10.1016-j.mtcomm.2023.107602.txt,10.1016-j.mtcomm.2023.107602.txt,AlCoCrFeNi2.1,3,BCC + FCC + NiAl-rich,experimental,"vacuum induction melting, Temperature: approximately 6 kg, Pressure: vacuum, Time: remelted twice",N/A,No thermal or mechanical treatment,Mixed Solution
2103,10.1016-j.matchemphys.2019.122555.txt,10.1016-j.matchemphys.2019.122555.txt,AlCrCoFeNiTi,4,A12 + A2 + B2 + D03,experimental,"induction melting, Furnace: Linn MFG – 30, Atmosphere: inert, Crucible: zirconia-alumina, Mold: cylindrical copper, Cooling: in the furnace under vacuum, Re-melting: to ensure uniform chemical composition",N/A,Partially ordered structure (High Entropy Intermetallic),Intermetallic
2103,10.1016-j.matchemphys.2019.122555.txt,10.1016-j.matchemphys.2019.122555.txt,AlCrCuFeMnNi,3,A1 + A2 + Eutectic,experimental,"induction melting, Furnace: Linn MFG – 30, Atmosphere: inert, Crucible: zirconia-alumina, Mold: cylindrical copper, Cooling: in the furnace under vacuum, Re-melting: to ensure uniform chemical composition",N/A,None,Intermetallic
2103,10.1016-j.matchemphys.2019.122555.txt,10.1016-j.matchemphys.2019.122555.txt,AlCrFeMnNi,2,A2 + D03,experimental,"induction melting, Furnace: Linn MFG – 30, Atmosphere: inert, Crucible: zirconia-alumina, Mold: cylindrical copper, Cooling: in the furnace under vacuum, Re-melting: to ensure uniform chemical composition",N/A,None,Intermetallic
2103,10.1016-j.matchemphys.2019.122555.txt,10.1016-j.matchemphys.2019.122555.txt,AlCuFeMnNiSi,3,A1 + A2 + Sigma,experimental,"induction melting, Furnace: Linn MFG – 30, Atmosphere: inert, Crucible: zirconia-alumina, Mold: cylindrical copper, Cooling: in the furnace under vacuum, Re-melting: to ensure uniform chemical composition",N/A,Partially ordered structure (High Entropy Intermetallic),Intermetallic
2104,10.1016-j.jmrt.2023.05.037.txt,10.1016-j.jmrt.2023.05.037.txt,AlCoFeNiSm0.1TiV0.9,1,BCC,experimental,"Selective Laser Melting (SLM), Laser power: varied, Scanning velocity: varied, Layer thickness: varied, Hatch spacing: varied",N/A,None,Single Solid Solution
2104,10.1016-j.jmrt.2023.05.037.txt,10.1016-j.jmrt.2023.05.037.txt,MoFeCrTiWAlNb,3,BCC + HCP C14 Laves + Gray Laves phases,experimental,"Laser Metal Deposition (LMD), Powder delivery: varied, Laser/powder interactions: varied, Melt pool formation: varied, Heat conduction: varied, Solidification: varied",N/A,Partially ordered structure,Mixed Solution
2104,10.1016-j.jmrt.2023.05.037.txt,10.1016-j.jmrt.2023.05.037.txt,MoFe1.5CrTiWAlNb,3,BCC + HCP C14 Laves + Gray Laves phases,experimental,"Laser Metal Deposition (LMD), Powder delivery: varied, Laser/powder interactions: varied, Melt pool formation: varied, Heat conduction: varied, Solidification: varied",N/A,Partially ordered structure,Mixed Solution
2104,10.1016-j.jmrt.2023.05.037.txt,10.1016-j.jmrt.2023.05.037.txt,NbMoTaTi,2,BCC + Ti-rich nanophases,experimental,"Selective Laser Melting (SLM), Laser power: varied, Scanning velocity: varied, Layer thickness: varied, Hatch spacing: varied",N/A,None,Mixed Solution
2104,10.1016-j.jmrt.2023.05.037.txt,10.1016-j.jmrt.2023.05.037.txt,NbMoTaTi0.5Ni0.5,5,BCC + FCC (Intermetallic) + Ni3Ta + (TiNi)3Mo(NbTa)2 + β-Ti solid solution,experimental,"Selective Laser Melting (SLM), Laser power: varied, Scanning velocity: varied, Layer thickness: varied, Hatch spacing: varied",N/A,Partially ordered structure,Mixed Solution
2104,10.1016-j.jmrt.2023.05.037.txt,10.1016-j.jmrt.2023.05.037.txt,NbMoTaW,1,BCC,experimental,"Selective Laser Melting (SLM), Laser power: varied, Scanning velocity: varied, Layer thickness: varied, Hatch spacing: varied",N/A,None,Single Solid Solution
2104,10.1016-j.jmrt.2023.05.037.txt,10.1016-j.jmrt.2023.05.037.txt,NbMoTaWV,1,BCC,experimental,"Selective Laser Melting (SLM), Laser power: varied, Scanning velocity: varied, Layer thickness: varied, Hatch spacing: varied",N/A,None,Single Solid Solution
2104,10.1016-j.jmrt.2023.05.037.txt,10.1016-j.jmrt.2023.05.037.txt,NbTaTiV,1,BCC,experimental,"Selective Laser Melting (SLM), Laser power: varied, Scanning velocity: varied, Layer thickness: varied, Hatch spacing: varied",N/A,None,Single Solid Solution
2104,10.1016-j.jmrt.2023.05.037.txt,10.1016-j.jmrt.2023.05.037.txt,NiTiCrNbTa,5,BCC + FCC (Intermetallic) + Ni3Ta + (TiNi)3Mo(NbTa)2 + β-Ti solid solution,experimental,"Selective Laser Melting (SLM), Laser power: varied, Scanning velocity: varied, Layer thickness: varied, Hatch spacing: varied",N/A,Partially ordered structure,Mixed Solution
2104,10.1016-j.jmrt.2023.05.037.txt,10.1016-j.jmrt.2023.05.037.txt,TiNbZrMo,1,BCC,experimental,"Selective Laser Melting (SLM), Laser power: varied, Scanning velocity: varied, Layer thickness: varied, Hatch spacing: varied",N/A,None,Single Solid Solution
2104,10.1016-j.jmrt.2023.05.037.txt,10.1016-j.jmrt.2023.05.037.txt,V2.5Cr1.2WMoCo0.04,1,BCC,experimental,"Selective Laser Melting (SLM), Laser power: varied, Scanning velocity: varied, Layer thickness: varied, Hatch spacing: varied",N/A,None,Single Solid Solution
2104,10.1016-j.jmrt.2023.05.037.txt,10.1016-j.jmrt.2023.05.037.txt,WNbMoTa,1,BCC,experimental,"Selective Laser Melting (SLM), Laser power: varied, Scanning velocity: varied, Layer thickness: varied, Hatch spacing: varied",N/A,None,Single Solid Solution
2104,10.1016-j.jmrt.2023.05.037.txt,10.1016-j.jmrt.2023.05.037.txt,WNbMoTaV,1,BCC,experimental,"Selective Laser Melting (SLM), Laser power: varied, Scanning velocity: varied, Layer thickness: varied, Hatch spacing: varied",N/A,None,Single Solid Solution
2104,10.1016-j.jmrt.2023.05.037.txt,10.1016-j.jmrt.2023.05.037.txt,ZrNbHfTa,1,BCC,experimental,"Laser Metal Deposition (LMD), Powder delivery: varied, Laser/powder interactions: varied, Melt pool formation: varied, Heat conduction: varied, Solidification: varied",N/A,None,Single Solid Solution
2104,10.1016-j.jmrt.2023.05.037.txt,10.1016-j.jmrt.2023.05.037.txt,ZrNbHfTa0.5Ti0.5,1,BCC,experimental,"Laser Metal Deposition (LMD), Powder delivery: varied, Laser/powder interactions: varied, Melt pool formation: varied, Heat conduction: varied, Solidification: varied",N/A,None,Single Solid Solution
2105,10.1016-j.matlet.2021.129480.txt,10.1016-j.matlet.2021.129480.txt,VCoNi,2,FCC + V-rich intermetallic,Experimental,"arc melting, Cu-mold drop casting, homogenization, cold rolling, annealing, Arc melting: {'temperature': 1373, 'time': 'not specified'}, Homogenization: {'temperature': 1373, 'time': '4 hours'}, Cold rolling: {'reduction': 'approximately 85%'}, Annealing: {'temperature': 1373, 'time': '30 minutes'}",N/A,"Dynamic precipitation of V-rich σ phase during deformation, particularly at lower displacement rates",Mixed Solution
2106,10.1016-j.matdes.2023.112493.txt,10.1016-j.matdes.2023.112493.txt,Al0.4Co0.5V0.2FeNi,3,BCC + BCC B2 + FCC,experimental,"arc melting and rolling, Arc melting: {'temperature': 'not specified', 'time': 'multiple passes'}, Rolling: {'temperature': 25, 'reduction_ratio': '30%, 40%, 50%, 60%'}",N/A,Partially ordered B2 phase,Mixed Solution
2106,10.1016-j.matdes.2023.112493.txt,10.1016-j.matdes.2023.112493.txt,AlCoVFeNi,2,BCC + FCC,experimental,"arc melting, Temperature: not specified, Time: multiple passes",N/A,None,Mixed Solution
2106,10.1016-j.matdes.2023.112493.txt,10.1016-j.matdes.2023.112493.txt,NiCoCr,1,FCC,experimental,not explicitly stated,N/A,None,Single Solid Solution
2106,10.1016-j.matdes.2023.112493.txt,10.1016-j.matdes.2023.112493.txt,Fe60Co25Ni10Mo5,3,BCT martensite + FCC + not specified,experimental,"conventional fabrication route, Casting: not specified, Homogenization: not specified, Rolling: not specified, Aging heat treatment: short",N/A,Potential partially ordered nanoprecipitates,Mixed Solution
2106,10.1016-j.matdes.2023.112493.txt,10.1016-j.matdes.2023.112493.txt,AlCoCrFeNi2.1,2,BCC B2 + FCC L12,experimental,not explicitly stated,N/A,Partially ordered L12 phase,Mixed Solution
2106,10.1016-j.matdes.2023.112493.txt,10.1016-j.matdes.2023.112493.txt,Al0.25CoVFeNi,2,BCC + FCC,experimental,"arc melting, Temperature: not specified, Time: multiple passes",N/A,None,Mixed Solution
2107,10.1016-j.msea.2020.139893.txt,10.1016-j.msea.2020.139893.txt,CoCrFeMnNi,1,FCC,experimental,"mechanical alloying and vacuum hot-pressing sintering, Mechanical milling: {'speed': 350, 'duration': 40, 'atmosphere': 'argon'}, Vacuum hot pressing sintering: {'temperature': 1200, 'duration': 2, 'pressure': 50}",N/A,None,Single Solid Solution
2108,10.1016-j.msea.2022.143712.txt,10.1016-j.msea.2022.143712.txt,Al4Co40Cr20Mo2Ni30Ti4,2,FCC L12 + planar faults,experimental,"vacuum arc melting, Temperature: Not specified, Time: Not specified, Atmosphere: Ti-gettered argon",N/A,Partially ordered L12 phase,Mixed Solution
2109,10.1016-j.jnucmat.2022.153734.txt,10.1016-j.jnucmat.2022.153734.txt,Al1.5CoCrFeNi,2,BCC + FCC,experimental,"RF magnetron sputtering, Substrate: single-crystalline silicon (Si), Chamber pressure: evacuated to < 6 × 10−4 Pa, Argon flow rate: 35 sccm, Deposition pressure: 0.45 Pa, Deposition power: 110 W, Nominal monolayer thickness: ranging from 2 to 100 nm, Rotation speed: 20 rpm, Film thickness: about 300 nm",N/A,Irradiated with 60 keV He+ ion-beam at a fluence of 1 × 1017 cm−2,Mixed Solution
2110,10.1016-j.msea.2023.145800.txt,10.1016-j.msea.2023.145800.txt,AlCoCrFeNiTa,4,FCC + FCC L12 + HCP C14 Laves + NiAlTa,experimental,"directional solidification, Temperature: 1600, Time: 1 hour, Withdrawal rates: [5, 10, 20, 50, 100]",N/A,"No additional post-processing (e.g., annealing, quenching)",Mixed Solution
2111,10.1016-j.jmrt.2023.06.241.txt,10.1016-j.jmrt.2023.06.241.txt,AlCrFe2Ni2,2,BCC + BCC B2 (Intermetallic),experimental,"Laser Powder Bed Fusion (L-PBF), Laser power: 160 W–200 W, Scanning speed: 500 mm/s to 2600 mm/s, Hatch spacing: 60 μm, Layer thickness: 30 μm, Volumetric energy density: 42.735 J/mm3 to 177.78 J/mm3, Beam diameter: ∼100 μm, Substrate: Stainless steel 304, preheated at 150 °C, Raw powder: AlCrFe2Ni2, average particle size ∼44.3 μm, prepared through electrode induction melting gas atomization process",N/A,No partial ordering or oxidation mentioned,Mixed Solution
2112,10.1016-j.ijmecsci.2022.107859.txt,10.1016-j.ijmecsci.2022.107859.txt,FeNiCrCoCu,5,BCC + FCC + HCP + disordered Amorphous + twin boundaries,theoretical,"Molecular Dynamics (MD) simulations, Eam potential: Used to describe atomic interactions, Initial model: Pure Ni-atom model with dimensions 21 nm x 21 nm x 118 nm, Atom replacement: Ni atoms randomly replaced with Fe, Cr, Co, and Cu to achieve equal atomic ratios, Crystal directions: Three single-crystal directions ([100], [0-10], [001]) and one nanocrystalline direction (average grain size of 10 nm) studied, Temperature: 1 K during relaxation, Time step: 1 fs, External hydrostatic pressure: 0 MPa, Shock direction: z-direction, reset as free boundary, other directions kept periodic, Shock pulse duration: 10.5 ps, Particle velocities studied: 0.2 to 1.2 km/s",N/A,No partially ordered structure (High Entropy Intermetallic) identified,Mixed Solution
2113,10.1016-j.scriptamat.2020.08.043.txt,10.1016-j.scriptamat.2020.08.043.txt,NbMoTaTiW,2,BCC + HCP,experimental,"arc melting, Temperature: Not specified, Time: Not specified",N/A,None,Mixed Solution
2113,10.1016-j.scriptamat.2020.08.043.txt,10.1016-j.scriptamat.2020.08.043.txt,NbMoTaTiV,1,BCC,experimental,"arc melting, Temperature: Not specified, Time: Not specified",N/A,None,Single Solid Solution
