Repository: sourish69/MSE643_CourseProject

# MSE643_CourseProject - Phase-Oriented Generative Design of High-Entropy Alloys

**A generative machine-learning pipeline that designs new alloy compositions to order - you specify the crystal phase you want, and the model proposes chemistries that should form it.**

---

## The idea in one paragraph

High-entropy alloys mix five or more principal elements in near-equal proportions, and their configurational entropy unlocks unusual combinations of strength and thermal stability. The problem is scale: the viable composition space runs to millions of candidates, far beyond what anyone can cast and characterize by hand.

File: Datasets/Vladimir_HEA_database.csv (part 42 of 88)
id,Paper,Name,Alloy,Nb of phase,Phase,Experimental or theoretical,Experimental details,Theoretical details,Special conditions,Type of solution
2115,10.1016-j.matlet.2021.130487.txt,10.1016-j.matlet.2021.130487.txt,AlCoCrFeNi,1,FCC,experimental,"laser powder bed fusion (L-PBF), Laser power: 60-175 W, Laser speed: 120-700 mm/s",N/A,None,Single Solid Solution
2115,10.1016-j.matlet.2021.130487.txt,10.1016-j.matlet.2021.130487.txt,AlCoCrFeNi,1,FCC,experimental,"laser powder bed fusion (L-PBF), Laser power: 60-175 W, Laser speed: 120-700 mm/s",N/A,None,Single Solid Solution
2115,10.1016-j.matlet.2021.130487.txt,10.1016-j.matlet.2021.130487.txt,AlCoCrFeNi,1,FCC,experimental,"laser powder bed fusion (L-PBF), Laser power: 60-175 W, Laser speed: 120-700 mm/s",N/A,None,Single Solid Solution
2116,10.1016-j.jallcom.2021.162138.txt,10.1016-j.jallcom.2021.162138.txt,NiCoCr,5,FCC + HCP + disordered atomic structure Amorphous + planar defect + twin boundaries,theoretical,"Molecular Dynamics (MD) simulation, Time step: 0.001, Pressure: 0, Temperatures: [100, 300, 500, 700, 900], Loading velocities: [25, 50, 100, 200], Taper angles: [0, 5, 10, 15, 20]",N/A,Formation of stacking faults and twinning structures during nanoimprinting process,Mixed Solution
2117,10.1016-j.msea.2023.145931.txt,10.1016-j.msea.2023.145931.txt,C0.5Cr10Co10Fe49.5Mn30,3,FCC + HCP martensite + specific structure not mentioned,experimental,"melting and casting, Melting cycles: multiple, Homogenization temperature: 1473, Homogenization time: 12 hours, Forging temperature: 1173, Cold rolling reduction: 60, Annealing temperature: 1173, Annealing time: 10 minutes",N/A,None,Mixed Solution
2118,10.1016-j.jmrt.2023.10.034.txt,10.1016-j.jmrt.2023.10.034.txt,CrMnFeCoNi,1,FCC,experimental,"vacuum induction melting, Temperature: not specified, Pressure: under Ar atmosphere, Time: not specified",N/A,None,Single Solid Solution
2118,10.1016-j.jmrt.2023.10.034.txt,10.1016-j.jmrt.2023.10.034.txt,CrMnFeCoNi0.8,1,FCC,experimental,"vacuum induction melting, Temperature: not specified, Pressure: under Ar atmosphere, Time: not specified",N/A,None,Single Solid Solution
2118,10.1016-j.jmrt.2023.10.034.txt,10.1016-j.jmrt.2023.10.034.txt,CrMnFeCoNi0.8C0,1,FCC,experimental,"vacuum induction melting, Temperature: not specified, Pressure: under Ar atmosphere, Time: not specified",N/A,None,Mixed Solution
2118,10.1016-j.jmrt.2023.10.034.txt,10.1016-j.jmrt.2023.10.034.txt,CrMnFeCoNi0.8C0.05,1,FCC,experimental,"vacuum induction melting, Temperature: not specified, Pressure: under Ar atmosphere, Time: not specified",N/A,None,Mixed Solution
2118,10.1016-j.jmrt.2023.10.034.txt,10.1016-j.jmrt.2023.10.034.txt,CrMnFeCoNi0.8C0.1,1,FCC,experimental,"vacuum induction melting, Temperature: not specified, Pressure: under Ar atmosphere, Time: not specified",N/A,None,Mixed Solution
2118,10.1016-j.jmrt.2023.10.034.txt,10.1016-j.jmrt.2023.10.034.txt,CrMnFeCoNi0.8C0.15,1,FCC,experimental,"vacuum induction melting, Temperature: not specified, Pressure: under Ar atmosphere, Time: not specified",N/A,None,Mixed Solution
2118,10.1016-j.jmrt.2023.10.034.txt,10.1016-j.jmrt.2023.10.034.txt,Cr25Mn25Fe25Co25Ni20,1,FCC,experimental,"vacuum induction melting, Temperature: not specified, Pressure: under Ar atmosphere, Time: not specified",N/A,None,Single Solid Solution
2118,10.1016-j.jmrt.2023.10.034.txt,10.1016-j.jmrt.2023.10.034.txt,Cr25Mn25Fe25Co25Ni20C2,1,FCC,experimental,"vacuum induction melting, Temperature: not specified, Pressure: under Ar atmosphere, Time: not specified",N/A,None,Mixed Solution
2118,10.1016-j.jmrt.2023.10.034.txt,10.1016-j.jmrt.2023.10.034.txt,CrFeNi2.2Al0.8,1,FCC,experimental,"not specified, Temperature: not specified, Pressure: not specified, Time: not specified",N/A,None,Single Solid Solution
2118,10.1016-j.jmrt.2023.10.034.txt,10.1016-j.jmrt.2023.10.034.txt,(Ta0.5Nb0.5HfZrTi)98(N/O)2,1,BCC,experimental,"not specified, Temperature: not specified, Pressure: not specified, Time: not specified",N/A,None,Single Solid Solution
2118,10.1016-j.jmrt.2023.10.034.txt,10.1016-j.jmrt.2023.10.034.txt,NbMoTaW,1,BCC,experimental,"not specified, Temperature: not specified, Pressure: not specified, Time: not specified",N/A,None,Single Solid Solution
2118,10.1016-j.jmrt.2023.10.034.txt,10.1016-j.jmrt.2023.10.034.txt,FeCrCuMn2Ni2,1,FCC,experimental,"not specified, Temperature: not specified, Pressure: not specified, Time: not specified",N/A,None,Single Solid Solution
2119,10.1016-j.ceramint.2023.08.176.txt,10.1016-j.ceramint.2023.08.176.txt,FeCoNiCuZn,2,BCC + FCC,experimental,"mechanical alloying, Milling speed: 400, Atmosphere: argon, Initial milling duration: 30, Additional milling duration: 10, Pause duration: 30",N/A,No partially ordered structure or High Entropy Intermetallic observed,Mixed Solution
2121,10.1016-j.matlet.2023.134375.txt,10.1016-j.matlet.2023.134375.txt,Fe50Mn25Ni10Cr15TiC,3,FCC + NaCl-type (rock salt) + TiC,experimental,"vacuum arc melting, Pure metals purity: 99.9 wt%, Fe-5 wt c alloy: used, Atmosphere: high-purity argon",N/A,None,Mixed Solution
2122,10.1016-j.matpr.2019.09.149.txt,10.1016-j.matpr.2019.09.149.txt,AlCoCrMoNi,1,BCC,experimental,"mechanical alloying and HVOF thermal spraying, Milling duration: 20 hours, Ball to powder ratio: 5:1, Coating thickness: 300 µm",N/A,No partially ordered structures or high entropy intermetallics observed,Single Solid Solution
2122,10.1016-j.matpr.2019.09.149.txt,10.1016-j.matpr.2019.09.149.txt,AlCoCrNi,1,"dual-phase, low density",experimental,"mechanical alloying and HVOF thermal spraying, Milling duration: 20 hours, Ball to powder ratio: 5:1, Coating thickness: 300 µm",N/A,No partially ordered structures or high entropy intermetallics observed,Intermetallic
2122,10.1016-j.matpr.2019.09.149.txt,10.1016-j.matpr.2019.09.149.txt,AlCoCrFeNi,1,Not specified in detail,experimental,"mechanical alloying and HVOF thermal spraying, Milling duration: Not specified, Ball to powder ratio: Not specified, Coating thickness: Not specified",N/A,No partially ordered structures or high entropy intermetallics observed,Intermetallic
2122,10.1016-j.matpr.2019.09.149.txt,10.1016-j.matpr.2019.09.149.txt,AlCoCrFeNiSiTi,1,Not specified in detail,experimental,"mechanical alloying and HVOF thermal spraying, Milling duration: Not specified, Ball to powder ratio: Not specified, Coating thickness: Not specified",N/A,No partially ordered structures or high entropy intermetallics observed,Intermetallic
2122,10.1016-j.matpr.2019.09.149.txt,10.1016-j.matpr.2019.09.149.txt,AlCoCrFeNiTi,1,Not specified in detail,experimental,"mechanical alloying and HVOF thermal spraying, Milling duration: Not specified, Ball to powder ratio: Not specified, Coating thickness: Not specified",N/A,No partially ordered structures or high entropy intermetallics observed,Intermetallic
2123,10.1016-j.jallcom.2022.166999.txt,10.1016-j.jallcom.2022.166999.txt,CoCuFeNi,1,FCC,Experimental,"arc melting, Purity of elements: >=99.9%, Atmosphere: Ti-gettered high purity Argon, Remelting: buttons were remelted and flipped at least 5 times, Mold: suction-cast into a cylindrical-shaped Cu mold with diameters of 3 mm and 50 mm in length, Surface preparation: carefully polished to remove contamination",N/A,None,Single Solid Solution
2123,10.1016-j.jallcom.2022.166999.txt,10.1016-j.jallcom.2022.166999.txt,CoCuFeNiZr₀.₀₃,2,FCC + HCP Laves,Experimental,"arc melting, Purity of elements: >=99.9%, Atmosphere: Ti-gettered high purity Argon, Remelting: buttons were remelted and flipped at least 5 times, Mold: suction-cast into a cylindrical-shaped Cu mold with diameters of 3 mm and 50 mm in length, Surface preparation: carefully polished to remove contamination",N/A,None,Mixed Solution
2123,10.1016-j.jallcom.2022.166999.txt,10.1016-j.jallcom.2022.166999.txt,CoCuFeNiZr₀.₀₅,2,FCC + HCP Laves,Experimental,"arc melting, Purity of elements: >=99.9%, Atmosphere: Ti-gettered high purity Argon, Remelting: buttons were remelted and flipped at least 5 times, Mold: suction-cast into a cylindrical-shaped Cu mold with diameters of 3 mm and 50 mm in length, Surface preparation: carefully polished to remove contamination",N/A,None,Mixed Solution
2123,10.1016-j.jallcom.2022.166999.txt,10.1016-j.jallcom.2022.166999.txt,CoCuFeNiZr₀.₀₇,2,FCC + HCP Laves,Experimental,"arc melting, Purity of elements: >=99.9%, Atmosphere: Ti-gettered high purity Argon, Remelting: buttons were remelted and flipped at least 5 times, Mold: suction-cast into a cylindrical-shaped Cu mold with diameters of 3 mm and 50 mm in length, Surface preparation: carefully polished to remove contamination",N/A,None,Mixed Solution
2123,10.1016-j.jallcom.2022.166999.txt,10.1016-j.jallcom.2022.166999.txt,CoCuFeNiZr₀.₁₀,2,FCC + HCP Laves,Experimental,"arc melting, Purity of elements: >=99.9%, Atmosphere: Ti-gettered high purity Argon, Remelting: buttons were remelted and flipped at least 5 times, Mold: suction-cast into a cylindrical-shaped Cu mold with diameters of 3 mm and 50 mm in length, Surface preparation: carefully polished to remove contamination",N/A,None,Mixed Solution
2124,10.1016-j.msea.2021.141727.txt,10.1016-j.msea.2021.141727.txt,CoCrFeNiV,3,BCC + FCC + V2O3,Experimental,"vacuum induction melting, Ingot weight: 8, Homogenization temperature: 1100, Homogenization duration: 6, Hot rolling temperature range: 1100-900, Final thickness: 12",N/A,None,Mixed Solution
2125,10.1016-j.msea.2022.142948.txt,10.1016-j.msea.2022.142948.txt,FeCrCoMnNi,1,FCC,experimental,"laser powder deposition, Laser power: 1500, Laser spot diameter: 2.8, Scanning speed: 600, Overlap rate: 0.5, Layer thickness: 0.6, Powder particle size: 53 to 150 μm, Substrate: FV520B stainless steel, Deposition strategy: long period zigzag-type scanning pattern with a synchronous feeder, Stacking size: 75 × 55 × 16 mm3",N/A,None,Single Solid Solution
2126,10.1016-j.jallcom.2023.171684.txt,10.1016-j.jallcom.2023.171684.txt,FeCoCrNiMn,2,FCC + HCP,experimental,"casting, Elements: ['Fe', 'Co', 'Cr', 'Ni', 'Mn'], Proportions: [20, 20, 20, 20, 20]",N/A,No partial ordering or intermetallic phases observed. Initial state before LSP treatment.,Mixed Solution
2127,10.1016-j.fuel.2023.130011.txt,10.1016-j.fuel.2023.130011.txt,FeCoNiCrMn,1,FCC,experimental,"salt-templated approach, Metal salts: ['FeCl3', 'CoCl2', 'NiCl2', 'CrCl3', 'MnCl2'], Sodium chloride: added in large volume, Drying temperature: 80, Annealing temperature: 750, Annealing atmosphere: Ar/H2, Duration: 2 hours",N/A,None,Single Solid Solution
2127,10.1016-j.fuel.2023.130011.txt,10.1016-j.fuel.2023.130011.txt,FeCoNiCrMn,1,FCC,experimental,"salt-templated approach, Metal salts: ['FeCl3', 'CoCl2', 'NiCl2', 'CrCl3', 'MnCl2'], Sodium chloride: added in large volume, Drying temperature: 80, Annealing temperature: 700, Annealing atmosphere: Ar/H2, Duration: 2 hours",N/A,None,Single Solid Solution
2127,10.1016-j.fuel.2023.130011.txt,10.1016-j.fuel.2023.130011.txt,FeCoNiCrMn,1,FCC,experimental,"salt-templated approach, Metal salts: ['FeCl3', 'CoCl2', 'NiCl2', 'CrCl3', 'MnCl2'], Sodium chloride: added in large volume, Drying temperature: 80, Annealing temperature: 750, Annealing atmosphere: Ar/H2, Duration: 2 hours",N/A,None,Single Solid Solution
2127,10.1016-j.fuel.2023.130011.txt,10.1016-j.fuel.2023.130011.txt,FeCoNiCrMn,1,FCC,experimental,"salt-templated approach, Metal salts: ['FeCl3', 'CoCl2', 'NiCl2', 'CrCl3', 'MnCl2'], Sodium chloride: added in large volume, Drying temperature: 80, Annealing temperature: 800, Annealing atmosphere: Ar/H2, Duration: 2 hours",N/A,None,Single Solid Solution
2127,10.1016-j.fuel.2023.130011.txt,10.1016-j.fuel.2023.130011.txt,FeCoNiCrMn,2,FCC + spinel,experimental,"salt-templated approach, Metal salts: ['FeCl3', 'CoCl2', 'NiCl2', 'CrCl3', 'MnCl2'], Sodium chloride: added in large volume, Drying temperature: 80, Annealing temperature: 850, Annealing atmosphere: Ar/H2, Duration: 2 hours",N/A,Partially ordered structure,Mixed Solution
2127,10.1016-j.fuel.2023.130011.txt,10.1016-j.fuel.2023.130011.txt,FeCoNi,1,FCC,experimental,"salt-templated approach, Metal salts: ['FeCl3', 'CoCl2', 'NiCl2'], Sodium chloride: added in large volume, Drying temperature: 80, Annealing temperature: 750, Annealing atmosphere: Ar/H2, Duration: 2 hours",N/A,None,Single Solid Solution
2127,10.1016-j.fuel.2023.130011.txt,10.1016-j.fuel.2023.130011.txt,FeCoNiMn,1,FCC,experimental,"salt-templated approach, Metal salts: ['FeCl3', 'CoCl2', 'NiCl2', 'MnCl2'], Sodium chloride: added in large volume, Drying temperature: 80, Annealing temperature: 750, Annealing atmosphere: Ar/H2, Duration: 2 hours",N/A,None,Single Solid Solution
2128,10.1016-j.intermet.2023.108080.txt,10.1016-j.intermet.2023.108080.txt,MoNbTaW,1,BCC,experimental,"vacuum arc melting, Temperature: high, Atmosphere: argon, Number of melts: 5",N/A,None,Mixed Solution
2128,10.1016-j.intermet.2023.108080.txt,10.1016-j.intermet.2023.108080.txt,MoNbTaWV,1,BCC,experimental,"vacuum arc melting, Temperature: high, Atmosphere: argon, Number of melts: multiple",N/A,None,Single Solid Solution
2128,10.1016-j.intermet.2023.108080.txt,10.1016-j.intermet.2023.108080.txt,MoNbTaTiW,1,BCC,experimental,"vacuum arc melting, Temperature: high, Atmosphere: argon, Number of melts: 5",N/A,None,Mixed Solution
2129,10.1016-j.msea.2021.141871.txt,10.1016-j.msea.2021.141871.txt,CoCrFeMnNi,1,FCC,experimental,"laser-engineered net shaping (LENS), Laser scanning speed: 5, Layer thickness: 300, Hatching distance: 460, Linear energy density input: 90",N/A,None,Single Solid Solution
2130,10.1016-j.apsusc.2022.153391.txt,10.1016-j.apsusc.2022.153391.txt,CrCoNi,6,BCC + FCC + HCP + disordered Amorphous + Ni-rich phase + Cr-rich BCC clusters,Experimental,"arc melting or induction melting, Temperature: around 1900°C for Cr, 1495°C for Co, 1455°C for Ni, Time: several minutes, Cooling rate: controlled cooling to room temperature",N/A,"Varying Cr content (22 at%, 33 at%, 44 at%)",Mixed Solution
2133,10.1016-j.mtcomm.2022.104843.txt,10.1016-j.mtcomm.2022.104843.txt,CoCrFeMnNi,4,BCC + FCC + HCP + no specific long-range order,experimental,"arc melting, Temperature: above 1300°C, Time: several minutes",N/A,None,Mixed Solution
2134,10.1016-j.matdes.2023.112538.txt,10.1016-j.matdes.2023.112538.txt,CoCrNi,2,FCC + Not specified (likely FCC based on context),experimental,"Laser Directed Energy Deposition (LDED), Laser power: 4000, Laser spot diameter: 2, Defocus distance: 10, Laser energy density: 31.3 J/mm2 to 83.3 J/mm2, Laser scanning speed: Varied, Substrate: 45# steel, 50 × 50 × 15 mm3, Powder feed rate: Not explicitly stated",N/A,None,Mixed Solution
2135,10.1016-j.ssc.2022.115011.txt,10.1016-j.ssc.2022.115011.txt,FeNiCrCoCu,5,FCC + disordered Amorphous + FeNiCrCoCu + FeNiCrCoCu + FeNiCrCoCu,Experimental,"arc melting, Temperature: 1500, Time: varies",N/A,None,Mixed Solution
2135,10.1016-j.ssc.2022.115011.txt,10.1016-j.ssc.2022.115011.txt,FeNiCrCoCu,5,FCC + disordered Amorphous + FeNiCrCoCu + FeNiCrCoCu + FeNiCrCoCu,Experimental,"arc melting, Temperature: 1500, Time: varies",N/A,None,Mixed Solution
2135,10.1016-j.ssc.2022.115011.txt,10.1016-j.ssc.2022.115011.txt,FeNiCrCoCu,5,FCC + disordered Amorphous + FeNiCrCoCu + FeNiCrCoCu + FeNiCrCoCu,Experimental,"arc melting, Temperature: 1500, Time: varies",N/A,None,Mixed Solution
2135,10.1016-j.ssc.2022.115011.txt,10.1016-j.ssc.2022.115011.txt,FeNiCrCoCu,5,FCC + disordered Amorphous + FeNiCrCoCu + FeNiCrCoCu + FeNiCrCoCu,Experimental,"arc melting, Temperature: 1500, Time: varies",N/A,None,Mixed Solution
2135,10.1016-j.ssc.2022.115011.txt,10.1016-j.ssc.2022.115011.txt,FeNiCrCoCu,5,FCC + disordered Amorphous + FeNiCrCoCu + FeNiCrCoCu + FeNiCrCoCu,Experimental,"arc melting, Temperature: 1500, Time: varies",N/A,None,Mixed Solution
2136,10.1016-j.apsusc.2022.153427.txt,10.1016-j.apsusc.2022.153427.txt,CrMnFeCoNi,1,FCC,experimental,"Bridgman method, Temperature: Not specified in the provided text, Pressure: Not specified in the provided text, Time: Not specified in the provided text",N/A,No specific thermo-mechanical post-processing mentioned,Single Solid Solution
2137,10.1016-j.scriptamat.2023.115463.txt,10.1016-j.scriptamat.2023.115463.txt,VCoNi,2,FCC + V-oxide,experimental,"spark plasma sintering (SPS) and hot-rolling (HR), Temperature: not specified, Pressure: not specified, Time: not specified, Reduction ratio: not specified",N/A,"Presence of dislocations, stacking faults, nano-twins, and V-oxide particles",Single Solid Solution
2138,10.1016-j.msea.2022.143254.txt,10.1016-j.msea.2022.143254.txt,CoCrFeMnNi,3,BCC + FCC + WRe,experimental,"laser powder bed fusion (LPBF), Rotation between successive layers: 67, Sample geometry: {'length': 80, 'width': 30, 'thickness': 2.5}, Friction stir travel direction: X-axis, Tool tilt angle: 3, Travel speed: 100, Rotation speed: 800, Plunge depth: 1.6, Atmosphere: pure argon",N/A,Partially ordered structure not explicitly stated,Mixed Solution
2139,10.1016-j.matchar.2023.112879.txt,10.1016-j.matchar.2023.112879.txt,AlCoCrFeNi,1,BCC,Experimental,"arc melting, Atmosphere: argon, Number of melts: 7",N/A,None,Single Solid Solution
2139,10.1016-j.matchar.2023.112879.txt,10.1016-j.matchar.2023.112879.txt,AlCoCrFeNiZr,2,BCC + eutectic,Experimental,"arc melting, Atmosphere: argon, Number of melts: 7",N/A,None,Mixed Solution
2139,10.1016-j.matchar.2023.112879.txt,10.1016-j.matchar.2023.112879.txt,AlCoCrFeNiZr,2,BCC + C15 Laves phase,Experimental,"arc melting, Atmosphere: argon, Number of melts: 7",N/A,Partially ordered structure (High Entropy Intermetallic),Mixed Solution
2139,10.1016-j.matchar.2023.112879.txt,10.1016-j.matchar.2023.112879.txt,AlCoCrFeNiZr₂,2,BCC + C15 Laves phase,Experimental,"arc melting, Atmosphere: argon, Number of melts: 7",N/A,Partially ordered structure (High Entropy Intermetallic),Mixed Solution
2140,10.1016-j.msea.2022.144196.txt,10.1016-j.msea.2022.144196.txt,CoCrNiTiO2,1,FCC,experimental,"arc melting, Temperature: 1000, Time: 24 hours, Cooling: water quenching, Hot rolling: 900 °C, ∼10% thickness reduction per pass, repeated until ∼80% total reduction, Annealing: 900 °C for 60 minutes",N/A,None,Single Solid Solution
2141,10.1016-j.surfcoat.2023.130028.txt,10.1016-j.surfcoat.2023.130028.txt,FeCoCrNiAl0.5,2,BCC + FCC,experimental,"laser melting deposition, Cpf: {'laser_parameters': {'wavelength': 1064, 'beam_diameter': 4, 'max_power': 6000}, 'process_parameters': {'powder_feeding_rate': 15.85, 'argon_flow_rate': 5, 'overlap_ratio': 45, 'coating_thickness': 2}}, Ppp: {'laser_parameters': {'wavelength': 1064, 'max_power': 500}, 'process_parameters': {'powder_layer_thickness': 0.05, 'hatch_spacing': 0.07, 'coating_thickness': 2, 'oxygen_level': '< 200 ppm'}}",N/A,No partial ordering or high entropy intermetallic structure identified in the initial state before oxidation.,Mixed Solution
2142,10.1016-j.msea.2021.141670.txt,10.1016-j.msea.2021.141670.txt,VCrFeCoNi,5,BCC martensite + FCC + HCP martensite + Not specified + V_xO_y,experimental,"vacuum induction melting, Ingot weight: 8, Rolling temperature: 1100–900 °C, Homogenization temperature: 1100, Homogenization duration: 6, Final annealing temperature: 850, Final annealing duration: 10, Final annealing cooling: water-quenched",N/A,None,Mixed Solution
2143,10.1016-j.jallcom.2020.154656.txt,10.1016-j.jallcom.2020.154656.txt,CrMnFeCoNi,1,FCC,experimental,"magnetron sputtering, Argon pressure: 0.5, Direct current power: 100, Substrate bias voltage: -150, Temperature: room temperature",N/A,None,Single Solid Solution
2143,10.1016-j.jallcom.2020.154656.txt,10.1016-j.jallcom.2020.154656.txt,CrCoNi,1,FCC,experimental,"magnetron sputtering, Argon pressure: 0.5, Direct current power: 100, Substrate bias voltage: -150, Temperature: room temperature",N/A,None,Single Solid Solution
2144,10.1016-j.jallcom.2022.166058.txt,10.1016-j.jallcom.2022.166058.txt,TaTiZrV,1,BCC,experimental,"not specified in the provided text, Temperature: not specified, Time: not specified",N/A,Initial state before oxidation,Single Solid Solution
2145,10.1016-j.jmst.2022.12.074.txt,10.1016-j.jmst.2022.12.074.txt,CoCrFeNiMn,1,FCC,experimental,"laser powder bed fusion (LPBF), Layer thickness: 50, Hatching space: 70, Laser power: 170 W to 190 W, Scanning speed: 620 mm/s to 720 mm/s, Volumetric energy density: Calculated using the formula VED = P/vhd",N/A,None,Single Solid Solution
2146,10.1016-j.matchemphys.2023.127314.txt,10.1016-j.matchemphys.2023.127314.txt,AlCoCr0.5Fe0.5Ni2.5,2,BCC B2 + FCC L12,Experimental,"arc melting, Temperature: 1100, Time: 6 hours",N/A,None,Mixed Solution
2146,10.1016-j.matchemphys.2023.127314.txt,10.1016-j.matchemphys.2023.127314.txt,AlCoCr0.5Fe1.5Ni2.5,2,BCC B2 + FCC L12,Experimental,"arc melting, Temperature: 1100, Time: 6 hours",N/A,None,Mixed Solution
2146,10.1016-j.matchemphys.2023.127314.txt,10.1016-j.matchemphys.2023.127314.txt,AlCoCr0.5Fe2.5Ni2.5,2,BCC B2 + FCC L12,Experimental,"arc melting, Temperature: 1100, Time: 6 hours",N/A,None,Mixed Solution
2146,10.1016-j.matchemphys.2023.127314.txt,10.1016-j.matchemphys.2023.127314.txt,AlCoCr0.5Fe3.5Ni2.5,2,BCC B2 + FCC L12,Experimental,"arc melting, Temperature: 1100, Time: 6 hours",N/A,None,Mixed Solution
2147,10.1016-j.jmst.2021.08.061.txt,10.1016-j.jmst.2021.08.061.txt,AlCoCrFeNi,3,BCC + FCC + NiAl,Experimental,"arc melting, Temperature: 800, Time: 6, Cooling rate: rapid water quenching",N/A,Partially ordered B2 intermetallic compound,Mixed Solution
2147,10.1016-j.jmst.2021.08.061.txt,10.1016-j.jmst.2021.08.061.txt,AlCoCrFeNi,3,BCC + FCC + NiAl,Experimental,"arc melting, Temperature: 800, Time: 6, Cooling rate: rapid water quenching",N/A,Partially ordered B2 intermetallic compound,Mixed Solution
2147,10.1016-j.jmst.2021.08.061.txt,10.1016-j.jmst.2021.08.061.txt,AlCoCrFeNi,3,BCC + FCC + NiAl,Experimental,"arc melting, Temperature: 800, Time: 6, Cooling rate: rapid water quenching",N/A,Partially ordered B2 intermetallic compound,Mixed Solution
2147,10.1016-j.jmst.2021.08.061.txt,10.1016-j.jmst.2021.08.061.txt,AlCoCrFeNiNb,3,BCC B2 + FCC + Nb-rich B2,Experimental,"arc melting, Temperature: 800, Time: 6, Cooling rate: rapid water quenching",N/A,Partially ordered B2 intermetallic compound,Mixed Solution
2147,10.1016-j.jmst.2021.08.061.txt,10.1016-j.jmst.2021.08.061.txt,AlCoCrFeNiNb,3,BCC B2 + FCC + Nb-rich B2,Experimental,"arc melting, Temperature: 800, Time: 6, Cooling rate: rapid water quenching",N/A,Partially ordered B2 intermetallic compound,Mixed Solution
2147,10.1016-j.jmst.2021.08.061.txt,10.1016-j.jmst.2021.08.061.txt,AlCoCrFeNiNb,3,BCC B2 + FCC + Nb-rich B2,Experimental,"arc melting, Temperature: 800, Time: 6, Cooling rate: rapid water quenching",N/A,Partially ordered B2 intermetallic compound,Mixed Solution
2147,10.1016-j.jmst.2021.08.061.txt,10.1016-j.jmst.2021.08.061.txt,AlCoCrFeNiNb,3,BCC B2 + FCC + Nb-rich B2,Experimental,"arc melting, Temperature: 800, Time: 6, Cooling rate: rapid water quenching",N/A,Partially ordered B2 intermetallic compound,Mixed Solution
2147,10.1016-j.jmst.2021.08.061.txt,10.1016-j.jmst.2021.08.061.txt,AlCoCrFeNiNb,3,BCC B2 + FCC + Nb-rich B2,Experimental,"arc melting, Temperature: 800, Time: 6, Cooling rate: rapid water quenching",N/A,Partially ordered B2 intermetallic compound,Mixed Solution
2148,10.1016-j.jallcom.2021.161773.txt,10.1016-j.jallcom.2021.161773.txt,Co35Cr5Fe15Ni25Ti20,3,FCC + Ni4Ti3 type (Intermetallic) + Not specified,experimental,"mechanical alloying, Milling duration: 20, Temperature: ambient, Pressure: ambient, Atmosphere: inert (Toluene)",N/A,Partially ordered R-phase present,Mixed Solution
2148,10.1016-j.jallcom.2021.161773.txt,10.1016-j.jallcom.2021.161773.txt,Co35Cr5Fe10Ni30Ti20,1,FCC,experimental,"mechanical alloying, Milling duration: 20, Temperature: ambient, Pressure: ambient, Atmosphere: inert (Toluene)",N/A,None,Single Solid Solution
2148,10.1016-j.jallcom.2021.161773.txt,10.1016-j.jallcom.2021.161773.txt,CoCrFeNiTi,1,FCC,experimental,"mechanical alloying, Milling duration: 20, Temperature: ambient, Pressure: ambient, Atmosphere: inert (Toluene)",N/A,None,Single Solid Solution
2148,10.1016-j.jallcom.2021.161773.txt,10.1016-j.jallcom.2021.161773.txt,Co35Cr5Fe20Ni20Ti20,3,BCC + FCC + Ni4Ti3 type (Intermetallic),experimental,"mechanical alloying, Milling duration: 20, Temperature: ambient, Pressure: ambient, Atmosphere: inert (Toluene)",N/A,None,Mixed Solution
2148,10.1016-j.jallcom.2021.161773.txt,10.1016-j.jallcom.2021.161773.txt,Co35Cr5Fe15Ni25Ti20,2,FCC + Ni4Ti3 type (Intermetallic),experimental,"mechanical alloying, Milling duration: 20, Temperature: ambient, Pressure: ambient, Atmosphere: inert (Toluene)",N/A,None,Mixed Solution
2148,10.1016-j.jallcom.2021.161773.txt,10.1016-j.jallcom.2021.161773.txt,Co35Cr5Fe5Ni35Ti20,2,FCC + Ni4Ti3 type (Intermetallic),experimental,"mechanical alloying, Milling duration: 20, Temperature: ambient, Pressure: ambient, Atmosphere: inert (Toluene)",N/A,None,Mixed Solution
2149,10.1016-j.jmrt.2023.11.059.txt,10.1016-j.jmrt.2023.11.059.txt,Fe40Cr40Ni20,3,BCC + FCC + Fe40Cr40Ni20,experimental,"arc melting, Temperature: 1200, Time: 24 hours, Cooling method: water quenching",N/A,None,Mixed Solution
2150,10.1016-j.jallcom.2023.171150.txt,10.1016-j.jallcom.2023.171150.txt,NiCoCr,2,FCC + HCP,Experimental,"arc melting, re-melting, drop-casting, floating-zone directional solidification, Temperature: not explicitly stated, but high enough to melt the metals, Pressure: ambient, Time: multiple re-melting cycles, Cooling rate: controlled cooling implied by directional solidification",N/A,None,Mixed Solution
2150,10.1016-j.jallcom.2023.171150.txt,10.1016-j.jallcom.2023.171150.txt,CrCoNiX,3,BCC + FCC + HCP,Experimental,"arc melting, re-melting, drop-casting, floating-zone directional solidification, Temperature: not explicitly stated, but high enough to melt the metals, Pressure: ambient, Time: multiple re-melting cycles, Cooling rate: controlled cooling implied by directional solidification",N/A,None,Mixed Solution
2150,10.1016-j.jallcom.2023.171150.txt,10.1016-j.jallcom.2023.171150.txt,NiCoCrX,3,BCC + FCC + HCP,Experimental,"arc melting, re-melting, drop-casting, floating-zone directional solidification, Temperature: not explicitly stated, but high enough to melt the metals, Pressure: ambient, Time: multiple re-melting cycles, Cooling rate: controlled cooling implied by directional solidification",N/A,None,Mixed Solution
2150,10.1016-j.jallcom.2023.171150.txt,10.1016-j.jallcom.2023.171150.txt,NiCoCrTi,3,BCC + FCC + HCP,Experimental,"arc melting, re-melting, drop-casting, floating-zone directional solidification, Temperature: not explicitly stated, but high enough to melt the metals, Pressure: ambient, Time: multiple re-melting cycles, Cooling rate: controlled cooling implied by directional solidification",N/A,None,Mixed Solution
2150,10.1016-j.jallcom.2023.171150.txt,10.1016-j.jallcom.2023.171150.txt,NiCoCrZr,3,BCC + FCC + HCP,Experimental,"arc melting, re-melting, drop-casting, floating-zone directional solidification, Temperature: not explicitly stated, but high enough to melt the metals, Pressure: ambient, Time: multiple re-melting cycles, Cooling rate: controlled cooling implied by directional solidification",N/A,None,Mixed Solution
2150,10.1016-j.jallcom.2023.171150.txt,10.1016-j.jallcom.2023.171150.txt,NiCoCrHf,3,BCC + FCC + HCP,Experimental,"arc melting, re-melting, drop-casting, floating-zone directional solidification, Temperature: not explicitly stated, but high enough to melt the metals, Pressure: ambient, Time: multiple re-melting cycles, Cooling rate: controlled cooling implied by directional solidification",N/A,None,Mixed Solution
2150,10.1016-j.jallcom.2023.171150.txt,10.1016-j.jallcom.2023.171150.txt,NiCoCrV,3,BCC + FCC + HCP,Experimental,"arc melting, re-melting, drop-casting, floating-zone directional solidification, Temperature: not explicitly stated, but high enough to melt the metals, Pressure: ambient, Time: multiple re-melting cycles, Cooling rate: controlled cooling implied by directional solidification",N/A,None,Mixed Solution
2150,10.1016-j.jallcom.2023.171150.txt,10.1016-j.jallcom.2023.171150.txt,NiCoCrNb,3,BCC + FCC + HCP,Experimental,"arc melting, re-melting, drop-casting, floating-zone directional solidification, Temperature: not explicitly stated, but high enough to melt the metals, Pressure: ambient, Time: multiple re-melting cycles, Cooling rate: controlled cooling implied by directional solidification",N/A,None,Mixed Solution
2150,10.1016-j.jallcom.2023.171150.txt,10.1016-j.jallcom.2023.171150.txt,NiCoCrTa,3,BCC + FCC + HCP,Experimental,"arc melting, re-melting, drop-casting, floating-zone directional solidification, Temperature: not explicitly stated, but high enough to melt the metals, Pressure: ambient, Time: multiple re-melting cycles, Cooling rate: controlled cooling implied by directional solidification",N/A,None,Mixed Solution
2150,10.1016-j.jallcom.2023.171150.txt,10.1016-j.jallcom.2023.171150.txt,NiCoCrMo,3,BCC + FCC + HCP,Experimental,"arc melting, re-melting, drop-casting, floating-zone directional solidification, Temperature: not explicitly stated, but high enough to melt the metals, Pressure: ambient, Time: multiple re-melting cycles, Cooling rate: controlled cooling implied by directional solidification",N/A,None,Mixed Solution
2150,10.1016-j.jallcom.2023.171150.txt,10.1016-j.jallcom.2023.171150.txt,NiCoCrW,3,BCC + FCC + HCP,Experimental,"arc melting, re-melting, drop-casting, floating-zone directional solidification, Temperature: not explicitly stated, but high enough to melt the metals, Pressure: ambient, Time: multiple re-melting cycles, Cooling rate: controlled cooling implied by directional solidification",N/A,None,Mixed Solution
2150,10.1016-j.jallcom.2023.171150.txt,10.1016-j.jallcom.2023.171150.txt,NiCoCrRe,3,BCC + FCC + HCP,Experimental,"arc melting, re-melting, drop-casting, floating-zone directional solidification, Temperature: not explicitly stated, but high enough to melt the metals, Pressure: ambient, Time: multiple re-melting cycles, Cooling rate: controlled cooling implied by directional solidification",N/A,None,Mixed Solution
2152,10.1016-j.mseb.2023.116927.txt,10.1016-j.mseb.2023.116927.txt,AlCoCuFeNi,1,B2 (Intermetallic),Experimental,"vacuum arc melting, Temperature: melting point of constituent elements, Pressure: inert gas atmosphere, Time: multiple remelting cycles",N/A,Partially ordered structure,Intermetallic
2152,10.1016-j.mseb.2023.116927.txt,10.1016-j.mseb.2023.116927.txt,CoNiAl,1,B2 (Intermetallic),Experimental,"vacuum arc melting, Temperature: melting point of constituent elements, Pressure: inert gas atmosphere, Time: not explicitly stated",N/A,Partially ordered structure,Intermetallic
2152,10.1016-j.mseb.2023.116927.txt,10.1016-j.mseb.2023.116927.txt,CoCrFeNiNbx,1,B2 (Intermetallic),Experimental,"likely vacuum arc melting, Temperature: varies depending on composition, Pressure: inert gas atmosphere, Time: not explicitly stated",N/A,Partially ordered structure for specific values of x,Intermetallic
2152,10.1016-j.mseb.2023.116927.txt,10.1016-j.mseb.2023.116927.txt,FeCoNi(CuAl)x,1,FCC,Experimental,"likely vacuum arc melting, Temperature: varies depending on composition, Pressure: inert gas atmosphere, Time: not explicitly stated",N/A,Not partially ordered,Single Solid Solution
2152,10.1016-j.mseb.2023.116927.txt,10.1016-j.mseb.2023.116927.txt,NiCoAl,1,B2 (Intermetallic),Experimental,"vacuum arc melting, Temperature: melting point of constituent elements, Pressure: inert gas atmosphere, Time: not explicitly stated",N/A,Partially ordered structure,Intermetallic
2152,10.1016-j.mseb.2023.116927.txt,10.1016-j.mseb.2023.116927.txt,NiCoCr,1,FCC,Experimental,"vacuum arc melting, Temperature: melting point of constituent elements, Pressure: inert gas atmosphere, Time: not explicitly stated",N/A,Not partially ordered,Single Solid Solution
2153,10.1016-j.jallcom.2023.170757.txt,10.1016-j.jallcom.2023.170757.txt,AlCr2FeCoNi,4,BCC + complex tetragonal (Intermetallic) + ordered BCC B2 (Intermetallic) + Cr-rich,experimental,"arc melting, Temperature: Not explicitly stated, Time: Not explicitly stated, Cooling: Water quenching",N/A,Partially ordered structure (B2 nanoparticles),Mixed Solution
2154,10.1016-j.triboint.2022.107523.txt,10.1016-j.triboint.2022.107523.txt,AlTiCrMoV,1,BCC,experimental,"magnetron sputtering, Substrate: 718 alloys (Φ25 × 3 mm) and silicon wafers, Pre-cleaning: Ultrasonically cleaned in acetone and ethanol for 30 minutes, Targets: V, Al, Ti, Cr, and Mo metal blocks (> 99.95% purity, 125 × 10/5/20 × 12 mm3), Sputtering conditions: Low-energy argon ions at a bias of −500 V for 30 minutes",N/A,Mo content: 1.6,Single Solid Solution
2154,10.1016-j.triboint.2022.107523.txt,10.1016-j.triboint.2022.107523.txt,AlTiCrMoV,1,BCC Amorphous,experimental,"magnetron sputtering, Substrate: 718 alloys (Φ25 × 3 mm) and silicon wafers, Pre-cleaning: Ultrasonically cleaned in acetone and ethanol for 30 minutes, Targets: V, Al, Ti, Cr, and Mo metal blocks (> 99.95% purity, 125 × 10/5/20 × 12 mm3), Sputtering conditions: Low-energy argon ions at a bias of −500 V for 30 minutes",N/A,Mo content: 0.6,Single Solid Solution
2155,10.1016-j.jmst.2023.10.050.txt,10.1016-j.jmst.2023.10.050.txt,CoCrNi,1,FCC,Experimental,Not explicitly stated,N/A,No partial ordering mentioned,Single Solid Solution
2155,10.1016-j.jmst.2023.10.050.txt,10.1016-j.jmst.2023.10.050.txt,CoCrNiMo₂,1,FCC,Experimental,Not explicitly stated,N/A,No partial ordering mentioned,Single Solid Solution
2155,10.1016-j.jmst.2023.10.050.txt,10.1016-j.jmst.2023.10.050.txt,CoCrNiMo₄,1,FCC,Experimental,Not explicitly stated,N/A,No partial ordering mentioned,Single Solid Solution
2155,10.1016-j.jmst.2023.10.050.txt,10.1016-j.jmst.2023.10.050.txt,CoCrNiMo₅,1,FCC,Experimental,Not explicitly stated,N/A,No partial ordering mentioned,Single Solid Solution
2155,10.1016-j.jmst.2023.10.050.txt,10.1016-j.jmst.2023.10.050.txt,CoCrNiMo₆,1,FCC,Experimental,Not explicitly stated,N/A,No partial ordering mentioned,Single Solid Solution
2155,10.1016-j.jmst.2023.10.050.txt,10.1016-j.jmst.2023.10.050.txt,CoCrNiMo₇,1,FCC,Experimental,Not explicitly stated,N/A,No partial ordering mentioned,Single Solid Solution
2155,10.1016-j.jmst.2023.10.050.txt,10.1016-j.jmst.2023.10.050.txt,CoCrNiMo₈,1,FCC,Experimental,Not explicitly stated,N/A,No partial ordering mentioned,Single Solid Solution
2155,10.1016-j.jmst.2023.10.050.txt,10.1016-j.jmst.2023.10.050.txt,CoCrNiMo₉,1,FCC,Experimental,Not explicitly stated,N/A,No partial ordering mentioned,Single Solid Solution
2155,10.1016-j.jmst.2023.10.050.txt,10.1016-j.jmst.2023.10.050.txt,CoCrNiMo₁₀,1,FCC,Experimental,Not explicitly stated,N/A,No partial ordering mentioned,Single Solid Solution
2156,10.1016-j.jmst.2021.11.022.txt,10.1016-j.jmst.2021.11.022.txt,CoCrFeMnNi,2,FCC + HCP,experimental,"laser melting deposition (LMD), Laser power: 1400, Laser beam diameter: 3, Laser scanning rate: 600, Superimposed fraction: 30, Layer thickness: 0.5, Powder size: 20-160 μm (average ~75 μm), Argon gas flow: oxygen concentration below 10 ppm, Sample dimensions: 30 mm × 30 mm × 15 mm",N/A,No partial ordering or intermetallic compounds observed,Mixed Solution
2157,10.1016-j.jmst.2021.09.029.txt,10.1016-j.jmst.2021.09.029.txt,TiZrHfTaNb,3,BCC + FCC + HCP,Experimental,"vacuum arc melting, Purity of elements: > 99.9 wt.%, Number of melts: 6",N/A,None,Mixed Solution
2158,10.1016-j.ijrmhm.2023.106524.txt,10.1016-j.ijrmhm.2023.106524.txt,TiTaNbZr,1,BCC,experimental,"arc melting, Temperature: 1500, Time: 10 minutes",N/A,None,Single Solid Solution
2158,10.1016-j.ijrmhm.2023.106524.txt,10.1016-j.ijrmhm.2023.106524.txt,TiTaNbZrC,1,rock-salt B1,experimental,"spark plasma sintering, Temperature: 1500, Pressure: 50, Time: 10 minutes",N/A,None,Intermetallic
2159,10.1016-j.matdes.2022.111178.txt,10.1016-j.matdes.2022.111178.txt,FeNiCrCoCu,1,FCC,experimental,"vacuum induction arc furnace, Temperature: not explicitly stated, but typically very high, Pressure: under the protection of argon gas, Time: not explicitly stated, but typically relatively quick",N/A,None,Single Solid Solution
2160,10.1016-j.msea.2022.142979.txt,10.1016-j.msea.2022.142979.txt,CoCrFeMnNi,1,FCC,experimental,"arc melting, Temperature: Not specified in the text, Cooling rate: Rapid solidification",N/A,None,Single Solid Solution
2161,10.1016-j.intermet.2023.108076.txt,10.1016-j.intermet.2023.108076.txt,(Co0.33Ni0.33Cr0.23Mo0.1)80-x Nb x (B0.7Si0.3)20,1,amorphous,experimental,"High Velocity Air Fuel Spraying (HVAF), Thickness: 400, Microstructure: dense structure with few flaws and no oxides",N/A,"High entropy effect, increased atomic packing density, reduced initial free volume",Amorphous
2161,10.1016-j.intermet.2023.108076.txt,10.1016-j.intermet.2023.108076.txt,(Co0.33Ni0.33Cr0.23Mo0.1)80(B0.7Si0.3)20,1,amorphous,experimental,"High Velocity Air Fuel Spraying (HVAF), Thickness: 400, Microstructure: dense structure with few flaws and no oxides",N/A,"High entropy effect, increased atomic packing density, reduced initial free volume",Amorphous
2161,10.1016-j.intermet.2023.108076.txt,10.1016-j.intermet.2023.108076.txt,(Co0.33Ni0.33Cr0.23Mo0.1)78Nb2(B0.7Si0.3)20,1,amorphous,experimental,"High Velocity Air Fuel Spraying (HVAF), Thickness: 400, Microstructure: dense structure with few flaws and no oxides",N/A,"High entropy effect, increased atomic packing density, reduced initial free volume",Amorphous
2161,10.1016-j.intermet.2023.108076.txt,10.1016-j.intermet.2023.108076.txt,(Co0.33Ni0.33Cr0.23Mo0.1)76Nb4(B0.7Si0.3)20,1,amorphous,experimental,"High Velocity Air Fuel Spraying (HVAF), Thickness: 400, Microstructure: dense structure with few flaws and no oxides",N/A,"High entropy effect, increased atomic packing density, reduced initial free volume",Amorphous
2163,10.1016-j.scriptamat.2020.06.042.txt,10.1016-j.scriptamat.2020.06.042.txt,CoCrFeNiMn,1,FCC,experimental,"inert gas condensation (IGC), Temperature: laser evaporation, Pressure: low pressure, Gas: inert gas",N/A,Nanocrystalline structure with exceptional thermal stability and ultrahigh hardness after annealing at 600°C and 1100°C,Single Solid Solution
2164,10.1016-j.jmst.2021.09.058.txt,10.1016-j.jmst.2021.09.058.txt,CrCoNi,1,FCC,experimental,"arc melting, cold rolling, annealing, high energy shot peening, Arc melting: {'temperature': 'N/A', 'time': 'N/A', 'atmosphere': 'Ti-gettered high-purity argon', 'remelts': 4}, Cold rolling: {'reduction': 80}, Annealing: {'temperature': 973, 'time': 1, 'cooling': 'water quenching'}, High energy shot peening: {'temperature': 'room temperature', 'pressure': 0.25, 'peening distance': 300, 'working angle': 90, 'mass flow rate': 10, 'duration': 15}",N/A,No partially ordered structure identified,Single Solid Solution
2165,10.1016-j.msea.2022.143890.txt,10.1016-j.msea.2022.143890.txt,CrCoNi,1,FCC,experimental,"homogenization treatment with slow cooling or water quenching, Slow cooling: post-homogenization, Water quenching: comparison method",N/A,Slow cooling promotes short-range orderings (SRO) formation,Single Solid Solution
2166,10.1016-j.vacuum.2021.110412.txt,10.1016-j.vacuum.2021.110412.txt,Al0.25CoCrFeNiMn,2,FCC + Mn and Fe oxides,Experimental,"induction melting, Temperature: approximately 1400-1600°C, Time: 15 minutes, Atmosphere: reducing",N/A,None,Single Solid Solution
2166,10.1016-j.vacuum.2021.110412.txt,10.1016-j.vacuum.2021.110412.txt,Al0.45CoCrFeNiSi0.45,3,BCC + FCC + Secondary FCC phase,Experimental,"induction melting, Temperature: approximately 1400-1600°C, Time: 15 minutes, Atmosphere: reducing",N/A,None,Mixed Solution
2167,10.1016-j.engfracmech.2021.108132.txt,10.1016-j.engfracmech.2021.108132.txt,AlCoCrFeNi2.1,4,BCC + FCC + Al23Co14Cr11Fe13Ni39 + Al15Co18Cr18Fe19Ni30,Experimental,"arc melting and directional solidification vacuum casting, Elements purity: > 99.9% (wt.%), Solidification rate: 6 mm/min, Cast dimensions: Φ50 × 500 mm",N/A,Thermal exposure at 900°C for 1-200 hours,Mixed Solution
