Repository: sourish69/MSE643_CourseProject

# MSE643_CourseProject - Phase-Oriented Generative Design of High-Entropy Alloys

**A generative machine-learning pipeline that designs new alloy compositions to order - you specify the crystal phase you want, and the model proposes chemistries that should form it.**

---

## The idea in one paragraph

High-entropy alloys mix five or more principal elements in near-equal proportions, and their configurational entropy unlocks unusual combinations of strength and thermal stability. The problem is scale: the viable composition space runs to millions of candidates, far beyond what anyone can cast and characterize by hand.

File: Datasets/Vladimir_HEA_database.csv (part 43 of 88)
id,Paper,Name,Alloy,Nb of phase,Phase,Experimental or theoretical,Experimental details,Theoretical details,Special conditions,Type of solution
2168,10.1016-j.apsusc.2023.157354.txt,10.1016-j.apsusc.2023.157354.txt,CuZnNiMoCo,1,BCC,theoretical,"Density Functional Theory, Atomic size difference: 5.2, Omega: 3.85",N/A,None,Single Solid Solution
2168,10.1016-j.apsusc.2023.157354.txt,10.1016-j.apsusc.2023.157354.txt,CuZnNiMoAl,1,BCC,theoretical,"Density Functional Theory, Atomic size difference: 5.1, Omega: 3.75",N/A,None,Single Solid Solution
2168,10.1016-j.apsusc.2023.157354.txt,10.1016-j.apsusc.2023.157354.txt,CuZnAlFeCo,1,BCC,theoretical,"Density Functional Theory, Atomic size difference: 4.9, Omega: 3.65",N/A,None,Single Solid Solution
2168,10.1016-j.apsusc.2023.157354.txt,10.1016-j.apsusc.2023.157354.txt,CuZnAlFeCr,1,BCC,theoretical,"Density Functional Theory, Atomic size difference: 4.8, Omega: 3.55",N/A,None,Single Solid Solution
2168,10.1016-j.apsusc.2023.157354.txt,10.1016-j.apsusc.2023.157354.txt,CuZnNiMoFe,1,BCC,theoretical,"Density Functional Theory, Atomic size difference: 5.0, Omega: 3.7",N/A,None,Single Solid Solution
2168,10.1016-j.apsusc.2023.157354.txt,10.1016-j.apsusc.2023.157354.txt,CuZnAlFeMo,1,BCC,theoretical,"Density Functional Theory, Atomic size difference: 4.7, Omega: 3.5",N/A,None,Single Solid Solution
2168,10.1016-j.apsusc.2023.157354.txt,10.1016-j.apsusc.2023.157354.txt,CuZnCrFeMo,1,BCC,theoretical,"Density Functional Theory, Atomic size difference: 4.6, Omega: 3.4",N/A,None,Single Solid Solution
2168,10.1016-j.apsusc.2023.157354.txt,10.1016-j.apsusc.2023.157354.txt,CuZnCoFeMo,1,BCC,theoretical,"Density Functional Theory, Atomic size difference: 4.5, Omega: 3.3",N/A,None,Single Solid Solution
2168,10.1016-j.apsusc.2023.157354.txt,10.1016-j.apsusc.2023.157354.txt,CuZnNiAlFe,1,BCC,theoretical,"Density Functional Theory, Atomic size difference: 5.3, Omega: 3.9",N/A,None,Single Solid Solution
2168,10.1016-j.apsusc.2023.157354.txt,10.1016-j.apsusc.2023.157354.txt,CuZnNiCrFe,1,BCC,theoretical,"Density Functional Theory, Atomic size difference: 5.4, Omega: 4.0",N/A,None,Single Solid Solution
2168,10.1016-j.apsusc.2023.157354.txt,10.1016-j.apsusc.2023.157354.txt,CuZnNiMoCr,1,BCC,theoretical,"Density Functional Theory, Atomic size difference: 5.5, Omega: 4.1",N/A,None,Single Solid Solution
2168,10.1016-j.apsusc.2023.157354.txt,10.1016-j.apsusc.2023.157354.txt,CuZnNiAlCr,1,BCC,theoretical,"Density Functional Theory, Atomic size difference: 5.6, Omega: 4.2",N/A,None,Single Solid Solution
2169,10.1016-j.surfcoat.2020.125438.txt,10.1016-j.surfcoat.2020.125438.txt,AlCoCrFeNi,1,BCC,experimental,"gas atomization, Details: Not specified in the paper",N/A,No partial ordering or high entropy intermetallic phase in the initial state before oxidation,Single Solid Solution
2171,10.1016-j.jmrt.2024.01.145.txt,10.1016-j.jmrt.2024.01.145.txt,CoCrFeMnNiTi,4,BCC + FCC + complex intermetallic (Intermetallic) + Not specified,experimental,"arc melting, Temperature: High temperatures for melting, Time: Multiple re-melting cycles",N/A,None,Mixed Solution
2171,10.1016-j.jmrt.2024.01.145.txt,10.1016-j.jmrt.2024.01.145.txt,CoCrFeMnNiTi,4,BCC + FCC + complex intermetallic (Intermetallic) + Not specified,experimental,"arc melting, Temperature: High temperatures for melting, Time: Multiple re-melting cycles",N/A,None,Mixed Solution
2172,10.1016-j.msea.2022.143964.txt,10.1016-j.msea.2022.143964.txt,AlTiVZrNb,1,BCC,experimental,"vacuum floating melting, Temperature: sufficient to melt all elements, Cooling: water-cooled copper crucible",N/A,None,Single Solid Solution
2172,10.1016-j.msea.2022.143964.txt,10.1016-j.msea.2022.143964.txt,Al20Ti55V5Zr5Nb15,3,BCC + D019 structure (Intermetallic) + Ti3Al,experimental,"vacuum floating melting, Temperature: sufficient to melt all elements, Cooling: water-cooled copper crucible",N/A,None,Mixed Solution
2173,10.1016-j.msea.2022.143933.txt,10.1016-j.msea.2022.143933.txt,Al0.7CoCrFeNi,3,BCC + FCC + Al0.7CoCrFeNi,Experimental,"vacuum arc melting, Temperature: Target temperature reached at a rate of 5 °C/s, Soaking time: 2 minutes, Casting: Casted into rods of 10 mm diameter and 100 mm height via copper block chill casting",N/A,"Partially ordered structure in the BCC/B2 phase, classified as a High Entropy Intermetallic.",Mixed Solution
2174,10.1016-j.vacuum.2020.109995.txt,10.1016-j.vacuum.2020.109995.txt,FeCrNiMn,2,FCC + Not specified,experimental,"casting followed by annealing, Casting temperature: Not specified, Annealing temperature: Not specified, Duration: Not specified, Atmosphere: Vacuum",N/A,Annealing process reduces coarse dendrites and introduces ultrafine precipitate networks,Mixed Solution
2175,10.1016-j.jmrt.2023.10.161.txt,10.1016-j.jmrt.2023.10.161.txt,FeCoNiAlTi7,3,FCC + L21 + AlTi2,experimental,"selective laser melting (SLM), Laser power: 260, Scanning speed: 800, Layer thickness: 50, Hatching space: 60, Oxygen concentration: <100 ppm (argon atmosphere)",N/A,No post-processing mentioned,Mixed Solution
2176,10.1016-j.intermet.2021.107421.txt,10.1016-j.intermet.2021.107421.txt,Ti20Zr20Hf20Nb20Ta20,1,BCC,experimental,"arc melting, Temperature: 1473, Time: 24 hours",N/A,None,Single Solid Solution
2176,10.1016-j.intermet.2021.107421.txt,10.1016-j.intermet.2021.107421.txt,Ti25Zr25Hf25Nb12.5Ta12.5,1,BCC,experimental,"arc melting, Temperature: 1473, Time: 24 hours",N/A,None,Single Solid Solution
2176,10.1016-j.intermet.2021.107421.txt,10.1016-j.intermet.2021.107421.txt,Ti27.78Zr27.78Hf27.78Nb8.33Ta8.33,1,BCC,experimental,"arc melting, Temperature: 1473, Time: 24 hours",N/A,None,Single Solid Solution
2177,10.1016-j.mattod.2021.02.022.txt,10.1016-j.mattod.2021.02.022.txt,HfNbTiZr,1,BCC,experimental,"arc melting, Elements: ['Ti', 'Hf', 'Zr', 'Nb'], Purity: >99.99 at.%, Atmosphere: argon, Composition: 24.0Hf-27.2Nb-23.9Ti-24.8Zr (at.%)",N/A,No specific thermo-mechanical post-processing mentioned,Single Solid Solution
2178,10.1016-j.jmrt.2022.07.063.txt,10.1016-j.jmrt.2022.07.063.txt,FeCoCrNiCu,2,BCC + FCC,experimental,"arc melting, Temperature: approximately 1500-2000°C, Time: a few minutes per sample, Pressure: atmospheric pressure",N/A,No partially ordered structure or high entropy intermetallic phase,Mixed Solution
2178,10.1016-j.jmrt.2022.07.063.txt,10.1016-j.jmrt.2022.07.063.txt,CoCrFeNiCu,2,BCC + FCC,experimental,"arc melting, Temperature: approximately 1500-2000°C, Time: a few minutes per sample, Pressure: atmospheric pressure",N/A,No partially ordered structure or high entropy intermetallic phase,Mixed Solution
2178,10.1016-j.jmrt.2022.07.063.txt,10.1016-j.jmrt.2022.07.063.txt,CoZnCuMnSi,2,FCC + Varies,experimental,"arc melting, Temperature: approximately 1500-2000°C, Time: a few minutes per sample, Pressure: atmospheric pressure",N/A,No partially ordered structure or high entropy intermetallic phase,Mixed Solution
2179,10.1016-j.addma.2023.103716.txt,10.1016-j.addma.2023.103716.txt,CrMnFeCoNi,2,FCC + Not explicitly mentioned,experimental,"laser-beam powder bed fusion (PBF-LB), Laser power: 220, Particle size range: 15-53 μm, Scanning speed: 900, Scanning distance: 100, Layer thickness: 30, Bottom base plate preheating temperature: 150",N/A,Not explicitly mentioned,Single Solid Solution
2180,10.1016-j.corsci.2020.108691.txt,10.1016-j.corsci.2020.108691.txt,AlCoCrFeNi,3,BCC A2 + CsCl structure B2 (Intermetallic) + FCC,experimental,"arc melting, Temperature: 1100, Time: 5 minutes",N/A,Partially ordered structure (High Entropy Intermetallic) in the form of the B2 phase,Mixed Solution
2180,10.1016-j.corsci.2020.108691.txt,10.1016-j.corsci.2020.108691.txt,AlCoCrFeNi,2,BCC A2 + CsCl structure B2 (Intermetallic),experimental,"arc melting, Temperature: 1100, Time: 5 minutes",N/A,Partially ordered structure (High Entropy Intermetallic) in the form of the B2 phase,Mixed Solution
2180,10.1016-j.corsci.2020.108691.txt,10.1016-j.corsci.2020.108691.txt,AlCoCrFeNi,2,BCC A2 + CsCl structure B2 (Intermetallic),experimental,"arc melting, Temperature: 1100, Time: 5 minutes",N/A,Partially ordered structure (High Entropy Intermetallic) in the form of the B2 phase,Mixed Solution
2181,10.1016-j.msea.2020.140275.txt,10.1016-j.msea.2020.140275.txt,(CuFe)100-xMnx,3,BCC + FCC + HCP,experimental,"vacuum induction melting, Temperature: 800, Time: 6 hours, Cooling rate: water quenching",N/A,None,Mixed Solution
2182,10.1016-j.ijleo.2023.170987.txt,10.1016-j.ijleo.2023.170987.txt,CoCrMoNbTi,1,BCC,experimental,"laser cladding, Laser power: 1500, Laser spot diameter: 3, Scanning speed: 5, Argon gas flow rate: 20, Lap rate: 35",N/A,None,Mixed Solution
2182,10.1016-j.ijleo.2023.170987.txt,10.1016-j.ijleo.2023.170987.txt,CoCrMoNbTiB4C0.2,3,BCC + FCC + TiC,experimental,"laser cladding, Laser power: 1500, Laser spot diameter: 3, Scanning speed: 5, Argon gas flow rate: 20, Lap rate: 35",N/A,Microstructure transformed from dendritic crystals to uniform fine equiaxed crystals,Mixed Solution
2182,10.1016-j.ijleo.2023.170987.txt,10.1016-j.ijleo.2023.170987.txt,CoCrMoNbTiSiC0.2,3,BCC + FCC + TiC,experimental,"laser cladding, Laser power: 1500, Laser spot diameter: 3, Scanning speed: 5, Argon gas flow rate: 20, Lap rate: 35",N/A,Microstructure significantly refined dendritic structure,Mixed Solution
2183,10.1016-j.vacuum.2021.110695.txt,10.1016-j.vacuum.2021.110695.txt,AlCuNiTiZr,1,long-range disordered amorphous state,experimental,"DC magnetron sputtering, Sputtering pressure: 0.4, Power: 100",N/A,None,Amorphous
2183,10.1016-j.vacuum.2021.110695.txt,10.1016-j.vacuum.2021.110695.txt,AlCuNiTiZr0.75,1,long-range disordered amorphous state,experimental,"DC magnetron sputtering, Sputtering pressure: 0.4, Power: 100",N/A,None,Amorphous
2183,10.1016-j.vacuum.2021.110695.txt,10.1016-j.vacuum.2021.110695.txt,AlCuxNiTiZr0.75,1,long-range disordered amorphous state,experimental,"DC magnetron sputtering, Sputtering pressure: 0.4, Power: 100",N/A,None,Amorphous
2183,10.1016-j.vacuum.2021.110695.txt,10.1016-j.vacuum.2021.110695.txt,AlCu1.4NiTiZr0.75,1,long-range disordered amorphous state,experimental,"DC magnetron sputtering, Sputtering pressure: 0.4, Power: 100",N/A,None,Amorphous
2183,10.1016-j.vacuum.2021.110695.txt,10.1016-j.vacuum.2021.110695.txt,AlCu1NiTiZr0.75,1,long-range disordered amorphous state,experimental,"DC magnetron sputtering, Sputtering pressure: 0.4, Power: 100",N/A,None,Amorphous
2183,10.1016-j.vacuum.2021.110695.txt,10.1016-j.vacuum.2021.110695.txt,AlCu2NiTiZr0.75,1,long-range disordered amorphous state,experimental,"DC magnetron sputtering, Sputtering pressure: 0.4, Power: 100",N/A,None,Amorphous
2183,10.1016-j.vacuum.2021.110695.txt,10.1016-j.vacuum.2021.110695.txt,AlCu2.4NiTiZr0.75,1,long-range disordered amorphous state,experimental,"DC magnetron sputtering, Sputtering pressure: 0.4, Power: 100",N/A,None,Amorphous
2183,10.1016-j.vacuum.2021.110695.txt,10.1016-j.vacuum.2021.110695.txt,AlCu2.8NiTiZr0.75,1,long-range disordered amorphous state,experimental,"DC magnetron sputtering, Sputtering pressure: 0.4, Power: 100",N/A,None,Amorphous
2184,10.1016-j.scriptamat.2020.113654.txt,10.1016-j.scriptamat.2020.113654.txt,CoCrFeMnNi,1,FCC,experimental,"Not explicitly stated, Temperature: Not provided, Time: Not provided",N/A,None,Single Solid Solution
2184,10.1016-j.scriptamat.2020.113654.txt,10.1016-j.scriptamat.2020.113654.txt,CoCrFeMnNi,1,FCC,experimental,"Not explicitly stated, Temperature: Not provided, Time: Not provided",N/A,None,Single Solid Solution
2184,10.1016-j.scriptamat.2020.113654.txt,10.1016-j.scriptamat.2020.113654.txt,CoCrFeMnNi,1,FCC,experimental,"Not explicitly stated, Temperature: Not provided, Time: Not provided",N/A,None,Single Solid Solution
2184,10.1016-j.scriptamat.2020.113654.txt,10.1016-j.scriptamat.2020.113654.txt,CoCrFeMnNi,1,FCC,experimental,"Not explicitly stated, Temperature: Not provided, Time: Not provided",N/A,None,Single Solid Solution
2185,10.1016-j.corsci.2021.109381.txt,10.1016-j.corsci.2021.109381.txt,AlCoCrFeNi,3,BCC + BCC B2 (Intermetallic) + Al-rich phase,experimental,"vacuum arc melting, Temperature: 1200, Time: 50 hours, Cooling rate: water quenching",N/A,Partially ordered B2 phase,Mixed Solution
2185,10.1016-j.corsci.2021.109381.txt,10.1016-j.corsci.2021.109381.txt,Al2CoCrFeNi,3,BCC + BCC B2 (Intermetallic) + Al-rich phase,experimental,"vacuum arc melting, Temperature: 1200, Time: 50 hours, Cooling rate: water quenching",N/A,Ordered B2 phase,Mixed Solution
2185,10.1016-j.corsci.2021.109381.txt,10.1016-j.corsci.2021.109381.txt,Al2CoCr1.5FeNi,3,BCC + BCC B2 (Intermetallic) + Al-rich phase,experimental,"vacuum arc melting, Temperature: 1200, Time: 50 hours, Cooling rate: water quenching",N/A,Ordered B2 phase,Mixed Solution
2185,10.1016-j.corsci.2021.109381.txt,10.1016-j.corsci.2021.109381.txt,AlCoCrNi,4,BCC + BCC B2 (Intermetallic) + complex intermetallic (Intermetallic) + Al-rich phase,experimental,"vacuum arc melting, Temperature: 1200, Time: 50 hours, Cooling rate: water quenching",N/A,Partially ordered B2 phase and intermetallic σ phase,Mixed Solution
2185,10.1016-j.corsci.2021.109381.txt,10.1016-j.corsci.2021.109381.txt,AlCoCr0.5Ni,3,BCC + BCC B2 (Intermetallic) + FCC,experimental,"vacuum arc melting, Temperature: 1200, Time: 50 hours, Cooling rate: water quenching",N/A,Ordered B2 phase,Mixed Solution
2186,10.1016-j.jallcom.2020.156321.txt,10.1016-j.jallcom.2020.156321.txt,CoCrFeNi,1,FCC,experimental,"experimental synthesis, Details: Not explicitly mentioned in the text",N/A,None,Single Solid Solution
2186,10.1016-j.jallcom.2020.156321.txt,10.1016-j.jallcom.2020.156321.txt,AlCoCrFeNi,1,FCC,experimental,"experimental synthesis, Details: Not explicitly mentioned in the text",N/A,None,Single Solid Solution
2187,10.1016-j.jmst.2022.06.048.txt,10.1016-j.jmst.2022.06.048.txt,CoCrNiTiAl,3,"FCC + cubic (L12) (Intermetallic) + Ni3(Ti, Al)",Experimental,"vacuum magnetic levitation melting, Temperature: 1100, Time: 2.5 hours, Atmosphere: protective argon",N/A,None,Mixed Solution
2188,10.1016-j.actamat.2021.116829.txt,10.1016-j.actamat.2021.116829.txt,AlCoCrNiTi,2,FCC + FCC L12 (Intermetallic),experimental,"vacuum arc melting, homogenization, quenching, cold rolling, Arc melting temperature: not specified, Homogenization temperature: 1050, Quenching cooling rate: several hundred degrees Celsius per second, Cold rolling reduction ratio: not specified",N/A,Partially ordered structure due to high cooling rate and limited cooling time during water quenching,Mixed Solution
2188,10.1016-j.actamat.2021.116829.txt,10.1016-j.actamat.2021.116829.txt,CrCoNi,1,FCC,experimental,"arc melting, homogenization, Arc melting temperature: not specified, Homogenization temperature: around 1100-1200°C",N/A,None,Single Solid Solution
2188,10.1016-j.actamat.2021.116829.txt,10.1016-j.actamat.2021.116829.txt,CrMnFeCoNi,1,FCC,experimental,"arc melting, homogenization, Arc melting temperature: not specified, Homogenization temperature: around 1100-1200°C",N/A,None,Single Solid Solution
2188,10.1016-j.actamat.2021.116829.txt,10.1016-j.actamat.2021.116829.txt,FeMn,2,FCC + HCP,experimental,"arc melting, homogenization, Arc melting temperature: not specified, Homogenization temperature: around 1100-1200°C",N/A,None,Mixed Solution
2188,10.1016-j.actamat.2021.116829.txt,10.1016-j.actamat.2021.116829.txt,CrCoNi,1,FCC,experimental,"arc melting, homogenization, Arc melting temperature: not specified, Homogenization temperature: around 1100-1200°C",N/A,None,Single Solid Solution
2188,10.1016-j.actamat.2021.116829.txt,10.1016-j.actamat.2021.116829.txt,AlCoCrNiTi,2,FCC + FCC L12 (Intermetallic),experimental,"vacuum arc melting, homogenization, quenching, cold rolling, Arc melting temperature: not specified, Homogenization temperature: 1050, Quenching cooling rate: several hundred degrees Celsius per second, Cold rolling reduction ratio: not specified",N/A,Partially ordered structure due to high cooling rate and limited cooling time during water quenching,Mixed Solution
2188,10.1016-j.actamat.2021.116829.txt,10.1016-j.actamat.2021.116829.txt,CoCrFeNi,1,FCC,experimental,"arc melting, homogenization, Arc melting temperature: not specified, Homogenization temperature: around 1100-1200°C",N/A,None,Single Solid Solution
2188,10.1016-j.actamat.2021.116829.txt,10.1016-j.actamat.2021.116829.txt,CrCoNi,1,FCC,experimental,"arc melting, homogenization, Arc melting temperature: not specified, Homogenization temperature: around 1100-1200°C",N/A,None,Single Solid Solution
2190,10.1016-j.jmst.2020.05.033.txt,10.1016-j.jmst.2020.05.033.txt,"(Ca,Sr,Ba)ZrO3",1,tetragonal perovskite,experimental,"pressureless sintering, Temperature: 1550, Time: 3 hours",N/A,None,Intermetallic
2191,10.1016-j.msea.2022.142674.txt,10.1016-j.msea.2022.142674.txt,Al0.3CoCrFeNi,4,"BCC + FCC + HCP C14 Laves + (Ni, Al)ss",experimental,"cold-rolling and recrystallization, Cold-rolling reduction: ∼50%, Recrystallization temperature: 1373, Recrystallization time: 1 hour",N/A,None,Mixed Solution
2192,10.1016-j.matchar.2023.113443.txt,10.1016-j.matchar.2023.113443.txt,Cr0.8FeMnNi,1,FCC,experimental,"arc melting, Atmosphere: argon, Purity: >99.9 wt%, Flipping frequency: at least 7 times",N/A,None,Single Solid Solution
2193,10.1016-j.surfcoat.2023.129732.txt,10.1016-j.surfcoat.2023.129732.txt,FeNiCrCoMoW,2,FCC + HCP,experimental,"Plasma Surface Alloying Technology (PSAT), Holding temperatures: [1150, 1200, 1250, 1300], Target materials: Ni-Cr-Co-Mo-W with specific proportions (W: Mo: Co: Cr: Ni = 5:5:45:65:65), Workpiece: Pure iron (100–20 mm × 20 mm × 2 mm)",N/A,No partially ordered structures observed; initial state before oxidation,Mixed Solution
2194,10.1016-j.jallcom.2019.152626.txt,10.1016-j.jallcom.2019.152626.txt,AlCoCrFeMnNi,1,FCC,experimental,"vacuum arc melting, Temperature: 1400-1600°C, Pressure: vacuum, Time: sufficient for complete melting and homogenization",N/A,None,Single Solid Solution
2194,10.1016-j.jallcom.2019.152626.txt,10.1016-j.jallcom.2019.152626.txt,AlCoCrFeMnNi,2,BCC + FCC,experimental,"vacuum arc melting, Temperature: 1400-1600°C, Pressure: vacuum, Time: sufficient for complete melting and homogenization",N/A,None,Mixed Solution
2194,10.1016-j.jallcom.2019.152626.txt,10.1016-j.jallcom.2019.152626.txt,AlCoCrFeMnNi,2,BCC + FCC,experimental,"vacuum arc melting, Temperature: 1400-1600°C, Pressure: vacuum, Time: sufficient for complete melting and homogenization",N/A,None,Mixed Solution
2194,10.1016-j.jallcom.2019.152626.txt,10.1016-j.jallcom.2019.152626.txt,AlCoCrFeMnNi,2,BCC + Cr-rich phases,experimental,"vacuum arc melting, Temperature: 1400-1600°C, Pressure: vacuum, Time: sufficient for complete melting and homogenization",N/A,Fracture occurred during ultrasonic impact treatment,Single Solid Solution
2194,10.1016-j.jallcom.2019.152626.txt,10.1016-j.jallcom.2019.152626.txt,CoCrFeMnNi,1,FCC,experimental,"vacuum arc melting, Temperature: 1400-1600°C, Pressure: vacuum, Time: sufficient for complete melting and homogenization",N/A,None,Single Solid Solution
2195,10.1016-j.jallcom.2020.155580.txt,10.1016-j.jallcom.2020.155580.txt,AlSiTaTiZr,6,BCC + Cubic + HCP + No specific structure + Orthorhombic + Tetragonal,Experimental,"radio-frequency magnetron sputtering (RFMS), Substrate: p-type doped Si <100> substrates, Target: 5-element mosaic assembly (Al, Si, Ta, Ti, Zr), Pressure: ~0.9 Pa, Power: 150 W to the RF generator, Temperature: Room temperature (RT), Growth rate: ~28 nm/min, Thickness: ~2.2 μm",N/A,Formation of intermetallic compounds post-thermal annealing,Mixed Solution
2196,10.1016-j.jallcom.2021.161816.txt,10.1016-j.jallcom.2021.161816.txt,CoCrFeMnNi,1,FCC,experimental,"arc melting, Temperature: under high-purity argon atmosphere, Time: multiple melting steps",N/A,"No intermediate annealing, water quenching after homogenization, rotary swaging for cold deformation",Single Solid Solution
2197,10.1016-j.jallcom.2022.165471.txt,10.1016-j.jallcom.2022.165471.txt,VNbTiSi,4,BCC + D8l structure + silicide structure + NbVTiSi,experimental,"arc melting, Elements: ['V (99.95 wt%)', 'Nb (99.95 wt%)', 'Ti (99.95 wt%)', 'Si (99.999 wt%)'], Atmosphere: Ar atmosphere, Melting: at least 5 times, Dimensions: 12 × 12 × 70 mm3",N/A,No partial ordering or oxidation considered,Mixed Solution
2199,10.1016-j.electacta.2023.141844.txt,10.1016-j.electacta.2023.141844.txt,AlCoCrFeNi,4,BCC A2 + BCC B2 + FCC + AlCoCrFeNi,Experimental,"arc melting, Temperature: 1125, Time: 5 hours, Atmosphere: argon",N/A,Partially ordered BCC-B2 phase,Mixed Solution
2199,10.1016-j.electacta.2023.141844.txt,10.1016-j.electacta.2023.141844.txt,AlCoCrFeNi,4,BCC A2 + BCC B2 + FCC + AlCoCrFeNi,Experimental,"arc melting, Temperature: 1125, Time: 5 hours, Atmosphere: argon",N/A,Partially ordered BCC-B2 phase,Mixed Solution
2199,10.1016-j.electacta.2023.141844.txt,10.1016-j.electacta.2023.141844.txt,AlCoCrFeNi,3,BCC B2 + FCC + AlCoCrFeNi,Experimental,"arc melting, Temperature: 1125, Time: 5 hours, Atmosphere: argon",N/A,Partially ordered BCC-B2 phase,Mixed Solution
2200,10.1016-j.intermet.2022.107601.txt,10.1016-j.intermet.2022.107601.txt,AlCoCrFeNi,2,B2 (Intermetallic) + BCC,Experimental,"arc melting, Temperature: not specified, Pressure: high-purity argon atmosphere, Time: repeated five times",N/A,No significant changes mentioned,Mixed Solution
2200,10.1016-j.intermet.2022.107601.txt,10.1016-j.intermet.2022.107601.txt,AlCrCuFeNi,1,BCC,Experimental,"arc melting, Temperature: not specified, Pressure: high-purity argon atmosphere, Time: not specified",N/A,No significant changes mentioned,Single Solid Solution
2200,10.1016-j.intermet.2022.107601.txt,10.1016-j.intermet.2022.107601.txt,AlxCoCrFeNi,2,BCC + FCC,Experimental,"arc melting, Temperature: not specified, Pressure: high-purity argon atmosphere, Time: not specified",N/A,No significant changes mentioned,Mixed Solution
2200,10.1016-j.intermet.2022.107601.txt,10.1016-j.intermet.2022.107601.txt,Al0.1CrFeCoNi,1,BCC,Experimental,"arc melting, Temperature: not specified, Pressure: high-purity argon atmosphere, Time: not specified",N/A,No significant changes mentioned,Single Solid Solution
2200,10.1016-j.intermet.2022.107601.txt,10.1016-j.intermet.2022.107601.txt,Al0.3CoCrFeNi,2,BCC + FCC,Experimental,"arc melting, Temperature: not specified, Pressure: high-purity argon atmosphere, Time: not specified",N/A,No significant changes mentioned,Mixed Solution
2200,10.1016-j.intermet.2022.107601.txt,10.1016-j.intermet.2022.107601.txt,Al0.7CoCrFeMnNi,2,BCC + FCC,Experimental,"arc melting, Temperature: not specified, Pressure: high-purity argon atmosphere, Time: not specified",N/A,No significant changes mentioned,Mixed Solution
2200,10.1016-j.intermet.2022.107601.txt,10.1016-j.intermet.2022.107601.txt,Al28Co20Cr11Fe15Ni26,2,B2 (Intermetallic) + BCC,Experimental,"arc melting, Temperature: not specified, Pressure: high-purity argon atmosphere, Time: not specified",N/A,No significant changes mentioned,Mixed Solution
2200,10.1016-j.intermet.2022.107601.txt,10.1016-j.intermet.2022.107601.txt,AlCoCr1.5Fe1.5NiTi0.5,2,B2 (Intermetallic) + BCC,Experimental,"arc melting, Temperature: not specified, Pressure: high-purity argon atmosphere, Time: not specified",N/A,No significant changes mentioned,Mixed Solution
2200,10.1016-j.intermet.2022.107601.txt,10.1016-j.intermet.2022.107601.txt,AlCoCrFeNi,2,BCC + FCC,Experimental,"arc melting, Temperature: not specified, Pressure: high-purity argon atmosphere, Time: not specified",N/A,No significant changes mentioned,Mixed Solution
2200,10.1016-j.intermet.2022.107601.txt,10.1016-j.intermet.2022.107601.txt,TiHfZrTaNb,1,BCC,Experimental,"arc melting, Temperature: not specified, Pressure: high-purity argon atmosphere, Time: not specified",N/A,No significant changes mentioned,Single Solid Solution
2200,10.1016-j.intermet.2022.107601.txt,10.1016-j.intermet.2022.107601.txt,Nb30Mo30Hf20Co20,1,BCC,Experimental,"arc melting, Temperature: not specified, Pressure: high-purity argon atmosphere, Time: not specified",N/A,No significant changes mentioned,Single Solid Solution
2200,10.1016-j.intermet.2022.107601.txt,10.1016-j.intermet.2022.107601.txt,Al10Nb15Ta5Ti30Zr40,1,BCC,Experimental,"arc melting, Temperature: not specified, Pressure: high-purity argon atmosphere, Time: not specified",N/A,No significant changes mentioned,Single Solid Solution
2201,10.1016-j.jallcom.2023.170739.txt,10.1016-j.jallcom.2023.170739.txt,AlTiZrTa0.7NbMo,1,BCC,experimental,"vacuum-arc melting, Temperature: 1000, Time: 12 hours, Cooling rate: 10°C/min",N/A,None,Mixed Solution
2201,10.1016-j.jallcom.2023.170739.txt,10.1016-j.jallcom.2023.170739.txt,Al0.1TiZrTa0.7NbMo,1,BCC,experimental,"vacuum-arc melting, Temperature: 1000, Time: 12 hours, Cooling rate: 10°C/min",N/A,None,Mixed Solution
2201,10.1016-j.jallcom.2023.170739.txt,10.1016-j.jallcom.2023.170739.txt,Al0.2TiZrTa0.7NbMo,1,BCC,experimental,"vacuum-arc melting, Temperature: 1000, Time: 12 hours, Cooling rate: 10°C/min",N/A,None,Mixed Solution
2201,10.1016-j.jallcom.2023.170739.txt,10.1016-j.jallcom.2023.170739.txt,Al0.3TiZrTa0.7NbMo,1,BCC,experimental,"vacuum-arc melting, Temperature: 1000, Time: 12 hours, Cooling rate: 10°C/min",N/A,None,Mixed Solution
2201,10.1016-j.jallcom.2023.170739.txt,10.1016-j.jallcom.2023.170739.txt,Al0.4TiZrTa0.7NbMo,3,BCC + L12 (Intermetallic) + AlZr3,experimental,"vacuum-arc melting, Temperature: 1000, Time: 12 hours, Cooling rate: 10°C/min",N/A,Partially ordered structure,Mixed Solution
2201,10.1016-j.jallcom.2023.170739.txt,10.1016-j.jallcom.2023.170739.txt,Al0.5TiZrTa0.7NbMo,3,BCC + L12 (Intermetallic) + AlZr3,experimental,"vacuum-arc melting, Temperature: 1000, Time: 12 hours, Cooling rate: 10°C/min",N/A,Partially ordered structure,Mixed Solution
2202,10.1016-j.jallcom.2018.12.329.txt,10.1016-j.jallcom.2018.12.329.txt,CoCrFeMnNi,1,FCC,experimental,"centrifugal casting under vacuum, Temperature: melted from pure metals (purity > 99.8 wt%), Time: not specified, Cooling rate: rapid cooling in the mould",N/A,No special conditions mentioned,Single Solid Solution
2202,10.1016-j.jallcom.2018.12.329.txt,10.1016-j.jallcom.2018.12.329.txt,CoCrFeMnNiNbC,2,FCC + NbC,experimental,"centrifugal casting under vacuum, Temperature: melted from pure metals (purity > 99.8 wt%), Time: not specified, Cooling rate: rapid cooling in the mould",N/A,Nb-rich precipitates present,Mixed Solution
2203,10.1016-j.matdes.2012.08.048.txt,10.1016-j.matdes.2012.08.048.txt,Co0.5FeNiCrTi0.5,3,BCC + FCC + tetragonal (Intermetallic),experimental,"mechanical alloying and spark plasma sintering (MA–SPS), Ma duration: 45 hours (dry milling) + 4 hours (wet milling in ethanol), Sps temperature: 1273, Sps duration: 8, Sps pressure: 30",N/A,Partially ordered sigma phase present after SPS,Mixed Solution
2203,10.1016-j.matdes.2012.08.048.txt,10.1016-j.matdes.2012.08.048.txt,CoFeNiCrTiAlx,3,BCC + FCC + tetragonal (Intermetallic),experimental,"arc melting, Details: Details not specified in the provided text",N/A,None,Mixed Solution
2204,10.1016-j.vacuum.2020.109221.txt,10.1016-j.vacuum.2020.109221.txt,AlCoCrFeNi,1,BCC,experimental,"arc melting, Temperature: not specified, Time: repeated at least five times",N/A,No specific thermo-mechanical post-processing mentioned,Single Solid Solution
2205,10.1016-j.jallcom.2023.170905.txt,10.1016-j.jallcom.2023.170905.txt,CrFeNiNb,2,C15 (cubic) Laves + FCC,Experimental,"vacuum arc melting, Elements: commercially pure metal elements (>99.95 wt%) of Cr, Ni, Fe, and Nb, Temperature: 1100, Time: 24 hours, Cooling: water quenching",N/A,partially ordered Laves phase,Mixed Solution
2205,10.1016-j.jallcom.2023.170905.txt,10.1016-j.jallcom.2023.170905.txt,CrFeNiNb,2,C15 (cubic) Laves + FCC,Experimental,"vacuum arc melting, Elements: commercially pure metal elements (>99.95 wt%) of Cr, Ni, Fe, and Nb, Temperature: 1100, Time: 24 hours, Cooling: water quenching",N/A,partially ordered Laves phase,Mixed Solution
2205,10.1016-j.jallcom.2023.170905.txt,10.1016-j.jallcom.2023.170905.txt,CrFeNiNb,2,C15 (cubic) Laves + FCC,Experimental,"vacuum arc melting, Elements: commercially pure metal elements (>99.95 wt%) of Cr, Ni, Fe, and Nb, Temperature: 1100, Time: 24 hours, Cooling: water quenching",N/A,partially ordered Laves phase,Mixed Solution
2205,10.1016-j.jallcom.2023.170905.txt,10.1016-j.jallcom.2023.170905.txt,CrFeNiNb,2,C15 (cubic) Laves + FCC,Experimental,"vacuum arc melting, Elements: commercially pure metal elements (>99.95 wt%) of Cr, Ni, Fe, and Nb, Temperature: 1100, Time: 24 hours, Cooling: water quenching",N/A,partially ordered Laves phase,Mixed Solution
2206,10.1016-j.vacuum.2024.113058.txt,10.1016-j.vacuum.2024.113058.txt,CrFeNiAlTi,4,BCC + FCC + L12 (Intermetallic) + CrFeNiAlTi,experimental,"Not explicitly stated, Temperature: Not specified, Time: Not specified",N/A,Partially ordered structure with L12 nanoprecipitates,Mixed Solution
2207,10.1016-j.jallcom.2021.162060.txt,10.1016-j.jallcom.2021.162060.txt,AlCoCrFeNi,3,FCC + complex structure + primitive cubic B2,experimental,"gas atomization, Cooling rate: 10^4-10^6 K/s, Particle size: 10-45 µm and <32 µm",N/A,Partially ordered structure in B2 phase,Mixed Solution
2208,10.1016-j.jallcom.2021.160020.txt,10.1016-j.jallcom.2021.160020.txt,TiZrNb,1,BCC,experimental,"arc melting, Temperature: Not specified, Time: Not specified",N/A,None,Single Solid Solution
2209,10.1016-j.msea.2022.143166.txt,10.1016-j.msea.2022.143166.txt,CoCrFeNi,1,FCC,experimental,"vacuum levitation melting, Material form: rod shape with 10 mm diameter, Cooling method: levitation melting in a vacuum environment",N/A,None,Single Solid Solution
2210,10.1016-j.mtcomm.2023.105414.txt,10.1016-j.mtcomm.2023.105414.txt,FeNiCrCoCu,1,FCC,Experimental,"Not explicitly stated, typically vacuum arc melting or powder metallurgy, Temperature: Not specified, Pressure: Not specified, Time: Not specified",N/A,None,Single Solid Solution
2210,10.1016-j.mtcomm.2023.105414.txt,10.1016-j.mtcomm.2023.105414.txt,Fe4/5Ni4/5Cr4/5Co4/5Cu4/5,1,FCC,Experimental,"Not explicitly stated, typically vacuum arc melting or powder metallurgy, Temperature: Not specified, Pressure: Not specified, Time: Not specified",N/A,None,Single Solid Solution
2211,10.1016-j.ijrmhm.2023.106352.txt,10.1016-j.ijrmhm.2023.106352.txt,NbTaTiV + Al2O3,2,BCC + FCC,experimental,"powder metallurgy followed by rapid hot-pressing sintering, Milling speed: 250, Milling time: 20 hours, Sintering temperatures: [1400, 1500, 1600], Sintering pressure: 50, Sintering time: 10 minutes",N/A,No additional post-processing mentioned,Mixed Solution
2212,10.1016-j.msea.2020.139277.txt,10.1016-j.msea.2020.139277.txt,CoCrFeNi,1,FCC,experimental,"vacuum arc melting, Purity of metals: > 99.9 wt%, Atmosphere: Ti-gettered argon, Mold dimensions: 5 mm × 12 mm × 50 mm, Homogenization: 1100 °C for 3 hours, Cold rolling: reduced from 5 mm to 2 mm thick plates, Annealing: 900 °C for 1 hour followed by water quenching",N/A,None,Single Solid Solution
2213,10.1016-j.matlet.2021.130269.txt,10.1016-j.matlet.2021.130269.txt,AlCoCrFeNi,3,BCC + FCC + Not explicitly stated,experimental,"arc melting, Atmosphere: high-purity argon, Temperature: above 1400°C, Time: re-melted at least five times",N/A,No partially ordered high entropy intermetallic structure identified,Mixed Solution
2214,10.1016-j.matpr.2020.12.425.txt,10.1016-j.matpr.2020.12.425.txt,FeCoCrNiMo,1,likely FCC or BCC,experimental,"manual stir casting, Matrix material: Al6061, Reinforcements: FeCoCrNiMo HEA and B4C, Volumetric concentrations: [1, 2, 3]",N/A,None,Single Solid Solution
2215,10.1016-j.intermet.2021.107111.txt,10.1016-j.intermet.2021.107111.txt,CoCrFeNiTi,3,CoTi2 type Laves + FCC + simple cubic,experimental,"laser cladding, Powders: Co, Cr, Fe, Ni, and Ti powders with >99.9 wt% purity and particle size in the range of 48-100 μm mixed in equal atomic proportions using a ball mill at 200 r/min for 2 hours, Substrate preparation: 304 stainless steel substrate ground and cleaned with ethanol to remove surface oil and dirt, Laser processing: 5 kW cross-flow CO2 laser processing system (DL-HL-T5000) with an argon shielding atmosphere, Coating thickness: 1.2 mm",N/A,No partial ordering or initial state before oxidation mentioned,Mixed Solution
2216,10.1016-j.scriptamat.2020.05.060.txt,10.1016-j.scriptamat.2020.05.060.txt,CoCrFeNi,1,FCC,experimental,"single crystal manufacturing, ion-beam sputtering, mechanical grinding, Temperature range: 923 K to 1373 K",N/A,None,Single Solid Solution
2216,10.1016-j.scriptamat.2020.05.060.txt,10.1016-j.scriptamat.2020.05.060.txt,CoCrFeMnNi,1,FCC,experimental,"single crystal manufacturing, ion-beam sputtering, mechanical grinding, Temperature range: 923 K to 1373 K",N/A,Potential low-temperature phase instability suggested,Single Solid Solution
2217,10.1016-j.actamat.2022.117974.txt,10.1016-j.actamat.2022.117974.txt,Fe49.5Mn30Co10Cr10C0.2Ti0.1V0.1Mo0.1,4,FCC + FCC (NaCl) (Intermetallic) + HCP + tetragonal (Intermetallic),Experimental,"vacuum induction melting, Temperature: 1200, Duration: 2 hours",N/A,Partially ordered phases present,Mixed Solution
2217,10.1016-j.actamat.2022.117974.txt,10.1016-j.actamat.2022.117974.txt,Fe50Mn30Co10Cr10,1,FCC,Experimental,"not explicitly stated, likely similar to vacuum induction melting",N/A,None,Single Solid Solution
2217,10.1016-j.actamat.2022.117974.txt,10.1016-j.actamat.2022.117974.txt,Fe49.5Mn30Co10Cr10C0.5,3,FCC + FCC (NaCl) (Intermetallic) + HCP,Experimental,"not explicitly stated, likely similar to vacuum induction melting",N/A,None,Mixed Solution
2217,10.1016-j.actamat.2022.117974.txt,10.1016-j.actamat.2022.117974.txt,Fe40Mn40Co10Cr10,3,FCC + FCC (Intermetallic) + HCP,Experimental,"not explicitly stated, likely similar to vacuum induction melting",N/A,None,Mixed Solution
2217,10.1016-j.actamat.2022.117974.txt,10.1016-j.actamat.2022.117974.txt,Fe40Mn10Co20Cr20Ni10,1,FCC,Experimental,"not explicitly stated, likely similar to vacuum induction melting",N/A,None,Single Solid Solution
2217,10.1016-j.actamat.2022.117974.txt,10.1016-j.actamat.2022.117974.txt,CoCrFeMnNi,1,FCC,Experimental,"not explicitly stated, likely similar to vacuum induction melting",N/A,None,Single Solid Solution
2217,10.1016-j.actamat.2022.117974.txt,10.1016-j.actamat.2022.117974.txt,Al0.3CoCrNi,1,FCC,Experimental,"not explicitly stated, likely similar to vacuum induction melting",N/A,None,Single Solid Solution
2217,10.1016-j.actamat.2022.117974.txt,10.1016-j.actamat.2022.117974.txt,(Fe50Mn30Co10Cr10)98.85N1.15,1,FCC,Experimental,"not explicitly stated, likely similar to vacuum induction melting",N/A,None,Single Solid Solution
2218,10.1016-j.jmrt.2023.11.083.txt,10.1016-j.jmrt.2023.11.083.txt,AlFeCrMoNb,4,BCC + C14 Laves phase + FCC + NbC,Experimental,"laser cladding, Output power: 1.8, Scanning speed: 3, Laser beam spot size: 10 × 2 mm, Argon protection gas flow rate: 25, Base material: M2 high-speed steel (HSS), Powder composition: Al, Fe, Cr, Mo, and Nb powders with purity >99.9%, Mixing method: planetary ball mill at 300 r/min for 0.5 h, Powder layer thickness: approximately 1.2 mm",N/A,None,Mixed Solution
2218,10.1016-j.jmrt.2023.11.083.txt,10.1016-j.jmrt.2023.11.083.txt,AlFeCrMoNb,4,BCC + C14 Laves phase + FCC + NbC,Experimental,"laser cladding, Output power: 1.8, Scanning speed: 3, Laser beam spot size: 10 × 2 mm, Argon protection gas flow rate: 25, Base material: M2 high-speed steel (HSS), Powder composition: Al, Fe, Cr, Mo, and Nb powders with purity >99.9%, Mixing method: planetary ball mill at 300 r/min for 0.5 h, Powder layer thickness: approximately 1.2 mm",N/A,None,Mixed Solution
2218,10.1016-j.jmrt.2023.11.083.txt,10.1016-j.jmrt.2023.11.083.txt,AlFeCrMoNb,4,BCC + C14 Laves phase + FCC + NbC,Experimental,"laser cladding, Output power: 1.8, Scanning speed: 3, Laser beam spot size: 10 × 2 mm, Argon protection gas flow rate: 25, Base material: M2 high-speed steel (HSS), Powder composition: Al, Fe, Cr, Mo, and Nb powders with purity >99.9%, Mixing method: planetary ball mill at 300 r/min for 0.5 h, Powder layer thickness: approximately 1.2 mm",N/A,None,Mixed Solution
2218,10.1016-j.jmrt.2023.11.083.txt,10.1016-j.jmrt.2023.11.083.txt,AlFeCrMoNb,4,BCC + C14 Laves phase + FCC + NbC,Experimental,"laser cladding, Output power: 1.8, Scanning speed: 3, Laser beam spot size: 10 × 2 mm, Argon protection gas flow rate: 25, Base material: M2 high-speed steel (HSS), Powder composition: Al, Fe, Cr, Mo, and Nb powders with purity >99.9%, Mixing method: planetary ball mill at 300 r/min for 0.5 h, Powder layer thickness: approximately 1.2 mm",N/A,None,Mixed Solution
2218,10.1016-j.jmrt.2023.11.083.txt,10.1016-j.jmrt.2023.11.083.txt,AlFeCrMoNb,4,BCC + C14 Laves phase + FCC + NbC,Experimental,"laser cladding, Output power: 1.8, Scanning speed: 3, Laser beam spot size: 10 × 2 mm, Argon protection gas flow rate: 25, Base material: M2 high-speed steel (HSS), Powder composition: Al, Fe, Cr, Mo, and Nb powders with purity >99.9%, Mixing method: planetary ball mill at 300 r/min for 0.5 h, Powder layer thickness: approximately 1.2 mm",N/A,None,Mixed Solution
2218,10.1016-j.jmrt.2023.11.083.txt,10.1016-j.jmrt.2023.11.083.txt,AlFeCrMoNb,4,BCC + C14 Laves phase + FCC + NbC,Experimental,"laser cladding, Output power: 1.8, Scanning speed: 3, Laser beam spot size: 10 × 2 mm, Argon protection gas flow rate: 25, Base material: M2 high-speed steel (HSS), Powder composition: Al, Fe, Cr, Mo, and Nb powders with purity >99.9%, Mixing method: planetary ball mill at 300 r/min for 0.5 h, Powder layer thickness: approximately 1.2 mm",N/A,None,Mixed Solution
2219,10.1016-j.matlet.2020.128979.txt,10.1016-j.matlet.2020.128979.txt,AlMoNbTaTiW,2,BCC + FCC,experimental,"spark plasma sintering and hot extrusion, Sps temperature: 1500, Sps pressure: 30, Sps holding time: 20, Extrusion temperature: 2000, Extrusion pressure: 30, Extrusion ratio: 17.4",N/A,Interlocking grain boundaries formed between FCC and BCC phases,Mixed Solution
2220,10.1016-j.matchar.2023.112957.txt,10.1016-j.matchar.2023.112957.txt,AlCrFe2Ni2,3,BCC + BCC (Intermetallic) + FCC,experimental,"arc melting, Temperature: not specified, Time: repeated melting until homogeneous, Atmosphere: protective argon",N/A,Partially ordered B2 phase present,Mixed Solution
2221,10.1016-j.matdes.2023.111646.txt,10.1016-j.matdes.2023.111646.txt,CrHfNbTaTi,3,BCC + HCP C14 Laves + monoclinic,experimental,"arc melting, Atmosphere: argon, Temperature: high, Duration: 12 times melting, Pressure: atmospheric",N/A,Partially ordered structure in C14 Laves phase,Mixed Solution
2222,10.1016-j.jallcom.2022.168261.txt,10.1016-j.jallcom.2022.168261.txt,AlCoCrFeNi,1,FCC,experimental,"cast, Source: Beijing Yanbang New Materials Co. Ltd",N/A,None,Single Solid Solution
2223,10.1016-j.msea.2022.144239.txt,10.1016-j.msea.2022.144239.txt,HfMoNbTiU,1,BCC,experimental,"arc melting, Temperature: Not specified, Time: Not specified",N/A,None,Mixed Solution
2223,10.1016-j.msea.2022.144239.txt,10.1016-j.msea.2022.144239.txt,Hf₀.₁Mo₀.₉NbTiU,1,BCC,experimental,"arc melting, Temperature: Not specified, Time: Not specified",N/A,None,Single Solid Solution
2223,10.1016-j.msea.2022.144239.txt,10.1016-j.msea.2022.144239.txt,Hf₀.₃Mo₀.₇NbTiU,1,BCC,experimental,"arc melting, Temperature: Not specified, Time: Not specified",N/A,None,Single Solid Solution
2223,10.1016-j.msea.2022.144239.txt,10.1016-j.msea.2022.144239.txt,Hf₀.₅Mo₀.₅NbTiU,1,BCC,experimental,"arc melting, Temperature: Not specified, Time: Not specified",N/A,None,Single Solid Solution
2223,10.1016-j.msea.2022.144239.txt,10.1016-j.msea.2022.144239.txt,Hf₀.₃Mo₀.₇NbTiU,1,BCC,experimental,"arc melting, Temperature: Not specified, Time: Not specified",N/A,None,Mixed Solution
2223,10.1016-j.msea.2022.144239.txt,10.1016-j.msea.2022.144239.txt,Hf₀.₁Mo₀.₉NbTiU,1,BCC,experimental,"arc melting, Temperature: Not specified, Time: Not specified",N/A,None,Mixed Solution
2224,10.1016-j.intermet.2018.05.014.txt,10.1016-j.intermet.2018.05.014.txt,FeNiMnGa,2,BCC B2 + Heusler structure,experimental,"arc melting, Temperature: above melting point of metals, Time: sufficient for homogeneity",N/A,Partially ordered structure (High Entropy Intermetallic),Mixed Solution
