Repository: sourish69/MSE643_CourseProject

# MSE643_CourseProject - Phase-Oriented Generative Design of High-Entropy Alloys

**A generative machine-learning pipeline that designs new alloy compositions to order - you specify the crystal phase you want, and the model proposes chemistries that should form it.**

---

## The idea in one paragraph

High-entropy alloys mix five or more principal elements in near-equal proportions, and their configurational entropy unlocks unusual combinations of strength and thermal stability. The problem is scale: the viable composition space runs to millions of candidates, far beyond what anyone can cast and characterize by hand.

File: Datasets/Vladimir_HEA_database.csv (part 44 of 88)
id,Paper,Name,Alloy,Nb of phase,Phase,Experimental or theoretical,Experimental details,Theoretical details,Special conditions,Type of solution
2224,10.1016-j.intermet.2018.05.014.txt,10.1016-j.intermet.2018.05.014.txt,CoNiMnGa,1,BCC,experimental,"arc melting, Temperature: above melting point of metals, Time: sufficient for homogeneity",N/A,Not a High Entropy Intermetallic,Single Solid Solution
2224,10.1016-j.intermet.2018.05.014.txt,10.1016-j.intermet.2018.05.014.txt,Fe0.5Co0.5NiMnGa,2,BCC B2 + Heusler structure,experimental,"arc melting, Temperature: above melting point of metals, Time: sufficient for homogeneity",N/A,Partially ordered structure (High Entropy Intermetallic),Mixed Solution
2225,10.1016-j.actamat.2021.116763.txt,10.1016-j.actamat.2021.116763.txt,Cr7Mn25Co9Ni23Cu36,2,FCC + tetragonal,Experimental,"arc melting, Temperature: High temperatures, Atmosphere: high-purity argon, Time: Samples flipped and smelted five times, Cooling: water quenching",N/A,"Heat treatment at various temperatures (200 °C, 400 °C, 600 °C, 800 °C, 1000 °C for 2 hours each)",Mixed Solution
2226,10.1016-j.jallcom.2022.166525.txt,10.1016-j.jallcom.2022.166525.txt,NiCoCrFe,1,FCC,theoretical,"molecular dynamics (MD) simulation, Potential: Embedded-atom method (EAM)",N/A,None,Single Solid Solution
2226,10.1016-j.jallcom.2022.166525.txt,10.1016-j.jallcom.2022.166525.txt,Ni30Co20Cr25Fe25,1,FCC,theoretical,"molecular dynamics (MD) simulation, Potential: Embedded-atom method (EAM)",N/A,None,Single Solid Solution
2226,10.1016-j.jallcom.2022.166525.txt,10.1016-j.jallcom.2022.166525.txt,Ni25Co25Cr10Fe40,1,FCC,theoretical,"molecular dynamics (MD) simulation, Potential: Embedded-atom method (EAM)",N/A,None,Single Solid Solution
2226,10.1016-j.jallcom.2022.166525.txt,10.1016-j.jallcom.2022.166525.txt,Ni25Co25Cr25Fe25,1,FCC,theoretical,"molecular dynamics (MD) simulation, Potential: Embedded-atom method (EAM)",N/A,None,Single Solid Solution
2226,10.1016-j.jallcom.2022.166525.txt,10.1016-j.jallcom.2022.166525.txt,Ni25Co25Cr26Fe24,1,FCC,theoretical,"molecular dynamics (MD) simulation, Potential: Embedded-atom method (EAM)",N/A,None,Single Solid Solution
2226,10.1016-j.jallcom.2022.166525.txt,10.1016-j.jallcom.2022.166525.txt,Ni25Co25Cr30Fe20,1,FCC,theoretical,"molecular dynamics (MD) simulation, Potential: Embedded-atom method (EAM)",N/A,None,Single Solid Solution
2226,10.1016-j.jallcom.2022.166525.txt,10.1016-j.jallcom.2022.166525.txt,Ni20Co30Cr25Fe25,1,FCC,theoretical,"molecular dynamics (MD) simulation, Potential: Embedded-atom method (EAM)",N/A,None,Single Solid Solution
2226,10.1016-j.jallcom.2022.166525.txt,10.1016-j.jallcom.2022.166525.txt,Ni25Co25Cr25Fe25,1,FCC,theoretical,"molecular dynamics (MD) simulation, Potential: Embedded-atom method (EAM)",N/A,None,Single Solid Solution
2226,10.1016-j.jallcom.2022.166525.txt,10.1016-j.jallcom.2022.166525.txt,Ni25Co25Cr25Fe25,1,FCC,theoretical,"molecular dynamics (MD) simulation, Potential: Embedded-atom method (EAM)",N/A,None,Single Solid Solution
2226,10.1016-j.jallcom.2022.166525.txt,10.1016-j.jallcom.2022.166525.txt,Ni25Co25Cr25Fe25,1,FCC,theoretical,"molecular dynamics (MD) simulation, Potential: Embedded-atom method (EAM)",N/A,None,Single Solid Solution
2226,10.1016-j.jallcom.2022.166525.txt,10.1016-j.jallcom.2022.166525.txt,Ni25Co25Cr25Fe25,1,FCC,theoretical,"molecular dynamics (MD) simulation, Potential: Embedded-atom method (EAM)",N/A,None,Single Solid Solution
2226,10.1016-j.jallcom.2022.166525.txt,10.1016-j.jallcom.2022.166525.txt,Ni25Co25Cr25Fe25,1,FCC,theoretical,"molecular dynamics (MD) simulation, Potential: Embedded-atom method (EAM)",N/A,None,Single Solid Solution
2226,10.1016-j.jallcom.2022.166525.txt,10.1016-j.jallcom.2022.166525.txt,Ni25Co25Cr25Fe25,1,FCC,theoretical,"molecular dynamics (MD) simulation, Potential: Embedded-atom method (EAM)",N/A,None,Single Solid Solution
2227,10.1016-j.actamat.2020.07.006.txt,10.1016-j.actamat.2020.07.006.txt,CrMnFeCoNi,8,"FCC + HCP + amorphous + cellular dislocation structure within FCC grains + nanocrystalline Amorphous + spherical precipitates + twinned FCC structure + Mn-rich (e.g., MnO2)",experimental,"Selective Laser Melting (SLM), Laser beam diameter: 75, Layer thickness: 40, Hatching space: 50, Laser power: 240, Scanning speed: 2000, Energy density: 60",N/A,No partial ordering or oxidation considered,Mixed Solution
2228,10.1016-j.jallcom.2020.155911.txt,10.1016-j.jallcom.2020.155911.txt,NiCoCrFe,1,FCC,experimental,"arc melting and casting, Temperature: 1073, Time: 1 hour, Cooling rate: water-quenched, Reduction ratio: 50%",N/A,None,Single Solid Solution
2229,10.1016-j.msea.2022.144040.txt,10.1016-j.msea.2022.144040.txt,Co5Cr15Fe65Mn20,1,FCC,experimental,"vacuum arc furnace melting, Temperature: varied, Time: repeatedly melted four to five times",N/A,None,Mixed Solution
2229,10.1016-j.msea.2022.144040.txt,10.1016-j.msea.2022.144040.txt,Co10Cr15Fe65Mn20,1,FCC,experimental,"vacuum arc furnace melting, Temperature: varied, Time: repeatedly melted four to five times",N/A,None,Mixed Solution
2229,10.1016-j.msea.2022.144040.txt,10.1016-j.msea.2022.144040.txt,Co15Cr15Fe65Mn20,1,FCC,experimental,"vacuum arc furnace melting, Temperature: varied, Time: repeatedly melted four to five times",N/A,None,Mixed Solution
2229,10.1016-j.msea.2022.144040.txt,10.1016-j.msea.2022.144040.txt,Co20Cr15Fe65Mn20,1,FCC,experimental,"vacuum arc furnace melting, Temperature: varied, Time: repeatedly melted four to five times",N/A,None,Mixed Solution
2231,10.1016-j.scriptamat.2023.115756.txt,10.1016-j.scriptamat.2023.115756.txt,CoCrFeSi,2,BCC + FCC,experimental,"arc melting, Temperature: Not specified, Time: Not specified",N/A,None,Mixed Solution
2231,10.1016-j.scriptamat.2023.115756.txt,10.1016-j.scriptamat.2023.115756.txt,CoCrFeSi,2,BCC + FCC,experimental,"arc melting, Temperature: Not specified, Time: Not specified",N/A,None,Mixed Solution
2231,10.1016-j.scriptamat.2023.115756.txt,10.1016-j.scriptamat.2023.115756.txt,CoCrFeSi,2,BCC + FCC,experimental,"arc melting, Temperature: Not specified, Time: Not specified",N/A,None,Mixed Solution
2231,10.1016-j.scriptamat.2023.115756.txt,10.1016-j.scriptamat.2023.115756.txt,CoCrFeSi,2,BCC + FCC,experimental,"arc melting, Temperature: Not specified, Time: Not specified",N/A,None,Mixed Solution
2232,10.1016-j.dib.2018.08.145.txt,10.1016-j.dib.2018.08.145.txt,CoFeMnNiZn,1,FCC,experimental,"mechanical alloying and sintering, Milling speed: 300, Milling duration: 30, Process control agent: toluene, Ball to powder weight ratio: 10, Sintering temperature: 900, Sintering duration: 24, Heating rate: 50, Cooling method: air cooling",N/A,None,Single Solid Solution
2233,10.1016-j.jallcom.2016.09.186.txt,10.1016-j.jallcom.2016.09.186.txt,AlCoCrCuFeNi,2,B2 (Intermetallic) + FCC,experimental,"vacuum arc melting, Temperature: 1600, Time: 5 remelting cycles",N/A,Partially ordered structure after annealing,Mixed Solution
2234,10.1016-j.intermet.2020.106850.txt,10.1016-j.intermet.2020.106850.txt,AlCoCrCuFeNi,2,BCC + FCC,Experimental,"arc melting, Temperature: 1500, Time: 10 minutes",N/A,None,Mixed Solution
2234,10.1016-j.intermet.2020.106850.txt,10.1016-j.intermet.2020.106850.txt,AlCoCrFeMoNi,3,BCC + FCC + HCP,Experimental,"spark plasma sintering, Temperature: 1200, Pressure: 50, Time: 5 minutes",N/A,Initial state before oxidation,Mixed Solution
2234,10.1016-j.intermet.2020.106850.txt,10.1016-j.intermet.2020.106850.txt,AlCoCrFeNbNi,3,BCC + FCC + HCP,Experimental,"vacuum arc melting, Temperature: 1450, Pressure: vacuum, Time: 15 minutes",N/A,Initial state before oxidation,Mixed Solution
2234,10.1016-j.intermet.2020.106850.txt,10.1016-j.intermet.2020.106850.txt,AlCoCrFeNi,2,BCC + FCC,Experimental,"arc melting, Temperature: 1400, Time: 10 minutes",N/A,Initial state before oxidation,Mixed Solution
2234,10.1016-j.intermet.2020.106850.txt,10.1016-j.intermet.2020.106850.txt,AlCoCrFeNi2.1,2,BCC + FCC,Experimental,"induction melting, Temperature: 1350, Time: 10 minutes",N/A,Initial state before oxidation,Mixed Solution
2234,10.1016-j.intermet.2020.106850.txt,10.1016-j.intermet.2020.106850.txt,AlMo0.5NbTa0.5TiZr,1,BCC,Experimental,"vacuum arc melting, Temperature: 1600, Pressure: vacuum, Time: 15 minutes",N/A,Initial state before oxidation,Mixed Solution
2234,10.1016-j.intermet.2020.106850.txt,10.1016-j.intermet.2020.106850.txt,CoCrFeMnNi,1,FCC,Experimental,"arc melting, Temperature: 1400, Time: 10 minutes",N/A,Initial state before oxidation,Single Solid Solution
2234,10.1016-j.intermet.2020.106850.txt,10.1016-j.intermet.2020.106850.txt,CoCrFeNi,1,FCC,Experimental,"arc melting, Temperature: 1350, Time: 10 minutes",N/A,Initial state before oxidation,Single Solid Solution
2234,10.1016-j.intermet.2020.106850.txt,10.1016-j.intermet.2020.106850.txt,Cr26Mn20Fe20Co20Ni14,1,FCC,Experimental,"arc melting, Temperature: 1450, Time: 10 minutes",N/A,Initial state before oxidation,Single Solid Solution
2234,10.1016-j.intermet.2020.106850.txt,10.1016-j.intermet.2020.106850.txt,CrFeNiAlxTiy,1,BCC,Experimental,"vacuum arc melting, Temperature: 1500, Pressure: vacuum, Time: 15 minutes",N/A,Initial state before oxidation,Mixed Solution
2234,10.1016-j.intermet.2020.106850.txt,10.1016-j.intermet.2020.106850.txt,Fe80MnxCo10Cr10,2,BCC + HCP,Experimental,"vacuum arc melting, Temperature: 1400, Pressure: vacuum, Time: 15 minutes",N/A,Initial state before oxidation,Mixed Solution
2234,10.1016-j.intermet.2020.106850.txt,10.1016-j.intermet.2020.106850.txt,FeCrNiCoAl0.36,1,FCC,Experimental,"arc melting, Temperature: 1400, Time: 10 minutes",N/A,Initial state before oxidation,Single Solid Solution
2235,10.1016-j.scriptamat.2018.07.040.txt,10.1016-j.scriptamat.2018.07.040.txt,CoCrFeNi,2,FCC + sigma phase,experimental,"arc melting, Temperature: 1600, Pressure: Argon atmosphere (10^-5 Torr), Time: 10 minutes",N/A,Partially ordered sigma phase,Mixed Solution
2235,10.1016-j.scriptamat.2018.07.040.txt,10.1016-j.scriptamat.2018.07.040.txt,CoCrFeMnNi,2,FCC + Laves phase,experimental,"spark plasma sintering (SPS), Temperature: 1200, Pressure: 50, Time: 5 minutes",N/A,Partially ordered Laves phase,Mixed Solution
2236,10.1016-j.intermet.2022.107504.txt,10.1016-j.intermet.2022.107504.txt,CoCrFeNiMo0.2,2,BCC + complex orthorhombic (Intermetallic),Experimental,"laser cladding, Laser power: 400, Scanning speed: 40, Laser spot diameter: 1, Overlap ratio: 35, Shielding gas: high-purity argon (15 L/min flow rate)",N/A,None,Mixed Solution
2236,10.1016-j.intermet.2022.107504.txt,10.1016-j.intermet.2022.107504.txt,AlCrFe2Ni2W0.2Mo0.75,1,BCC,Experimental,laser cladding,N/A,None,Single Solid Solution
2236,10.1016-j.intermet.2022.107504.txt,10.1016-j.intermet.2022.107504.txt,CrFeCoNiMoWC,1,BCC,Experimental,laser cladding,N/A,None,Single Solid Solution
2236,10.1016-j.intermet.2022.107504.txt,10.1016-j.intermet.2022.107504.txt,AlxCoCrFe2.7MoNi,1,BCC,Experimental,laser cladding,N/A,None,Single Solid Solution
2236,10.1016-j.intermet.2022.107504.txt,10.1016-j.intermet.2022.107504.txt,CrMnFeCoNi,1,FCC,Experimental,laser surface alloying,N/A,None,Single Solid Solution
2236,10.1016-j.intermet.2022.107504.txt,10.1016-j.intermet.2022.107504.txt,TiAlNiSiV,1,BCC,Experimental,laser cladding,N/A,None,Single Solid Solution
2236,10.1016-j.intermet.2022.107504.txt,10.1016-j.intermet.2022.107504.txt,AlNbTaZr0.2,1,BCC,Experimental,laser cladding,N/A,None,Single Solid Solution
2236,10.1016-j.intermet.2022.107504.txt,10.1016-j.intermet.2022.107504.txt,AlCoCrFeNiTi0.5,1,BCC,Experimental,laser cladding,N/A,None,Single Solid Solution
2236,10.1016-j.intermet.2022.107504.txt,10.1016-j.intermet.2022.107504.txt,CoCrFeNiNbx,1,BCC,Experimental,laser cladding,N/A,None,Single Solid Solution
2236,10.1016-j.intermet.2022.107504.txt,10.1016-j.intermet.2022.107504.txt,FeCoCrNiBx,1,BCC,Experimental,laser cladding,N/A,None,Single Solid Solution
2236,10.1016-j.intermet.2022.107504.txt,10.1016-j.intermet.2022.107504.txt,FeCrCoAlNiMox,1,BCC,Experimental,laser cladding,N/A,None,Single Solid Solution
2236,10.1016-j.intermet.2022.107504.txt,10.1016-j.intermet.2022.107504.txt,TiAlCrFeMoWx,1,BCC,Experimental,laser cladding,N/A,None,Single Solid Solution
2237,10.1016-j.matlet.2020.127369.txt,10.1016-j.matlet.2020.127369.txt,TiZrHfNb0.7,1,BCC,experimental,"high-frequency electromagnetic induction heating, Temperature: sufficient to melt the metals, Atmosphere: argon, Crucible material: water-cooled copper",N/A,None,Single Solid Solution
2237,10.1016-j.matlet.2020.127369.txt,10.1016-j.matlet.2020.127369.txt,TiZrHfNb,1,BCC,experimental,"high-frequency electromagnetic induction heating, Temperature: sufficient to melt the metals, Atmosphere: argon, Crucible material: water-cooled copper",N/A,None,Single Solid Solution
2237,10.1016-j.matlet.2020.127369.txt,10.1016-j.matlet.2020.127369.txt,TiZrHfNbTa,1,BCC,experimental,"high-frequency electromagnetic induction heating, Temperature: sufficient to melt the metals, Atmosphere: argon, Crucible material: water-cooled copper",N/A,None,Single Solid Solution
2237,10.1016-j.matlet.2020.127369.txt,10.1016-j.matlet.2020.127369.txt,Hf0.5Nb0.5Ta0.5Ti1.5Zr,1,BCC,experimental,"high-frequency electromagnetic induction heating, Temperature: sufficient to melt the metals, Atmosphere: argon, Crucible material: water-cooled copper",N/A,None,Single Solid Solution
2237,10.1016-j.matlet.2020.127369.txt,10.1016-j.matlet.2020.127369.txt,Ti40Zr25Nb25Ta10,1,BCC,experimental,"high-frequency electromagnetic induction heating, Temperature: sufficient to melt the metals, Atmosphere: argon, Crucible material: water-cooled copper",N/A,None,Single Solid Solution
2238,10.1016-j.ijfatigue.2023.108013.txt,10.1016-j.ijfatigue.2023.108013.txt,CoCrFeMnNi,2,FCC + CrMnOxides,experimental,"vacuum electromagnetic suspension melting, Temperature: high temperature suitable for alloy formation, Pressure: vacuum, Time: repeated a minimum of five times",N/A,"No post-processing treatments (annealing, quenching, rolling) performed",Single Solid Solution
2239,10.1016-j.electacta.2021.139804.txt,10.1016-j.electacta.2021.139804.txt,CoCrFeMnNi,1,FCC,experimental,"vacuum-arc melting, Temperature: 1100, Time: 6 hours, Cooling rate: water-quenching",N/A,None,Single Solid Solution
2240,10.1016-j.apsusc.2023.158222.txt,10.1016-j.apsusc.2023.158222.txt,TiMoVWCr,1,BCC,experimental,"RF magnetron sputtering, Rf power: 200, Deposition period: 30, Circular rotation: 10",N/A,None,Single Solid Solution
2240,10.1016-j.apsusc.2023.158222.txt,10.1016-j.apsusc.2023.158222.txt,TiZrNbTaFe,1,BCC,experimental,"arc melting, Temperature: 2500, Time: 10, Pressure: 10−5 Torr",N/A,None,Single Solid Solution
2240,10.1016-j.apsusc.2023.158222.txt,10.1016-j.apsusc.2023.158222.txt,TiZrHfNbTa,1,BCC,experimental,"casting, Temperature: 3000, Time: 30, Pressure: 1 atm",N/A,None,Single Solid Solution
2240,10.1016-j.apsusc.2023.158222.txt,10.1016-j.apsusc.2023.158222.txt,MoTaWNbV,1,BCC,experimental,"spark plasma sintering, Temperature: 1800, Time: 5, Pressure: 50",N/A,None,Single Solid Solution
2240,10.1016-j.apsusc.2023.158222.txt,10.1016-j.apsusc.2023.158222.txt,HfNbTiZr,1,BCC,experimental,"mechanical alloying, Milling time: 10, Temperature: 300",N/A,None,Single Solid Solution
2240,10.1016-j.apsusc.2023.158222.txt,10.1016-j.apsusc.2023.158222.txt,TaNbHfZrTi,1,BCC,experimental,"arc melting, Temperature: 2800, Time: 15, Pressure: 10−5 Torr",N/A,None,Single Solid Solution
2240,10.1016-j.apsusc.2023.158222.txt,10.1016-j.apsusc.2023.158222.txt,HfMoTaTiZr,1,BCC,experimental,"mechanical alloying, Milling time: 8, Temperature: 250",N/A,None,Single Solid Solution
2240,10.1016-j.apsusc.2023.158222.txt,10.1016-j.apsusc.2023.158222.txt,HfMoNbTaTiZr,1,BCC,experimental,"casting, Temperature: 3100, Time: 20, Pressure: 1 atm",N/A,None,Single Solid Solution
2240,10.1016-j.apsusc.2023.158222.txt,10.1016-j.apsusc.2023.158222.txt,CuMoTaWV,1,BCC,experimental,"spark plasma sintering, Temperature: 1900, Time: 7, Pressure: 70",N/A,None,Single Solid Solution
2240,10.1016-j.apsusc.2023.158222.txt,10.1016-j.apsusc.2023.158222.txt,TiTaHfNbZr,1,BCC,experimental,"arc melting, Temperature: 2900, Time: 12, Pressure: 10−5 Torr",N/A,None,Single Solid Solution
2240,10.1016-j.apsusc.2023.158222.txt,10.1016-j.apsusc.2023.158222.txt,NbMoTaW,1,BCC,experimental,"mechanical alloying, Milling time: 12, Temperature: 350",N/A,None,Single Solid Solution
2240,10.1016-j.apsusc.2023.158222.txt,10.1016-j.apsusc.2023.158222.txt,TiAlFeCoNi,1,FCC,experimental,"arc melting, Temperature: 2600, Time: 18, Pressure: 10−5 Torr",N/A,None,Single Solid Solution
2241,10.1016-j.actamat.2023.119249.txt,10.1016-j.actamat.2023.119249.txt,CrCoNi,1,FCC,experimental,"Laser Powder Bed Fusion (LPBF), Laser power: ∼150 W, Layer thickness: ∼20 μm, Hatch spacing: ∼30 μm, Laser spot size: ∼30 μm, Scanning speed: 670 mm/s, Scan strategy: Chessboard scan strategy with an island size of 4 × 4 mm2 and interlayer rotation of 67°",N/A,No partial ordering or high entropy intermetallic structure mentioned,Single Solid Solution
2242,10.1016-j.jmst.2021.06.028.txt,10.1016-j.jmst.2021.06.028.txt,CoCrErGdHoNi,1,non-crystalline Amorphous,experimental,"arc melting and melt spinning, Temperature: above 1500°C, Atmosphere: argon, Melting duration: multiple melts, Ribbon formation: melt spinning with Cu-wheel, 37 m/s",N/A,"No post-processing (annealing, quenching, rolling) mentioned",Amorphous
2243,10.1016-j.corsci.2023.110983.txt,10.1016-j.corsci.2023.110983.txt,Al0.0957Cu0.1008(FeCrNiCo)0.8035,1,FCC,Experimental,"magnetron co-sputtering, Temperature: 100, Duration: 90, Sputtering power: {'Cu': 65, 'Al': 90, 'FeCrNiCo': 250}",N/A,None,Single Solid Solution
2243,10.1016-j.corsci.2023.110983.txt,10.1016-j.corsci.2023.110983.txt,Al0.0644Cu0.1578(FeCrNiCo)0.7778,1,FCC,Experimental,"magnetron co-sputtering, Temperature: 100, Duration: 90, Sputtering power: {'Cu': 65, 'Al': 90, 'FeCrNiCo': 250}",N/A,None,Single Solid Solution
2243,10.1016-j.corsci.2023.110983.txt,10.1016-j.corsci.2023.110983.txt,Al0.1017Cu0.1968(FeCrNiCo)0.7015,1,FCC,Experimental,"magnetron co-sputtering, Temperature: 100, Duration: 90, Sputtering power: {'Cu': 65, 'Al': 90, 'FeCrNiCo': 250}",N/A,None,Single Solid Solution
2243,10.1016-j.corsci.2023.110983.txt,10.1016-j.corsci.2023.110983.txt,Al0.1629Cu0.1304(FeCrNiCo)0.7067,2,BCC + FCC,Experimental,"magnetron co-sputtering, Temperature: 100, Duration: 90, Sputtering power: {'Cu': 65, 'Al': 90, 'FeCrNiCo': 250}",N/A,None,Mixed Solution
2243,10.1016-j.corsci.2023.110983.txt,10.1016-j.corsci.2023.110983.txt,Al0.1959Cu0.1708(FeCrNiCo)0.6333,2,BCC + FCC,Experimental,"magnetron co-sputtering, Temperature: 100, Duration: 90, Sputtering power: {'Cu': 65, 'Al': 90, 'FeCrNiCo': 250}",N/A,None,Mixed Solution
2243,10.1016-j.corsci.2023.110983.txt,10.1016-j.corsci.2023.110983.txt,Al0.2503Cu0.1477(FeCrNiCo)0.6020,2,BCC + FCC,Experimental,"magnetron co-sputtering, Temperature: 100, Duration: 90, Sputtering power: {'Cu': 65, 'Al': 90, 'FeCrNiCo': 250}",N/A,None,Mixed Solution
2243,10.1016-j.corsci.2023.110983.txt,10.1016-j.corsci.2023.110983.txt,Al0.2519Cu0.0892(FeCrNiCo)0.6589,1,BCC,Experimental,"magnetron co-sputtering, Temperature: 100, Duration: 90, Sputtering power: {'Cu': 65, 'Al': 90, 'FeCrNiCo': 250}",N/A,None,Single Solid Solution
2243,10.1016-j.corsci.2023.110983.txt,10.1016-j.corsci.2023.110983.txt,Al0.3214Cu0.1568(FeCrNiCo)0.5218,1,BCC,Experimental,"magnetron co-sputtering, Temperature: 100, Duration: 90, Sputtering power: {'Cu': 65, 'Al': 90, 'FeCrNiCo': 250}",N/A,None,Single Solid Solution
2243,10.1016-j.corsci.2023.110983.txt,10.1016-j.corsci.2023.110983.txt,Al0.1648Cu0.1255(FeCrNiCo)0.7097,1,FCC,Experimental,"magnetron co-sputtering, Temperature: 100, Duration: 90, Sputtering power: {'Cu': 65, 'Al': 90, 'FeCrNiCo': 250}",N/A,None,Single Solid Solution
2243,10.1016-j.corsci.2023.110983.txt,10.1016-j.corsci.2023.110983.txt,Al0.0786Cu0.1666(FeCrNiCo)0.7548,1,FCC,Experimental,"magnetron co-sputtering, Temperature: 100, Duration: 90, Sputtering power: {'Cu': 65, 'Al': 90, 'FeCrNiCo': 250}",N/A,None,Single Solid Solution
2243,10.1016-j.corsci.2023.110983.txt,10.1016-j.corsci.2023.110983.txt,Al0.1451Cu0.2900(FeCrNiCo)0.5649,1,FCC,Experimental,"magnetron co-sputtering, Temperature: 100, Duration: 90, Sputtering power: {'Cu': 65, 'Al': 90, 'FeCrNiCo': 250}",N/A,None,Single Solid Solution
2243,10.1016-j.corsci.2023.110983.txt,10.1016-j.corsci.2023.110983.txt,Al14.51Cu29.00(FeCrNiCo)56.49,1,FCC,Experimental,"magnetron co-sputtering, Temperature: 100, Duration: 90, Sputtering power: {'Cu': 65, 'Al': 90, 'FeCrNiCo': 250}",N/A,None,Single Solid Solution
2244,10.1016-j.corsci.2023.111588.txt,10.1016-j.corsci.2023.111588.txt,CoCrFeMnNi,1,FCC,experimental,"vacuum induction levitation melting, Purity of elements: 99.9, Re-melting: plates were re-melted at least five times, Cold rolling: plates were cold rolled for multiple passes, reducing thickness by 90%, Recrystallization annealing: [{'temperature': 800, 'duration': '10 min'}, {'temperature': 1000, 'duration': '3 h'}, {'temperature': 1100, 'duration': '5 h'}], Quenching: water-quenching to room temperature",N/A,No partially ordered structure or high entropy intermetallic formed,Single Solid Solution
2245,10.1016-j.msea.2020.139182.txt,10.1016-j.msea.2020.139182.txt,FeCoCrNiMn,2,BCC + FCC,experimental,"arc melting, Temperature: 1600, Time: multiple melting cycles",N/A,None,Mixed Solution
2245,10.1016-j.msea.2020.139182.txt,10.1016-j.msea.2020.139182.txt,Fe67Co8.25Cr8.25Ni8.25Mn8.25,2,BCC + FCC,experimental,"arc melting, Temperature: 1600, Time: five remelting cycles",N/A,Initial state before oxidation,Mixed Solution
2246,10.1016-j.jallcom.2022.165658.txt,10.1016-j.jallcom.2022.165658.txt,AlCrFeNi,2,BCC + FCC,Experimental,"Powder blending and LPBF, Laser power: 175, Scanning speed: 1200, Hatch space: 90",N/A,None,Mixed Solution
2246,10.1016-j.jallcom.2022.165658.txt,10.1016-j.jallcom.2022.165658.txt,AlCrFe2Ni2,2,BCC + FCC,Experimental,"Powder blending and LPBF, Laser power: 175, Scanning speed: 1200, Hatch space: 90",N/A,None,Mixed Solution
2246,10.1016-j.jallcom.2022.165658.txt,10.1016-j.jallcom.2022.165658.txt,Al0.9Cr0.9Fe2.1Ni2.1,2,BCC + FCC,Experimental,"Powder blending and LPBF, Laser power: 175, Scanning speed: 1200, Hatch space: 90",N/A,Partially ordered structure (BCC B2 phase),Mixed Solution
2246,10.1016-j.jallcom.2022.165658.txt,10.1016-j.jallcom.2022.165658.txt,Alx(Co)CrFeNi,2,BCC + FCC,Experimental,"Powder blending and LPBF, Laser power: 175, Scanning speed: 1200, Hatch space: 90",N/A,None,Mixed Solution
2246,10.1016-j.jallcom.2022.165658.txt,10.1016-j.jallcom.2022.165658.txt,AlxCoCrFeNi,2,BCC + FCC,Experimental,"Powder blending and LPBF, Laser power: 175, Scanning speed: 1200, Hatch space: 90",N/A,None,Mixed Solution
2246,10.1016-j.jallcom.2022.165658.txt,10.1016-j.jallcom.2022.165658.txt,Al0.3CoCreFeNi,2,BCC + FCC,Experimental,"Powder blending and LPBF, Laser power: 175, Scanning speed: 1200, Hatch space: 90",N/A,None,Mixed Solution
2246,10.1016-j.jallcom.2022.165658.txt,10.1016-j.jallcom.2022.165658.txt,Al0.5CoCreFeNi,2,BCC + FCC,Experimental,"Powder blending and LPBF, Laser power: 175, Scanning speed: 1200, Hatch space: 90",N/A,None,Mixed Solution
2247,10.1016-j.jmrt.2022.07.055.txt,10.1016-j.jmrt.2022.07.055.txt,FeCoCrNi,1,FCC,experimental,"vacuum induction melting, Temperature: N/A, Time: N/A, Atmosphere: 1 atm argon, Raw materials purity: > 99.8%, Furnace capacity: approximately 10 kg, Ingot dimensions: 200 × 100 × 70 mm, Remelting: twice",N/A,None,Single Solid Solution
2248,10.1016-j.mtcomm.2023.106020.txt,10.1016-j.mtcomm.2023.106020.txt,CrFeNiAlSiMo,3,BCC + FCC + Ordered BCC Phase,experimental,"arc melting, Temperature: Above melting points of constituent metals (approx. 1300-1400°C), Cooling rate: 0.56–5 K/s",N/A,None,Mixed Solution
2248,10.1016-j.mtcomm.2023.106020.txt,10.1016-j.mtcomm.2023.106020.txt,CrFeNiAlSi,2,BCC + FCC,experimental,"arc melting, Temperature: Above melting points of constituent metals (approx. 1300-1400°C)",N/A,None,Mixed Solution
2249,10.1016-j.jallcom.2022.167013.txt,10.1016-j.jallcom.2022.167013.txt,HfCo,1,BCC B2 (Intermetallic),Experimental,"vacuum arc melting, Quantity: 20 g ingots, Elements: pure (≥ 99.9 wt%) Hf, Co",N/A,None,Single Solid Solution
2249,10.1016-j.jallcom.2022.167013.txt,10.1016-j.jallcom.2022.167013.txt,(HfCo)90(NbMo)10,2,BCC B2 (Intermetallic) + Nb-rich bcc,Experimental,"vacuum arc melting, Quantity: 20 g ingots, Elements: pure (≥ 99.9 wt%) Hf, Co, Nb, Mo",N/A,Partially ordered B2 phase,Mixed Solution
2249,10.1016-j.jallcom.2022.167013.txt,10.1016-j.jallcom.2022.167013.txt,(HfCo)75(NbMo)25,2,BCC B2 (Intermetallic) + Nb-rich bcc,Experimental,"vacuum arc melting, Quantity: 20 g ingots, Elements: pure (≥ 99.9 wt%) Hf, Co, Nb, Mo",N/A,Partially ordered B2 phase,Mixed Solution
2249,10.1016-j.jallcom.2022.167013.txt,10.1016-j.jallcom.2022.167013.txt,(HfCo)40(NbMo)60,2,BCC B2 (Intermetallic) + Nb-rich bcc,Experimental,"vacuum arc melting, Quantity: 20 g ingots, Elements: pure (≥ 99.9 wt%) Hf, Co, Nb, Mo",N/A,Partially ordered B2 phase,Mixed Solution
2249,10.1016-j.jallcom.2022.167013.txt,10.1016-j.jallcom.2022.167013.txt,(HfCo)25(NbMo)75,2,BCC B2 (Intermetallic) + Nb-rich bcc,Experimental,"vacuum arc melting, Quantity: 20 g ingots, Elements: pure (≥ 99.9 wt%) Hf, Co, Nb, Mo",N/A,Partially ordered B2 phase,Mixed Solution
2249,10.1016-j.jallcom.2022.167013.txt,10.1016-j.jallcom.2022.167013.txt,NbMo,2,BCC + Hf-rich fcc (HfO2),Experimental,"vacuum arc melting, Quantity: 20 g ingots, Elements: pure (≥ 99.9 wt%) Nb, Mo",N/A,Initial state before oxidation,Single Solid Solution
2250,10.1016-j.msea.2021.142104.txt,10.1016-j.msea.2021.142104.txt,CoCrFeMnNi,2,FCC + Cr-rich phases,experimental,"additive manufacturing (LENS), Laser power: 2.5, Scan speed: 15, Powder flow rate: 800, Laser spot: 4.5",N/A,No new phase detected near the interface between 304L stainless steel and CoCrFeMnNi high-entropy alloy,Single Solid Solution
2251,10.1016-j.msea.2022.144192.txt,10.1016-j.msea.2022.144192.txt,CoCrCuFeNiTi,3,BCC + FCC + cubic,Experimental,"Mechanical Alloying and Spark Plasma Sintering, Ma milling time: 70, Ma milling speed: 300, Ma ball to powder ratio: 10, Ma atmosphere: High purity Ar, Sps temperature: 1000, Sps time: 8, Sps pressure: 50, Sps atmosphere: Vacuum",N/A,None,Mixed Solution
2251,10.1016-j.msea.2022.144192.txt,10.1016-j.msea.2022.144192.txt,CoCrCuFeNiTi,3,BCC + FCC + cubic,Experimental,"Mechanical Alloying and Spark Plasma Sintering, Ma milling time: 70, Ma milling speed: 300, Ma ball to powder ratio: 10, Ma atmosphere: High purity Ar, Sps temperature: 1000, Sps time: 8, Sps pressure: 50, Sps atmosphere: Vacuum",N/A,None,Mixed Solution
2251,10.1016-j.msea.2022.144192.txt,10.1016-j.msea.2022.144192.txt,CoCrCuFeNiTi,3,BCC + FCC + cubic,Experimental,"Mechanical Alloying and Spark Plasma Sintering, Ma milling time: 70, Ma milling speed: 300, Ma ball to powder ratio: 10, Ma atmosphere: High purity Ar, Sps temperature: 1000, Sps time: 8, Sps pressure: 50, Sps atmosphere: Vacuum",N/A,None,Mixed Solution
2251,10.1016-j.msea.2022.144192.txt,10.1016-j.msea.2022.144192.txt,CoCrCuFeNiTi,3,FCC + cubic + pyrochlore,Experimental,"Mechanical Alloying and Spark Plasma Sintering, Ma milling time: 70, Ma milling speed: 300, Ma ball to powder ratio: 10, Ma atmosphere: High purity Ar, Sps temperature: 1000, Sps time: 8, Sps pressure: 50, Sps atmosphere: Vacuum",N/A,None,Mixed Solution
2251,10.1016-j.msea.2022.144192.txt,10.1016-j.msea.2022.144192.txt,CoCrCuFeNiTi,3,FCC + cubic + pyrochlore,Experimental,"Mechanical Alloying and Spark Plasma Sintering, Ma milling time: 70, Ma milling speed: 300, Ma ball to powder ratio: 10, Ma atmosphere: High purity Ar, Sps temperature: 1000, Sps time: 8, Sps pressure: 50, Sps atmosphere: Vacuum",N/A,None,Mixed Solution
2251,10.1016-j.msea.2022.144192.txt,10.1016-j.msea.2022.144192.txt,CoCrCuFeNiTi,3,FCC + cubic + pyrochlore,Experimental,"Mechanical Alloying and Spark Plasma Sintering, Ma milling time: 70, Ma milling speed: 300, Ma ball to powder ratio: 10, Ma atmosphere: High purity Ar, Sps temperature: 1000, Sps time: 8, Sps pressure: 50, Sps atmosphere: Vacuum",N/A,None,Mixed Solution
2252,10.1016-j.ijrmhm.2022.105845.txt,10.1016-j.ijrmhm.2022.105845.txt,(FeCoNi)88(AlTi)12,1,FCC,experimental,"vacuum arc melting, Temperature: 1150, Time: 2 hours, Cooling method: water quenching",N/A,None,Single Solid Solution
2252,10.1016-j.ijrmhm.2022.105845.txt,10.1016-j.ijrmhm.2022.105845.txt,(FeCoNi)87.5(AlTi)12Mo0.5,1,FCC,experimental,"vacuum arc melting, Temperature: 1150, Time: 2 hours, Cooling method: water quenching",N/A,None,Single Solid Solution
2252,10.1016-j.ijrmhm.2022.105845.txt,10.1016-j.ijrmhm.2022.105845.txt,(FeCoNi)87(AlTi)12Mo1.0,1,FCC,experimental,"vacuum arc melting, Temperature: 1150, Time: 2 hours, Cooling method: water quenching",N/A,None,Single Solid Solution
2252,10.1016-j.ijrmhm.2022.105845.txt,10.1016-j.ijrmhm.2022.105845.txt,(FeCoNi)86.5(AlTi)12Mo1.5,1,FCC,experimental,"vacuum arc melting, Temperature: 1150, Time: 2 hours, Cooling method: water quenching",N/A,None,Single Solid Solution
2253,10.1016-j.intermet.2021.107459.txt,10.1016-j.intermet.2021.107459.txt,CoCrFeNiMn,3,FCC + not specified + NiTi,experimental,"powder metallurgy involving high energy mechanical milling and thermomechanical consolidation, Elemental powders: Co, Cr, Fe, Ni, Mn (purity >99.5 wt% and particle sizes <75 μm) and FeTi master alloy (purity >99 wt% and particle sizes <75 μm), Mixing: Rotation speed of 200 rpm for 6 h, Milling: Higher rotation speed of 400 rpm for 66 h using a planetary ball mill (QM-3SP4, Nanda Instrument Plant, China), stainless steel balls, ball to powder weight ratio of 5:1, stearic acid (0.5 wt%) as PCA and source of C and O, Consolidation: Die-pressing, induction heating to 950 °C and 1000 °C with a holding time of 2 min, hot extrusion at these temperatures with an extrusion ratio of 9:1, conducted in argon atmosphere, Heat treatment: Parts of the HE1000 sample heated to 820 °C for 1 h, quenched to liquid nitrogen and water, aged at 480 °C for 16 h",N/A,Introduction of intragranular Ni–Ti nanoparticles through heat treatment,Mixed Solution
2254,10.1016-j.jallcom.2023.172215.txt,10.1016-j.jallcom.2023.172215.txt,(CrCoNi)94Al3Ta3,3,"FCC + FCC L12 + (Cr, Co, Ni)3(Al, Ta)",experimental,"electromagnetic levitation melting, Atmosphere: highly pure Ar atmosphere, Purity of raw materials: more than 99.95%, Re-melting: three times",N/A,Partially ordered structure (High Entropy Intermetallic - L12 phase),Mixed Solution
2255,10.1016-j.jmrt.2023.09.121.txt,10.1016-j.jmrt.2023.09.121.txt,AlCoCrFeMnNi,4,BCC + BCC B2 + FCC + tetragonal,Experimental,"Selective Laser Melting (SLM), Layer thickness: 30, Hatch spacing: 70, Laser power: 50, Scanning speed: 300",N/A,Partially ordered B2 phase observed in heat-treated samples at 1000°C.,Mixed Solution
2256,10.1016-j.jallcom.2023.171672.txt,10.1016-j.jallcom.2023.171672.txt,TiZrCrMnFeNi,2,C14 Laves phase + TiNi cubic phase (Intermetallic),experimental,"vacuum arc remelting (VAR), Atmosphere: high-purity Ar, Precursors: Zr (99.5% pure), Ti, Cr, Mn, Fe, and Ni (99.8% to 99.99% pure), Manganese addition: 110% of nominal value, Remelting: more than six times",N/A,None,Intermetallic
2256,10.1016-j.jallcom.2023.171672.txt,10.1016-j.jallcom.2023.171672.txt,TiZrMoMnFeNi,4,C14 Laves phase + TiNi cubic phase (Intermetallic) + precipitates + (Mo-rich),experimental,"vacuum arc remelting (VAR), Atmosphere: high-purity Ar, Precursors: Zr (99.5% pure), Ti, Mo, Mn, Fe, and Ni (99.8% to 99.99% pure), Manganese addition: 110% of nominal value, Remelting: more than six times",N/A,Mo-rich precipitates present,Intermetallic
2256,10.1016-j.jallcom.2023.171672.txt,10.1016-j.jallcom.2023.171672.txt,TiZrWMnFeNi,4,C14 Laves phase + TiNi cubic phase (Intermetallic) + precipitates + (W-rich),experimental,"vacuum arc remelting (VAR), Atmosphere: high-purity Ar, Precursors: Zr (99.5% pure), Ti, W, Mn, Fe, and Ni (99.8% to 99.99% pure), Manganese addition: 110% of nominal value, Remelting: more than six times",N/A,W-rich precipitates present,Intermetallic
2257,10.1016-j.corsci.2023.111593.txt,10.1016-j.corsci.2023.111593.txt,NiCoCrAlNb,2,FCC + FCC-based superlattice,Experimental,"arc melting, Pure metals: ['Ni', 'Co', 'Cr', 'Al', 'Nb'], Atmosphere: Ti-gettered argon, Additional element: B (0.02 wt.%), Homogenization: 1200°C for 2 hours, Cold rolling: 66% thickness reduction, Annealing: 1200°C for 1.5 minutes",N/A,Partially ordered L12 phase,Mixed Solution
2257,10.1016-j.corsci.2023.111593.txt,10.1016-j.corsci.2023.111593.txt,FeCoNiCrMn,1,FCC,Experimental,"arc melting, Pure metals: ['Fe', 'Co', 'Ni', 'Cr', 'Mn'], Atmosphere: argon, Homogenization: 1100-1200°C",N/A,None,Single Solid Solution
2257,10.1016-j.corsci.2023.111593.txt,10.1016-j.corsci.2023.111593.txt,FeCoNiCrAlx,2,FCC + FCC-based superlattice,Experimental,"arc melting, Pure metals: ['Fe', 'Co', 'Ni', 'Cr', 'Al'], Atmosphere: argon, Homogenization: 1100-1200°C",N/A,Partially ordered FCC-based superlattice,Mixed Solution
2257,10.1016-j.corsci.2023.111593.txt,10.1016-j.corsci.2023.111593.txt,AlCoCrFeNi2.1,2,BCC + FCC,Experimental,"arc melting, Pure metals: ['Al', 'Co', 'Cr', 'Fe', 'Ni'], Atmosphere: argon, Homogenization: 1100-1200°C",N/A,Ordered B2 precipitates,Mixed Solution
2257,10.1016-j.corsci.2023.111593.txt,10.1016-j.corsci.2023.111593.txt,Fe50Mn30Co10Cr10,2,FCC + HCP,Experimental,"arc melting, Pure metals: ['Fe', 'Mn', 'Co', 'Cr'], Atmosphere: argon, Homogenization: 1100-1200°C",N/A,None,Mixed Solution
2257,10.1016-j.corsci.2023.111593.txt,10.1016-j.corsci.2023.111593.txt,FeCoCrNiMox,2,FCC + depends on Mo content,Experimental,"arc melting, Pure metals: ['Fe', 'Co', 'Ni', 'Cr', 'Mo'], Atmosphere: argon, Homogenization: 1100-1200°C",N/A,Partially ordered intermetallic phases if Mo content is significant,Mixed Solution
2257,10.1016-j.corsci.2023.111593.txt,10.1016-j.corsci.2023.111593.txt,FeCoNiCr,1,FCC,Experimental,"arc melting, Pure metals: ['Fe', 'Co', 'Ni', 'Cr'], Atmosphere: argon, Homogenization: 1100-1200°C",N/A,None,Single Solid Solution
2257,10.1016-j.corsci.2023.111593.txt,10.1016-j.corsci.2023.111593.txt,FeNiCr,1,FCC,Experimental,"arc melting, Pure metals: ['Fe', 'Ni', 'Cr'], Atmosphere: argon, Homogenization: 1100-1200°C",N/A,None,Single Solid Solution
2257,10.1016-j.corsci.2023.111593.txt,10.1016-j.corsci.2023.111593.txt,NiCoV,1,FCC,Experimental,"arc melting, Pure metals: ['Ni', 'Co', 'V'], Atmosphere: argon, Homogenization: 1100-1200°C",N/A,None,Single Solid Solution
2257,10.1016-j.corsci.2023.111593.txt,10.1016-j.corsci.2023.111593.txt,Nbx,2,FCC + depends on Nb content,Experimental,"arc melting, Pure metals: ['Nb with other elements'], Atmosphere: argon, Homogenization: 1100-1200°C",N/A,Partially ordered intermetallic phases depending on Nb content,Mixed Solution
2257,10.1016-j.corsci.2023.111593.txt,10.1016-j.corsci.2023.111593.txt,NiCoCr,1,FCC,Experimental,"arc melting, Pure metals: ['Ni', 'Co', 'Cr'], Atmosphere: argon, Homogenization: 1100-1200°C",N/A,None,Single Solid Solution
2257,10.1016-j.corsci.2023.111593.txt,10.1016-j.corsci.2023.111593.txt,FeCrNi,1,FCC,Experimental,"arc melting or traditional metallurgical processes, Pure metals: ['Fe', 'Cr', 'Ni'], Atmosphere: argon or vacuum, Homogenization: 1100-1200°C",N/A,None,Single Solid Solution
2258,10.1016-j.actamat.2020.01.062.txt,10.1016-j.actamat.2020.01.062.txt,CoCrFeMnNiV,1,FCC,Experimental,"arc melting, Temperature: not specified, Time: not specified",N/A,None,Single Solid Solution
2258,10.1016-j.actamat.2020.01.062.txt,10.1016-j.actamat.2020.01.062.txt,CrMoNbTaVW,1,BCC,Experimental,"arc melting, Temperature: not specified, Time: not specified",N/A,None,Single Solid Solution
2258,10.1016-j.actamat.2020.01.062.txt,10.1016-j.actamat.2020.01.062.txt,HfTiZr,1,BCC,Experimental,"arc melting, Temperature: not specified, Time: not specified",N/A,None,Single Solid Solution
2258,10.1016-j.actamat.2020.01.062.txt,10.1016-j.actamat.2020.01.062.txt,MoNbTaVW,1,BCC,Experimental,"arc melting, Temperature: not specified, Time: not specified",N/A,None,Single Solid Solution
2258,10.1016-j.actamat.2020.01.062.txt,10.1016-j.actamat.2020.01.062.txt,NiCoV,1,FCC,Experimental,"arc melting, Temperature: not specified, Time: not specified",N/A,None,Single Solid Solution
2258,10.1016-j.actamat.2020.01.062.txt,10.1016-j.actamat.2020.01.062.txt,Ni0.632V0.368,1,FCC,Experimental,"arc melting, Temperature: not specified, Time: not specified",N/A,None,Single Solid Solution
2258,10.1016-j.actamat.2020.01.062.txt,10.1016-j.actamat.2020.01.062.txt,Co10Cr15Fe35Mn5Ni25V10,1,FCC,Experimental,"arc melting, Temperature: not specified, Time: not specified",N/A,None,Single Solid Solution
2258,10.1016-j.actamat.2020.01.062.txt,10.1016-j.actamat.2020.01.062.txt,CoCrFeNi,1,FCC,Experimental,"arc melting, Temperature: not specified, Time: not specified",N/A,None,Single Solid Solution
2258,10.1016-j.actamat.2020.01.062.txt,10.1016-j.actamat.2020.01.062.txt,CoCrFeNiNb,1,FCC,Experimental,"arc melting, Temperature: not specified, Time: not specified",N/A,None,Single Solid Solution
2258,10.1016-j.actamat.2020.01.062.txt,10.1016-j.actamat.2020.01.062.txt,"Ta0.33V0.33W0.33 (x = 0), Ta0.33V0.33W0.33−x (x = 0.1)",1,BCC,Experimental,"arc melting, Temperature: not specified, Time: not specified",N/A,None,Single Solid Solution
2258,10.1016-j.actamat.2020.01.062.txt,10.1016-j.actamat.2020.01.062.txt,"Ti0.25V0.25Zr0.25 (x = 0), Ti0.25V0.25Zr0.25−x (x = 0.1)",1,BCC,Experimental,"arc melting, Temperature: not specified, Time: not specified",N/A,None,Single Solid Solution
2258,10.1016-j.actamat.2020.01.062.txt,10.1016-j.actamat.2020.01.062.txt,MoNbTaTiW,1,BCC,Experimental,"arc melting, Temperature: not specified, Time: not specified",N/A,None,Single Solid Solution
2259,10.1016-j.msea.2019.138812.txt,10.1016-j.msea.2019.138812.txt,Co19Cr20Fe20Mn21Ni19,1,FCC,experimental,"vacuum arc re-melting, Temperature: 1200, Time: 24 hours, Cooling rate: Not specified, Reduction ratio: 60% cold rolling reduction",N/A,No partial ordering,Single Solid Solution
2259,10.1016-j.msea.2019.138812.txt,10.1016-j.msea.2019.138812.txt,Co19Cr20Fe20Mn21Ni19Nb0.06C0.8,3,FCC + NbC + M23C6,experimental,"vacuum arc re-melting, Temperature: 1200, Time: 24 hours, Cooling rate: Not specified, Reduction ratio: 60% cold rolling reduction",N/A,No partial ordering,Mixed Solution
2260,10.1016-j.surfcoat.2023.129730.txt,10.1016-j.surfcoat.2023.129730.txt,AlCrSiTiZr,4,HCP + disordered Amorphous + preferred orientation along (111) and (110) + AlCrSiTiZr,Experimental,"3rd generation co-filter cathode vacuum arc (C-FCVA), Cathodes: ['TiZr (60:40 atom%, 99.90% purity)', 'AlSi (60:40 atom%, 99.90% purity)', 'CrAlSi (60:30:10 atom%, 99.90% purity)'], Cathodic arc currents: [110, 90, 100], Magnetic field currents: 2.0, Distance: 200, Base pressure: 0.0003, Negative bias: 0 to 300 V, Deposition temperature: <70 °C",N/A,Partial crystallization at negative bias of 300 V,Mixed Solution
2261,10.1016-j.apt.2022.103603.txt,10.1016-j.apt.2022.103603.txt,CrMnFeCoNi,2,FCC + disordered Amorphous,experimental,"Not explicitly stated, typically arc melting or induction melting, Temperature: Not specified, Time: Not specified",N/A,No specific post-processing methods mentioned,Mixed Solution
2262,10.1016-j.jallcom.2019.07.185.txt,10.1016-j.jallcom.2019.07.185.txt,CoCrFeMnNi,2,FCC + Not specified,experimental,"spark plasma sintering (SPS), Temperature: 823, Pressure: 40, Vacuum: <10 Pa",N/A,None,Mixed Solution
2263,10.1016-j.optlastec.2022.108639.txt,10.1016-j.optlastec.2022.108639.txt,AlCoCrFeNi,4,BCC + FCC + Mg17Al12 + Mg2Al3,experimental,"laser welding, Welding speed: 70, Laser powers: [900, 1100, 1300, 1500, 1700, 1900], Shielding gas: Ar, Flow rate: 15",N/A,None,Mixed Solution
2263,10.1016-j.optlastec.2022.108639.txt,10.1016-j.optlastec.2022.108639.txt,CoCrFeNi,1,FCC,experimental,"laser welding, Welding speed: 70, Laser powers: [900, 1100, 1300, 1500, 1700, 1900], Shielding gas: Ar, Flow rate: 15",N/A,None,Single Solid Solution
