Repository: sourish69/MSE643_CourseProject

# MSE643_CourseProject - Phase-Oriented Generative Design of High-Entropy Alloys

**A generative machine-learning pipeline that designs new alloy compositions to order - you specify the crystal phase you want, and the model proposes chemistries that should form it.**

---

## The idea in one paragraph

High-entropy alloys mix five or more principal elements in near-equal proportions, and their configurational entropy unlocks unusual combinations of strength and thermal stability. The problem is scale: the viable composition space runs to millions of candidates, far beyond what anyone can cast and characterize by hand.

File: Datasets/Vladimir_HEA_database.csv (part 45 of 88)
id,Paper,Name,Alloy,Nb of phase,Phase,Experimental or theoretical,Experimental details,Theoretical details,Special conditions,Type of solution
2264,10.1016-j.jallcom.2021.161038.txt,10.1016-j.jallcom.2021.161038.txt,AlNbTiZr,1,BCC,experimental,"vacuum arc-melting, Temperature: not specified, Time: not specified",N/A,None,Single Solid Solution
2265,10.1016-j.matlet.2021.131252.txt,10.1016-j.matlet.2021.131252.txt,CoCrFeMnNi,1,FCC,experimental,"arc melting, Temperature: Not specified in the provided text, Time: Not specified in the provided text",N/A,None,Single Solid Solution
2266,10.1016-j.triboint.2023.109065.txt,10.1016-j.triboint.2023.109065.txt,AlCoCrFeNi2.1,4,BCC + FCC + M7C3 + M23C6,experimental,"fast hot pressing sintering (FHPS), Sintering temperature: 950 °C to 1050 °C, Pressure: 50 MPa, Time: 5 minutes, Heating rate: 100 °C/min",N/A,Biphase eutectic structure with FCC and BCC phases,Mixed Solution
2267,10.1016-j.corsci.2020.109191.txt,10.1016-j.corsci.2020.109191.txt,AlCoCrFeNi2.1,2,BCC B2 + FCC L12,Experimental,"arc melting, Temperature: high-temperature, Atmosphere: high-purity argon with Ti gettering, Duration: repeated at least five times, Mold dimensions: 15 mm (width) × 90 mm (length) × 6 mm (thickness)",N/A,Partially ordered structure characteristic of high entropy intermetallics,Mixed Solution
2267,10.1016-j.corsci.2020.109191.txt,10.1016-j.corsci.2020.109191.txt,AlCoCrFeNi2.1,2,BCC B2 + FCC L12,Experimental,"arc melting, Temperature: high-temperature, Atmosphere: high-purity argon with Ti gettering, Duration: repeated at least five times, Mold dimensions: 15 mm (width) × 90 mm (length) × 6 mm (thickness)",N/A,Partially ordered structure characteristic of high entropy intermetallics,Mixed Solution
2268,10.1016-j.matchar.2021.111600.txt,10.1016-j.matchar.2021.111600.txt,AlCrFeNiNbTi,1,FCC,experimental,"Supersonic Particle Deposition (SPD) followed by Laser Irradiation (LI), Spd: {'material': 'Ni-based superalloy powder (Inconel 718)', 'particle_size': '30-100 μm', 'preparation_temperature': '≤704°C', 'equipment': 'AK-02 SPD equipment'}, Li: {'laser_power': '800 W', 'laser_spot': 'Circular, obtained using an integral mirror transformation', 'argon_gas': 'Used to prevent oxidation'}",N/A,Dynamic recrystallization induced by laser irradiation,Single Solid Solution
2269,10.1016-j.msea.2019.138809.txt,10.1016-j.msea.2019.138809.txt,CoCrFeNiV,2,BCC + FCC,Experimental,"vacuum induction melting, Temperature: 1600, Time: 30 minutes, Atmosphere: argon",N/A,None,Mixed Solution
2269,10.1016-j.msea.2019.138809.txt,10.1016-j.msea.2019.138809.txt,CoCrFeNiMnV,3,BCC + FCC + HCP,Experimental,"vacuum induction melting, Temperature: 1600, Time: 30 minutes, Atmosphere: argon",N/A,None,Mixed Solution
2269,10.1016-j.msea.2019.138809.txt,10.1016-j.msea.2019.138809.txt,CoCrFeMnNiV,3,BCC + FCC + HCP,Experimental,"vacuum induction melting, Temperature: 1600, Time: 30 minutes, Atmosphere: argon",N/A,None,Mixed Solution
2269,10.1016-j.msea.2019.138809.txt,10.1016-j.msea.2019.138809.txt,C0.5CoCrFeMn,3,BCC + FCC + HCP,Experimental,"vacuum induction melting, Temperature: 1600, Time: 30 minutes, Atmosphere: argon",N/A,None,Mixed Solution
2269,10.1016-j.msea.2019.138809.txt,10.1016-j.msea.2019.138809.txt,CoCrFeNi,2,BCC + FCC,Experimental,"vacuum induction melting, Temperature: 1600, Time: 30 minutes, Atmosphere: argon",N/A,None,Mixed Solution
2269,10.1016-j.msea.2019.138809.txt,10.1016-j.msea.2019.138809.txt,CoCrFeNiV,2,BCC + FCC,Experimental,"vacuum induction melting, Temperature: 1600, Time: 30 minutes, Atmosphere: argon",N/A,None,Mixed Solution
2269,10.1016-j.msea.2019.138809.txt,10.1016-j.msea.2019.138809.txt,CoCrFeNiV,2,BCC + FCC,Experimental,"vacuum induction melting, Temperature: 1600, Time: 30 minutes, Atmosphere: argon",N/A,None,Mixed Solution
2269,10.1016-j.msea.2019.138809.txt,10.1016-j.msea.2019.138809.txt,CoCrFeNiV,2,BCC + FCC,Experimental,"vacuum induction melting, Temperature: 1600, Time: 30 minutes, Atmosphere: argon",N/A,None,Mixed Solution
2269,10.1016-j.msea.2019.138809.txt,10.1016-j.msea.2019.138809.txt,CoCrFeNiV,2,BCC + FCC,Experimental,"vacuum induction melting, Temperature: 1600, Time: 30 minutes, Atmosphere: argon",N/A,None,Mixed Solution
2270,10.1016-j.jallcom.2020.156740.txt,10.1016-j.jallcom.2020.156740.txt,MoNbTaVW,2,BCC + FCC,experimental,"cathodic arc deposition (CAD) and direct current magnetron sputtering (DCMS), Substrates: silicon and polyimide, Cathodes: equiatomic MoNbTaVW cathodes (65 mm in diameter), Base pressure: less than 8 × 10−4 Pa (CAD), less than 4 × 10−4 Pa (DCMS), Gas flows: Ar and N2 flows introduced with a total gas flow rate of 100 sccm (CAD), total flow rate of 20 sccm (DCMS), N2 flow ratio: varied from 0 to 50% (CAD), between 0 and 40% of the total flow (DCMS), Arc current: 120 A (CAD), Discharge current: 0.15 A (DCMS), Deposition rate: about 140 nm/min for the non-reactive case (CAD), between 26 and 32 nm/min (DCMS)",N/A,No partially ordered structures or high entropy intermetallics were observed,Mixed Solution
2272,10.1016-j.intermet.2023.107886.txt,10.1016-j.intermet.2023.107886.txt,CrFeCoNi,1,FCC,Experimental,"arc melting, Raw materials: pure metals (purity >99.95 wt%) of Cr, Fe, Co, Ni, and Cu, Atmosphere: high-purity atmosphere, Pressure: pumped to ∼5 × 10−3 Pa before melting, Cleaning: furnace chamber cleaned twice using high-purity Ar, Argon pressure: recharged to ∼5 × 102 Pa, Melting process: HEA buttons flipped and re-melted five times to homogenize chemical compositions, Mold: copper mold with dimensions of 10 mm × 18 mm × 80 mm",N/A,None,Single Solid Solution
2272,10.1016-j.intermet.2023.107886.txt,10.1016-j.intermet.2023.107886.txt,CrFeCoNiCu0.5,1,FCC,Experimental,"arc melting, Raw materials: pure metals (purity >99.95 wt%) of Cr, Fe, Co, Ni, and Cu, Atmosphere: high-purity atmosphere, Pressure: pumped to ∼5 × 10−3 Pa before melting, Cleaning: furnace chamber cleaned twice using high-purity Ar, Argon pressure: recharged to ∼5 × 102 Pa, Melting process: HEA buttons flipped and re-melted five times to homogenize chemical compositions, Mold: copper mold with dimensions of 10 mm × 18 mm × 80 mm",N/A,None,Mixed Solution
2272,10.1016-j.intermet.2023.107886.txt,10.1016-j.intermet.2023.107886.txt,CrFeCoNiCu1.0,1,FCC,Experimental,"arc melting, Raw materials: pure metals (purity >99.95 wt%) of Cr, Fe, Co, Ni, and Cu, Atmosphere: high-purity atmosphere, Pressure: pumped to ∼5 × 10−3 Pa before melting, Cleaning: furnace chamber cleaned twice using high-purity Ar, Argon pressure: recharged to ∼5 × 102 Pa, Melting process: HEA buttons flipped and re-melted five times to homogenize chemical compositions, Mold: copper mold with dimensions of 10 mm × 18 mm × 80 mm",N/A,None,Mixed Solution
2274,10.1016-j.scriptamat.2021.114330.txt,10.1016-j.scriptamat.2021.114330.txt,AlCoCrCuFeNi,2,body centered cubic + face centered cubic,theoretical,"analytical model, Electron subsystem: virtual crystal approximation, Lattice subsystem: oscillator damped by electron-phonon and defect scattering",N/A,Crystal structure varies between FCC and BCC depending on composition and temperature,Intermetallic
2275,10.1016-j.corsci.2020.108654.txt,10.1016-j.corsci.2020.108654.txt,AlCrFeNi,1,FCC,experimental,"arc melting, Temperature: 1600, Time: 30 minutes",N/A,None,Single Solid Solution
2275,10.1016-j.corsci.2020.108654.txt,10.1016-j.corsci.2020.108654.txt,AlCrFeNi,3,BCC B2 (Intermetallic) + FCC + NiAl,experimental,"arc melting, Temperature: 1600, Time: 30 minutes",N/A,None,Mixed Solution
2275,10.1016-j.corsci.2020.108654.txt,10.1016-j.corsci.2020.108654.txt,AlCrFeNiNb,3,FCC + Laves Phase (C15) + Fe2Nb,experimental,"arc melting, Temperature: 1600, Time: 30 minutes",N/A,None,Mixed Solution
2275,10.1016-j.corsci.2020.108654.txt,10.1016-j.corsci.2020.108654.txt,AlCrFeNiTi,3,"FCC + ordered FCC (L12) (Intermetallic) + Ni3(Al,Ti)",experimental,"arc melting, Temperature: 1600, Time: 30 minutes",N/A,Partially ordered structure,High Entropy Intermetallic
2276,10.1016-j.msea.2024.146111.txt,10.1016-j.msea.2024.146111.txt,CoCrFeNi,1,FCC,experimental,"laser powder bed fusion (LPBF), Laser power: 225 W and 375 W, Scanning speed: 600, Layer thickness: 50, Interval: 100, Substrate: pre-heated 304 stainless steel at 150 °C, Scanning strategy: zigzag with a 67° rotation in each subsequent building layer",N/A,No partial ordering or intermetallic compounds observed,Single Solid Solution
2277,10.1016-j.msea.2020.139884.txt,10.1016-j.msea.2020.139884.txt,CoCrFeNiMn,5,BCC + FCC + tetragonal + Cr-rich phase + Cr-rich sigma (σ) phase,experimental,"vacuum arc melting, Temperature: sufficient for complete melting, Time: remelted at least three times, Atmosphere: controlled atmosphere during homogenization at 1473 K for 18 hours",N/A,No partial ordering or initial state before oxidation considered,Mixed Solution
2278,10.1016-j.jallcom.2023.169151.txt,10.1016-j.jallcom.2023.169151.txt,Al0.6CoCrFeNi,4,BCC + FCC + HCP + Ni-Ti mixed phases,experimental,"hot pressing sintering under vacuum, Temperature: 900, Pressure: 100, Time: 1, Vacuum level: 0.02",N/A,No thermo-mechanical post-processing mentioned,Mixed Solution
2279,10.1016-j.matlet.2017.08.129.txt,10.1016-j.matlet.2017.08.129.txt,NbMoTaW,1,BCC,experimental,"direct current magnetron sputtering, Substrate: (100)-Si substrates, Thickness: varied from about 100 to 2000 nm, Deposition temperature: room temperature",N/A,None,Single Solid Solution
2280,10.1016-j.jallcom.2019.01.134.txt,10.1016-j.jallcom.2019.01.134.txt,CoCrMnNi,1,FCC,experimental,"arc melting and tilt-casting, Temperature: 900, Time: 2 hours",N/A,None,Single Solid Solution
2280,10.1016-j.jallcom.2019.01.134.txt,10.1016-j.jallcom.2019.01.134.txt,Fe0.2(CoCrMnNi)0.8,1,FCC,experimental,"arc melting and tilt-casting, Temperature: 900, Time: 2 hours",N/A,None,Single Solid Solution
2280,10.1016-j.jallcom.2019.01.134.txt,10.1016-j.jallcom.2019.01.134.txt,Fe0.4(CoCrMnNi)0.6,1,FCC,experimental,"arc melting and tilt-casting, Temperature: 900, Time: 2 hours",N/A,None,Single Solid Solution
2280,10.1016-j.jallcom.2019.01.134.txt,10.1016-j.jallcom.2019.01.134.txt,Fe0.6(CoCrMnNi)0.4,1,FCC,experimental,"arc melting and tilt-casting, Temperature: 900, Time: 2 hours",N/A,Activation of deformation twinning,Single Solid Solution
2280,10.1016-j.jallcom.2019.01.134.txt,10.1016-j.jallcom.2019.01.134.txt,Fe0.8(CoCrMnNi)0.2,1,FCC,experimental,"arc melting and tilt-casting, Temperature: 900, Time: 2 hours",N/A,Reduced critical twinning stress,Single Solid Solution
2281,10.1016-j.surfcoat.2023.130232.txt,10.1016-j.surfcoat.2023.130232.txt,FeCrCoNiV1.5,3,BCC B2 (Intermetallic) + FCC + FeVxOy,experimental,"laser cladding, Laser output power: 1500, Defocus amount: -15, Laser scanning speed: 5, Spot diameter: 2, Laser overlapping ratio: 50, Laser fluence: 150",N/A,"Partially ordered structure, initial state before oxidation",Mixed Solution
2282,10.1016-j.intermet.2022.107508.txt,10.1016-j.intermet.2022.107508.txt,B1,3,FCC + HCP + orthorhombic,Experimental,"arc melting, Raw materials purity: over 99.9 wt%, Atmosphere: high-purity argon",N/A,None,Mixed Solution
2282,10.1016-j.intermet.2022.107508.txt,10.1016-j.intermet.2022.107508.txt,Fe50Mn30Co10Cr10,2,FCC + HCP,Experimental,"arc melting, Raw materials purity: not explicitly stated, Atmosphere: high-purity argon",N/A,None,Mixed Solution
2282,10.1016-j.intermet.2022.107508.txt,10.1016-j.intermet.2022.107508.txt,B1C0.5,3,FCC + HCP + cubic,Experimental,"arc melting, Raw materials purity: not explicitly stated, Atmosphere: high-purity argon",N/A,None,Mixed Solution
2282,10.1016-j.intermet.2022.107508.txt,10.1016-j.intermet.2022.107508.txt,B1N1.15,2,FCC + HCP,Experimental,"arc melting, Raw materials purity: not explicitly stated, Atmosphere: high-purity argon",N/A,None,Mixed Solution
2283,10.1016-j.mtcomm.2023.105822.txt,10.1016-j.mtcomm.2023.105822.txt,Al0.3CoCrFeNi,1,FCC,Experimental,"vacuum arc-casting, Temperature: melting of 99.9% pure elements, Pressure: vacuum environment, Time: multiple flips and re-melting cycles",N/A,Partially recrystallized microstructure post hot-rolling and heat treatment,Single Solid Solution
2283,10.1016-j.mtcomm.2023.105822.txt,10.1016-j.mtcomm.2023.105822.txt,Fe38.5Co20Mn20Cr15Si5Cu1.5,2,FCC + HCP,Experimental,"vacuum arc-casting, Temperature: melting of 99.9% pure elements, Pressure: vacuum environment, Time: multiple flips and re-melting cycles",N/A,Predominantly FCC phase after thermomechanical processing,Mixed Solution
2284,10.1016-j.surfcoat.2022.129156.txt,10.1016-j.surfcoat.2022.129156.txt,AlCoCrFeMnNi,1,solid solution,experimental,"Mechanical alloying and spark plasma sintering, Mechanical alloying: {'container': 'Stainless-steel container with a diameter of 10 cm', 'duration': '48 hours', 'rotational_speed': '120 rpm', 'ball_to_powder_weight_ratio': '10:1', 'balls': 'Stainless-steel balls', 'process_control_agent': 'Ethanol'}, Spark plasma sintering: {'temperature': 900, 'pressure': 1.5, 'duration': '10 minutes', 'axial_force': 50, 'heating_rate': 50, 'cooling': 'In an argon atmosphere to ambient temperatures'}",N/A,None,Intermetallic
2285,10.1016-j.mattod.2021.03.018.txt,10.1016-j.mattod.2021.03.018.txt,AlCrFeMoV,1,BCC,Experimental,"arc melting, Temperature: Not specified, Time: Not specified",N/A,None,Mixed Solution
2285,10.1016-j.mattod.2021.03.018.txt,10.1016-j.mattod.2021.03.018.txt,CoCrFeNiNb,1,BCC,Experimental,"arc melting, Temperature: Not specified, Time: Not specified",N/A,None,Mixed Solution
2285,10.1016-j.mattod.2021.03.018.txt,10.1016-j.mattod.2021.03.018.txt,FeCoNiAlCrCu,1,BCC,Experimental,"arc melting, Temperature: Not specified, Time: Not specified",N/A,None,Mixed Solution
2285,10.1016-j.mattod.2021.03.018.txt,10.1016-j.mattod.2021.03.018.txt,FeCoNiAlCr,1,BCC B2,Experimental,"arc melting, Temperature: Not specified, Time: Not specified",N/A,None,Mixed Solution
2285,10.1016-j.mattod.2021.03.018.txt,10.1016-j.mattod.2021.03.018.txt,FeCoNiAlCrCuWZr,1,BCC,Experimental,"arc melting, Temperature: Not specified, Time: Not specified",N/A,None,Mixed Solution
2285,10.1016-j.mattod.2021.03.018.txt,10.1016-j.mattod.2021.03.018.txt,FeCoNiAlCrW,1,BCC,Experimental,"arc melting, Temperature: Not specified, Time: Not specified",N/A,None,Mixed Solution
2285,10.1016-j.mattod.2021.03.018.txt,10.1016-j.mattod.2021.03.018.txt,FeCoNiAlMn,1,FCC,Experimental,"arc melting, Temperature: Not specified, Time: Not specified",N/A,None,Single Solid Solution
2285,10.1016-j.mattod.2021.03.018.txt,10.1016-j.mattod.2021.03.018.txt,FeCoNiAlSi,1,BCC,Experimental,"arc melting, Temperature: Not specified, Time: Not specified",N/A,None,Mixed Solution
2285,10.1016-j.mattod.2021.03.018.txt,10.1016-j.mattod.2021.03.018.txt,FeCoNiCrCu,1,FCC,Experimental,"arc melting, Temperature: Not specified, Time: Not specified",N/A,None,Single Solid Solution
2285,10.1016-j.mattod.2021.03.018.txt,10.1016-j.mattod.2021.03.018.txt,FeCoNiCrCuMn,1,FCC,Experimental,"arc melting, Temperature: Not specified, Time: Not specified",N/A,None,Mixed Solution
2285,10.1016-j.mattod.2021.03.018.txt,10.1016-j.mattod.2021.03.018.txt,FeCoNiCrMn,1,FCC,Experimental,"arc melting, Temperature: Not specified, Time: Not specified",N/A,None,Single Solid Solution
2285,10.1016-j.mattod.2021.03.018.txt,10.1016-j.mattod.2021.03.018.txt,FeCoNiCrPd,1,FCC C15 Laves,Experimental,"arc melting, Temperature: Not specified, Time: Not specified",N/A,None,Mixed Solution
2286,10.1016-j.jmst.2023.10.049.txt,10.1016-j.jmst.2023.10.049.txt,AlCoCrFeNiY,2,BCC + FCC,experimental,"gas-atomization process, Temperature: 1100, Time: 2 hours",N/A,None,Mixed Solution
2287,10.1016-j.matchemphys.2020.123715.txt,10.1016-j.matchemphys.2020.123715.txt,AlCoCrFeNiBx,3,BCC + HCP + orthorhombic,experimental,"high energy ball milling and spark plasma sintering, Temperature: 1100, Time: 10 minutes, Pressure: 30",N/A,None,Mixed Solution
2287,10.1016-j.matchemphys.2020.123715.txt,10.1016-j.matchemphys.2020.123715.txt,AlCoCrFeNiBYz,3,BCC + HCP + orthorhombic,experimental,"high energy ball milling and spark plasma sintering, Temperature: 1100, Time: 10 minutes, Pressure: 30",N/A,Addition of Yttrium,Mixed Solution
2288,10.1016-j.corsci.2023.111659.txt,10.1016-j.corsci.2023.111659.txt,NiCoCrAlFeY,4,BCC A2 + BCC B2 + FCC + complex (Intermetallic),experimental,"high-speed laser cladding (HSLC), Laser system: RFL-A2500D (Huaxin, China), Scanning speed: 180, Coating thickness: ~200 µm, Feedstock powder: NiCoCrAlFeY high entropy powder with molar ratio 1:1:1:1.5:1, Reactive element: Yttrium (Y), doped with mass fraction of 1%",N/A,No partial ordering observed in initial state,Mixed Solution
2289,10.1016-j.ijrmhm.2018.05.006.txt,10.1016-j.ijrmhm.2018.05.006.txt,ReMoTaW,3,BCC + HCP + tetragonal,Experimental,"vacuum arc melting, Elements: ['Re', 'Mo', 'Ta', 'W'], Purity: above 99.95%, Temperature: around melting points of constituent elements, Atmosphere: protective argon atmosphere, Duration: each melting event lasted about 6 minutes, re-melted five times, Cooling: water-cooled copper plate",N/A,Partially ordered structures present,Mixed Solution
2289,10.1016-j.ijrmhm.2018.05.006.txt,10.1016-j.ijrmhm.2018.05.006.txt,NbMoTaW,1,BCC,Experimental,"vacuum arc melting, Elements: ['Nb', 'Mo', 'Ta', 'W'], Purity: high purity assumed, Temperature: around melting points of constituent elements, Atmosphere: protective argon atmosphere, Duration: not explicitly stated, Cooling: not explicitly stated",N/A,Fully disordered solid solution,Single Solid Solution
2289,10.1016-j.ijrmhm.2018.05.006.txt,10.1016-j.ijrmhm.2018.05.006.txt,NbMoTaWV,1,BCC,Experimental,"vacuum arc melting, Elements: ['Nb', 'Mo', 'Ta', 'W', 'V'], Purity: high purity assumed, Temperature: around melting points of constituent elements, Atmosphere: protective argon atmosphere, Duration: not explicitly stated, Cooling: not explicitly stated",N/A,Fully disordered solid solution,Single Solid Solution
2289,10.1016-j.ijrmhm.2018.05.006.txt,10.1016-j.ijrmhm.2018.05.006.txt,MoNbHfZrTi,1,BCC,Experimental,"vacuum arc melting, Elements: ['Mo', 'Nb', 'Hf', 'Zr', 'Ti'], Purity: high purity assumed, Temperature: around melting points of constituent elements, Atmosphere: protective argon atmosphere, Duration: not explicitly stated, Cooling: not explicitly stated",N/A,Fully disordered solid solution,Single Solid Solution
2289,10.1016-j.ijrmhm.2018.05.006.txt,10.1016-j.ijrmhm.2018.05.006.txt,TiNbTaZrMo,1,BCC,Experimental,"vacuum arc melting, Elements: ['Ti', 'Nb', 'Ta', 'Zr', 'Mo'], Purity: high purity assumed, Temperature: around melting points of constituent elements, Atmosphere: protective argon atmosphere, Duration: not explicitly stated, Cooling: not explicitly stated",N/A,Potentially partially ordered depending on secondary phases,Mixed Solution
2289,10.1016-j.ijrmhm.2018.05.006.txt,10.1016-j.ijrmhm.2018.05.006.txt,AlMo0.5NbTa0.5TiZr,1,"complex, with potential BCC and other structures",Experimental,"vacuum arc melting, Elements: ['Al', 'Mo', 'Nb', 'Ta', 'Ti', 'Zr'], Purity: high purity assumed, Temperature: around melting points of constituent elements, Atmosphere: protective argon atmosphere, Duration: not explicitly stated, Cooling: not explicitly stated",N/A,Partially ordered structures present,Mixed Solution
2289,10.1016-j.ijrmhm.2018.05.006.txt,10.1016-j.ijrmhm.2018.05.006.txt,CoCrFeNi,1,FCC,Experimental,"vacuum arc melting, Elements: ['Co', 'Cr', 'Fe', 'Ni'], Purity: high purity assumed, Temperature: around melting points of constituent elements, Atmosphere: protective argon atmosphere, Duration: not explicitly stated, Cooling: not explicitly stated",N/A,Fully disordered solid solution,Single Solid Solution
2289,10.1016-j.ijrmhm.2018.05.006.txt,10.1016-j.ijrmhm.2018.05.006.txt,AlCoCrCuFeNi,1,FCC,Experimental,"vacuum arc melting, Elements: ['Al', 'Co', 'Cr', 'Cu', 'Fe', 'Ni'], Purity: high purity assumed, Temperature: around melting points of constituent elements, Atmosphere: protective argon atmosphere, Duration: not explicitly stated, Cooling: not explicitly stated",N/A,Partially ordered structures present,Mixed Solution
2289,10.1016-j.ijrmhm.2018.05.006.txt,10.1016-j.ijrmhm.2018.05.006.txt,HfNbTaZr,1,BCC,Experimental,"vacuum arc melting, Elements: ['Hf', 'Nb', 'Ta', 'Zr'], Purity: high purity assumed, Temperature: around melting points of constituent elements, Atmosphere: protective argon atmosphere, Duration: not explicitly stated, Cooling: not explicitly stated",N/A,Fully disordered solid solution,Single Solid Solution
2289,10.1016-j.ijrmhm.2018.05.006.txt,10.1016-j.ijrmhm.2018.05.006.txt,CrMoNbTa,1,BCC,Experimental,"vacuum arc melting, Elements: ['Cr', 'Mo', 'Nb', 'Ta'], Purity: high purity assumed, Temperature: around melting points of constituent elements, Atmosphere: protective argon atmosphere, Duration: not explicitly stated, Cooling: not explicitly stated",N/A,Fully disordered solid solution,Single Solid Solution
2289,10.1016-j.ijrmhm.2018.05.006.txt,10.1016-j.ijrmhm.2018.05.006.txt,CrNbVZr,1,BCC,Experimental,"vacuum arc melting, Elements: ['Cr', 'Nb', 'V', 'Zr'], Purity: high purity assumed, Temperature: around melting points of constituent elements, Atmosphere: protective argon atmosphere, Duration: not explicitly stated, Cooling: not explicitly stated",N/A,Fully disordered solid solution,Single Solid Solution
2289,10.1016-j.ijrmhm.2018.05.006.txt,10.1016-j.ijrmhm.2018.05.006.txt,NbTaTiZrV,1,BCC,Experimental,"vacuum arc melting, Elements: ['Nb', 'Ta', 'Ti', 'Zr', 'V'], Purity: high purity assumed, Temperature: around melting points of constituent elements, Atmosphere: protectiveargon atmosphere, Duration: not explicitly stated, Cooling: not explicitly stated",N/A,Fully disordered solid solution,Single Solid Solution
2290,10.1016-j.jmst.2021.05.018.txt,10.1016-j.jmst.2021.05.018.txt,FeCrNi,2,FCC + Cr23C6,Experimental,"Selective laser melting (SLM), Laser power: 350, Scanning speed: 700, Hatching space: 110, Layer thickness: 50, Scanning rotation angle: 67, Atmosphere: argon, Powder median diameter: 17.9, Chemical composition of powder: Fe32.39Cr35.12Ni31.58 (at.%), Interstitial contents: Oxygen (490 ppm), Carbon (720 ppm)",N/A,Cr and C segregation at cell boundaries,Mixed Solution
2290,10.1016-j.jmst.2021.05.018.txt,10.1016-j.jmst.2021.05.018.txt,CoCrFeMnNi,1,FCC,Experimental,"Selective laser melting (SLM), Atmosphere: argon",N/A,None,Single Solid Solution
2291,10.1016-j.commatsci.2023.112241.txt,10.1016-j.commatsci.2023.112241.txt,FeCrNiCuCo,1,FCC,theoretical and experimental,"Not explicitly stated, but implied through MD simulations","Molecular dynamics simulations, Lattice parameter: 0.356, Dimensions: 100×100×100a03, Total atoms: 4000000",No partial ordering or high entropy intermetallics mentioned,Single Solid Solution
2292,10.1016-j.matlet.2022.133681.txt,10.1016-j.matlet.2022.133681.txt,CoCrFeNiMn,7,B2 cubic (Intermetallic) + BCC (Intermetallic) + FCC + L10 tetragonal (Intermetallic) + Cr-rich phase + NiMn-rich phase + FeCo-rich phase,Experimental,"vacuum induction melting, Elements: ['Fe', 'Co', 'Cr', 'Ni', 'Mn'], Purity: 99.5% - 99.995%, Atmosphere: argon, Homogenization temperature: 1000, Homogenization duration: 2 hours, Cold rolling thickness reduction: ~90%, Annealing temperature: 500, Annealing durations: ['240 h', '480 h', '720 h', '960 h'], Cooling method: air cooling",N/A,Long-time annealing at 500 ℃ leads to partial recrystallization and formation of intermetallic phases,Mixed Solution
2293,10.1016-j.jallcom.2020.154183.txt,10.1016-j.jallcom.2020.154183.txt,CrFeMnCoNi,1,FCC,experimental,"hot-extrusion and homogenization, Hot-extrusion temperature: 1100, Homogenization temperature: 900, Homogenization time: 0.5 hours",N/A,No partial ordering or intermetallic phases mentioned,Single Solid Solution
2294,10.1016-j.msea.2022.142915.txt,10.1016-j.msea.2022.142915.txt,CoCrFeNi,2,BCC + FCC,Experimental,"vacuum induction melting, Temperature: 1373, Time: 6 hours, Cooling rate: water quenching",N/A,No partial ordering or high entropy intermetallic structure observed in the initial state before oxidation.,Mixed Solution
2295,10.1016-j.triboint.2023.109228.txt,10.1016-j.triboint.2023.109228.txt,FeCoCrNi,1,FCC,Experimental,"laser cladding, Laser power: 2.0, Scanning speed: 0.8, Powder feeding rate: 10, Spot size: 3.0, Cladding path: S-shaped",N/A,None,Single Solid Solution
2295,10.1016-j.triboint.2023.109228.txt,10.1016-j.triboint.2023.109228.txt,FeCoCrNiCu,1,FCC,Experimental,"laser cladding, Laser power: 2.0, Scanning speed: 0.8, Powder feeding rate: 10, Spot size: 3.0, Cladding path: S-shaped",N/A,None,Single Solid Solution
2295,10.1016-j.triboint.2023.109228.txt,10.1016-j.triboint.2023.109228.txt,FeCoCrNiAl,1,FCC,Experimental,"laser cladding, Laser power: 2.0, Scanning speed: 0.8, Powder feeding rate: 10, Spot size: 3.0, Cladding path: S-shaped",N/A,None,Single Solid Solution
2295,10.1016-j.triboint.2023.109228.txt,10.1016-j.triboint.2023.109228.txt,FeCoCrAl,1,FCC,Experimental,"laser cladding, Laser power: 2.0, Scanning speed: 0.8, Powder feeding rate: 10, Spot size: 3.0, Cladding path: S-shaped",N/A,None,Single Solid Solution
2295,10.1016-j.triboint.2023.109228.txt,10.1016-j.triboint.2023.109228.txt,FeCoCrNiW,2,FCC + HCP Laves,Experimental,"laser cladding, Laser power: 2.0, Scanning speed: 0.8, Powder feeding rate: 10, Spot size: 3.0, Cladding path: S-shaped",N/A,Partially ordered structure (High Entropy Intermetallic),Mixed Solution
2295,10.1016-j.triboint.2023.109228.txt,10.1016-j.triboint.2023.109228.txt,FeCoCrNiNb,2,FCC + HCP Laves,Experimental,"laser cladding, Laser power: 2.0, Scanning speed: 0.8, Powder feeding rate: 10, Spot size: 3.0, Cladding path: S-shaped",N/A,Partially ordered structure (High Entropy Intermetallic),Mixed Solution
2295,10.1016-j.triboint.2023.109228.txt,10.1016-j.triboint.2023.109228.txt,FeCoCrNiTa,2,FCC + HCP Laves,Experimental,"laser cladding, Laser power: 2.0, Scanning speed: 0.8, Powder feeding rate: 10, Spot size: 3.0, Cladding path: S-shaped",N/A,Partially ordered structure (High Entropy Intermetallic),Mixed Solution
2295,10.1016-j.triboint.2023.109228.txt,10.1016-j.triboint.2023.109228.txt,FeCoCrNiMo,2,FCC + HCP Laves,Experimental,"laser cladding, Laser power: 2.0, Scanning speed: 0.8, Powder feeding rate: 10, Spot size: 3.0, Cladding path: S-shaped",N/A,Partially ordered structure (High Entropy Intermetallic),Mixed Solution
2295,10.1016-j.triboint.2023.109228.txt,10.1016-j.triboint.2023.109228.txt,FeCoCrNiV,2,FCC + HCP Laves,Experimental,"laser cladding, Laser power: 2.0, Scanning speed: 0.8, Powder feeding rate: 10, Spot size: 3.0, Cladding path: S-shaped",N/A,Partially ordered structure (High Entropy Intermetallic),Mixed Solution
2295,10.1016-j.triboint.2023.109228.txt,10.1016-j.triboint.2023.109228.txt,FeCoCrNiTi,2,FCC + HCP Laves,Experimental,"laser cladding, Laser power: 2.0, Scanning speed: 0.8, Powder feeding rate: 10, Spot size: 3.0, Cladding path: S-shaped",N/A,Partially ordered structure (High Entropy Intermetallic),Mixed Solution
2295,10.1016-j.triboint.2023.109228.txt,10.1016-j.triboint.2023.109228.txt,FeCoCrNiHf,2,FCC + HCP Laves,Experimental,"laser cladding, Laser power: 2.0, Scanning speed: 0.8, Powder feeding rate: 10, Spot size: 3.0, Cladding path: S-shaped",N/A,Partially ordered structure (High Entropy Intermetallic),Mixed Solution
2295,10.1016-j.triboint.2023.109228.txt,10.1016-j.triboint.2023.109228.txt,FeCoCrNiZr,2,FCC + HCP Laves,Experimental,"laser cladding, Laser power: 2.0, Scanning speed: 0.8, Powder feeding rate: 10, Spot size: 3.0, Cladding path: S-shaped",N/A,Partially ordered structure (High Entropy Intermetallic),Mixed Solution
2296,10.1016-j.jeurceramsoc.2020.03.044.txt,10.1016-j.jeurceramsoc.2020.03.044.txt,CoFeCrNiCu,3,FCC + complex cubic + diamond cubic,experimental,"arc melting and suction casting, Temperature: above 1500°C, Atmosphere: argon",N/A,None,Mixed Solution
2297,10.1016-j.matlet.2022.132929.txt,10.1016-j.matlet.2022.132929.txt,CoCrNiTiMo,3,FCC + FCC-based superlattice L12 (Intermetallic) + complex ordered structure (Intermetallic),experimental,"arc melting, Temperature: 1600, Time: 30 minutes",N/A,Partially ordered structures (L12 and σ phases),Mixed Solution
2298,10.1016-j.mtcomm.2023.107678.txt,10.1016-j.mtcomm.2023.107678.txt,CoCrFeMnNi,2,FCC + Cr-rich,experimental,"arc melting, Temperature: 1100, Time: 6 hours",N/A,Extremely low stacking fault energy (∼3.5 mJ/m2),Mixed Solution
2299,10.1016-j.scriptamat.2020.07.028.txt,10.1016-j.scriptamat.2020.07.028.txt,HfNbTaTiZr,1,BCC,experimental,"not specified in the provided text, Temperature: not specified, Time: not specified",N/A,No additional thermo-mechanical post-processing mentioned,Single Solid Solution
2300,10.1016-j.jallcom.2023.172172.txt,10.1016-j.jallcom.2023.172172.txt,Al0.04Cu0.24Cr0.24Fe0.24Ni0.24,1,FCC,theoretical,"Molecular Dynamics simulations, Potential: EAM potential, Interatomic interaction: Morse potential, Temperature range: varied, Grain sizes: varied, Aluminum composition: x = 0.04",N/A,None,Single Solid Solution
2300,10.1016-j.jallcom.2023.172172.txt,10.1016-j.jallcom.2023.172172.txt,Al0.08Cu0.23Cr0.23Fe0.23Ni0.23,1,FCC,theoretical,"Molecular Dynamics simulations, Potential: EAM potential, Interatomic interaction: Morse potential, Temperature range: varied, Grain sizes: varied, Aluminum composition: x = 0.08",N/A,None,Single Solid Solution
2300,10.1016-j.jallcom.2023.172172.txt,10.1016-j.jallcom.2023.172172.txt,Al0.12Cu0.22Cr0.22Fe0.22Ni0.22,1,FCC,theoretical,"Molecular Dynamics simulations, Potential: EAM potential, Interatomic interaction: Morse potential, Temperature range: varied, Grain sizes: varied, Aluminum composition: x = 0.12",N/A,None,Single Solid Solution
2300,10.1016-j.jallcom.2023.172172.txt,10.1016-j.jallcom.2023.172172.txt,Al0.20Cu0.20Cr0.20Fe0.20Ni0.20,1,FCC,theoretical,"Molecular Dynamics simulations, Potential: EAM potential, Interatomic interaction: Morse potential, Temperature range: varied, Grain sizes: varied, Aluminum composition: x = 0.20",N/A,None,Single Solid Solution
2300,10.1016-j.jallcom.2023.172172.txt,10.1016-j.jallcom.2023.172172.txt,Al0.30Cu0.175Cr0.175Fe0.175Ni0.175,1,FCC,theoretical,"Molecular Dynamics simulations, Potential: EAM potential, Interatomic interaction: Morse potential, Temperature range: varied, Grain sizes: varied, Aluminum composition: x = 0.30",N/A,None,Single Solid Solution
2301,10.1016-j.jmst.2020.12.042.txt,10.1016-j.jmst.2020.12.042.txt,FeNiCoCr0.5,1,FCC,experimental,"spark plasma sintering, Temperature: 1100, Pressure: 50, Time: 8 minutes",N/A,None,Single Solid Solution
2301,10.1016-j.jmst.2020.12.042.txt,10.1016-j.jmst.2020.12.042.txt,FeNiCoCr,3,FCC + σ-phase (Intermetallic) + σ-Cr,experimental,"spark plasma sintering, Temperature: 1100, Pressure: 50, Time: 8 minutes",N/A,None,Mixed Solution
2301,10.1016-j.jmst.2020.12.042.txt,10.1016-j.jmst.2020.12.042.txt,FeNiCo1.5Cr0.5,4,Cr2O3 + FCC + σ-phase (Intermetallic) + σ-Cr,experimental,"spark plasma sintering, Temperature: 1100, Pressure: 50, Time: 8 minutes",N/A,None,Mixed Solution
2302,10.1016-j.msea.2018.08.038.txt,10.1016-j.msea.2018.08.038.txt,CoCrFeMnNi,1,FCC,experimental,"arc melting, Temperature: 1600, Time: 30 minutes",N/A,None,Single Solid Solution
2302,10.1016-j.msea.2018.08.038.txt,10.1016-j.msea.2018.08.038.txt,Co20Cr10Fe20Mn20Ni50,1,FCC,experimental,"arc melting and cold rolling, Temperature: 1600, Time: 30 minutes, Reduction: 30",N/A,None,Single Solid Solution
2302,10.1016-j.msea.2018.08.038.txt,10.1016-j.msea.2018.08.038.txt,Co20Cr20Fe20Mn20Ni40,1,FCC,experimental,"arc melting and cold rolling, Temperature: 1600, Time: 30 minutes, Reduction: 30",N/A,None,Single Solid Solution
2302,10.1016-j.msea.2018.08.038.txt,10.1016-j.msea.2018.08.038.txt,Co20Cr25Fe20Mn20Ni35,3,"FCC + tetragonal (Intermetallic) + (Co,Cr,Fe,Mn,Ni)23(Cr,Mn,Fe)28",experimental,"arc melting and cold rolling, Temperature: 1600, Time: 30 minutes, Reduction: 30",N/A,Precipitation of σ phase,Mixed Solution
2303,10.1016-j.jallcom.2022.166167.txt,10.1016-j.jallcom.2022.166167.txt,AlCrFeMnNiW₀,3,BCC + Fe-Cr rich dendritic regions + Al-Ni rich interdendritic regions,experimental,"arc melting, Temperature: 1600, Time: 30 minutes",N/A,None,Mixed Solution
2303,10.1016-j.jallcom.2022.166167.txt,10.1016-j.jallcom.2022.166167.txt,AlCrFeMnNiW₀.₀₅,4,BCC + complex intermetallic (Intermetallic) + Fe-Cr rich dendritic regions + Al-Ni rich interdendritic regions,experimental,"arc melting, Temperature: 1600, Time: 30 minutes",N/A,Sigma phase detected,Mixed Solution
2303,10.1016-j.jallcom.2022.166167.txt,10.1016-j.jallcom.2022.166167.txt,AlCrFeMnNiW₀.₁,3,BCC + Fe-Cr rich dendritic regions + Al-Ni rich interdendritic regions,experimental,"arc melting, Temperature: 1600, Time: 30 minutes",N/A,None,Mixed Solution
2303,10.1016-j.jallcom.2022.166167.txt,10.1016-j.jallcom.2022.166167.txt,AlCrFeMnNiW₀.₅,4,BCC + lamellar (Intermetallic) + Fe-Cr rich dendritic regions + Al-Ni rich interdendritic regions,experimental,"arc melting, Temperature: 1600, Time: 30 minutes",N/A,Lamellar structure observed,Mixed Solution
2304,10.1016-j.pmatsci.2023.101106.txt,10.1016-j.pmatsci.2023.101106.txt,AlCoCrFeNi,1,FCC,Experimental,"arc melting, Temperature: not specified",N/A,None,Single Solid Solution
2304,10.1016-j.pmatsci.2023.101106.txt,10.1016-j.pmatsci.2023.101106.txt,AlCoCrFeNiV,1,not specified,Experimental,"induction melting, Temperature: not specified",N/A,None,Intermetallic
2304,10.1016-j.pmatsci.2023.101106.txt,10.1016-j.pmatsci.2023.101106.txt,AlCrFeMnNi,1,not specified,Experimental,"arc melting, Temperature: not specified",N/A,None,Intermetallic
2304,10.1016-j.pmatsci.2023.101106.txt,10.1016-j.pmatsci.2023.101106.txt,AlCoCrFeNi,2,BCC + FCC,Experimental,"arc melting, Temperature: not specified",N/A,None,Mixed Solution
2304,10.1016-j.pmatsci.2023.101106.txt,10.1016-j.pmatsci.2023.101106.txt,AlCoCrFeNi,1,BCC,Experimental,"arc melting, Temperature: not specified",N/A,None,Single Solid Solution
2304,10.1016-j.pmatsci.2023.101106.txt,10.1016-j.pmatsci.2023.101106.txt,AlCrFeNi,2,BCC + FCC,Experimental,"arc melting, Temperature: not specified",N/A,None,Mixed Solution
2304,10.1016-j.pmatsci.2023.101106.txt,10.1016-j.pmatsci.2023.101106.txt,AlCrFeCoNi,1,BCC,Experimental,"arc melting, Temperature: not specified",N/A,None,Single Solid Solution
2304,10.1016-j.pmatsci.2023.101106.txt,10.1016-j.pmatsci.2023.101106.txt,AlCrFeNiCu,1,FCC,Experimental,"arc melting, Temperature: not specified",N/A,None,Single Solid Solution
2304,10.1016-j.pmatsci.2023.101106.txt,10.1016-j.pmatsci.2023.101106.txt,AlCrFeNiMo,1,FCC,Experimental,"arc melting, Temperature: not specified",N/A,None,Single Solid Solution
2304,10.1016-j.pmatsci.2023.101106.txt,10.1016-j.pmatsci.2023.101106.txt,AlCrFeNiSi,1,FCC,Experimental,"arc melting, Temperature: not specified",N/A,None,Single Solid Solution
2304,10.1016-j.pmatsci.2023.101106.txt,10.1016-j.pmatsci.2023.101106.txt,AlCrFeNiTi,1,FCC,Experimental,"arc melting, Temperature: not specified",N/A,None,Single Solid Solution
2304,10.1016-j.pmatsci.2023.101106.txt,10.1016-j.pmatsci.2023.101106.txt,AlCrFeNiV,1,BCC,Experimental,"arc melting, Temperature: not specified",N/A,None,Single Solid Solution
2305,10.1016-j.ceramint.2023.09.119.txt,10.1016-j.ceramint.2023.09.119.txt,(AlCrNbSiTi)N,1,FCC,experimental,"high-power impulse magnetron sputtering (HiPIMS), Power: 250, Pulse frequency: 1000, Duty cycle: 5, Working pressure: 1.067, Ar and n2 flow rates: 0.00025, Distance from sputter target to substrate holder: 85, Deposition temperature: 300, Dc substrate bias: -150, Deposition time: 60",N/A,None,Single Solid Solution
2306,10.1016-j.msea.2022.142856.txt,10.1016-j.msea.2022.142856.txt,Ni32.5Co32.5Cr33W1Mo1,1,FCC,Experimental,"vacuum arc melting, Temperature: 1250, Time: 2 hours, Cooling rate: water quenching",N/A,None,Single Solid Solution
2306,10.1016-j.msea.2022.142856.txt,10.1016-j.msea.2022.142856.txt,Ni32.5Co32.5Cr33Al6.5W1Mo1,1,FCC,Experimental,"vacuum arc melting, Temperature: 1250, Time: 2 hours, Cooling rate: water quenching",N/A,None,Single Solid Solution
2306,10.1016-j.msea.2022.142856.txt,10.1016-j.msea.2022.142856.txt,Ni32.5Co32.5Cr33Al13W1Mo1,2,BCC B2 (Intermetallic) + FCC,Experimental,"vacuum arc melting, Temperature: 1250, Time: 2 hours, Cooling rate: water quenching",N/A,Partially ordered B2 phase,Mixed Solution
2306,10.1016-j.msea.2022.142856.txt,10.1016-j.msea.2022.142856.txt,Ni32.5Co32.5Cr33Al18W1Mo1,2,BCC + FCC,Experimental,"vacuum arc melting, Temperature: 1250, Time: 2 hours, Cooling rate: water quenching",N/A,None,Mixed Solution
2306,10.1016-j.msea.2022.142856.txt,10.1016-j.msea.2022.142856.txt,Ni32.5Co32.5Cr33Al23W1Mo1,2,BCC + FCC,Experimental,"vacuum arc melting, Temperature: 1250, Time: 2 hours, Cooling rate: water quenching",N/A,None,Mixed Solution
2308,10.1016-j.corsci.2023.111442.txt,10.1016-j.corsci.2023.111442.txt,VCoNi,1,FCC,experimental,"vacuum induction melting, Temperature: 1200, Time: 2 hours, Cooling method: water quenching",N/A,None,Single Solid Solution
2308,10.1016-j.corsci.2023.111442.txt,10.1016-j.corsci.2023.111442.txt,V0.7Cr0.3CoNi,1,FCC,experimental,"vacuum induction melting, Temperature: 1200, Time: 2 hours, Cooling method: water quenching",N/A,None,Single Solid Solution
2308,10.1016-j.corsci.2023.111442.txt,10.1016-j.corsci.2023.111442.txt,V0.4Cr0.6CoNi,1,FCC,experimental,"vacuum induction melting, Temperature: 1200, Time: 2 hours, Cooling method: water quenching",N/A,None,Single Solid Solution
2308,10.1016-j.corsci.2023.111442.txt,10.1016-j.corsci.2023.111442.txt,CrCoNi,1,FCC,experimental,"vacuum induction melting, Temperature: 1200, Time: 2 hours, Cooling method: water quenching",N/A,None,Single Solid Solution
2309,10.1016-j.matlet.2023.135330.txt,10.1016-j.matlet.2023.135330.txt,MoZrNbTi,1,BCC,experimental,"vacuum arc melting, Materials: pure metals of Nb, Mo, Zr, and Ti (>99.9% wt%), Furnace: WK-II type non-self-consuming vacuum arc furnace, Ingot weight: 60, Remelting: at least 8 times, Melting duration: 10 minutes in liquid state during each melting, Turning: turned before each remelting to achieve chemical homogeneity",N/A,None,Single Solid Solution
2310,10.1016-j.jmrt.2022.12.078.txt,10.1016-j.jmrt.2022.12.078.txt,FeNiCoCrMn,2,FCC + Cr2O3,experimental,"Hot Isostatic Pressing (HIP), Temperature: 1450, Pressure: 30-45 bars of argon gas, Time: 60 minutes soak at 1450 °C, 30 minutes HIP, Cooling rate: Slowly cooled to 1000 °C at 3 °C/min, then rapidly cooled to room temperature at 20 °C/min",N/A,None,Single Solid Solution
2311,10.1016-j.actamat.2020.09.021.txt,10.1016-j.actamat.2020.09.021.txt,CrCoNi,1,FCC,experimental,"vacuum-induction melting, Temperature: 1473, Time: 48 hours",N/A,None,Single Solid Solution
2311,10.1016-j.actamat.2020.09.021.txt,10.1016-j.actamat.2020.09.021.txt,CrMnFeCoNi,1,FCC,experimental,"arc melting, Temperature: not specified, Time: repeated several times",N/A,None,Single Solid Solution
2312,10.1016-j.mtcomm.2023.106435.txt,10.1016-j.mtcomm.2023.106435.txt,CoCrNi,1,FCC,experimental,"powder metallurgy with spark plasma sintering, Temperature: 1050, Pressure: 45, Time: 10",N/A,None,Single Solid Solution
2312,10.1016-j.mtcomm.2023.106435.txt,10.1016-j.mtcomm.2023.106435.txt,CoCrNiW0.02,2,FCC + Cr23C6,experimental,"powder metallurgy with spark plasma sintering, Temperature: 1050, Pressure: 45, Time: 10",N/A,None,Mixed Solution
2312,10.1016-j.mtcomm.2023.106435.txt,10.1016-j.mtcomm.2023.106435.txt,CoCrNiW0.04,2,FCC + Cr23C6,experimental,"powder metallurgy with spark plasma sintering, Temperature: 1050, Pressure: 45, Time: 10",N/A,None,Mixed Solution
2312,10.1016-j.mtcomm.2023.106435.txt,10.1016-j.mtcomm.2023.106435.txt,CoCrNiW0.06,2,FCC + Cr23C6,experimental,"powder metallurgy with spark plasma sintering, Temperature: 1050, Pressure: 45, Time: 10",N/A,None,Mixed Solution
