Repository: sourish69/MSE643_CourseProject

# MSE643_CourseProject - Phase-Oriented Generative Design of High-Entropy Alloys

**A generative machine-learning pipeline that designs new alloy compositions to order - you specify the crystal phase you want, and the model proposes chemistries that should form it.**

---

## The idea in one paragraph

High-entropy alloys mix five or more principal elements in near-equal proportions, and their configurational entropy unlocks unusual combinations of strength and thermal stability. The problem is scale: the viable composition space runs to millions of candidates, far beyond what anyone can cast and characterize by hand.

File: Datasets/Vladimir_HEA_database.csv (part 46 of 88)
id,Paper,Name,Alloy,Nb of phase,Phase,Experimental or theoretical,Experimental details,Theoretical details,Special conditions,Type of solution
2314,10.1016-j.jmmm.2022.169136.txt,10.1016-j.jmmm.2022.169136.txt,AlCoCrFeNi,1,BCC,experimental,"HVOF spraying, Fuel: kerosene, Combustion supporting gas: oxygen, Powder carrier gas: nitrogen, Spraying parameters: {'kerosene_flow': 6, 'air_flow': 1900, 'nitrogen_flow': 21, 'spraying_distance': 360, 'powder_velocity': 500}",N/A,None,Single Solid Solution
2315,10.1016-j.mtphys.2023.101220.txt,10.1016-j.mtphys.2023.101220.txt,CoCrFeMnNi,1,FCC,experimental,"powder metallurgy, Details: Synthesized using powder metallurgy techniques",N/A,None,Single Solid Solution
2316,10.1016-j.corsci.2023.111537.txt,10.1016-j.corsci.2023.111537.txt,Al0.05(CrMoTaTi)0.95,2,BCC + complex (Intermetallic),Experimental,"Laser Melting Deposition (LMD), Laser beam spot diameter: 2, Laser power: 900, Scanning speed: 1000, Overlap rate: 50, Layer build-up thickness: 0.5",N/A,None,Mixed Solution
2316,10.1016-j.corsci.2023.111537.txt,10.1016-j.corsci.2023.111537.txt,Al0.10(CrMoTaTi)0.90,2,BCC + complex (Intermetallic),Experimental,"Laser Melting Deposition (LMD), Laser beam spot diameter: 2, Laser power: 900, Scanning speed: 1000, Overlap rate: 50, Layer build-up thickness: 0.5",N/A,None,Mixed Solution
2316,10.1016-j.corsci.2023.111537.txt,10.1016-j.corsci.2023.111537.txt,Al0.15(CrMoTaTi)0.85,2,BCC + complex (Intermetallic),Experimental,"Laser Melting Deposition (LMD), Laser beam spot diameter: 2, Laser power: 900, Scanning speed: 1000, Overlap rate: 50, Layer build-up thickness: 0.5",N/A,None,Mixed Solution
2317,10.1016-j.matchemphys.2022.125939.txt,10.1016-j.matchemphys.2022.125939.txt,AlCoCrFeNi,2,BCC A2 + BCC B2,experimental,"atmosphere plasma spraying (APS), Feedstock: commercial AlCoCrFeNi powders prepared by gas atomization, Substrate: AISI 1045 steel specimens, degreased and grit-blasted, Process atmosphere: H2 and Ar, Spray parameters: summarized in Table 1 of the paper, Bond layer: Ni-10 wt% Al self-fluxing alloy powders pre-deposited onto the substrate",N/A,Initial state before oxidation,Mixed Solution
2317,10.1016-j.matchemphys.2022.125939.txt,10.1016-j.matchemphys.2022.125939.txt,AlCrNbMoTi,2,BCC + FCC,experimental,"atmosphere plasma spraying (APS), Feedstock: commercial AlCrNbMoTi powders prepared by gas atomization, Substrate: AISI 1045 steel specimens, degreased and grit-blasted, Process atmosphere: H2 and Ar, Spray parameters: summarized in Table 1 of the paper, Bond layer: Ni-10 wt% Al self-fluxing alloy powders pre-deposited onto the substrate",N/A,Initial state before oxidation,Mixed Solution
2317,10.1016-j.matchemphys.2022.125939.txt,10.1016-j.matchemphys.2022.125939.txt,FeCoCrNiMn,2,BCC + FCC,experimental,"atmosphere plasma spraying (APS), Feedstock: commercial FeCoCrNiMn powders prepared by gas atomization, Substrate: AISI 1045 steel specimens, degreased and grit-blasted, Process atmosphere: H2 and Ar, Spray parameters: summarized in Table 1 of the paper, Bond layer: Ni-10 wt% Al self-fluxing alloy powders pre-deposited onto the substrate",N/A,Initial state before oxidation,Mixed Solution
2317,10.1016-j.matchemphys.2022.125939.txt,10.1016-j.matchemphys.2022.125939.txt,AlxCoCrFeNi,3,BCC A2 + BCC B2 + FCC,experimental,"atmosphere plasma spraying (APS), Feedstock: commercial AlxCoCrFeNi powders prepared by gas atomization, Substrate: AISI 1045 steel specimens, degreased and grit-blasted, Process atmosphere: H2 and Ar, Spray parameters: summarized in Table 1 of the paper, Bond layer: Ni-10 wt% Al self-fluxing alloy powders pre-deposited onto the substrate",N/A,Initial state before oxidation,Mixed Solution
2317,10.1016-j.matchemphys.2022.125939.txt,10.1016-j.matchemphys.2022.125939.txt,Alx-1CoCrFeNi,3,BCC A2 + BCC B2 + FCC,experimental,"atmosphere plasma spraying (APS), Feedstock: commercial Alx-1CoCrFeNi powders prepared by gas atomization, Substrate: AISI 1045 steel specimens, degreased and grit-blasted, Process atmosphere: H2 and Ar, Spray parameters: summarized in Table 1 of the paper, Bond layer: Ni-10 wt% Al self-fluxing alloy powders pre-deposited onto the substrate",N/A,Initial state before oxidation,Mixed Solution
2317,10.1016-j.matchemphys.2022.125939.txt,10.1016-j.matchemphys.2022.125939.txt,Ni-10 wt% Al,1,FCC,experimental,"atmosphere plasma spraying (APS), Feedstock: commercial Ni-10 wt% Al powders prepared by gas atomization, Substrate: AISI 1045 steel specimens, degreased and grit-blasted, Process atmosphere: H2 and Ar, Spray parameters: summarized in Table 1 of the paper, Bond layer: Ni-10 wt% Al self-fluxing alloy powders pre-deposited onto the substrate",N/A,Initial state before oxidation,Single Solid Solution
2318,10.1016-j.jallcom.2023.172855.txt,10.1016-j.jallcom.2023.172855.txt,NbMoTiZr-(Al/V),3,BCC + BCC B2 + HCP,Experimental,"arc melting, Purity: 99.9, Rotation and melting: at least 7 times, Duration: 10 minutes per melting, Cooling: natural cooling, Sample dimensions: approximately 20 mm in diameter and 10 mm in height",N/A,Partially ordered structure (B2 phase),Mixed Solution
2318,10.1016-j.jallcom.2023.172855.txt,10.1016-j.jallcom.2023.172855.txt,NbMoTaW,1,BCC,Experimental,"arc melting, Purity: 99.9, Rotation and melting: at least 7 times, Duration: 10 minutes per melting, Cooling: natural cooling, Sample dimensions: approximately 20 mm in diameter and 10 mm in height",N/A,None,Single Solid Solution
2318,10.1016-j.jallcom.2023.172855.txt,10.1016-j.jallcom.2023.172855.txt,AlNbTiVZr,1,BCC,Experimental,"arc melting, Purity: 99.9, Rotation and melting: at least 7 times, Duration: 10 minutes per melting, Cooling: natural cooling, Sample dimensions: approximately 20 mm in diameter and 10 mm in height",N/A,None,Single Solid Solution
2318,10.1016-j.jallcom.2023.172855.txt,10.1016-j.jallcom.2023.172855.txt,AlxTiZrNbHf,1,BCC,Experimental,"arc melting, Purity: 99.9, Rotation and melting: at least 7 times, Duration: 10 minutes per melting, Cooling: natural cooling, Sample dimensions: approximately 20 mm in diameter and 10 mm in height",N/A,None,Single Solid Solution
2318,10.1016-j.jallcom.2023.172855.txt,10.1016-j.jallcom.2023.172855.txt,CoCrFeNiNbx,1,FCC,Experimental,"arc melting, Purity: 99.9, Rotation and melting: at least 7 times, Duration: 10 minutes per melting, Cooling: natural cooling, Sample dimensions: approximately 20 mm in diameter and 10 mm in height",N/A,None,Single Solid Solution
2318,10.1016-j.jallcom.2023.172855.txt,10.1016-j.jallcom.2023.172855.txt,MoNbTaW,1,BCC,Experimental,"arc melting, Purity: 99.9, Rotation and melting: at least 7 times, Duration: 10 minutes per melting, Cooling: natural cooling, Sample dimensions: approximately 20 mm in diameter and 10 mm in height",N/A,None,Single Solid Solution
2318,10.1016-j.jallcom.2023.172855.txt,10.1016-j.jallcom.2023.172855.txt,MoNbTaV,1,BCC,Experimental,"arc melting, Purity: 99.9, Rotation and melting: at least 7 times, Duration: 10 minutes per melting, Cooling: natural cooling, Sample dimensions: approximately 20 mm in diameter and 10 mm in height",N/A,None,Single Solid Solution
2318,10.1016-j.jallcom.2023.172855.txt,10.1016-j.jallcom.2023.172855.txt,MoNbTiV,1,BCC,Experimental,"arc melting, Purity: 99.9, Rotation and melting: at least 7 times, Duration: 10 minutes per melting, Cooling: natural cooling, Sample dimensions: approximately 20 mm in diameter and 10 mm in height",N/A,None,Single Solid Solution
2318,10.1016-j.jallcom.2023.172855.txt,10.1016-j.jallcom.2023.172855.txt,NbMoTiZrAl,3,BCC + BCC B2 + HCP,Experimental,"arc melting, Purity: 99.9, Rotation and melting: at least 7 times, Duration: 10 minutes per melting, Cooling: natural cooling, Sample dimensions: approximately 20 mm in diameter and 10 mm in height",N/A,Partially ordered structure (B2 phase),Mixed Solution
2318,10.1016-j.jallcom.2023.172855.txt,10.1016-j.jallcom.2023.172855.txt,NbMoTiZrV,1,BCC,Experimental,"arc melting, Purity: 99.9, Rotation and melting: at least 7 times, Duration: 10 minutes per melting, Cooling: natural cooling, Sample dimensions: approximately 20 mm in diameter and 10 mm in height",N/A,None,Single Solid Solution
2318,10.1016-j.jallcom.2023.172855.txt,10.1016-j.jallcom.2023.172855.txt,NbMoTiZrAlV,3,BCC + BCC B2 + HCP,Experimental,"arc melting, Purity: 99.9, Rotation and melting: at least 7 times, Duration: 10 minutes per melting, Cooling: natural cooling, Sample dimensions: approximately 20 mm in diameter and 10 mm in height",N/A,Partially ordered structure (B2 phase),Mixed Solution
2319,10.1016-j.matchar.2024.113722.txt,10.1016-j.matchar.2024.113722.txt,AlCuTiZn,4,FCC + HCP + HCP (Intermetallic) + Ti-rich HCP phase,experimental,"mechanical alloying (milling), Equipment: Planetary ball mill (PBM-04, MicroNano Tools), Balls: Stainless steel, Ball to powder ratio: 10:1, Process control agent: 1 wt% ethanol, Atmosphere: Inert gas, Premixing speed: 100 rpm, Premixing time: 1 hour, Milling speed: 350 rpm, Milling time: up to 60 hours",N/A,Partially ordered structure (High Entropy Intermetallic: Al-Ti phase),Mixed Solution
2320,10.1016-j.jmst.2020.10.067.txt,10.1016-j.jmst.2020.10.067.txt,AlCoCrCuFeNi,1,FCC,experimental,"mechanical alloying and spark plasma sintering, Temperature: 1100, Time: 5 minutes, Atmosphere: vacuum",N/A,None,Single Solid Solution
2320,10.1016-j.jmst.2020.10.067.txt,10.1016-j.jmst.2020.10.067.txt,AlCoCrCuFeNi,1,FCC,experimental,"mechanical alloying and spark plasma sintering, Temperature: 1100, Time: 5 minutes, Atmosphere: vacuum",N/A,None,Single Solid Solution
2320,10.1016-j.jmst.2020.10.067.txt,10.1016-j.jmst.2020.10.067.txt,AlCoCrCuFeNi,1,BCC,experimental,"mechanical alloying and spark plasma sintering, Temperature: 1100, Time: 5 minutes, Atmosphere: vacuum",N/A,None,Single Solid Solution
2320,10.1016-j.jmst.2020.10.067.txt,10.1016-j.jmst.2020.10.067.txt,AlCoCrCuFeNi,3,BCC + Not specified + (W1-xCrx)2C,experimental,"mechanical alloying and spark plasma sintering, Temperature: 1100, Time: 5 minutes, Atmosphere: vacuum",N/A,None,Mixed Solution
2322,10.1016-j.msea.2022.142779.txt,10.1016-j.msea.2022.142779.txt,AlCoCrFeMnNi,4,"BCC + BCC B2 + FCC + (Ni, Al)",experimental,"arc melting, Temperature: Not specified, Time: Not specified, Cooling rate: Estimated between 0.56 to 5 K/s",N/A,No additional thermo-mechanical post-processing,Mixed Solution
2323,10.1016-j.matchar.2021.111115.txt,10.1016-j.matchar.2021.111115.txt,AlTiCrCuV,1,BCC,Experimental,"magnetron sputtering, Substrate temperature: 300, Target power: 2000, Bias voltage: -30, Argon flow rate: 150",N/A,None,Single Solid Solution
2323,10.1016-j.matchar.2021.111115.txt,10.1016-j.matchar.2021.111115.txt,AlTiCrCuV/WC,3,BCC + HCP + None (Amorphous),Experimental,"magnetron sputtering, Substrate temperature: 300, Target power: 2000, Bias voltage: -30, Argon flow rate: 150, Deposition cycles: {'17 nm modulation period': 160, '90 nm modulation period': 36}",N/A,None,Mixed Solution
2324,10.1016-j.matlet.2022.133714.txt,10.1016-j.matlet.2022.133714.txt,FeCoNiCrNb,2,C14 or C15 Laves + FCC,Experimental,"laser cladding, Laser power: 1400, Scanning rate: 3, Spot diameter: 4, Substrate: 42CrMo steel, Powders: Fe, Co, Ni, Cr, Nb, Mo powders with purity higher than 99.5% and particle size between 38 and 74 μm, Adhesive: absolute ethanol, Powder bed dimensions: 65 × 10 × 1 mm, Atmosphere: argon",N/A,None,Mixed Solution
2324,10.1016-j.matlet.2022.133714.txt,10.1016-j.matlet.2022.133714.txt,FeCoNiCrNbMo,2,C14 or C15 Laves + FCC,Experimental,"laser cladding, Laser power: 1400, Scanning rate: 3, Spot diameter: 4, Substrate: 42CrMo steel, Powders: Fe, Co, Ni, Cr, Nb, Mo powders with purity higher than 99.5% and particle size between 38 and 74 μm, Adhesive: absolute ethanol, Powder bed dimensions: 65 × 10 × 1 mm, Atmosphere: argon",N/A,None,Mixed Solution
2324,10.1016-j.matlet.2022.133714.txt,10.1016-j.matlet.2022.133714.txt,FeCoNiCrNbMo,2,C14 or C15 Laves + FCC,Experimental,"laser cladding, Laser power: 1400, Scanning rate: 3, Spot diameter: 4, Substrate: 42CrMo steel, Powders: Fe, Co, Ni, Cr, Nb, Mo powders with purity higher than 99.5% and particle size between 38 and 74 μm, Adhesive: absolute ethanol, Powder bed dimensions: 65 × 10 × 1 mm, Atmosphere: argon",N/A,None,Mixed Solution
2324,10.1016-j.matlet.2022.133714.txt,10.1016-j.matlet.2022.133714.txt,FeCoNiCrNbMo,2,C14 or C15 Laves + FCC,Experimental,"laser cladding, Laser power: 1400, Scanning rate: 3, Spot diameter: 4, Substrate: 42CrMo steel, Powders: Fe, Co, Ni, Cr, Nb, Mo powders with purity higher than 99.5% and particle size between 38 and 74 μm, Adhesive: absolute ethanol, Powder bed dimensions: 65 × 10 × 1 mm, Atmosphere: argon",N/A,None,Mixed Solution
2324,10.1016-j.matlet.2022.133714.txt,10.1016-j.matlet.2022.133714.txt,FeCoNiCrNbMo,2,C14 or C15 Laves + FCC,Experimental,"laser cladding, Laser power: 1400, Scanning rate: 3, Spot diameter: 4, Substrate: 42CrMo steel, Powders: Fe, Co, Ni, Cr, Nb, Mo powders with purity higher than 99.5% and particle size between 38 and 74 μm, Adhesive: absolute ethanol, Powder bed dimensions: 65 × 10 × 1 mm, Atmosphere: argon",N/A,None,Mixed Solution
2325,10.1016-j.scriptamat.2021.113813.txt,10.1016-j.scriptamat.2021.113813.txt,(VNbTaMoW)N,1,B1,experimental,"reactive magnetron sputtering, Substrate: Al2O3(0001), Orientation: 111-oriented, Stoichiometry: stoichiometric",N/A,None,Intermetallic
2326,10.1016-j.surfcoat.2021.127357.txt,10.1016-j.surfcoat.2021.127357.txt,NbTaTiVZr,1,BCC,experimental,"RFMS, Substrate: p-type doped Si(100), Thickness: 2.0, Working pressure: 0.9, Rf power: 150, Substrate temperature: 400, Negative dc bias voltage: -75 to 0 V, Ar gas flow: 6",N/A,No partially ordered structures (High Entropy Intermetallics) observed in the initial state before oxidation.,Single Solid Solution
2327,10.1016-j.ijplas.2023.103761.txt,10.1016-j.ijplas.2023.103761.txt,CrMnFeCoNi,1,FCC,experimental,"vacuum induction melting casting and forging, Temperature: 1200, Cooling rate: Not specified, Duration: Not specified, Pressure: Atmospheric",N/A,None,Single Solid Solution
2328,10.1016-j.jallcom.2020.156014.txt,10.1016-j.jallcom.2020.156014.txt,AlCoCrFeNi,1,FCC,experimental,"arc melting and casting, Temperature: not specified, Time: repeated for at least 5 times, Pressure: 0.01",N/A,None,Single Solid Solution
2328,10.1016-j.jallcom.2020.156014.txt,10.1016-j.jallcom.2020.156014.txt,AlCoCrFeNi,2,BCC + FCC,experimental,"arc melting and casting, Temperature: not specified, Time: repeated for at least 5 times, Pressure: 0.01",N/A,None,Mixed Solution
2328,10.1016-j.jallcom.2020.156014.txt,10.1016-j.jallcom.2020.156014.txt,AlCoCrFeNi,2,BCC + FCC,experimental,"arc melting and casting, Temperature: not specified, Time: repeated for at least 5 times, Pressure: 0.01",N/A,None,Mixed Solution
2329,10.1016-j.surfcoat.2023.129577.txt,10.1016-j.surfcoat.2023.129577.txt,AlCoCrFeNi,7,BCC + Cubic + Cubic/Trigonal + FCC + HCP + Tetragonal + Trigonal,experimental,"mechanical alloying and subsequent laser cladding, Feconicral hea powder size: 15–53 μm, Alsi12 alloy powder size: ~25 μm, Powder ratio: HEA:AlSi12 = 60:40, Ball-to-powder ratio (bpr): 10:1, Rotational speed: 350, Milling durations: 3 hours, 5 hours, 7 hours, and 9 hours, Laser system: Germany Tru Disk 2003-disc type laser system (λ = 1030 nm), Shielding gas: Argon (Ar)",N/A,Initial state before oxidation,Mixed Solution
2330,10.1016-j.mtla.2020.100889.txt,10.1016-j.mtla.2020.100889.txt,AlNbV,2,BCC + tetragonal (Intermetallic),experimental,"arc melting, Temperature: 1073, Duration: 1 month, Quenching: ice-water",N/A,None,Mixed Solution
2330,10.1016-j.mtla.2020.100889.txt,10.1016-j.mtla.2020.100889.txt,AlNbVCrTi,2,BCC + HCP C14 Laves,experimental,"arc melting, Temperature: 1073, Duration: 1 month, Quenching: ice-water",N/A,None,Mixed Solution
2330,10.1016-j.mtla.2020.100889.txt,10.1016-j.mtla.2020.100889.txt,AlVNb,2,BCC + cubic (Intermetallic),experimental,"arc melting, Temperature: 1073, Duration: 1 month, Quenching: ice-water",N/A,None,Mixed Solution
2330,10.1016-j.mtla.2020.100889.txt,10.1016-j.mtla.2020.100889.txt,AlVNbCr,2,BCC + cubic (Intermetallic),experimental,"arc melting, Temperature: 1073, Duration: 1 month, Quenching: ice-water",N/A,None,Mixed Solution
2330,10.1016-j.mtla.2020.100889.txt,10.1016-j.mtla.2020.100889.txt,AlVNbCrTi,1,BCC,experimental,"arc melting, Temperature: 1073, Duration: 1 month, Quenching: ice-water",N/A,None,Single Solid Solution
2330,10.1016-j.mtla.2020.100889.txt,10.1016-j.mtla.2020.100889.txt,AlCrNbTiV,1,BCC,experimental,"arc melting, Temperature: 1073, Duration: 1 month, Quenching: ice-water",N/A,None,Single Solid Solution
2330,10.1016-j.mtla.2020.100889.txt,10.1016-j.mtla.2020.100889.txt,AlNbTiV,1,BCC,experimental,"arc melting, Temperature: 1073, Duration: 1 month, Quenching: ice-water",N/A,None,Single Solid Solution
2330,10.1016-j.mtla.2020.100889.txt,10.1016-j.mtla.2020.100889.txt,AlTiVNb,1,BCC,experimental,"arc melting, Temperature: 1073, Duration: 1 month, Quenching: ice-water",N/A,None,Single Solid Solution
2330,10.1016-j.mtla.2020.100889.txt,10.1016-j.mtla.2020.100889.txt,AlVNbTi,1,BCC,experimental,"arc melting, Temperature: 1073, Duration: 1 month, Quenching: ice-water",N/A,None,Single Solid Solution
2330,10.1016-j.mtla.2020.100889.txt,10.1016-j.mtla.2020.100889.txt,AlNbCrTiV,1,BCC,experimental,"arc melting, Temperature: 1073, Duration: 1 month, Quenching: ice-water",N/A,None,Single Solid Solution
2330,10.1016-j.mtla.2020.100889.txt,10.1016-j.mtla.2020.100889.txt,AlCrNbVTi,1,BCC,experimental,"arc melting, Temperature: 1073, Duration: 1 month, Quenching: ice-water",N/A,None,Single Solid Solution
2330,10.1016-j.mtla.2020.100889.txt,10.1016-j.mtla.2020.100889.txt,AlNbTiCrV,1,BCC,experimental,"arc melting, Temperature: 1073, Duration: 1 month, Quenching: ice-water",N/A,None,Single Solid Solution
2331,10.1016-j.actamat.2020.10.016.txt,10.1016-j.actamat.2020.10.016.txt,CoCrFeMnNi,1,FCC,experimental,"vacuum induction melting (VIM), Constituent powders: equal molar compositions, Purity: >99.9% (in weight percent)",N/A,No secondary phases or intermetallics detected,Single Solid Solution
2332,10.1016-j.scriptamat.2020.04.017.txt,10.1016-j.scriptamat.2020.04.017.txt,(TiZrHf)50Ni25Co10Cu15,2,BCC + complex ordered (Intermetallic),experimental,"Not explicitly stated (likely arc melting or induction melting), Temperature: Not specified, Time: Not specified",N/A,Partially ordered structure (High Entropy Intermetallic),Mixed Solution
2333,10.1016-j.matchar.2022.112365.txt,10.1016-j.matchar.2022.112365.txt,AlCoCrFeNi,2,BCC (Intermetallic) + FCC,experimental,"Laser Melting Deposition (LMD), Laser wavelength: 1.06, Laser power: 1000, Transferring speed: 2, Scanning speed: 30, Deposition strategy: layer-by-layer, Distance: 1, Shielding gas: Argon, Shielding gas flow rate: 5, Temperature: 25, Pressure: 100",N/A,"Partially ordered structure, High Entropy Intermetallic",Mixed Solution
2334,10.1016-j.jalmes.2023.100037.txt,10.1016-j.jalmes.2023.100037.txt,LiMgAlTiM,3,BCC + Not specified + Not specified Amorphous,Experimental,"mechanical alloying, Rotation speed: 400, Atmosphere: 0.1 MPa Ar, Ball to sample mass ratio: 96, Milling time: 20-50 hours",N/A,No special conditions,Mixed Solution
2334,10.1016-j.jalmes.2023.100037.txt,10.1016-j.jalmes.2023.100037.txt,LiMgAlTi,1,HCP,Experimental,"mechanical alloying, Rotation speed: 400, Atmosphere: 0.1 MPa Ar, Ball to sample mass ratio: 96, Milling time: 20 hours",N/A,No special conditions,Single Solid Solution
2334,10.1016-j.jalmes.2023.100037.txt,10.1016-j.jalmes.2023.100037.txt,LiMgAlTiV,1,BCC,Experimental,"mechanical alloying, Rotation speed: 400, Atmosphere: 0.1 MPa Ar, Ball to sample mass ratio: 96, Milling time: 20-50 hours",N/A,No special conditions,Single Solid Solution
2334,10.1016-j.jalmes.2023.100037.txt,10.1016-j.jalmes.2023.100037.txt,Li8Mg5Al21Ti34Nb32,1,BCC,Experimental,"melting method, Temperature: Not specified, Cooling rate: Not specified",N/A,No special conditions,Single Solid Solution
2334,10.1016-j.jalmes.2023.100037.txt,10.1016-j.jalmes.2023.100037.txt,Li7Mg6Al19Ti35Nb33,1,BCC,Experimental,"melting method, Temperature: Not specified, Cooling rate: Not specified",N/A,No special conditions,Single Solid Solution
2334,10.1016-j.jalmes.2023.100037.txt,10.1016-j.jalmes.2023.100037.txt,LiMg0.5AlScTi1.5,1,FCC,Experimental,"mechanical alloying, Rotation speed: 400, Atmosphere: 0.1 MPa Ar, Ball to sample mass ratio: 96, Milling time: Not specified",N/A,No special conditions,Single Solid Solution
2334,10.1016-j.jalmes.2023.100037.txt,10.1016-j.jalmes.2023.100037.txt,LiMg0.5AlTi1.5,1,HCP,Experimental,"mechanical alloying, Rotation speed: 400, Atmosphere: 0.1 MPa Ar, Ball to sample mass ratio: 96, Milling time: 20 hours",N/A,No special conditions,Single Solid Solution
2334,10.1016-j.jalmes.2023.100037.txt,10.1016-j.jalmes.2023.100037.txt,(LiMgAlTi)100-x Vx,2,BCC + HCP,Experimental,"mechanical alloying, Rotation speed: 400, Atmosphere: 0.1 MPa Ar, Ball to sample mass ratio: 96, Milling time: 20-50 hours",N/A,No special conditions,Mixed Solution
2334,10.1016-j.jalmes.2023.100037.txt,10.1016-j.jalmes.2023.100037.txt,LiMgAlTiNb,1,BCC,Experimental,"mechanical alloying, Rotation speed: 400, Atmosphere: 0.1 MPa Ar, Ball to sample mass ratio: 96, Milling time: Not specified",N/A,No special conditions,Single Solid Solution
2334,10.1016-j.jalmes.2023.100037.txt,10.1016-j.jalmes.2023.100037.txt,LiMgAlTiCr,1,Not specified,Experimental,"mechanical alloying, Rotation speed: 400, Atmosphere: 0.1 MPa Ar, Ball to sample mass ratio: 96, Milling time: Not specified",N/A,No special conditions,Intermetallic
2334,10.1016-j.jalmes.2023.100037.txt,10.1016-j.jalmes.2023.100037.txt,LiMgAlTiMn,1,Not specified,Experimental,"mechanical alloying, Rotation speed: 400, Atmosphere: 0.1 MPa Ar, Ball to sample mass ratio: 96, Milling time: Not specified",N/A,No special conditions,Intermetallic
2334,10.1016-j.jalmes.2023.100037.txt,10.1016-j.jalmes.2023.100037.txt,LiMgAlTiFe,1,Not specified,Experimental,"mechanical alloying, Rotation speed: 400, Atmosphere: 0.1 MPa Ar, Ball to sample mass ratio: 96, Milling time: Not specified",N/A,No special conditions,Intermetallic
2335,10.1016-j.matchar.2021.111548.txt,10.1016-j.matchar.2021.111548.txt,AlCoCrFeNi,8,BCC + FCC + HCP + ordered + plate-like precipitates + not specified + AlCoCrFeNiCu + not specified,experimental,"ultrasonic casting technology, Melting temperature: 993, Dwell time: 0.5, Mechanical stirring: 5-10 min at 300 rpm/min, Ultrasonic frequency: 19-22 kHz, Ultrasonic power: 400, Ultrasonic duration: 5-8 min, Cooling method: quenched in water to room temperature",N/A,Partially ordered structure (High Entropy Intermetallic) observed in intermetallic compounds,Mixed Solution
2336,10.1016-j.matchar.2023.113500.txt,10.1016-j.matchar.2023.113500.txt,CoCrNi,1,FCC,experimental,"laser powder bed fusion (LPBF), Laser beam power: 160, Scanning speed: 600, Layer thickness: 30, Hatch spacing: 60, Protective gas: argon, Oxygen content: < 100 ppm",N/A,None,Single Solid Solution
2336,10.1016-j.matchar.2023.113500.txt,10.1016-j.matchar.2023.113500.txt,CoCrNiTiAlV,2,"FCC + Ni3(Ti, Al)",experimental,"laser powder bed fusion (LPBF), Laser beam power: 160, Scanning speed: 600, Layer thickness: 30, Hatch spacing: 60, Protective gas: argon, Oxygen content: < 100 ppm",N/A,"Partially ordered L12-Ni3(Ti, Al) precipitates",Mixed Solution
2337,10.1016-j.jallcom.2021.163218.txt,10.1016-j.jallcom.2021.163218.txt,Al0.3CoCrFeNi,1,FCC,experimental,"vacuum-levitation melting and drop casting, Temperature: 1150, Time: 24 hours",N/A,No partial ordering or intermetallic phases observed,Single Solid Solution
2338,10.1016-j.addma.2020.101598.txt,10.1016-j.addma.2020.101598.txt,CoCrFeMnNi,1,FCC,Experimental,"powder bed fusion additive manufacturing, Laser wavelength: 1064, Environment: inert Ar-filled, Conditions: <50 ppm O2 and <10 ppm H2O",N/A,None,Single Solid Solution
2338,10.1016-j.addma.2020.101598.txt,10.1016-j.addma.2020.101598.txt,NbxCoCrFeMnNi,3,FCC + Nb-rich dendritic structure (Intermetallic) + not specified,Experimental,"powder bed fusion additive manufacturing, Laser wavelength: 1064, Incremental nb content: yes, Fluidized powder feedstock: yes",N/A,Partially ordered structures (intermetallic phases) at higher Nb concentrations,Mixed Solution
2338,10.1016-j.addma.2020.101598.txt,10.1016-j.addma.2020.101598.txt,TaxCoCrFeMnNi,3,FCC + Ta-rich regions (Intermetallic) + not specified,Experimental,"powder bed fusion additive manufacturing, Laser wavelength: 1064, Incremental ta content: yes, Fluidized powder feedstock: yes",N/A,Partially ordered structures (intermetallic phases) at higher Ta concentrations,Mixed Solution
2338,10.1016-j.addma.2020.101598.txt,10.1016-j.addma.2020.101598.txt,[TiAl6V4]xCoCrFeMnNi,3,FCC + fine particulate phases (Intermetallic) + larger equiaxed grains with intergranular secondary phase,Experimental,"powder bed fusion additive manufacturing, Laser wavelength: 1064, Incremental ti-6al-4v content: yes, Fluidized powder feedstock: yes",N/A,Partially ordered structures (intermetallic phases) at higher Ti-6Al-4V concentrations,Mixed Solution
2339,10.1016-j.ceramint.2022.04.320.txt,10.1016-j.ceramint.2022.04.320.txt,CoCrFeNiCuSn,5,HCP + Laves phase + disordered solid solution + solid solution of Zr and Sn + tetragonal,experimental,"vacuum arc melting, Temperature: 997, Time: Not specified, Repetition: at least four times",N/A,None,Mixed Solution
2340,10.1016-j.scriptamat.2021.114070.txt,10.1016-j.scriptamat.2021.114070.txt,Fe38.5Mn20Co20Cr15Si5Cu1.5,3,FCC + HCP + mixed FCC and HCP,Experimental,"conventional induction melting, Initial melting temperature: 900, Homogenization temperature: 900, Hot rolling temperature: 900, Cold rolling details: Final thickness of 3.15 mm and 2.03 mm achieved through multiple passes",N/A,No partially ordered structures or high entropy intermetallics mentioned,Mixed Solution
2341,10.1016-j.msea.2023.145772.txt,10.1016-j.msea.2023.145772.txt,AuCuNiPdPt,1,face-centred cubic,experimental,"arc melting, Temperature: 1100, Time: 20 hours",N/A,No partial ordering or intermetallic phases observed,Intermetallic
2341,10.1016-j.msea.2023.145772.txt,10.1016-j.msea.2023.145772.txt,AuNiPdPt,1,face-centred cubic,experimental,"arc melting, Temperature: 1150, Time: 20 hours",N/A,No partial ordering or intermetallic phases observed,Intermetallic
2342,10.1016-j.surfcoat.2021.127645.txt,10.1016-j.surfcoat.2021.127645.txt,(CoCrNi)100-xCe_x,4,FCC + HCP (Intermetallic) + fully amorphous + mixed nanocrystalline and amorphous,Experimental,"RF magnetron co-sputtering, Working distances: 10 cm from CoCrNi target, 15 cm from Ce target, Target cleaning: Argon ion bombardment at 50 W for 30 min, Deposition power: Fixed at 500 W for CoCrNi target; varied for Ce target (0, 20, 30, 40, 50 W), Deposition time: 1 hour, Temperature: Ambient, Substrate rotation: 30 rpm, Working pressure: 0.4 Pa",N/A,None,Mixed Solution
2342,10.1016-j.surfcoat.2021.127645.txt,10.1016-j.surfcoat.2021.127645.txt,Nb25Mo25Ta25W25,1,nanocrystalline,Experimental,"Assumed arc melting or sputtering, Temperature: Assumed standard HEA film synthesis temperature, Time: Assumed standard HEA film synthesis time",N/A,None,Intermetallic
2342,10.1016-j.surfcoat.2021.127645.txt,10.1016-j.surfcoat.2021.127645.txt,Al0.1CoCrFeNi,1,FCC,Experimental,"Assumed RF magnetron sputtering or similar technique, Temperature: Assumed standard HEA film synthesis temperature, Time: Assumed standard HEA film synthesis time",N/A,None,Single Solid Solution
2342,10.1016-j.surfcoat.2021.127645.txt,10.1016-j.surfcoat.2021.127645.txt,CoCrFeMnNi,1,FCC,Experimental,"Assumed RF magnetron sputtering or similar technique, Temperature: Assumed standard HEA film synthesis temperature, Time: Assumed standard HEA film synthesis time",N/A,None,Single Solid Solution
2342,10.1016-j.surfcoat.2021.127645.txt,10.1016-j.surfcoat.2021.127645.txt,CoCrFeNi,1,FCC,Experimental,"Assumed RF magnetron sputtering or similar technique, Temperature: Assumed standard HEA film synthesis temperature, Time: Assumed standard HEA film synthesis time",N/A,None,Single Solid Solution
2342,10.1016-j.surfcoat.2021.127645.txt,10.1016-j.surfcoat.2021.127645.txt,CoCrMoNi,2,FCC + HCP,Experimental,"Assumed arc melting or similar technique, Temperature: Assumed standard alloy synthesis temperature, Time: Assumed standard alloy synthesis time",N/A,None,Mixed Solution
2342,10.1016-j.surfcoat.2021.127645.txt,10.1016-j.surfcoat.2021.127645.txt,CoCrNiTi0.1,1,FCC,Experimental,"Assumed RF magnetron sputtering or similar technique, Temperature: Assumed standard MEA film synthesis temperature, Time: Assumed standard MEA film synthesis time",N/A,None,Single Solid Solution
2342,10.1016-j.surfcoat.2021.127645.txt,10.1016-j.surfcoat.2021.127645.txt,CoNiP,1,HCP,Experimental,"Electrodeposition from sulfate bath, Solution ph values: Varied",N/A,None,Single Solid Solution
2342,10.1016-j.surfcoat.2021.127645.txt,10.1016-j.surfcoat.2021.127645.txt,CuW,2,amorphous + solid solution Amorphous,Experimental,"Assumed sputtering or similar technique, Temperature: Assumed standard alloy film synthesis temperature, Time: Assumed standard alloy film synthesis time",N/A,None,Amorphous
2342,10.1016-j.surfcoat.2021.127645.txt,10.1016-j.surfcoat.2021.127645.txt,Ge2Sb2.04Te4.7,1,amorphous,Experimental,"Assumed sputtering or similar technique, Temperature: Assumed standard alloy film synthesis temperature, Time: Assumed standard alloy film synthesis time",N/A,None,Amorphous
2342,10.1016-j.surfcoat.2021.127645.txt,10.1016-j.surfcoat.2021.127645.txt,Zr60Cu40,1,amorphous,Experimental,"Assumed sputtering or similar technique, Temperature: Assumed standard alloy film synthesis temperature, Time: Assumed standard alloy film synthesis time",N/A,None,Amorphous
2343,10.1016-j.vacuum.2022.111767.txt,10.1016-j.vacuum.2022.111767.txt,FeMn0.7Ni0.6Cr0.4Al0.3,5,BCC + FCC + ordered BCC B2 + FeMn0.7Ni0.6Cr0.4Al0.3 + FeMn0.7Ni0.6Cr0.4Al0.3,Experimental,"vacuum arc melting, Starting materials: Fe, Mn, Ni, Cr, Al metal pieces (purities >99.8 wt%), Atmosphere: high-purity argon, Process: flipped over and remelted five times with electromagnetic stirring, Cooling: drop-casted into a copper mold (70 × 10 × 10 mm3) by gravity",N/A,Lamellar structure with alternating FCC and BCC lamellae,Mixed Solution
2343,10.1016-j.vacuum.2022.111767.txt,10.1016-j.vacuum.2022.111767.txt,CoFeNiTaAl,1,FCC,Experimental,not explicitly mentioned,N/A,None,Single Solid Solution
2343,10.1016-j.vacuum.2022.111767.txt,10.1016-j.vacuum.2022.111767.txt,Fe0.67Ni0.67Cr0.15Mn0.10Al0.125Ti0.05,2,FCC + Fe0.67Ni0.67Cr0.15Mn0.10Al0.125Ti0.05,Experimental,thermomechanical treatments,N/A,None,Mixed Solution
2343,10.1016-j.vacuum.2022.111767.txt,10.1016-j.vacuum.2022.111767.txt,Fe40Mn10Ni25Cr25,1,FCC,Experimental,not explicitly mentioned,N/A,None,Single Solid Solution
2343,10.1016-j.vacuum.2022.111767.txt,10.1016-j.vacuum.2022.111767.txt,AlCoCrFeTi0.5,2,BCC + FCC,Experimental,not explicitly mentioned,N/A,None,Mixed Solution
2343,10.1016-j.vacuum.2022.111767.txt,10.1016-j.vacuum.2022.111767.txt,Al0.5FeMnNiCrCu0.5,1,FCC,Experimental,not explicitly mentioned,N/A,None,Single Solid Solution
2343,10.1016-j.vacuum.2022.111767.txt,10.1016-j.vacuum.2022.111767.txt,Fe36Mn21Ni15Cr18Al10,1,BCC,Experimental,not explicitly mentioned,N/A,None,Single Solid Solution
2343,10.1016-j.vacuum.2022.111767.txt,10.1016-j.vacuum.2022.111767.txt,FeMnNiCoCr,1,FCC,Experimental,not explicitly mentioned,N/A,None,Single Solid Solution
2343,10.1016-j.vacuum.2022.111767.txt,10.1016-j.vacuum.2022.111767.txt,CoCrFeNiNb0,1,FCC,Experimental,not explicitly mentioned,N/A,None,Single Solid Solution
2343,10.1016-j.vacuum.2022.111767.txt,10.1016-j.vacuum.2022.111767.txt,CoCrFeNiNb0.103,1,FCC,Experimental,not explicitly mentioned,N/A,None,Single Solid Solution
2343,10.1016-j.vacuum.2022.111767.txt,10.1016-j.vacuum.2022.111767.txt,CoCrFeNiNb0.155,1,FCC,Experimental,not explicitly mentioned,N/A,None,Single Solid Solution
2343,10.1016-j.vacuum.2022.111767.txt,10.1016-j.vacuum.2022.111767.txt,CoCrFeNiNb0.206,1,FCC,Experimental,not explicitly mentioned,N/A,None,Single Solid Solution
2344,10.1016-j.physb.2023.415414.txt,10.1016-j.physb.2023.415414.txt,AlCrFeCoNi,1,BCC,experimental,"arc melting, Temperature: 1000, Time: 24 hours, Cooling: water cooling",N/A,None,Single Solid Solution
2344,10.1016-j.physb.2023.415414.txt,10.1016-j.physb.2023.415414.txt,AlCrxFeCoNi,1,BCC,experimental,"arc melting, Temperature: 1000, Time: 24 hours, Cooling: water cooling",N/A,"Cr concentration varies (x = 0.5, 1.0, 1.5, 2.0, 2.5)",Single Solid Solution
2344,10.1016-j.physb.2023.415414.txt,10.1016-j.physb.2023.415414.txt,Al0·3CrFeCoNi,1,FCC,experimental,"arc melting, Temperature: 1000, Time: 24 hours, Cooling: water cooling",N/A,None,Single Solid Solution
2345,10.1016-j.mtcomm.2023.107151.txt,10.1016-j.mtcomm.2023.107151.txt,CoCrFeNiMn,3,B2-type (CsCl-type) + FCC + σ phase,experimental,"heat treatment, Temperatures: [600, 700, 800], Duration: up to 48 hours, Atmosphere: Ar-controlled",N/A,None,Mixed Solution
2346,10.1016-j.scriptamat.2021.114387.txt,10.1016-j.scriptamat.2021.114387.txt,CrMnFeNiTi_xZr_2-x,1,C14 Laves structure,experimental,"not explicitly stated (typically arc melting, induction melting, or mechanical alloying), Temperature: not provided, Time: not provided",N/A,The alloy shows room-temperature hydriding/dehydriding capability,Intermetallic
2347,10.1016-j.jallcom.2021.159843.txt,10.1016-j.jallcom.2021.159843.txt,NiCoFeCrMn,1,FCC,both,"Not explicitly stated, but typical methods include arc melting, induction melting, or spark plasma sintering, Temperature: Not specified, but typical synthesis methods involve high temperatures, Pressure: Ambient pressure, Time: Not specified","Density Functional Theory (DFT) and Molecular Dynamics (MD) simulations, Temperature range: up to 1000 K, Pressure range: up to 50 GPa, Supercell size: 30×30×30 FCC supercells comprised of 108,000 atoms",No partial ordering or intermetallic phases mentioned,Single Solid Solution
2349,10.1016-j.msea.2019.138372.txt,10.1016-j.msea.2019.138372.txt,AlCoCrNi,3,BCC B2 (Intermetallic) + FCC + Ni50(AlCoCr)50,experimental,"vacuum induction melting, Temperature: 1200, Time: 6 hours, Argon gas purity: 99.999",N/A,None,Mixed Solution
2350,10.1016-j.jmst.2021.11.083.txt,10.1016-j.jmst.2021.11.083.txt,CoCrFeMnNi,1,FCC,experimental,"laser powder bed fusion (LPBF), Laser power: [150, 250, 300], Scanning speed: [600, 1000], Hatch spacing: [60, 100], Layer thickness: 30, Substrate temperature: 100",N/A,No partial ordering or oxidation considered,Single Solid Solution
2351,10.1016-j.matdes.2021.110068.txt,10.1016-j.matdes.2021.110068.txt,CoCrNiMo,3,FCC + amorphous + cubic,experimental,"laser cladding, Laser power: 1.4, Scanning rate: 300, Atmosphere: Ar gas flow at 15 L/min, Substrate: 304 stainless steel (304ss), Precoat thickness: 2",N/A,No post-processing mentioned,Mixed Solution
2353,10.1016-j.jallcom.2022.165220.txt,10.1016-j.jallcom.2022.165220.txt,AlNbTi3VZr1.5,1,BCC,experimental,"arc melting, Temperature: not specified, Time: not specified",N/A,None,Single Solid Solution
2354,10.1016-j.jallcom.2021.160770.txt,10.1016-j.jallcom.2021.160770.txt,Al0.5CoCrFeMnNi,2,BCC + FCC,experimental,"mechanical alloying, Mill: SPEX 8000M high-energy ball mill, Speed: 800, Time: 10, Pca: methanol",N/A,None,Mixed Solution
2354,10.1016-j.jallcom.2021.160770.txt,10.1016-j.jallcom.2021.160770.txt,Al1.0CoCrFeMnNi,2,BCC + FCC,experimental,"mechanical alloying, Mill: SPEX 8000M high-energy ball mill, Speed: 800, Time: 10, Pca: methanol",N/A,None,Mixed Solution
2354,10.1016-j.jallcom.2021.160770.txt,10.1016-j.jallcom.2021.160770.txt,Al1.5CoCrFeMnNi,1,BCC,experimental,"mechanical alloying, Mill: SPEX 8000M high-energy ball mill, Speed: 800, Time: 10, Pca: methanol",N/A,None,Single Solid Solution
2355,10.1016-j.jallcom.2023.168760.txt,10.1016-j.jallcom.2023.168760.txt,AlCrFeMnNi2-0.3,4,BCC + BCC (Intermetallic) + FCC + AlNi,experimental,"arc melting, Temperature: Not explicitly stated, Time: Multiple remelting cycles",N/A,Partially ordered B2 phase,Mixed Solution
2355,10.1016-j.jallcom.2023.168760.txt,10.1016-j.jallcom.2023.168760.txt,AlCrFeMnNi2-0.7,3,BCC + BCC (Intermetallic) + AlNi,experimental,"arc melting, Temperature: Not explicitly stated, Time: Multiple remelting cycles",N/A,Partially ordered B2 phase,Mixed Solution
2355,10.1016-j.jallcom.2023.168760.txt,10.1016-j.jallcom.2023.168760.txt,AlCrFeMnNi2-1.0,3,BCC + BCC (Intermetallic) + AlNi,experimental,"arc melting, Temperature: Not explicitly stated, Time: Multiple remelting cycles",N/A,Partially ordered B2 phase,Mixed Solution
2356,10.1016-j.surfcoat.2021.127074.txt,10.1016-j.surfcoat.2021.127074.txt,CrNbSiTiZr,1,featureless dense microstructure Amorphous,experimental,"RF magnetron sputtering, Substrate bias voltages: 0 V to –200 V, Rf sputtering power: 150, Working pressure: 8.0 × 10−1 Pa, Deposition time: Controlled to achieve a film thickness of approximately 1 μm, Substrates: 304 stainless steel and silicon (Si) substrates, Argon atmosphere: High purity Ar (99.99%) maintained at 100 standard cubic centimeters per minute, Background pressure: Evacuated down to 2.5 × 10−3 Pa or lower, Pre deposition treatment: Ar+ sputtering targets and substrates were used for at least 15 and 30 minutes, respectively, to remove the oxidized surface layer",N/A,No partial ordering or oxidation considered,Amorphous
2357,10.1016-j.matlet.2022.132133.txt,10.1016-j.matlet.2022.132133.txt,CoCrFeNi,1,FCC,experimental,"laser cladding, Details: Not explicitly stated",N/A,No partial ordering or high entropy intermetallic in initial state before oxidation,Single Solid Solution
2358,10.1016-j.actamat.2023.118900.txt,10.1016-j.actamat.2023.118900.txt,AlCoCrFeNi2.1,3,BCC B2 + FCC + tetragonal,experimental,"arc melting, Temperature: 1800, Time: Not specified",N/A,Application of 1D and 3D ultrasounds during solidification,Mixed Solution
2359,10.1016-j.actamat.2022.117970.txt,10.1016-j.actamat.2022.117970.txt,HfTiZrNbTa,1,BCC,experimental,"arc melting, Temperature: >2000°C, Time: multiple small buttons melted and flipped 8 times",N/A,No secondary phases observed in XRD or SEM analyses,Single Solid Solution
2359,10.1016-j.actamat.2022.117970.txt,10.1016-j.actamat.2022.117970.txt,HfTiZrNbV,1,BCC,experimental,"arc melting, Temperature: ~1590°C, Time: multiple small buttons melted and flipped 8 times",N/A,Strong segregation of vanadium to grain boundaries observed at lower annealing temperatures,Single Solid Solution
2360,10.1016-j.addma.2020.101543.txt,10.1016-j.addma.2020.101543.txt,CoCrFeMnNi,2,FCC + Mn2O3,experimental,"selective laser melting (SLM), Laser scanning speed: 600, Laser power: 90, Hatch space: 80, Layer thickness: 25, Volumetric energy density (ved): 75",N/A,High oxygen content in pre-alloyed powders,Single Solid Solution
2361,10.1016-j.scriptamat.2020.03.032.txt,10.1016-j.scriptamat.2020.03.032.txt,CrMnFeCoNi,2,BCC + FCC,experimental,"additive manufacturing, Details: Alternating layers of CrMnFeCoNi and AlCoCrFeNiTi0.5",N/A,None,Mixed Solution
2361,10.1016-j.scriptamat.2020.03.032.txt,10.1016-j.scriptamat.2020.03.032.txt,AlCoCrFeNiTi0.5,2,BCC + FCC,experimental,"additive manufacturing, Details: Alternating layers of CrMnFeCoNi and AlCoCrFeNiTi0.5",N/A,None,Mixed Solution
2362,10.1016-j.matlet.2024.135999.txt,10.1016-j.matlet.2024.135999.txt,AlCoCrFeNiNb,3,BCC (Intermetallic) + FCC + HCP (Intermetallic),experimental,"arc melting, Temperature: above 1500°C, Time: multiple melts, Atmosphere: vacuum",N/A,Triple-phase eutectic structure with micron-nanometer multi-scale pore structure,Mixed Solution
2363,10.1016-j.matlet.2020.128809.txt,10.1016-j.matlet.2020.128809.txt,FeCoCrNiSi,2,BCC + FCC,experimental,"arc melting, Temperature: Not explicitly stated, Time: Not explicitly stated",N/A,None,Mixed Solution
