Repository: sourish69/MSE643_CourseProject

# MSE643_CourseProject - Phase-Oriented Generative Design of High-Entropy Alloys

**A generative machine-learning pipeline that designs new alloy compositions to order - you specify the crystal phase you want, and the model proposes chemistries that should form it.**

---

## The idea in one paragraph

High-entropy alloys mix five or more principal elements in near-equal proportions, and their configurational entropy unlocks unusual combinations of strength and thermal stability. The problem is scale: the viable composition space runs to millions of candidates, far beyond what anyone can cast and characterize by hand.

File: Datasets/Vladimir_HEA_database.csv (part 47 of 88)
id,Paper,Name,Alloy,Nb of phase,Phase,Experimental or theoretical,Experimental details,Theoretical details,Special conditions,Type of solution
2363,10.1016-j.matlet.2020.128809.txt,10.1016-j.matlet.2020.128809.txt,FeCoCrNiSi0.5,3,BCC + FCC + Not specified (Intermetallic),experimental,"arc melting, Temperature: Not explicitly stated, Time: Not explicitly stated",N/A,None,Mixed Solution
2363,10.1016-j.matlet.2020.128809.txt,10.1016-j.matlet.2020.128809.txt,FeCoCrNi,2,FCC + Not specified (Intermetallic),experimental,"arc melting, Temperature: Not explicitly stated, Time: Not explicitly stated",N/A,None,Mixed Solution
2364,10.1016-j.corsci.2022.110276.txt,10.1016-j.corsci.2022.110276.txt,AlCrFeNi,1,BCC,experimental,"arc melting, Temperature: Not specified, Time: Not specified",N/A,Dual BCC phase structure,Mixed Solution
2364,10.1016-j.corsci.2022.110276.txt,10.1016-j.corsci.2022.110276.txt,AlCrFeNi,1,BCC,experimental,"arc melting, Temperature: Not specified, Time: Not specified",N/A,Dual BCC phase structure,Mixed Solution
2364,10.1016-j.corsci.2022.110276.txt,10.1016-j.corsci.2022.110276.txt,AlCrFeNi,1,BCC,experimental,"arc melting, Temperature: Not specified, Time: Not specified",N/A,Dual BCC phase structure,Mixed Solution
2365,10.1016-j.jnucmat.2024.154959.txt,10.1016-j.jnucmat.2024.154959.txt,Cr15Fe46Mn17Ni22,1,FCC,experimental,"Not explicitly stated, common methods include arc melting, induction melting, and spark plasma sintering, Temperature: Not specified, Pressure: Not specified, Time: Not specified",N/A,None,Single Solid Solution
2366,10.1016-j.surfcoat.2021.128009.txt,10.1016-j.surfcoat.2021.128009.txt,FeCoCrNiMoSi0.5,3,FCC + HCP + varies,Experimental,"laser cladding, Laser power: 2250, Powder feeding rate: 15, Scan speed: 480, Overlap ratio: 50",N/A,Partially ordered FeMoSi and Si-rich intermetallics,Mixed Solution
2366,10.1016-j.surfcoat.2021.128009.txt,10.1016-j.surfcoat.2021.128009.txt,FeCoCrNiMoSi1.0,3,FCC + HCP + varies,Experimental,"laser cladding, Laser power: 2250, Powder feeding rate: 15, Scan speed: 480, Overlap ratio: 50",N/A,Partially ordered FeMoSi and Si-rich intermetallics,Mixed Solution
2366,10.1016-j.surfcoat.2021.128009.txt,10.1016-j.surfcoat.2021.128009.txt,FeCoCrNiMoSi1.5,3,FCC + HCP + varies,Experimental,"laser cladding, Laser power: 2250, Powder feeding rate: 15, Scan speed: 480, Overlap ratio: 50",N/A,Partially ordered FeMoSi and Si-rich intermetallics,Mixed Solution
2367,10.1016-j.scriptamat.2018.12.022.txt,10.1016-j.scriptamat.2018.12.022.txt,CoCrFeNi,1,FCC,experimental,"arc melting, Temperature: 1600, Time: 30 minutes",N/A,None,Single Solid Solution
2368,10.1016-j.matchemphys.2021.125677.txt,10.1016-j.matchemphys.2021.125677.txt,CoCrFeMnNi,2,FCC + Not specified,Experimental,"vacuum arc melting, Homogenization temperature: 1100, Homogenization time: 24 hours, Rolling reduction: 70, Rolling temperature: room temperature",N/A,Precipitates present but details not specified,Mixed Solution
2368,10.1016-j.matchemphys.2021.125677.txt,10.1016-j.matchemphys.2021.125677.txt,CrFeNi,1,FCC,Experimental,"vacuum arc melting, Homogenization temperature: 1100, Homogenization time: 24 hours, Rolling reduction: 70, Rolling temperature: room temperature",N/A,No additional phases or precipitates mentioned,Single Solid Solution
2369,10.1016-j.jallcom.2023.171222.txt,10.1016-j.jallcom.2023.171222.txt,AlCrNbSiTi,3,"HCP + no long-range order Amorphous + Nb5Si3, Ti5Si3, Cr5Si3",experimental,"RF magnetron sputtering, Target: Al34Cr22Nb11Si11Ti22 (99.95%), Substrates: Silicon (100) wafers, stainless steel (SS), tungsten carbide (WC), Deposition conditions: Ar+ etched with −150 V bias voltage, deposition under bias voltages ranging from 0 to −200 V, Temperature: 300, Base pressure: 1 × 10−3 Pa",N/A,Partially ordered structure (High Entropy Intermetallic: nanocrystalline silicides),Mixed Solution
2371,10.1016-j.matchar.2020.110836.txt,10.1016-j.matchar.2020.110836.txt,AlSiMoTaTiZr,3,BCC A2 + HCP + unknown,experimental,"non-consumable arc melting, Weight: ~1500 g, Temperature: above melting points of constituents, Time: melted, flipped, and remelted at least five times, Atmosphere: Ar flooding",N/A,No partial ordering or high entropy intermetallics identified,Mixed Solution
2372,10.1016-j.matchar.2021.111148.txt,10.1016-j.matchar.2021.111148.txt,AlCoCrFeNi2,3,BCC B2 + FCC L12 + lamellar,Experimental,"arc melting, Temperature: 1310 °C, Cooling rate: as-cast",N/A,None,Mixed Solution
2372,10.1016-j.matchar.2021.111148.txt,10.1016-j.matchar.2021.111148.txt,AlCoCrFeNi3,3,BCC B2 + FCC L12 + lamellar,Experimental,"arc melting, Temperature: 1314 °C, Cooling rate: as-cast",N/A,None,Mixed Solution
2372,10.1016-j.matchar.2021.111148.txt,10.1016-j.matchar.2021.111148.txt,AlCoCrFeNi4,4,BCC B2 + FCC L12 + discontinuous net-like + AlNi,Experimental,"arc melting, Temperature: 1362 °C, Cooling rate: as-cast",N/A,Initial state before oxidation,Mixed Solution
2373,10.1016-j.jmst.2023.11.047.txt,10.1016-j.jmst.2023.11.047.txt,TiZrHfNb,1,BCC,Experimental,"levitation melting, Temperature: 1300, Pressure: atmospheric (argon atmosphere), Time: 10 hours, Cooling rate: water quenching, Post-processing: cold rolling with 80% thickness reduction, recrystallization at 1000°C for 30 minutes",N/A,None,Single Solid Solution
2373,10.1016-j.jmst.2023.11.047.txt,10.1016-j.jmst.2023.11.047.txt,TiZrHfNbTa,1,BCC,Experimental,"levitation melting, Temperature: 1300, Pressure: atmospheric (argon atmosphere), Time: 10 hours, Cooling rate: water quenching, Post-processing: cold rolling with 80% thickness reduction, recrystallization at 1000°C for 30 minutes",N/A,None,Single Solid Solution
2373,10.1016-j.jmst.2023.11.047.txt,10.1016-j.jmst.2023.11.047.txt,TiZrHfNbTa0.2,1,BCC,Experimental,"levitation melting, Temperature: 1300, Pressure: atmospheric (argon atmosphere), Time: 10 hours, Cooling rate: water quenching, Post-processing: cold rolling with 80% thickness reduction, recrystallization at 1000°C for 30 minutes",N/A,None,Single Solid Solution
2373,10.1016-j.jmst.2023.11.047.txt,10.1016-j.jmst.2023.11.047.txt,"TiZrHfNbx (x = 0.5, 0.55, 0.6)",1,BCC,Experimental,"levitation melting, Temperature: 1300, Pressure: atmospheric (argon atmosphere), Time: 10 hours, Cooling rate: water quenching, Post-processing: cold rolling with 80% thickness reduction, recrystallization at 1000°C for 30 minutes",N/A,None,Single Solid Solution
2373,10.1016-j.jmst.2023.11.047.txt,10.1016-j.jmst.2023.11.047.txt,"TiZrHfTax (x = 0.4, 0.5, 0.6)",1,BCC,Experimental,"levitation melting, Temperature: 1300, Pressure: atmospheric (argon atmosphere), Time: 10 hours, Cooling rate: water quenching, Post-processing: cold rolling with 80% thickness reduction, recrystallization at 1000°C for 30 minutes",N/A,None,Single Solid Solution
2373,10.1016-j.jmst.2023.11.047.txt,10.1016-j.jmst.2023.11.047.txt,Ti55–xZr20Hf15Al10Nbx (x = 4–8),1,BCC,Experimental,"levitation melting, Temperature: 1300, Pressure: atmospheric (argon atmosphere), Time: 10 hours, Cooling rate: water quenching, Post-processing: cold rolling with 80% thickness reduction, recrystallization at 1000°C for 30 minutes",N/A,None,Single Solid Solution
2373,10.1016-j.jmst.2023.11.047.txt,10.1016-j.jmst.2023.11.047.txt,Ti35Zr27.5Hf27.5Nb5Ta5,1,BCC,Experimental,"levitation melting, Temperature: 1300, Pressure: atmospheric (argon atmosphere), Time: 10 hours, Cooling rate: water quenching, Post-processing: cold rolling with 80% thickness reduction, recrystallization at 1000°C for 30 minutes",N/A,None,Single Solid Solution
2374,10.1016-j.matchemphys.2022.125834.txt,10.1016-j.matchemphys.2022.125834.txt,"AlLiMgTiZr, AlLiMgTiNb",1,BCC,theoretical,"Phase formation rules, Atomic radii difference (δ): calculated, Electronegativity difference (δχ): calculated, Theoretical density (ρth): calculated, Enthalpy of mixing (δhmix): calculated, Configurational entropy (δsmix): calculated, Valence electron concentration (vect): calculated, Melting temperature (tm): calculated",N/A,None,Single Solid Solution
2374,10.1016-j.matchemphys.2022.125834.txt,10.1016-j.matchemphys.2022.125834.txt,AlLiMgTiNb,1,BCC,experimental,"melting and casting, Temperature: high enough to melt all constituent elements, Pressure: atmospheric pressure, Time: multiple melting cycles to ensure homogeneity",N/A,Efforts to minimize loss of lithium and magnesium due to high vapor pressures,Single Solid Solution
2374,10.1016-j.matchemphys.2022.125834.txt,10.1016-j.matchemphys.2022.125834.txt,AlLiMgTiZr,1,BCC,theoretical,"Phase formation rules and computational analysis, Atomic radii difference (δ): calculated, Electronegativity difference (δχ): calculated, Theoretical density (ρth): calculated, Enthalpy of mixing (δhmix): calculated, Configurational entropy (δsmix): calculated, Valence electron concentration (vect): calculated, Melting temperature (tm): calculated",N/A,None,Single Solid Solution
2374,10.1016-j.matchemphys.2022.125834.txt,10.1016-j.matchemphys.2022.125834.txt,AlLiMgTiNb,1,BCC,theoretical,"Phase formation rules and computational analysis, Atomic radii difference (δ): calculated, Electronegativity difference (δχ): calculated, Theoretical density (ρth): calculated, Enthalpy of mixing (δhmix): calculated, Configurational entropy (δsmix): calculated, Valence electron concentration (vect): calculated, Melting temperature (tm): calculated",N/A,None,Single Solid Solution
2374,10.1016-j.matchemphys.2022.125834.txt,10.1016-j.matchemphys.2022.125834.txt,AlLiMgTiZr,1,BCC,theoretical,"Phase formation rules and computational analysis, Atomic radii difference (δ): calculated, Electronegativity difference (δχ): calculated, Theoretical density (ρth): calculated, Enthalpy of mixing (δhmix): calculated, Configurational entropy (δsmix): calculated, Valence electron concentration (vect): calculated, Melting temperature (tm): calculated",N/A,None,Single Solid Solution
2374,10.1016-j.matchemphys.2022.125834.txt,10.1016-j.matchemphys.2022.125834.txt,AlLiMgTiNb,1,BCC,theoretical,"Phase formation rules and computational analysis, Atomic radii difference (δ): calculated, Electronegativity difference (δχ): calculated, Theoretical density (ρth): calculated, Enthalpy of mixing (δhmix): calculated, Configurational entropy (δsmix): calculated, Valence electron concentration (vect): calculated, Melting temperature (tm): calculated",N/A,None,Single Solid Solution
2374,10.1016-j.matchemphys.2022.125834.txt,10.1016-j.matchemphys.2022.125834.txt,AlLiMgTiZr,1,BCC,theoretical,"Phase formation rules and computational analysis, Atomic radii difference (δ): calculated, Electronegativity difference (δχ): calculated, Theoretical density (ρth): calculated, Enthalpy of mixing (δhmix): calculated, Configurational entropy (δsmix): calculated, Valence electron concentration (vect): calculated, Melting temperature (tm): calculated",N/A,None,Single Solid Solution
2374,10.1016-j.matchemphys.2022.125834.txt,10.1016-j.matchemphys.2022.125834.txt,AlLiMgTiNb,1,BCC,theoretical,"Phase formation rules and computational analysis, Atomic radii difference (δ): calculated, Electronegativity difference (δχ): calculated, Theoretical density (ρth): calculated, Enthalpy of mixing (δhmix): calculated, Configurational entropy (δsmix): calculated, Valence electron concentration (vect): calculated, Melting temperature (tm): calculated",N/A,None,Single Solid Solution
2376,10.1016-j.msea.2017.02.043.txt,10.1016-j.msea.2017.02.043.txt,CoCrFeMnNi,1,FCC,experimental,"arc melting, Temperature: 1100, Time: 6 hours",N/A,None,Single Solid Solution
2377,10.1016-j.actamat.2020.02.041.txt,10.1016-j.actamat.2020.02.041.txt,CoFeNiTi,1,FCC,experimental,"Hybrid Molecular Dynamics/Monte Carlo simulations, Annealing temperatures: [700, 1100, 1500], Simulation cell dimensions: 1236 x 1141 x 202 Å, Duration: until convergence, typically around 1.5 million swaps for every distinct pair",N/A,Partially ordered structure due to chemical short-range order (CSRO) at lower annealing temperatures,Single Solid Solution
2378,10.1016-j.matchar.2020.110693.txt,10.1016-j.matchar.2020.110693.txt,AlCrFeMnNi,1,FCC,experimental,"casting, Temperature: not specified, Time: not specified",N/A,Not applicable,Single Solid Solution
2378,10.1016-j.matchar.2020.110693.txt,10.1016-j.matchar.2020.110693.txt,CoCrFeMnNi,1,FCC,experimental,"vacuum induction melting and casting, Temperature: not specified, Time: not specified",N/A,Not applicable,Single Solid Solution
2378,10.1016-j.matchar.2020.110693.txt,10.1016-j.matchar.2020.110693.txt,CrFeNi,1,FCC,experimental,"hot rolling and annealing, Temperature: not specified, Time: not specified",N/A,Not applicable,Single Solid Solution
2379,10.1016-j.corsci.2022.110377.txt,10.1016-j.corsci.2022.110377.txt,AlNbTaTiW,3,BCC + Al2O3 + TiO2,experimental,"Spark Plasma Sintering (SPS), Temperature: 1400, Pressure: 98, Time: 20 minutes, Environment: vacuum",N/A,Minor W-rich and Ti-rich segregation phases present,Single Solid Solution
2380,10.1016-j.optlastec.2023.110122.txt,10.1016-j.optlastec.2023.110122.txt,CoCrFeNiMn,3,FCC + Not specified + Y2O3,Experimental,"Directed energy deposition (DED), Laser power: [700, 800, 1000], Scanning speed: 10, Overlapping rate: 50, Powder feeding speed: 0.2, Spot diameter: 2, Shielding gas: High-purity argon gas at 15 L/min, Substrate: Q235 steel",N/A,Y2O3 particles may not be visible in X-ray diffraction but are evident in micrographs,Mixed Solution
2380,10.1016-j.optlastec.2023.110122.txt,10.1016-j.optlastec.2023.110122.txt,CoCrFeNiMn,1,FCC,Experimental,Not explicitly stated,N/A,None,Single Solid Solution
2380,10.1016-j.optlastec.2023.110122.txt,10.1016-j.optlastec.2023.110122.txt,CrMnFeCoNi,3,FCC + Not specified + Y2O3,Experimental,Not explicitly stated,N/A,Y2O3 particles may not be visible in X-ray diffraction but are evident in micrographs,Mixed Solution
2380,10.1016-j.optlastec.2023.110122.txt,10.1016-j.optlastec.2023.110122.txt,CrMnFeCoNi,1,FCC,Experimental,Not explicitly stated,N/A,None,Single Solid Solution
2380,10.1016-j.optlastec.2023.110122.txt,10.1016-j.optlastec.2023.110122.txt,CoCrFeNiMn,2,FCC + Not specified,Experimental,Not explicitly stated,N/A,None,Mixed Solution
2380,10.1016-j.optlastec.2023.110122.txt,10.1016-j.optlastec.2023.110122.txt,CoCrFeNiMn,3,FCC + Not specified + Y2O3,Experimental,Selective laser melting (SLM),N/A,Y2O3 particles may not be visible in X-ray diffraction but are evident in micrographs,Mixed Solution
2380,10.1016-j.optlastec.2023.110122.txt,10.1016-j.optlastec.2023.110122.txt,CoCrFeNiMn,2,FCC + Not specified,Experimental,"Directed energy deposition (DED), Laser power: [700, 800, 1000], Scanning speed: 10, Overlapping rate: 50, Powder feeding speed: 0.2, Spot diameter: 2, Shielding gas: High-purity argon gas at 15 L/min, Substrate: Q235 steel",N/A,None,Mixed Solution
2380,10.1016-j.optlastec.2023.110122.txt,10.1016-j.optlastec.2023.110122.txt,CoCrFeNiMn,3,FCC + Not specified + Y2O3,Experimental,"Directed energy deposition (DED), Laser power: [700, 800, 1000], Scanning speed: 10, Overlapping rate: 50, Powder feeding speed: 0.2, Spot diameter: 2, Shielding gas: High-purity argon gas at 15 L/min, Substrate: Q235 steel",N/A,Y2O3 particles may not be visible in X-ray diffraction but are evident in micrographs,Mixed Solution
2380,10.1016-j.optlastec.2023.110122.txt,10.1016-j.optlastec.2023.110122.txt,CoCrFeNiMn,3,FCC + Not specified + Y2O3,Experimental,Not explicitly stated,N/A,Y2O3 particles may not be visible in X-ray diffraction but are evident in micrographs,Mixed Solution
2380,10.1016-j.optlastec.2023.110122.txt,10.1016-j.optlastec.2023.110122.txt,CoCrFeNiMn,3,FCC + Not specified + Y2O3,Experimental,Not explicitly stated,N/A,Y2O3 particles may not be visible in X-ray diffraction but are evident in micrographs,Mixed Solution
2380,10.1016-j.optlastec.2023.110122.txt,10.1016-j.optlastec.2023.110122.txt,CoCrFeNiMn,3,FCC + Not specified + Y2O3,Experimental,Not explicitly stated,N/A,Y2O3 particles may not be visible in X-ray diffraction but are evident in micrographs,Mixed Solution
2380,10.1016-j.optlastec.2023.110122.txt,10.1016-j.optlastec.2023.110122.txt,CoCrFeNiMn,3,FCC + Not specified + Y2O3,Experimental,Not explicitly stated,N/A,Y2O3 particles may not be visible in X-ray diffraction but are evident in micrographs,Mixed Solution
2381,10.1016-j.matlet.2022.131650.txt,10.1016-j.matlet.2022.131650.txt,CoCrNiMoNbSi,3,FCC + HCP Laves + complex tetragonal (Intermetallic),experimental,"plasma cladding, Gun speed: 300, Feeding rate: 15, Deposition current: 70",N/A,None,Mixed Solution
2382,10.1016-j.jallcom.2020.155688.txt,10.1016-j.jallcom.2020.155688.txt,CoCrFeNiMo0.15,2,FCC + MoCr,Experimental,"experimental, Casting: magnetic levitation melting, Cold rolling: 65% thickness reduction, Annealing: 900°C for 1 hour, furnace cooling, Shot peening: stainless steel beads, 70 m/s, 30 minutes",N/A,Gradient structure formed through shot peening treatment,Mixed Solution
2383,10.1016-j.matchar.2022.112300.txt,10.1016-j.matchar.2022.112300.txt,Fe50Mn30Co10Cr10,3,FCC + HCP + SiC,experimental,"vacuum arc melting, Temperature: not specified, Time: not specified",N/A,None,Mixed Solution
2384,10.1016-j.scriptamat.2023.115828.txt,10.1016-j.scriptamat.2023.115828.txt,CoCrFeNi2.1Nb0.2,2,FCC + HCP C14 Laves,Experimental,"arc melting, Temperature: 1600, Pressure: atmospheric, Time: not specified",N/A,Nano-twin formation on {111}<112> system in the Laves phase after cold-rolling,Mixed Solution
2384,10.1016-j.scriptamat.2023.115828.txt,10.1016-j.scriptamat.2023.115828.txt,CoCrFeNi2.1(HfNbTa)0.2,2,FCC + cubic C15 Laves,Experimental,"arc melting, Temperature: 1600, Pressure: atmospheric, Time: not specified",N/A,Nano-twin formation on {111}<112> system in the Laves phase after cold-rolling,Mixed Solution
2385,10.1016-j.wear.2023.205125.txt,10.1016-j.wear.2023.205125.txt,FeCrCoMnNi,1,FCC,experimental,"plasma rotating electrode process (PREP), mechanical milling, spark plasma sintering, Prep: {'details': 'Initial powder preparation'}, Mechanical milling: {'ball-to-powder ratio': '2:1', 'milling time': '50 hours', 'atmosphere': 'Ar', 'velocity': '200 RPM'}, Spark plasma sintering: {'temperature': 950, 'pressure': 100, 'time': '1 hour', 'heating rate': '50°C/min'}",N/A,No partial ordering or intermetallic phases observed,Single Solid Solution
2386,10.1016-j.ensm.2023.03.022.txt,10.1016-j.ensm.2023.03.022.txt,CrMnFeCoNi,1,FCC,experimental,"solution-based approach, Temperature: 260, Solvent: OAm, Reducing agent: glucose, Surfactant: CTAC",N/A,Large density of defects including lattice distortions and dislocations,Single Solid Solution
2386,10.1016-j.ensm.2023.03.022.txt,10.1016-j.ensm.2023.03.022.txt,CuMnFeCoNi,1,FCC,experimental,"solution-based approach, Temperature: 260, Solvent: OAm, Reducing agent: glucose, Surfactant: CTAC",N/A,"Non-uniform geometry and a broad size distribution, numerous lattice dislocations",Single Solid Solution
2386,10.1016-j.ensm.2023.03.022.txt,10.1016-j.ensm.2023.03.022.txt,MnFeCoNi,1,FCC,experimental,"solution-based approach, Temperature: 260, Solvent: OAm, Reducing agent: glucose, Surfactant: CTAC",N/A,No significant lattice distortions,Single Solid Solution
2386,10.1016-j.ensm.2023.03.022.txt,10.1016-j.ensm.2023.03.022.txt,FeCoNi,1,FCC Amorphous,experimental,"solution-based approach, Temperature: 260, Solvent: OAm, Reducing agent: glucose, Surfactant: CTAC",N/A,Amorphous or weak crystalline phase,Single Solid Solution
2386,10.1016-j.ensm.2023.03.022.txt,10.1016-j.ensm.2023.03.022.txt,MnFeNi,1,FCC Amorphous,experimental,"solution-based approach, Temperature: 260, Solvent: OAm, Reducing agent: glucose, Surfactant: CTAC",N/A,Amorphous or weak crystalline phase,Single Solid Solution
2386,10.1016-j.ensm.2023.03.022.txt,10.1016-j.ensm.2023.03.022.txt,MnCoNi,1,FCC Amorphous,experimental,"solution-based approach, Temperature: 260, Solvent: OAm, Reducing agent: glucose, Surfactant: CTAC",N/A,Amorphous or weak crystalline phase,Single Solid Solution
2386,10.1016-j.ensm.2023.03.022.txt,10.1016-j.ensm.2023.03.022.txt,MnFeCo,1,FCC Amorphous,experimental,"solution-based approach, Temperature: 260, Solvent: OAm, Reducing agent: glucose, Surfactant: CTAC",N/A,Amorphous or weak crystalline phase,Single Solid Solution
2386,10.1016-j.ensm.2023.03.022.txt,10.1016-j.ensm.2023.03.022.txt,CrMnFeCo,1,FCC,experimental,"solution-based approach, Temperature: 260, Solvent: OAm, Reducing agent: glucose, Surfactant: CTAC",N/A,Large density of defects including lattice distortions and dislocations,Single Solid Solution
2386,10.1016-j.ensm.2023.03.022.txt,10.1016-j.ensm.2023.03.022.txt,CuMnFeCo,1,FCC,experimental,"solution-based approach, Temperature: 260, Solvent: OAm, Reducing agent: glucose, Surfactant: CTAC",N/A,Numerous lattice dislocations,Single Solid Solution
2386,10.1016-j.ensm.2023.03.022.txt,10.1016-j.ensm.2023.03.022.txt,MnCo,1,FCC,experimental,"solution-based approach, Temperature: 260, Solvent: OAm, Reducing agent: glucose, Surfactant: CTAC",N/A,None,Single Solid Solution
2386,10.1016-j.ensm.2023.03.022.txt,10.1016-j.ensm.2023.03.022.txt,FeNi,1,FCC,experimental,"solution-based approach, Temperature: 260, Solvent: OAm, Reducing agent: glucose, Surfactant: CTAC",N/A,None,Single Solid Solution
2386,10.1016-j.ensm.2023.03.022.txt,10.1016-j.ensm.2023.03.022.txt,CoNi,1,FCC,experimental,"solution-based approach, Temperature: 260, Solvent: OAm, Reducing agent: glucose, Surfactant: CTAC",N/A,None,Single Solid Solution
2387,10.1016-j.corsci.2023.111412.txt,10.1016-j.corsci.2023.111412.txt,AlCoCrFeNi,1,FCC,experimental,"induction melting, Temperature: high temperature, Atmosphere: high-purity argon, Cooling: rapid cooling",N/A,None,Single Solid Solution
2387,10.1016-j.corsci.2023.111412.txt,10.1016-j.corsci.2023.111412.txt,AlCoCrFeNi,1,FCC,experimental,"induction melting, Temperature: high temperature, Atmosphere: high-purity argon, Cooling: rapid cooling",N/A,None,Single Solid Solution
2387,10.1016-j.corsci.2023.111412.txt,10.1016-j.corsci.2023.111412.txt,AlCoCrFeNi,4,BCC B2 + FCC + corundum + Al2O3,experimental,"induction melting, Temperature: high temperature, Atmosphere: high-purity argon, Cooling: rapid cooling",N/A,None,Mixed Solution
2388,10.1016-j.jmst.2021.04.030.txt,10.1016-j.jmst.2021.04.030.txt,CrMnFeCoNi,2,FCC + MnO,experimental,"Laser Powder Bed Fusion (L-PBF), Laser power: 90, Laser scanning speed: 600, Hatch space: 80, Layer thickness: 25",N/A,None,Mixed Solution
2388,10.1016-j.jmst.2021.04.030.txt,10.1016-j.jmst.2021.04.030.txt,CoCrFeMnNi,1,FCC,experimental,"Laser Powder Bed Fusion (L-PBF), Laser power: 90, Laser scanning speed: 600, Hatch space: 80, Layer thickness: 25",N/A,None,Single Solid Solution
2388,10.1016-j.jmst.2021.04.030.txt,10.1016-j.jmst.2021.04.030.txt,AlxCoCrFeNi,1,FCC,experimental,"Laser Powder Bed Fusion (L-PBF), Laser power: 90, Laser scanning speed: 600, Hatch space: 80, Layer thickness: 25",N/A,Values of x not specified in the given text,Single Solid Solution
2388,10.1016-j.jmst.2021.04.030.txt,10.1016-j.jmst.2021.04.030.txt,CoCrNi,1,FCC,experimental,"Laser Powder Bed Fusion (L-PBF), Laser power: 90, Laser scanning speed: 600, Hatch space: 80, Layer thickness: 25",N/A,None,Single Solid Solution
2389,10.1016-j.jmst.2021.03.046.txt,10.1016-j.jmst.2021.03.046.txt,Fe0.5CoNiCuZnx,1,FCC,experimental,"electrolytic reduction of metal oxides in molten Na2CO3-K2CO3, Temperature: 1123, Salt composition: Na2CO3-K2CO3 (Na:K = 58:42 in molar ratio), Anode: Ni11Fe10Cu inert oxygen-evolution anode, Cathode: oxide mixture pellet, Pre electrolysis: 2 V for 2 hours, Electrolysis duration: until reduction current declined close to background current (approximately 1 hour), Current efficiency: 79, Energy consumption: 2.6",N/A,None,Single Solid Solution
2390,10.1016-j.ijrmhm.2021.105751.txt,10.1016-j.ijrmhm.2021.105751.txt,CoFeNiCrCu,2,BCC + FCC,experimental,"mechanical alloying and spark plasma sintering, Ball-milling rotation rate: 400, Ball-milling time: 48, Ball-to-powder weight ratio: 6, Sintering temperature: 1400, Sintering pressure: 30, Sintering time: 8",N/A,None,Mixed Solution
2391,10.1016-j.actamat.2023.119341.txt,10.1016-j.actamat.2023.119341.txt,FeNi,1,FCC,combination,N/A,N/A,None,Single Solid Solution
2391,10.1016-j.actamat.2023.119341.txt,10.1016-j.actamat.2023.119341.txt,NiCo,1,FCC,combination,N/A,N/A,None,Single Solid Solution
2391,10.1016-j.actamat.2023.119341.txt,10.1016-j.actamat.2023.119341.txt,FeNiCo,1,FCC,combination,N/A,N/A,None,Single Solid Solution
2391,10.1016-j.actamat.2023.119341.txt,10.1016-j.actamat.2023.119341.txt,FeNiCoCr,1,FCC,combination,N/A,N/A,None,Single Solid Solution
2392,10.1016-j.intermet.2023.108164.txt,10.1016-j.intermet.2023.108164.txt,AlCoNiZrY,1,amorphous,experimental,"high-speed single roller melt-spinning, Pressure difference: 0.04, Surface velocity: 38",N/A,None,Amorphous
2392,10.1016-j.intermet.2023.108164.txt,10.1016-j.intermet.2023.108164.txt,AlCoNiZrY,1,amorphous,experimental,"high-speed single roller melt-spinning, Pressure difference: 0.04, Surface velocity: 38",N/A,None,Amorphous
2392,10.1016-j.intermet.2023.108164.txt,10.1016-j.intermet.2023.108164.txt,AlCoNiZrY,1,amorphous,experimental,"high-speed single roller melt-spinning, Pressure difference: 0.04, Surface velocity: 38",N/A,None,Amorphous
2392,10.1016-j.intermet.2023.108164.txt,10.1016-j.intermet.2023.108164.txt,AlCoNiZrY,1,amorphous,experimental,"high-speed single roller melt-spinning, Pressure difference: 0.04, Surface velocity: 38",N/A,None,Amorphous
2392,10.1016-j.intermet.2023.108164.txt,10.1016-j.intermet.2023.108164.txt,AlCoNiZrY,1,amorphous,experimental,"high-speed single roller melt-spinning, Pressure difference: 0.04, Surface velocity: 38",N/A,None,Amorphous
2392,10.1016-j.intermet.2023.108164.txt,10.1016-j.intermet.2023.108164.txt,AlCoNiZrY,1,amorphous,experimental,"high-speed single roller melt-spinning, Pressure difference: 0.04, Surface velocity: 38",N/A,None,Amorphous
2392,10.1016-j.intermet.2023.108164.txt,10.1016-j.intermet.2023.108164.txt,AlCoNiZrY,1,amorphous,experimental,"high-speed single roller melt-spinning, Pressure difference: 0.04, Surface velocity: 38",N/A,None,Amorphous
2393,10.1016-j.surfcoat.2022.128123.txt,10.1016-j.surfcoat.2022.128123.txt,TiNiSiCrCoAl,2,FCC + amorphous,experimental,"laser cladding technology, Laser output power: 2000, Laser spot diameter: 4, Ar shielding gas flow rate: 40, Laser scanning speed: [110, 120, 130, 140], Shielding gas introduction: Introduced 3 minutes before laser irradiation, continued during irradiation, and supplied at a flow rate of 5 L/min for 5 minutes after irradiation until the sample was completely cooled",N/A,None,Mixed Solution
2394,10.1016-j.jmapro.2022.04.014.txt,10.1016-j.jmapro.2022.04.014.txt,AlCoCrFeNiTi,1,"FCC, BCC",Experimental,"arc melting or mechanical alloying, Temperature: 1200-1400°C, Pressure: atmospheric, Time: several minutes",N/A,Not specified,Mixed Solution
2394,10.1016-j.jmapro.2022.04.014.txt,10.1016-j.jmapro.2022.04.014.txt,AlCoFeNiTiVZr,1,"FCC, BCC",Experimental,"arc melting or mechanical alloying, Temperature: 1200-1400°C, Pressure: atmospheric, Time: several minutes",N/A,Not specified,Mixed Solution
2394,10.1016-j.jmapro.2022.04.014.txt,10.1016-j.jmapro.2022.04.014.txt,AlCrCoTiZn,1,"FCC, BCC",Experimental,"arc melting or mechanical alloying, Temperature: 1200-1400°C, Pressure: atmospheric, Time: several minutes",N/A,Not specified,Mixed Solution
2394,10.1016-j.jmapro.2022.04.014.txt,10.1016-j.jmapro.2022.04.014.txt,AlCrMoFeVx,1,"FCC, BCC",Experimental,"arc melting or mechanical alloying, Temperature: 1200-1400°C, Pressure: atmospheric, Time: several minutes",N/A,Not specified,Mixed Solution
2394,10.1016-j.jmapro.2022.04.014.txt,10.1016-j.jmapro.2022.04.014.txt,AlFeCrNiV,1,FCC,Experimental,"arc melting or mechanical alloying, Temperature: 1200-1400°C, Pressure: atmospheric, Time: several minutes",N/A,Not specified,Single Solid Solution
2394,10.1016-j.jmapro.2022.04.014.txt,10.1016-j.jmapro.2022.04.014.txt,CoCrFeMnNi,1,FCC,Experimental,"arc melting or mechanical alloying, Temperature: 1200-1400°C, Pressure: atmospheric, Time: several minutes",N/A,Not specified,Single Solid Solution
2394,10.1016-j.jmapro.2022.04.014.txt,10.1016-j.jmapro.2022.04.014.txt,CoCrFeNiMn,1,FCC,Experimental,"arc melting or mechanical alloying, Temperature: 1200-1400°C, Pressure: atmospheric, Time: several minutes",N/A,Not specified,Single Solid Solution
2394,10.1016-j.jmapro.2022.04.014.txt,10.1016-j.jmapro.2022.04.014.txt,CoCrNiFeMn,1,FCC,Experimental,"arc melting or mechanical alloying, Temperature: 1200-1400°C, Pressure: atmospheric, Time: several minutes",N/A,Not specified,Single Solid Solution
2394,10.1016-j.jmapro.2022.04.014.txt,10.1016-j.jmapro.2022.04.014.txt,CoNiCrFeMn,1,FCC,Experimental,"arc melting or mechanical alloying, Temperature: 1200-1400°C, Pressure: atmospheric, Time: several minutes",N/A,Not specified,Single Solid Solution
2394,10.1016-j.jmapro.2022.04.014.txt,10.1016-j.jmapro.2022.04.014.txt,CrMnFeCoNi,1,FCC,Experimental,"arc melting or mechanical alloying, Temperature: 1200-1400°C, Pressure: atmospheric, Time: several minutes",N/A,Not specified,Single Solid Solution
2394,10.1016-j.jmapro.2022.04.014.txt,10.1016-j.jmapro.2022.04.014.txt,FeCoCrMnNi,1,FCC,Experimental,"arc melting or mechanical alloying, Temperature: 1200-1400°C, Pressure: atmospheric, Time: several minutes",N/A,Not specified,Single Solid Solution
2394,10.1016-j.jmapro.2022.04.014.txt,10.1016-j.jmapro.2022.04.014.txt,FeCoCrNiMn,1,FCC,Experimental,"arc melting or mechanical alloying, Temperature: 1200-1400°C, Pressure: atmospheric, Time: several minutes",N/A,Not specified,Single Solid Solution
2395,10.1016-j.ijrmhm.2020.105322.txt,10.1016-j.ijrmhm.2020.105322.txt,Ti40Nb30Hf15Al15,4,"B2 + BCC + orthorhombic O-phase (Intermetallic) + (Ti, Al)-rich",experimental,"vacuum arc melting, Temperature: 1595-1800°C, Time: cooling in laboratory air",N/A,Partially ordered structure after further annealing at 600°C,Mixed Solution
2396,10.1016-j.jallcom.2018.10.138.txt,10.1016-j.jallcom.2018.10.138.txt,CoCrFeNiNb,2,FCC + HCP,Experimental,"arc melting and casting, Temperature: not specified, Time: not specified, Electromagnetic stirring: yes",N/A,Initial state before oxidation,Mixed Solution
2396,10.1016-j.jallcom.2018.10.138.txt,10.1016-j.jallcom.2018.10.138.txt,CoCrFeNiNb,2,FCC + HCP,Experimental,"arc melting and casting, Temperature: not specified, Time: not specified, Electromagnetic stirring: yes",N/A,Initial state before oxidation,Mixed Solution
2396,10.1016-j.jallcom.2018.10.138.txt,10.1016-j.jallcom.2018.10.138.txt,CoCrFeNiNb,2,FCC + HCP,Experimental,"arc melting and casting, Temperature: not specified, Time: not specified, Electromagnetic stirring: yes",N/A,Initial state before oxidation,Mixed Solution
2397,10.1016-j.jallcom.2022.164657.txt,10.1016-j.jallcom.2022.164657.txt,CoCrFeNi,2,FCC + Not explicitly stated (Intermetallic),Experimental,"vacuum arc melting, Temperature: High-purity argon atmosphere, Cooling: Natural cooling in the chamber",N/A,None,Mixed Solution
2397,10.1016-j.jallcom.2022.164657.txt,10.1016-j.jallcom.2022.164657.txt,CoCrFeNiSn0.5,2,FCC + HCP (Intermetallic),Experimental,"vacuum arc melting, Temperature: High-purity argon atmosphere, Cooling: Natural cooling in the chamber",N/A,None,Mixed Solution
2397,10.1016-j.jallcom.2022.164657.txt,10.1016-j.jallcom.2022.164657.txt,CoCrFeNiSn1,2,FCC + HCP (Intermetallic),Experimental,"vacuum arc melting, Temperature: High-purity argon atmosphere, Cooling: Natural cooling in the chamber",N/A,None,Mixed Solution
2398,10.1016-j.msea.2022.143294.txt,10.1016-j.msea.2022.143294.txt,AlCoCrFeNi,7,BCC B2 + FCC + L12 (ordered FCC) + σ phase + AlCoCrFeNi + AlCoCrFeNi + AlCoCrFeNi,experimental,"arc melting, Temperature: Above 1300°C, Time: Approximately 2 minutes, turned over and remelted five times",N/A,Partially ordered L12 phase observed after annealing at 600°C and 700°C,Mixed Solution
2399,10.1016-j.surfcoat.2022.128502.txt,10.1016-j.surfcoat.2022.128502.txt,AlCrFeTiNb,1,amorphous,experimental,"radio frequency magnetron sputtering, Background pressure: 0.003, Deposition temperature: 200, Target substrate distance: 110, Speed of specimen holder: 20, Ar gas flow rate: 80, Sputtering pressure: 0.51, Sputtering power: 600, Coating thickness: 200 min, 400 min, 600 min",N/A,Initial state before oxidation: amorphous phase,Amorphous
2400,10.1016-j.ijhydene.2024.02.056.txt,10.1016-j.ijhydene.2024.02.056.txt,CoCrNi,1,FCC,experimental,"arc melting, Temperature: 1200, Time: 24 hours, Atmosphere: argon",N/A,None,Single Solid Solution
2400,10.1016-j.ijhydene.2024.02.056.txt,10.1016-j.ijhydene.2024.02.056.txt,CoNiV,1,FCC,experimental,"arc melting, Temperature: 1200, Time: 24 hours, Atmosphere: argon",N/A,None,Single Solid Solution
2400,10.1016-j.ijhydene.2024.02.056.txt,10.1016-j.ijhydene.2024.02.056.txt,CoCrNiV,1,FCC,experimental,"arc melting, Temperature: 1200, Time: 24 hours, Atmosphere: argon",N/A,None,Single Solid Solution
2401,10.1016-j.eng.2023.06.008.txt,10.1016-j.eng.2023.06.008.txt,NbMoTaWHfN,5,BCC + FCC + HCP + HfN + MN,experimental,"vacuum arc melting, Temperature: not specified, Time: not specified, Raw materials: TaN for N content, Purity: higher than 99.9 wt%, Mass of ingots: 35, Melting process: flipped and remelted five times",N/A,Partially ordered structure due to HfN and MN phases,Mixed Solution
2401,10.1016-j.eng.2023.06.008.txt,10.1016-j.eng.2023.06.008.txt,NbMoTaW,1,BCC,experimental,"vacuum arc melting, Temperature: not specified, Time: not specified, Purity: higher than 99.9 wt%, Mass of ingots: 35, Melting process: flipped and remelted five times",N/A,None,Single Solid Solution
2402,10.1016-j.intermet.2023.108181.txt,10.1016-j.intermet.2023.108181.txt,AlCoCrFeNi,1,BCC,experimental,"vacuum arc melting, Temperature: not specified, Time: samples were smelted five times, Cooling: water-cooled Cu hearth",N/A,None,Single Solid Solution
2402,10.1016-j.intermet.2023.108181.txt,10.1016-j.intermet.2023.108181.txt,AlCoCrFeNiC0.1,1,BCC,experimental,"vacuum arc melting, Temperature: not specified, Time: samples were smelted five times, Cooling: water-cooled Cu hearth",N/A,None,Single Solid Solution
2402,10.1016-j.intermet.2023.108181.txt,10.1016-j.intermet.2023.108181.txt,AlCoCrFeNiC0.2,1,BCC,experimental,"vacuum arc melting, Temperature: not specified, Time: samples were smelted five times, Cooling: water-cooled Cu hearth",N/A,None,Single Solid Solution
2402,10.1016-j.intermet.2023.108181.txt,10.1016-j.intermet.2023.108181.txt,AlCoCrFeNiC0.3,1,BCC,experimental,"vacuum arc melting, Temperature: not specified, Time: samples were smelted five times, Cooling: water-cooled Cu hearth",N/A,None,Single Solid Solution
2402,10.1016-j.intermet.2023.108181.txt,10.1016-j.intermet.2023.108181.txt,AlCoCrFeNiC0.4,3,BCC + cubic + Cr23C6,experimental,"vacuum arc melting, Temperature: not specified, Time: samples were smelted five times, Cooling: water-cooled Cu hearth",N/A,None,Mixed Solution
2403,10.1016-j.jmrt.2023.10.154.txt,10.1016-j.jmrt.2023.10.154.txt,TiZrHfCu0.5,1,BCC,Experimental,"vacuum arc melting, Temperature: not specified, Time: 5 minutes per melting, 9 times, Cooling: cooled to room temperature",N/A,None,Single Solid Solution
2403,10.1016-j.jmrt.2023.10.154.txt,10.1016-j.jmrt.2023.10.154.txt,TaNbHfZrTi,1,BCC,Experimental,not explicitly mentioned,N/A,None,Single Solid Solution
2403,10.1016-j.jmrt.2023.10.154.txt,10.1016-j.jmrt.2023.10.154.txt,TiZrHfNbTa,1,BCC,Experimental,not explicitly mentioned,N/A,None,Single Solid Solution
2403,10.1016-j.jmrt.2023.10.154.txt,10.1016-j.jmrt.2023.10.154.txt,TiZrHfCu0.5,1,BCC,Experimental,"vacuum arc melting, Temperature: not specified, Time: 5 minutes per melting, multiple times, Cooling: cooled to room temperature",N/A,None,Single Solid Solution
2403,10.1016-j.jmrt.2023.10.154.txt,10.1016-j.jmrt.2023.10.154.txt,TiZrNbV,1,BCC,Experimental,not explicitly mentioned,N/A,None,Single Solid Solution
2403,10.1016-j.jmrt.2023.10.154.txt,10.1016-j.jmrt.2023.10.154.txt,CrMnFeCoNi,1,FCC,Experimental,not explicitly mentioned,N/A,None,Single Solid Solution
2403,10.1016-j.jmrt.2023.10.154.txt,10.1016-j.jmrt.2023.10.154.txt,Al1.19Co2CrFeNi1.81,1,not specified,Experimental,not explicitly mentioned,N/A,Partially ordered structure,Intermetallic
2403,10.1016-j.jmrt.2023.10.154.txt,10.1016-j.jmrt.2023.10.154.txt,AlCoCr1.5Fe1.5NiTi0.5,1,not specified,Experimental,not explicitly mentioned,N/A,Partially ordered structure,Intermetallic
2403,10.1016-j.jmrt.2023.10.154.txt,10.1016-j.jmrt.2023.10.154.txt,CoCrFeMnNi,1,FCC,Experimental,not explicitly mentioned,N/A,None,Single Solid Solution
2403,10.1016-j.jmrt.2023.10.154.txt,10.1016-j.jmrt.2023.10.154.txt,Al0.3CoCrFeNi,1,FCC,Experimental,not explicitly mentioned,N/A,None,Single Solid Solution
2403,10.1016-j.jmrt.2023.10.154.txt,10.1016-j.jmrt.2023.10.154.txt,CoFeMnNiTi,1,FCC,Experimental,not explicitly mentioned,N/A,None,Single Solid Solution
2403,10.1016-j.jmrt.2023.10.154.txt,10.1016-j.jmrt.2023.10.154.txt,Fe40Mn20Cr20Ni20,1,FCC,Experimental,not explicitly mentioned,N/A,None,Single Solid Solution
2404,10.1016-j.msea.2022.142923.txt,10.1016-j.msea.2022.142923.txt,Co32Cr36Ni32,3,FCC + TiC + Cr23C6,experimental,"selective laser melting (SLM), Laser parameters: not specified in the provided text, Atmosphere: inert gas (e.g., argon), not explicitly stated",N/A,None,Mixed Solution
2405,10.1016-j.jallcom.2020.156451.txt,10.1016-j.jallcom.2020.156451.txt,CoCrFeNi,1,FCC,Experimental,"glass fluxing, Sample mass: 6, Crucible dimensions: 18 mm OD × 15 mm ID × 60 mm, Fluxing agent: 20% Na2SiO3 + 80% SiO2, Vacuum level: 2 × 10−4 Pa, Backfill gas: Argon, 105 Pa, Superheating: 300 K above liquidus temperature, Cooling: natural cooling, Melting solidifying cycles: approximately 6 times",N/A,None,Single Solid Solution
2405,10.1016-j.jallcom.2020.156451.txt,10.1016-j.jallcom.2020.156451.txt,CoCrFeNiCu,1,FCC,Experimental,"glass fluxing, Sample mass: 6, Crucible dimensions: 18 mm OD × 15 mm ID × 60 mm, Fluxing agent: 20% Na2SiO3 + 80% SiO2, Vacuum level: 2 × 10−4 Pa, Backfill gas: Argon, 105 Pa, Superheating: 300 K above liquidus temperature, Cooling: natural cooling, Melting solidifying cycles: approximately 6 times",N/A,None,Mixed Solution
2405,10.1016-j.jallcom.2020.156451.txt,10.1016-j.jallcom.2020.156451.txt,CoCrFeNiCu2,2,BCC + FCC,Experimental,"glass fluxing, Sample mass: 6, Crucible dimensions: 18 mm OD × 15 mm ID × 60 mm, Fluxing agent: 20% Na2SiO3 + 80% SiO2, Vacuum level: 2 × 10−4 Pa, Backfill gas: Argon, 105 Pa, Superheating: 300 K above liquidus temperature, Cooling: natural cooling, Melting solidifying cycles: approximately 6 times",N/A,None,Mixed Solution
2406,10.1016-j.commatsci.2021.110755.txt,10.1016-j.commatsci.2021.110755.txt,AlCrCuFeNi,3,BCC B2 (Intermetallic) + FCC + AlFe0.23Ni0.77,Experimental,"arc melting, Current: 230, Purging: Argon, four times before each melt, Purity: >99.9 wt%",N/A,None,Mixed Solution
2406,10.1016-j.commatsci.2021.110755.txt,10.1016-j.commatsci.2021.110755.txt,AlCrCuFeNi,3,BCC B2 (Intermetallic) + FCC + AlFe0.23Ni0.77,Experimental,"arc melting, Current: 230, Purging: Argon, four times before each melt, Purity: >99.9 wt%",N/A,None,Mixed Solution
2406,10.1016-j.commatsci.2021.110755.txt,10.1016-j.commatsci.2021.110755.txt,AlCrCuFeNi,3,BCC B2 (Intermetallic) + FCC + AlFe0.23Ni0.77,Experimental,"arc melting, Current: 230, Purging: Argon, four times before each melt, Purity: >99.9 wt%",N/A,None,Mixed Solution
2406,10.1016-j.commatsci.2021.110755.txt,10.1016-j.commatsci.2021.110755.txt,AlCrCuFeNi,2,Chinese script (Intermetallic) + Not specified,Experimental,"arc melting, Current: 230, Purging: Argon, four times before each melt, Purity: >99.9 wt%",N/A,None,Intermetallic
2406,10.1016-j.commatsci.2021.110755.txt,10.1016-j.commatsci.2021.110755.txt,AlCrCuFeNi,2,coarse spherical precipitates and finer precipitates at dendrite boundaries (Intermetallic) + Not specified,Experimental,"arc melting, Current: 230, Purging: Argon, four times before each melt, Purity: >99.9 wt%",N/A,None,Intermetallic
