Repository: sourish69/MSE643_CourseProject

# MSE643_CourseProject - Phase-Oriented Generative Design of High-Entropy Alloys

**A generative machine-learning pipeline that designs new alloy compositions to order - you specify the crystal phase you want, and the model proposes chemistries that should form it.**

---

## The idea in one paragraph

High-entropy alloys mix five or more principal elements in near-equal proportions, and their configurational entropy unlocks unusual combinations of strength and thermal stability. The problem is scale: the viable composition space runs to millions of candidates, far beyond what anyone can cast and characterize by hand.

File: Datasets/Vladimir_HEA_database.csv (part 48 of 88)
id,Paper,Name,Alloy,Nb of phase,Phase,Experimental or theoretical,Experimental details,Theoretical details,Special conditions,Type of solution
2406,10.1016-j.commatsci.2021.110755.txt,10.1016-j.commatsci.2021.110755.txt,AlCrCuFeNi,2,BCC B2 (Intermetallic) + FCC,Experimental,"arc melting, Current: 230, Purging: Argon, four times before each melt, Purity: >99.9 wt%",N/A,None,Mixed Solution
2407,10.1016-j.msea.2021.141313.txt,10.1016-j.msea.2021.141313.txt,CoCrFeNi,1,FCC,experimental,"mechanical milling, hot pressing, hot extrusion, Milling speed: 200 rpm for 6 hours, then 300 rpm for 60 hours, Ball to material weight ratio: 5:1, Hot pressing temperature: 450 °C with a holding time of 5 minutes, Extrusion temperatures: 1000 °C (sample HE1000) and 1100 °C (sample HE1100), Extrusion ratio: 9:1, Atmosphere: Ar protection",N/A,None,Single Solid Solution
2407,10.1016-j.msea.2021.141313.txt,10.1016-j.msea.2021.141313.txt,CoCrFeNiAl0.3,3,FCC + Ni3Al + Al2O3,experimental,"mechanical milling, hot pressing, hot extrusion, heat treatment, Milling speed: 200 rpm for 6 hours, then 300 rpm for 60 hours, Ball to material weight ratio: 5:1, Hot pressing temperature: 450 °C with a holding time of 5 minutes, Extrusion temperature: 1000 °C, Extrusion ratio: 9:1, Atmosphere: Ar protection, Heat treatment: solution treated at 1150 °C for 1 hour, followed by water quenching and aging at 550 °C for 80 hours",N/A,None,Mixed Solution
2408,10.1016-j.corsci.2023.111736.txt,10.1016-j.corsci.2023.111736.txt,CrNbSiTaTiV,3,BCC + FCC (Intermetallic) + orthorhombic or tetragonal (Intermetallic),Experimental,"laser cladding, Laser power: 2000, Scanning speed: 20, Diameter: 5, Raw materials: Pure Cr, Nb, Ta, Ti, V, Al, and Si powders with purity greater than 99.9%, Substrate: Ti6Al4V titanium alloy",N/A,None,Mixed Solution
2408,10.1016-j.corsci.2023.111736.txt,10.1016-j.corsci.2023.111736.txt,Al0.1CrNbSi0.1TaTiV,3,BCC + FCC (Intermetallic) + orthorhombic or tetragonal (Intermetallic),Experimental,"laser cladding, Laser power: 2000, Scanning speed: 20, Diameter: 5, Raw materials: Pure Cr, Nb, Ta, Ti, V, Al, and Si powders with purity greater than 99.9%, Substrate: Ti6Al4V titanium alloy",N/A,None,Mixed Solution
2408,10.1016-j.corsci.2023.111736.txt,10.1016-j.corsci.2023.111736.txt,C/Al0.1CrNbSi0.1TaTiV,3,BCC + FCC (Intermetallic) + orthorhombic or tetragonal (Intermetallic),Experimental,"laser cladding, Laser power: 2000, Scanning speed: 20, Diameter: 5, Raw materials: Pure Cr, Nb, Ta, Ti, V, Al, and Si powders with purity greater than 99.9%, Substrate: Ti6Al4V titanium alloy, C content: 0.5 wt%, 1.0 wt%, and 1.5 wt%",N/A,None,Mixed Solution
2409,10.1016-j.jallcom.2023.169376.txt,10.1016-j.jallcom.2023.169376.txt,CoCrFeMnNi,1,face-centred cubic,experimental,"PBF, Equipment: EP-M250 printer, Laser: Continuous ytterbium fibre laser (wavelength: 1060–1090 nm), Layer rotation: 67, Protective gas: High purity argon (99.999%), oxygen content controlled below 100 PPM, Volumetric energy density: 42.5, 69.4, 83.3, 85.7, 89.3, 97.2, 100, 104.2, 110, and 125 J/mm3, Optimal sample: Printed at 100 J/mm3 with a relative density of 98.68%",N/A,No partial ordering or intermetallic phases detected,Intermetallic
2411,10.1016-j.mtcomm.2023.105946.txt,10.1016-j.mtcomm.2023.105946.txt,CoCrFeNiCu0.3,1,FCC,experimental,"spark plasma sintering, Sintering temperatures: [1200, 1300, 1400], Pressure: 40, Time: 5",N/A,Cu-rich phase dissolves at higher sintering temperatures,Mixed Solution
2412,10.1016-j.ijmecsci.2022.107855.txt,10.1016-j.ijmecsci.2022.107855.txt,FeNiCrCoCu,3,BCC + FCC + HCP,theoretical,"nonequilibrium molecular dynamics (NEMD) simulations, Interatomic potential: Embedded atom method (EAM) potential with Ziegler-Biersack-Littmark (ZBL) term, Crystallographic directions: ['[001]', '[110]', '[111]'], Shock velocities: [0.2, 0.4, 0.8, 1.0, 1.2, 1.4], Simulation package: LAMMPS, Initial structure: Equiatomic FeNiCrCoCu HEA configurations generated by randomly substituting Cu atoms with Fe, Ni, Cr, and Co atoms in equal proportions, Dimensions of specimens: Approximately 10 × 10 × 100 nm3, Temperature and pressure: Relaxed at 300 K and 0 GPa under the isothermal-isobaric (NPT) ensemble for 100 ps",N/A,No partial ordering or High Entropy Intermetallic phase mentioned,Mixed Solution
2413,10.1016-j.mtcomm.2017.12.001.txt,10.1016-j.mtcomm.2017.12.001.txt,CoCrFeMnNi,2,FCC + HCP,experimental,"arc melting, Temperature: 1600, Time: 30 minutes",N/A,None,Mixed Solution
2414,10.1016-j.jmrt.2023.05.198.txt,10.1016-j.jmrt.2023.05.198.txt,CoCrMoWSi,2,BCC + FCC,Experimental,"powder metallurgy, Sintering temperature: 1250, Sintering pressure: 0.001, Secondary sintering temperature: 1200, Secondary sintering pressure: 190",N/A,None,Mixed Solution
2414,10.1016-j.jmrt.2023.05.198.txt,10.1016-j.jmrt.2023.05.198.txt,CoCrMoWTi,2,BCC + FCC,Experimental,"powder metallurgy, Sintering temperature: 1250, Sintering pressure: 0.001, Secondary sintering temperature: 1200, Secondary sintering pressure: 190",N/A,None,Mixed Solution
2414,10.1016-j.jmrt.2023.05.198.txt,10.1016-j.jmrt.2023.05.198.txt,CoCrMoWNb,2,BCC + FCC,Experimental,"powder metallurgy, Sintering temperature: 1250, Sintering pressure: 0.001, Secondary sintering temperature: 1200, Secondary sintering pressure: 190",N/A,None,Mixed Solution
2415,10.1016-j.matchar.2022.111814.txt,10.1016-j.matchar.2022.111814.txt,TiZrHfCoNiCu,3,HCP + orthorhombic + tetragonal,experimental,"high vacuum multifunctional arc melting, Temperature: Not specified, Time: Not specified",N/A,Partially ordered structure in Ti0.5Al0.12Nb0.38 phase,Mixed Solution
2416,10.1016-j.scriptamat.2019.02.035.txt,10.1016-j.scriptamat.2019.02.035.txt,CoCrFeNiNb0.45,2,C14 Laves phase + FCC,experimental,"direct solidification, Cooling rate: 100 °C/s",N/A,No special conditions,Mixed Solution
2416,10.1016-j.scriptamat.2019.02.035.txt,10.1016-j.scriptamat.2019.02.035.txt,CoCrFeNiNb0.412,2,C14 Laves phase + FCC,experimental,"direct solidification, Cooling rate: 100 °C/s",N/A,No special conditions,Mixed Solution
2416,10.1016-j.scriptamat.2019.02.035.txt,10.1016-j.scriptamat.2019.02.035.txt,CoCrFeNiNb0.309,2,C14 Laves phase + FCC,experimental,"direct solidification, Cooling rate: 100 °C/s",N/A,No special conditions,Mixed Solution
2416,10.1016-j.scriptamat.2019.02.035.txt,10.1016-j.scriptamat.2019.02.035.txt,CoCrFeNiNb0.206,2,C14 Laves phase + FCC,experimental,"direct solidification, Cooling rate: 100 °C/s",N/A,No special conditions,Mixed Solution
2416,10.1016-j.scriptamat.2019.02.035.txt,10.1016-j.scriptamat.2019.02.035.txt,CoCrFeNiNb0.155,2,C14 Laves phase + FCC,experimental,"direct solidification, Cooling rate: 100 °C/s",N/A,No special conditions,Mixed Solution
2416,10.1016-j.scriptamat.2019.02.035.txt,10.1016-j.scriptamat.2019.02.035.txt,CoCrFeNiNb0.103,2,C14 Laves phase + FCC,experimental,"direct solidification, Cooling rate: 100 °C/s",N/A,No special conditions,Mixed Solution
2416,10.1016-j.scriptamat.2019.02.035.txt,10.1016-j.scriptamat.2019.02.035.txt,CoCrFeNiNb0,2,C14 Laves phase + FCC,experimental,"direct solidification, Cooling rate: 100 °C/s",N/A,No special conditions,Mixed Solution
2417,10.1016-j.physleta.2022.128272.txt,10.1016-j.physleta.2022.128272.txt,FeCoCrNi,2,FCC + disordered Amorphous,experimental,"magnetron sputtering, Temperature: ambient, Time: not explicitly stated",N/A,No specific thermo-mechanical post-processing mentioned,Mixed Solution
2418,10.1016-j.actamat.2024.119753.txt,10.1016-j.actamat.2024.119753.txt,CoCrNi,2,FCC + MoPt2-type (Immm),experimental,"arc melting, Temperature: 1573.15, Time: not explicitly stated",N/A,Partially ordered structure with ordered domains coexisting with FCC phase.,Mixed Solution
2419,10.1016-j.intermet.2023.108165.txt,10.1016-j.intermet.2023.108165.txt,AlCoCrFeNi2.1,2,BCC B2 + FCC,experimental,"laser powder bed fusion (L-PBF), Laser power: 110, Scanning speed: 500, Layer-by-layer rotational stacking method: True, Environment: argon (oxygen content <100 ppm)",N/A,Solute trapping observed at the boundaries of FCC and B2 phases,Mixed Solution
2421,10.1016-j.intermet.2023.107988.txt,10.1016-j.intermet.2023.107988.txt,CoFeMoNiW,2,FCC + NA Amorphous,experimental,"Pulsed Current (PC) electrodeposition, Current density: 6, Duty cycles: 40, Bath temperature: 40, Ph: 4, Stirring speed: 450, Electrodeposition time: 25",N/A,No special conditions mentioned,Mixed Solution
2422,10.1016-j.scriptamat.2018.04.009.txt,10.1016-j.scriptamat.2018.04.009.txt,ZrNbTiVHf,1,BCC,experimental,"arc and levitation melting, followed by high-temperature annealing, Temperature: high-temperature annealing (exact temperature not specified), Duration: not specified, Cooling rate: not specified",N/A,None,Single Solid Solution
2423,10.1016-j.jallcom.2023.172234.txt,10.1016-j.jallcom.2023.172234.txt,Al0.7CoCrFeNi,2,BCC (Intermetallic) + FCC,experimental,"vacuum arc-melting, Temperature: not specified, Time: not specified, Cooling: water-cooled copper mold",N/A,"Heat-treated at 1100°C for 5 hours, followed by water quenching",Mixed Solution
2424,10.1016-j.matchemphys.2021.125395.txt,10.1016-j.matchemphys.2021.125395.txt,Al2TiCoNiFeCr,2,B2 (CsCl-type) + BCC,Experimental,"arc melting, Temperature: Not explicitly stated, Atmosphere: High-vacuum (10−5 mBar), Ti-gettered Ar (99.999 vol%), Equipment: Bühler MAM1 arc melter, Homogeneity: Achieved through multiple remelts",N/A,Partially ordered B2 phase,Mixed Solution
2424,10.1016-j.matchemphys.2021.125395.txt,10.1016-j.matchemphys.2021.125395.txt,Al2TiCoNiFeCr,2,B2 (CsCl-type) + BCC,Experimental,"arc melting, Temperature: Not explicitly stated, Atmosphere: High-vacuum (10−5 mBar), Ti-gettered Ar (99.999 vol%), Equipment: Bühler MAM1 arc melter, Homogeneity: Achieved through multiple remelts",N/A,Partially ordered B2 phase,Mixed Solution
2424,10.1016-j.matchemphys.2021.125395.txt,10.1016-j.matchemphys.2021.125395.txt,Al2TiCoNiFeCr,2,B2 (CsCl-type) + BCC,Experimental,"arc melting, Temperature: Not explicitly stated, Atmosphere: High-vacuum (10−5 mBar), Ti-gettered Ar (99.999 vol%), Equipment: Bühler MAM1 arc melter, Homogeneity: Achieved through multiple remelts",N/A,Partially ordered B2 phase,Mixed Solution
2424,10.1016-j.matchemphys.2021.125395.txt,10.1016-j.matchemphys.2021.125395.txt,Al2TiCoNiFeCr,2,B2 (CsCl-type) + BCC,Experimental,"arc melting, Temperature: Not explicitly stated, Atmosphere: High-vacuum (10−5 mBar), Ti-gettered Ar (99.999 vol%), Equipment: Bühler MAM1 arc melter, Homogeneity: Achieved through multiple remelts",N/A,Partially ordered B2 phase,Mixed Solution
2424,10.1016-j.matchemphys.2021.125395.txt,10.1016-j.matchemphys.2021.125395.txt,Al2TiCoNiFeCr,2,B2 (CsCl-type) + BCC,Experimental,"arc melting, Temperature: Not explicitly stated, Atmosphere: High-vacuum (10−5 mBar), Ti-gettered Ar (99.999 vol%), Equipment: Bühler MAM1 arc melter, Homogeneity: Achieved through multiple remelts",N/A,Partially ordered B2 phase,Mixed Solution
2425,10.1016-j.intermet.2020.106926.txt,10.1016-j.intermet.2020.106926.txt,CrHfMoNbTa,1,BCC,theoretical,"CALPHAD, Software: Thermo-Calc, Database: TCHEA (v2.1)",N/A,None,Single Solid Solution
2425,10.1016-j.intermet.2020.106926.txt,10.1016-j.intermet.2020.106926.txt,CrHfMoNbTaV,1,BCC,theoretical,"CALPHAD, Software: Thermo-Calc, Database: TCHEA (v2.1)",N/A,None,Single Solid Solution
2425,10.1016-j.intermet.2020.106926.txt,10.1016-j.intermet.2020.106926.txt,CrHfMoNbTaW,1,BCC,theoretical,"CALPHAD, Software: Thermo-Calc, Database: TCHEA (v2.1)",N/A,None,Single Solid Solution
2425,10.1016-j.intermet.2020.106926.txt,10.1016-j.intermet.2020.106926.txt,CrHfMoNbV,1,BCC,theoretical,"CALPHAD, Software: Thermo-Calc, Database: TCHEA (v2.1)",N/A,None,Single Solid Solution
2425,10.1016-j.intermet.2020.106926.txt,10.1016-j.intermet.2020.106926.txt,CrHfMoNbW,1,BCC,theoretical,"CALPHAD, Software: Thermo-Calc, Database: TCHEA (v2.1)",N/A,None,Single Solid Solution
2425,10.1016-j.intermet.2020.106926.txt,10.1016-j.intermet.2020.106926.txt,CrHfMoNbWV,1,BCC,theoretical,"CALPHAD, Software: Thermo-Calc, Database: TCHEA (v2.1)",N/A,None,Single Solid Solution
2425,10.1016-j.intermet.2020.106926.txt,10.1016-j.intermet.2020.106926.txt,CrHfMoTaW,1,BCC,theoretical,"CALPHAD, Software: Thermo-Calc, Database: TCHEA (v2.1)",N/A,None,Single Solid Solution
2425,10.1016-j.intermet.2020.106926.txt,10.1016-j.intermet.2020.106926.txt,CrHfMoTaWV,1,BCC,theoretical,"CALPHAD, Software: Thermo-Calc, Database: TCHEA (v2.1)",N/A,None,Single Solid Solution
2425,10.1016-j.intermet.2020.106926.txt,10.1016-j.intermet.2020.106926.txt,CrHfMoV,1,BCC,theoretical,"CALPHAD, Software: Thermo-Calc, Database: TCHEA (v2.1)",N/A,None,Single Solid Solution
2425,10.1016-j.intermet.2020.106926.txt,10.1016-j.intermet.2020.106926.txt,CrHfMoVW,1,BCC,theoretical,"CALPHAD, Software: Thermo-Calc, Database: TCHEA (v2.1)",N/A,None,Single Solid Solution
2425,10.1016-j.intermet.2020.106926.txt,10.1016-j.intermet.2020.106926.txt,CrMoNbTaW,1,BCC,theoretical,"CALPHAD, Software: Thermo-Calc, Database: TCHEA (v2.1)",N/A,None,Single Solid Solution
2425,10.1016-j.intermet.2020.106926.txt,10.1016-j.intermet.2020.106926.txt,CrMoNbTaWV,1,BCC,theoretical,"CALPHAD, Software: Thermo-Calc, Database: TCHEA (v2.1)",N/A,None,Single Solid Solution
2426,10.1016-j.scriptamat.2020.113642.txt,10.1016-j.scriptamat.2020.113642.txt,FeMnNiCoCr,1,FCC,experimental,"not explicitly stated, Details: Not provided",N/A,Hydrogen-free,Single Solid Solution
2426,10.1016-j.scriptamat.2020.113642.txt,10.1016-j.scriptamat.2020.113642.txt,FeMnNiCoCrN,1,FCC,experimental,"not explicitly stated, Details: Not provided",N/A,0.37 wt.% Nitrogen alloyed,Single Solid Solution
2427,10.1016-j.triboint.2023.108897.txt,10.1016-j.triboint.2023.108897.txt,TiZrNbTaMo,1,BCC,experimental,"arc melting, Temperature: Not specified, Time: Not specified",N/A,None,Single Solid Solution
2427,10.1016-j.triboint.2023.108897.txt,10.1016-j.triboint.2023.108897.txt,TiZrNbTaMo,1,BCC,experimental,"arc melting, Temperature: Not specified, Time: Not specified",N/A,None,Single Solid Solution
2427,10.1016-j.triboint.2023.108897.txt,10.1016-j.triboint.2023.108897.txt,TiZrNbTaMo,1,BCC,experimental,"arc melting, Temperature: Not specified, Time: Not specified",N/A,None,Single Solid Solution
2427,10.1016-j.triboint.2023.108897.txt,10.1016-j.triboint.2023.108897.txt,TiZrNbTaMo,1,BCC,experimental,"arc melting, Temperature: Not specified, Time: Not specified",N/A,None,Single Solid Solution
2427,10.1016-j.triboint.2023.108897.txt,10.1016-j.triboint.2023.108897.txt,TiAlV,1,alpha (HCP) and beta (BCC),experimental,"arc melting, Temperature: Not specified, Time: Not specified",N/A,None,Mixed Solution
2428,10.1016-j.matchemphys.2021.125271.txt,10.1016-j.matchemphys.2021.125271.txt,CoCrFeMnNi,1,FCC,experimental,"arc melting and vacuum induction melting, Temperature: 1473, Time: 48 hours, Pressure: 500 mbar",N/A,None,Single Solid Solution
2428,10.1016-j.matchemphys.2021.125271.txt,10.1016-j.matchemphys.2021.125271.txt,CoCrNi,1,FCC,experimental,"arc melting and vacuum induction melting, Temperature: 1473, Time: 48 hours, Pressure: 500 mbar",N/A,None,Single Solid Solution
2429,10.1016-j.jallcom.2020.156563.txt,10.1016-j.jallcom.2020.156563.txt,CrMnFeCoNi,1,FCC,Experimental,"laser additive manufacturing, Laser power: 1400, Laser beam diameter: 3, Scanning speed: 600, Overlap ratio: 30, Powder feeding rate: 13",N/A,None,Single Solid Solution
2429,10.1016-j.jallcom.2020.156563.txt,10.1016-j.jallcom.2020.156563.txt,CrMnFeCoNiAl₂,1,FCC,Experimental,"laser additive manufacturing, Laser power: 1400, Laser beam diameter: 3, Scanning speed: 600, Overlap ratio: 30, Powder feeding rate: 13",N/A,None,Single Solid Solution
2429,10.1016-j.jallcom.2020.156563.txt,10.1016-j.jallcom.2020.156563.txt,CrMnFeCoNiAl₅,3,BCC + FCC + CrMnFeCoNiAl₅,Experimental,"laser additive manufacturing, Laser power: 1400, Laser beam diameter: 3, Scanning speed: 600, Overlap ratio: 30, Powder feeding rate: 13",N/A,None,Mixed Solution
2429,10.1016-j.jallcom.2020.156563.txt,10.1016-j.jallcom.2020.156563.txt,CrMnFeCoNiAl₈,3,BCC + FCC + CrMnFeCoNiAl₈,Experimental,"laser additive manufacturing, Laser power: 1400, Laser beam diameter: 3, Scanning speed: 600, Overlap ratio: 30, Powder feeding rate: 13",N/A,None,Mixed Solution
2430,10.1016-j.actamat.2022.117971.txt,10.1016-j.actamat.2022.117971.txt,Ta$_{1/6}$Nb$_{2/6}$Hf$_{1/6}$Zr$_{1/6}$Ti$_{1/6}$,4,BCC + Hf$_2$Fe + Zr$_2$Fe + Ta (β-phase),experimental,"spark plasma sintering, Temperature: 1273, Pressure: 50, Time: 5 minutes, Heating rate: 250, Atmosphere: vacuum",N/A,None,Mixed Solution
2431,10.1016-j.ijrmhm.2023.106245.txt,10.1016-j.ijrmhm.2023.106245.txt,AlCoCrFeMoW,3,"BCC + Spinel (AB2O4; A = Mo, B = Fe) + Monoclinic (ABO4; A = Fe, B = W)",Experimental,"flame spraying, Feedstock: equiatomic AlCoCrFeMoW powder, Gas flow rates: {'oxygen': 1.92, 'acetylene': 1.2, 'argon': 0.56}, Torch velocity and stand-off distance: constant, maintained by a fixed robot assembly, Deposition passes: 4, Coating thickness: 400",N/A,No specific thermo-mechanical post-processing mentioned,Mixed Solution
2431,10.1016-j.ijrmhm.2023.106245.txt,10.1016-j.ijrmhm.2023.106245.txt,AlCoCrFeMoV,2,"FCC + Spinel-type oxides (AB2O4; A = Fe/Cr, B = Co)",Experimental,"flame spraying, Feedstock: equiatomic AlCoCrFeMoV powder, Gas flow rates: {'oxygen': 1.92, 'acetylene': 1.2, 'argon': 0.56}, Torch velocity and stand-off distance: constant, maintained by a fixed robot assembly, Deposition passes: 4, Coating thickness: 400",N/A,No specific thermo-mechanical post-processing mentioned,Mixed Solution
2432,10.1016-j.jeurceramsoc.2024.01.078.txt,10.1016-j.jeurceramsoc.2024.01.078.txt,Eu2(Y0.2Yb0.2Zr0.2Nb0.2Ta0.2)2O7,1,disordered fluorite,experimental,"solid-state reactions, Mixing time: 20 hours, Calcination temperature: 1450, Calcination time: 2 hours, Firing temperature: 1600, Firing time: 20 hours",N/A,None,Intermetallic
2432,10.1016-j.jeurceramsoc.2024.01.078.txt,10.1016-j.jeurceramsoc.2024.01.078.txt,Eu2(Y0.2Yb0.2Ce0.2Hf0.2Ta0.2)2O7,1,disordered fluorite,experimental,"solid-state reactions, Mixing time: 20 hours, Calcination temperature: 1450, Calcination time: 2 hours, Firing temperature: 1600, Firing time: 20 hours",N/A,None,Intermetallic
2432,10.1016-j.jeurceramsoc.2024.01.078.txt,10.1016-j.jeurceramsoc.2024.01.078.txt,Eu2(Y0.2Yb0.2Zr0.2Ce0.2Ta0.2)2O7,1,disordered fluorite,experimental,"solid-state reactions, Mixing time: 20 hours, Calcination temperature: 1450, Calcination time: 2 hours, Firing temperature: 1600, Firing time: 20 hours",N/A,None,Intermetallic
2432,10.1016-j.jeurceramsoc.2024.01.078.txt,10.1016-j.jeurceramsoc.2024.01.078.txt,Eu2(Y0.2Yb0.2Zr0.2Hf0.2Ta0.2)2O7,1,disordered fluorite,experimental,"solid-state reactions, Mixing time: 20 hours, Calcination temperature: 1450, Calcination time: 2 hours, Firing temperature: 1600, Firing time: 20 hours",N/A,None,Intermetallic
2432,10.1016-j.jeurceramsoc.2024.01.078.txt,10.1016-j.jeurceramsoc.2024.01.078.txt,Eu2(Y0.2Yb0.2Ce0.2Zr0.2Ta0.2)2O7,1,disordered fluorite,experimental,"solid-state reactions, Mixing time: 20 hours, Calcination temperature: 1450, Calcination time: 2 hours, Firing temperature: 1600, Firing time: 20 hours",N/A,None,Intermetallic
2432,10.1016-j.jeurceramsoc.2024.01.078.txt,10.1016-j.jeurceramsoc.2024.01.078.txt,Eu2(Y0.2Yb0.2Ce0.2Hf0.2Nb0.2)2O7,1,disordered fluorite,experimental,"solid-state reactions, Mixing time: 20 hours, Calcination temperature: 1450, Calcination time: 2 hours, Firing temperature: 1600, Firing time: 20 hours",N/A,None,Intermetallic
2432,10.1016-j.jeurceramsoc.2024.01.078.txt,10.1016-j.jeurceramsoc.2024.01.078.txt,Eu2(Y0.2Yb0.2Ce0.2Zr0.2Nb0.2)2O7,1,disordered fluorite,experimental,"solid-state reactions, Mixing time: 20 hours, Calcination temperature: 1450, Calcination time: 2 hours, Firing temperature: 1600, Firing time: 20 hours",N/A,None,Intermetallic
2432,10.1016-j.jeurceramsoc.2024.01.078.txt,10.1016-j.jeurceramsoc.2024.01.078.txt,Eu2(Y0.2Yb0.2Zr0.2Ce0.2Nb0.2)2O7,1,disordered fluorite,experimental,"solid-state reactions, Mixing time: 20 hours, Calcination temperature: 1450, Calcination time: 2 hours, Firing temperature: 1600, Firing time: 20 hours",N/A,None,Intermetallic
2432,10.1016-j.jeurceramsoc.2024.01.078.txt,10.1016-j.jeurceramsoc.2024.01.078.txt,Eu2(Y0.2Yb0.2Hf0.2Ta0.2Nb0.2)2O7,1,disordered fluorite,experimental,"solid-state reactions, Mixing time: 20 hours, Calcination temperature: 1450, Calcination time: 2 hours, Firing temperature: 1600, Firing time: 20 hours",N/A,None,Intermetallic
2432,10.1016-j.jeurceramsoc.2024.01.078.txt,10.1016-j.jeurceramsoc.2024.01.078.txt,Eu2(Y0.2Yb0.2Ce0.2Ta0.2Nb0.2)2O7,1,disordered fluorite,experimental,"solid-state reactions, Mixing time: 20 hours, Calcination temperature: 1450, Calcination time: 2 hours, Firing temperature: 1600, Firing time: 20 hours",N/A,None,Intermetallic
2432,10.1016-j.jeurceramsoc.2024.01.078.txt,10.1016-j.jeurceramsoc.2024.01.078.txt,Eu2(Y0.2Yb0.2Hf0.2Ce0.2Ta0.2)2O7,1,disordered fluorite,experimental,"solid-state reactions, Mixing time: 20 hours, Calcination temperature: 1450, Calcination time: 2 hours, Firing temperature: 1600, Firing time: 20 hours",N/A,None,Intermetallic
2433,10.1016-j.matdes.2023.112294.txt,10.1016-j.matdes.2023.112294.txt,CoCrFeMnNiTi0,1,FCC,Experimental,"arc melting, Cooling system: 20",N/A,None,Single Solid Solution
2433,10.1016-j.matdes.2023.112294.txt,10.1016-j.matdes.2023.112294.txt,CoCrFeMnNiTi0.3,5,"C14 Laves Phase + FCC + complex orthorhombic + (Co, Cr, Fe, Mn, Ni)2Ti + Co2Ti",Experimental,"arc melting, Cooling system: 20",N/A,Partially ordered structure (High Entropy Intermetallic - Sigma phase),Mixed Solution
2434,10.1016-j.matchar.2022.112573.txt,10.1016-j.matchar.2022.112573.txt,Sn6Ag7Ni4Co2Ti,3,FCC + HCP (Intermetallic) + Not specified (Intermetallic),experimental,"arc melting, Temperature: Above individual melting points of Sn, Ag, Ni, Co, Ti, Time: Until homogeneous melt is achieved, Atmosphere: Argon",N/A,None,Mixed Solution
2435,10.1016-j.actamat.2023.118810.txt,10.1016-j.actamat.2023.118810.txt,Fe60Co25Ni10Mo5,5,BCC martensite + FCC + trigonal (Intermetallic) + Fe7Mo6 + FeMo,experimental,"conventional fabrication route, Casting: {'temperature': 1100, 'time': '6 hours', 'atmosphere': 'Argon'}, Homogenization: {'temperature': 1100, 'time': '6 hours', 'atmosphere': 'Argon'}, Hot rolling: {'temperature': 1150, 'thickness_reduction_ratio': '78.6%', 'cooling': 'air-cooled at room temperature'}, Aging: {'temperatures': [600, 650, 700], 'time': '10 minutes', 'atmosphere': 'Argon', 'cooling': 'air-cooled at room temperature'}",N/A,"Partially ordered structure, High Entropy Intermetallic",Mixed Solution
2436,10.1016-j.scriptamat.2023.115778.txt,10.1016-j.scriptamat.2023.115778.txt,HfNbTaTiZr,1,BCC,experimental,"Not specified in the provided text, Temperature: Not specified, Time: Not specified",N/A,No partially ordered structure or High Entropy Intermetallic phase mentioned,Single Solid Solution
2437,10.1016-j.jnucmat.2023.154737.txt,10.1016-j.jnucmat.2023.154737.txt,WTaVCr,1,BCC,experimental,"molecular dynamics (MD) simulations and molecular statics (MS) calculations, Supercell dimensions for irradiation damage simulation: 100 a0 × 100 a0 × 100 a0 bcc lattice containing 2 million atoms, Pka: W atom, Pka energy: 20 keV and 50 keV, Displacement direction: high-index direction <135>, Temperature for relaxation: 300, Pressure: zero pressure, Ensemble for relaxation: NPT ensemble, Ensemble for displacement cascades: NVE ensemble with boundary layers controlled by NVT ensemble, Timestep range: 0.1–1 fs during the relaxation process of the thermal spike, Total simulation time: 50, Repetition of displacement cascades: 20, Supercell dimensions for defect diffusion simulation: 16 a0 × 16 a0 × 16 a0 bcc lattice containing 8192 atoms, Temperature range for defect diffusion: 2400–3000 K, Total simulation time for defect diffusion: 50, Ensemble for defect diffusion: NPT ensemble under zero pressure, Eam potential: describes interactions in W, Ta, V, and Cr, Zbl potential: joined to EAM potential for short-range repulsive interactions, Chemical composition: W40Ta35V10Cr15 (at.%), Lattice constant of w40ta35v10cr15: 3.18 Å, agreeing with the experimental value of ∼3.2 Å for W38Ta36V11Cr15 (at.%)",N/A,No partially ordered structure or high entropy intermetallic observed,Single Solid Solution
2438,10.1016-j.matchar.2023.113544.txt,10.1016-j.matchar.2023.113544.txt,AlCrCuFeNi,1,FCC,experimental,"induction melting, Temperature: 900, Time: N/A",N/A,None,Single Solid Solution
2439,10.1016-j.msea.2022.142802.txt,10.1016-j.msea.2022.142802.txt,CrCoNi,1,FCC,experimental,"arc melting, Temperature: 1600, Time: 30 minutes",N/A,None,Single Solid Solution
2440,10.1016-j.matlet.2023.133958.txt,10.1016-j.matlet.2023.133958.txt,CrFeNbTiMo,3,BCC B2 + C15-Laves + NiTi2,experimental,"vacuum arc furnace, Purity of metal blocks: > 99.9%, Smelting cycles: at least 7 times, Temperature: 1600 °C - 1870 °C",N/A,None,Mixed Solution
2441,10.1016-j.matdes.2022.111326.txt,10.1016-j.matdes.2022.111326.txt,(FeCoNi)85.84Al7.07Ti7.09,3,FCC + L21 (Heusler structure) (Intermetallic) + Al2O3,experimental,"selective laser melting (SLM), Laser power: 160, Scanning speed: 1200, Volumetric energy density: 88.89, Atmosphere: high-purity argon, Sample dimensions: 10 mm × 10 mm × 10 mm, Cooling rate: ultrafast, on the order of 103–108 K/s",N/A,None,Mixed Solution
2442,10.1016-j.actamat.2024.119779.txt,10.1016-j.actamat.2024.119779.txt,Fe50Mn30Co10Cr10,2,FCC + HCP martensite,experimental,"arc melting, Temperature: 1323, Time: 40 seconds, Atmosphere: Ti-gettered argon, Cooling rate: water-quenched",N/A,None,Mixed Solution
2443,10.1016-j.corsci.2022.110666.txt,10.1016-j.corsci.2022.110666.txt,AlCrFeNi,2,BCC B2 + FCC,Experimental,"vacuum induction furnace, Purity: 99.95 wt%, Remelting: more than five times",N/A,Initial state before oxidation,Mixed Solution
2443,10.1016-j.corsci.2022.110666.txt,10.1016-j.corsci.2022.110666.txt,AlCrFeNi,2,BCC B2 + FCC,Experimental,"vacuum induction furnace, Purity: 99.95 wt%, Remelting: more than five times",N/A,Initial state before oxidation,Mixed Solution
2443,10.1016-j.corsci.2022.110666.txt,10.1016-j.corsci.2022.110666.txt,AlCrFeNi,2,BCC B2 + FCC,Experimental,"vacuum induction furnace, Purity: 99.95 wt%, Remelting: more than five times",N/A,Initial state before oxidation,Mixed Solution
2444,10.1016-j.snb.2023.135041.txt,10.1016-j.snb.2023.135041.txt,PtPdMnCoFe,1,FCC,experimental,"one-pot co-reduction, Precursors: ['H2PtCl6', 'H2PdCl4', 'FeCl3', 'CoCl2', 'MnCl2'], Solvent: water, Reducing agent: NaBH4, Procedure: Metal precursors were placed into water under an ice bath, followed by rapid injection of NaBH4 solution and vigorous stirring for 2 minutes, then remaining static for 60 minutes. The product was washed thoroughly with water and collected by centrifugation at 6000 rpm., Temperature: Ambient (with ice bath for initial reaction), Pressure: Ambient, Time: 60 minutes (static phase)",N/A,None,Single Solid Solution
2445,10.1016-j.matdes.2022.111565.txt,10.1016-j.matdes.2022.111565.txt,FeCrMnVSi$_x$,1,BCC,both,"laser cladding, Laser scanning speed: 7, Laser cladding power: 1200, Overlap rate: 50, Spot diameter: 3, Powder purity: 99.8, Particle size: 45-50 μm, Mixing method: planetary ball mill at 600 rpm for 10 h, Substrate: 1Cr13 steel, dimensions 30 × 40 × 20 mm, sandpapered to 800#, ultrasonically cleaned, and dried, Preset layer thickness: ~1 mm","Density Functional Theory (DFT), Software package: VASP, Exchange correlation treatment: PAW method, Energy functional: PBE under GGA, Kinetic energy cutoff: 500, K point mesh: 1 × 1 × 1, Smearing method: first-order Methfessel-Paxton, Convergence criteria: force on each atom < 0.01 eV/Å, total energy change < 1.0 × 10−5 eV",None,Single Solid Solution
2446,10.1016-j.matlet.2022.133095.txt,10.1016-j.matlet.2022.133095.txt,CoCrFeMnNi,3,BCC + FCC + complex ordered (Intermetallic),experimental,"vacuum induction melting, Temperature: 1150, Duration: 12 hours, Atmosphere: argon purging",N/A,Partially ordered sigma phase formed after annealing at 850°C,Mixed Solution
2447,10.1016-j.surfcoat.2022.128844.txt,10.1016-j.surfcoat.2022.128844.txt,CoCrNi,2,Not specified + columnar,experimental,"powder pack boronizing and electrochemical boronizing, Temperature: 900, Duration: 4 hours for powder pack, 30 minutes for electrochemical, Cooling: Cooled to room temperature in open air for powder pack",N/A,None,Intermetallic
2448,10.1016-j.scriptamat.2023.115887.txt,10.1016-j.scriptamat.2023.115887.txt,Al0.3CoCrFeNi,3,BCC B2 (Intermetallic) + FCC + AlxCoCrFeNi,experimental,"Gas Tungsten Arc Welding (GTAW), Welding parameters: Standard GTAW parameters",N/A,Post-weld heat treatment at 1100°C for 1 hour,Mixed Solution
2449,10.1016-j.engfracmech.2022.108844.txt,10.1016-j.engfracmech.2022.108844.txt,CoCrNi,1,FCC,experimental,"vacuum induction melting, Temperature: 1473, Material: pure elements (>99.8% purity), Post-synthesis treatment: hot-rolled at 1473 K from 27 mm to 12 mm in two passes, no further heat treatment",N/A,No additional heat treatment after hot rolling,Single Solid Solution
2450,10.1016-j.actamat.2021.117431.txt,10.1016-j.actamat.2021.117431.txt,Al20Cr20Fe20Ni20Mo20,1,FCC,experimental,"arc melting, Temperature: Not specified, Time: Not specified",N/A,None,Single Solid Solution
2450,10.1016-j.actamat.2021.117431.txt,10.1016-j.actamat.2021.117431.txt,Al20Cr5Cu15Fe15Ni5Ti10V30,2,FCC + Not specified (Intermetallic),experimental,"arc melting, Temperature: Not specified, Time: Not specified",N/A,None,Mixed Solution
2450,10.1016-j.actamat.2021.117431.txt,10.1016-j.actamat.2021.117431.txt,Co18Cr7Fe35Ni5V35,1,FCC,experimental,"arc melting, Temperature: Not specified, Time: Not specified",N/A,None,Single Solid Solution
2450,10.1016-j.actamat.2021.117431.txt,10.1016-j.actamat.2021.117431.txt,CoCrFeNiNb0.103,1,FCC,experimental,"arc melting, Temperature: Not specified, Time: Not specified",N/A,None,Single Solid Solution
2450,10.1016-j.actamat.2021.117431.txt,10.1016-j.actamat.2021.117431.txt,CoCrFeNiNb0.155,1,FCC,experimental,"arc melting, Temperature: Not specified, Time: Not specified",N/A,None,Single Solid Solution
2450,10.1016-j.actamat.2021.117431.txt,10.1016-j.actamat.2021.117431.txt,CoCrFeNiNb0.206,1,FCC,experimental,"arc melting, Temperature: Not specified, Time: Not specified",N/A,None,Single Solid Solution
2450,10.1016-j.actamat.2021.117431.txt,10.1016-j.actamat.2021.117431.txt,CoCrFeNiNb0.309,1,FCC,experimental,"arc melting, Temperature: Not specified, Time: Not specified",N/A,None,Single Solid Solution
2450,10.1016-j.actamat.2021.117431.txt,10.1016-j.actamat.2021.117431.txt,CoCrFeNiNb0.412,1,FCC,experimental,"arc melting, Temperature: Not specified, Time: Not specified",N/A,None,Single Solid Solution
2450,10.1016-j.actamat.2021.117431.txt,10.1016-j.actamat.2021.117431.txt,CoCrFeNiNb0,1,FCC,experimental,"arc melting, Temperature: Not specified, Time: Not specified",N/A,None,Single Solid Solution
2450,10.1016-j.actamat.2021.117431.txt,10.1016-j.actamat.2021.117431.txt,CoCrFeNiTi0.103,1,FCC,experimental,"arc melting, Temperature: Not specified, Time: Not specified",N/A,None,Single Solid Solution
2450,10.1016-j.actamat.2021.117431.txt,10.1016-j.actamat.2021.117431.txt,CoCrFeNiTi0.155,1,FCC,experimental,"arc melting, Temperature: Not specified, Time: Not specified",N/A,None,Single Solid Solution
2450,10.1016-j.actamat.2021.117431.txt,10.1016-j.actamat.2021.117431.txt,CoCrFeNiTi0.206,1,FCC,experimental,"arc melting, Temperature: Not specified, Time: Not specified",N/A,None,Single Solid Solution
2451,10.1016-j.scriptamat.2021.114470.txt,10.1016-j.scriptamat.2021.114470.txt,TiNbHfTaZr,1,BCC,experimental,"Not explicitly specified (commonly arc melting or powder metallurgy), Temperature: Not specified, Time: Not specified",N/A,No partial ordering or high entropy intermetallics mentioned in the initial state before oxidation,Single Solid Solution
2452,10.1016-j.vacuum.2023.112446.txt,10.1016-j.vacuum.2023.112446.txt,AlCoCrFeNi,4,BCC + FCC + mixed FCC + BCC,experimental,"water jet strengthening, Jet velocities: [280, 300, 320, 340], Al content variations: [0, 0.6, 1]",N/A,None,Mixed Solution
2453,10.1016-j.scriptamat.2023.115917.txt,10.1016-j.scriptamat.2023.115917.txt,Al15Hf25Sc10Ti25Zr25,1,HCP,experimental,"arc melting, Temperature: 1800, Time: 10 minutes, Atmosphere: Argon",N/A,No partial ordering,Single Solid Solution
2453,10.1016-j.scriptamat.2023.115917.txt,10.1016-j.scriptamat.2023.115917.txt,Al5Hf25Sc20Ti25Zr25,1,HCP,experimental,"arc melting, Temperature: 1800, Time: 10 minutes, Atmosphere: Argon",N/A,No partial ordering,Single Solid Solution
2454,10.1016-j.actamat.2020.08.045.txt,10.1016-j.actamat.2020.08.045.txt,TiVNb,1,BCC,experimental,"arc melting, Temperature: 1559, Time: 5 remelts",N/A,None,Single Solid Solution
2454,10.1016-j.actamat.2020.08.045.txt,10.1016-j.actamat.2020.08.045.txt,TiVZrNb,1,BCC,experimental,"arc melting, Temperature: 1537, Time: 5 remelts",N/A,None,Single Solid Solution
2454,10.1016-j.actamat.2020.08.045.txt,10.1016-j.actamat.2020.08.045.txt,TiVZrNbHf,1,BCC,experimental,"arc melting, Temperature: 1559, Time: 5 remelts",N/A,None,Single Solid Solution
2454,10.1016-j.actamat.2020.08.045.txt,10.1016-j.actamat.2020.08.045.txt,TiVNbD5.7,1,CaF2-type,experimental,"arc melting and deuterium absorption, Temperature: 340, Time: 2 hours, Pressure: 40, Deuterium content: TiVNbD5.7",N/A,None,Intermetallic
2454,10.1016-j.actamat.2020.08.045.txt,10.1016-j.actamat.2020.08.045.txt,TiVZrNbD8,1,CaF2-type,experimental,"arc melting and deuterium absorption, Temperature: 340, Time: 2 hours, Pressure: 40, Deuterium content: TiVZrNbD8",N/A,None,Intermetallic
2454,10.1016-j.actamat.2020.08.045.txt,10.1016-j.actamat.2020.08.045.txt,TiVZrNbHfD10,1,CaF2-type,experimental,"arc melting and deuterium absorption, Temperature: 340, Time: 2 hours, Pressure: 40, Deuterium content: TiVZrNbHfD10",N/A,None,Intermetallic
2455,10.1016-j.scriptamat.2020.03.056.txt,10.1016-j.scriptamat.2020.03.056.txt,CoCrFeMnNi,1,FCC,theoretical,"molecular dynamics (MD) simulations, Software: LAMMPS, Atomic interaction model: 2NN MEAM potential, Lattice parameter: 3.595, Strain rate: 0.4, Temperature: 1",N/A,None,Single Solid Solution
2455,10.1016-j.scriptamat.2020.03.056.txt,10.1016-j.scriptamat.2020.03.056.txt,CoCrFeNi,1,FCC,theoretical,"molecular dynamics (MD) simulations, Software: LAMMPS, Atomic interaction model: 2NN MEAM potential, Lattice parameter: 3.595, Strain rate: 0.4, Temperature: 1",N/A,None,Single Solid Solution
2455,10.1016-j.scriptamat.2020.03.056.txt,10.1016-j.scriptamat.2020.03.056.txt,CoFeMnNi,1,FCC,theoretical,"molecular dynamics (MD) simulations, Software: LAMMPS, Atomic interaction model: 2NN MEAM potential, Lattice parameter: 3.595, Strain rate: 0.4, Temperature: 1",N/A,None,Single Solid Solution
2455,10.1016-j.scriptamat.2020.03.056.txt,10.1016-j.scriptamat.2020.03.056.txt,CoCrMnNi,1,FCC,theoretical,"molecular dynamics (MD) simulations, Software: LAMMPS, Atomic interaction model: 2NN MEAM potential, Lattice parameter: 3.595, Strain rate: 0.4, Temperature: 1",N/A,None,Single Solid Solution
2455,10.1016-j.scriptamat.2020.03.056.txt,10.1016-j.scriptamat.2020.03.056.txt,CoNi,1,FCC,theoretical,"molecular dynamics (MD) simulations, Software: LAMMPS, Atomic interaction model: 2NN MEAM potential, Lattice parameter: 3.595, Strain rate: 0.4, Temperature: 1",N/A,None,Single Solid Solution
2455,10.1016-j.scriptamat.2020.03.056.txt,10.1016-j.scriptamat.2020.03.056.txt,FeNi,1,FCC,theoretical,"molecular dynamics (MD) simulations, Software: LAMMPS, Atomic interaction model: 2NN MEAM potential, Lattice parameter: 3.595, Strain rate: 0.4, Temperature: 1",N/A,None,Single Solid Solution
2455,10.1016-j.scriptamat.2020.03.056.txt,10.1016-j.scriptamat.2020.03.056.txt,CoCrFeMnNiNb_0.103,1,FCC,theoretical,"molecular dynamics (MD) simulations, Software: LAMMPS, Atomic interaction model: 2NN MEAM potential, Lattice parameter: 3.595, Strain rate: 0.4, Temperature: 1",N/A,None,Single Solid Solution
2455,10.1016-j.scriptamat.2020.03.056.txt,10.1016-j.scriptamat.2020.03.056.txt,CoCrFeMnNiNb_0.155,1,FCC,theoretical,"molecular dynamics (MD) simulations, Software: LAMMPS, Atomic interaction model: 2NN MEAM potential, Lattice parameter: 3.595, Strain rate: 0.4, Temperature: 1",N/A,None,Single Solid Solution
2455,10.1016-j.scriptamat.2020.03.056.txt,10.1016-j.scriptamat.2020.03.056.txt,CoCrFeMnNiNb_0.206,1,FCC,theoretical,"molecular dynamics (MD) simulations, Software: LAMMPS, Atomic interaction model: 2NN MEAM potential, Lattice parameter: 3.595, Strain rate: 0.4, Temperature: 1",N/A,None,Single Solid Solution
2455,10.1016-j.scriptamat.2020.03.056.txt,10.1016-j.scriptamat.2020.03.056.txt,CoCrFeMnNiNb_0.309,1,FCC,theoretical,"molecular dynamics (MD) simulations, Software: LAMMPS, Atomic interaction model: 2NN MEAM potential, Lattice parameter: 3.595, Strain rate: 0.4, Temperature: 1",N/A,None,Single Solid Solution
2455,10.1016-j.scriptamat.2020.03.056.txt,10.1016-j.scriptamat.2020.03.056.txt,CoCrFeMnNiNb_0.412,1,FCC,theoretical,"molecular dynamics (MD) simulations, Software: LAMMPS, Atomic interaction model: 2NN MEAM potential, Lattice parameter: 3.595, Strain rate: 0.4, Temperature: 1",N/A,None,Single Solid Solution
2456,10.1016-j.actamat.2021.116633.txt,10.1016-j.actamat.2021.116633.txt,FeMnCoCr,1,FCC,experimental,"arc melting, Temperature: 1600, Time: 30 minutes",N/A,None,Single Solid Solution
2456,10.1016-j.actamat.2021.116633.txt,10.1016-j.actamat.2021.116633.txt,Fe49.5Mn30Co10Cr10C0.5,1,FCC,experimental,"vacuum induction furnace, Temperature: 1450, Time: N/A",N/A,None,Single Solid Solution
2456,10.1016-j.actamat.2021.116633.txt,10.1016-j.actamat.2021.116633.txt,Fe48.5Mn30Co10Cr10C0.5N1.0,1,FCC,experimental,"vacuum induction furnace, Temperature: 1450, Time: N/A",N/A,None,Single Solid Solution
2456,10.1016-j.actamat.2021.116633.txt,10.1016-j.actamat.2021.116633.txt,Fe50Mn30Co10Cr10,1,FCC,experimental,"arc melting, Temperature: 1600, Time: 30 minutes",N/A,None,Single Solid Solution
2457,10.1016-j.actamat.2023.119343.txt,10.1016-j.actamat.2023.119343.txt,CoCrFeNi,1,FCC,experimental,"arc melting, Elements: ['Co', 'Cr', 'Fe', 'Ni'], Purity: >99.9 wt.%, Atmosphere: high-purity argon, Remelting: at least five times, Casting: copper mold (16×20×80 mm3), Homogenization: 1,200 °C for 24 hours, water quenching, Cold rolling: 65% thickness reduction, Annealing: 900 °C for 1 hour, water quenching",N/A,No partially ordered structure or high entropy intermetallic observed,Single Solid Solution
2458,10.1016-j.intermet.2022.107781.txt,10.1016-j.intermet.2022.107781.txt,Cr₀FeNiCu₀.₅Ti₀.₅,1,FCC,Experimental,"arc melting, Temperature: Not specified, Time: Not specified, Number of melts: 7",N/A,None,Mixed Solution
2458,10.1016-j.intermet.2022.107781.txt,10.1016-j.intermet.2022.107781.txt,Cr₀.₃FeNiCu₀.₅Ti₀.₅,1,FCC,Experimental,"arc melting, Temperature: Not specified, Time: Not specified, Number of melts: 7",N/A,None,Mixed Solution
2458,10.1016-j.intermet.2022.107781.txt,10.1016-j.intermet.2022.107781.txt,Cr₀.₅FeNiCu₀.₅Ti₀.₅,2,BCC + FCC,Experimental,"arc melting, Temperature: Not specified, Time: Not specified, Number of melts: 7",N/A,None,Mixed Solution
2458,10.1016-j.intermet.2022.107781.txt,10.1016-j.intermet.2022.107781.txt,Cr₀.₇FeNiCu₀.₅Ti₀.₅,2,BCC + FCC,Experimental,"arc melting, Temperature: Not specified, Time: Not specified, Number of melts: 7",N/A,None,Mixed Solution
2458,10.1016-j.intermet.2022.107781.txt,10.1016-j.intermet.2022.107781.txt,Cr₀.₉FeNiCu₀.₅Ti₀.₅,2,BCC + FCC,Experimental,"arc melting, Temperature: Not specified, Time: Not specified, Number of melts: 7",N/A,None,Mixed Solution
2458,10.1016-j.intermet.2022.107781.txt,10.1016-j.intermet.2022.107781.txt,Cr₁.₂FeNiCu₀.₅Ti₀.₅,2,BCC + FCC,Experimental,"arc melting, Temperature: Not specified, Time: Not specified, Number of melts: 7",N/A,None,Mixed Solution
