Repository: sourish69/MSE643_CourseProject

# MSE643_CourseProject - Phase-Oriented Generative Design of High-Entropy Alloys

**A generative machine-learning pipeline that designs new alloy compositions to order - you specify the crystal phase you want, and the model proposes chemistries that should form it.**

---

## The idea in one paragraph

High-entropy alloys mix five or more principal elements in near-equal proportions, and their configurational entropy unlocks unusual combinations of strength and thermal stability. The problem is scale: the viable composition space runs to millions of candidates, far beyond what anyone can cast and characterize by hand.

File: Datasets/Vladimir_HEA_database.csv (part 49 of 88)
id,Paper,Name,Alloy,Nb of phase,Phase,Experimental or theoretical,Experimental details,Theoretical details,Special conditions,Type of solution
2459,10.1016-j.intermet.2022.107460.txt,10.1016-j.intermet.2022.107460.txt,AlCoCrFeMnNi,3,BCC + FCC + AlNi,Experimental,"gas atomization combined with oscillatory pressure sintering, Atomic ratio: 1:1:1:1:1:0.5, Particle size distribution: <25 μm, 15–45 μm, 45–150 μm, >150 μm, Pre pressing pressure: 10 MPa, Sintering temperature: 1000 °C, Holding time: 30 minutes, Oscillating pressure: 30 MPa, with an additional 5 MPa at 1000 °C",N/A,No additional thermo-mechanical post-processing mentioned,Mixed Solution
2460,10.1016-j.jallcom.2023.170179.txt,10.1016-j.jallcom.2023.170179.txt,AlCrNbTiV,3,BCC + BCC B2 + AlCrNbTiV,experimental,"vacuum arc melting, Temperature: Not specified, Time: Not specified",N/A,None,Mixed Solution
2460,10.1016-j.jallcom.2023.170179.txt,10.1016-j.jallcom.2023.170179.txt,AlCrNbTiV,3,BCC + BCC B2 + AlCrNbTiV,experimental,"vacuum arc melting, Temperature: Not specified, Time: Not specified",N/A,None,Mixed Solution
2460,10.1016-j.jallcom.2023.170179.txt,10.1016-j.jallcom.2023.170179.txt,AlCrNbTiV,2,BCC + BCC B2,experimental,"vacuum arc melting, Temperature: Not specified, Time: Not specified",N/A,None,Mixed Solution
2461,10.1016-j.jnucmat.2020.152005.txt,10.1016-j.jnucmat.2020.152005.txt,CoCrMoVW,3,BCC + orthorhombic + tetragonal,experimental,"arc melting, Temperature: not explicitly stated, Pressure: high-purity argon atmosphere, Time: alloy was flipped and remelted at least five times, Cooling rate: rapid cooling induced by arc-melting process",N/A,No partial ordering or initial state before oxidation noted,Mixed Solution
2461,10.1016-j.jnucmat.2020.152005.txt,10.1016-j.jnucmat.2020.152005.txt,CrMoVW,1,BCC,experimental,"arc melting, Temperature: not explicitly stated, Pressure: high-purity argon atmosphere, Time: multiple melting cycles, Cooling rate: rapid cooling",N/A,No partial ordering or initial state before oxidation noted,Single Solid Solution
2461,10.1016-j.jnucmat.2020.152005.txt,10.1016-j.jnucmat.2020.152005.txt,AlCoCrFeNi,1,FCC,experimental,"not explicitly stated, Temperature: not explicitly stated, Pressure: not explicitly stated, Time: not explicitly stated, Cooling rate: not explicitly stated",N/A,No partial ordering or initial state before oxidation noted,Single Solid Solution
2461,10.1016-j.jnucmat.2020.152005.txt,10.1016-j.jnucmat.2020.152005.txt,CoCrFeCuNi,1,FCC,experimental,"not explicitly stated, Temperature: not explicitly stated, Pressure: not explicitly stated, Time: not explicitly stated, Cooling rate: not explicitly stated",N/A,No partial ordering or initial state before oxidation noted,Single Solid Solution
2461,10.1016-j.jnucmat.2020.152005.txt,10.1016-j.jnucmat.2020.152005.txt,CrFeCoNiMn,1,BCC,experimental,"not explicitly stated, Temperature: not explicitly stated, Pressure: not explicitly stated, Time: not explicitly stated, Cooling rate: not explicitly stated",N/A,No partial ordering or initial state before oxidation noted,Single Solid Solution
2461,10.1016-j.jnucmat.2020.152005.txt,10.1016-j.jnucmat.2020.152005.txt,CrFeCoNiPd,1,FCC,experimental,"not explicitly stated, Temperature: not explicitly stated, Pressure: not explicitly stated, Time: not explicitly stated, Cooling rate: not explicitly stated",N/A,No partial ordering or initial state before oxidation noted,Single Solid Solution
2461,10.1016-j.jnucmat.2020.152005.txt,10.1016-j.jnucmat.2020.152005.txt,CuW,1,FCC,experimental,"not explicitly stated, Temperature: not explicitly stated, Pressure: not explicitly stated, Time: not explicitly stated, Cooling rate: not explicitly stated",N/A,No partial ordering or initial state before oxidation noted,Single Solid Solution
2461,10.1016-j.jnucmat.2020.152005.txt,10.1016-j.jnucmat.2020.152005.txt,CuW,1,FCC,experimental,"not explicitly stated, Temperature: not explicitly stated, Pressure: not explicitly stated, Time: not explicitly stated, Cooling rate: not explicitly stated",N/A,No partial ordering or initial state before oxidation noted,Single Solid Solution
2461,10.1016-j.jnucmat.2020.152005.txt,10.1016-j.jnucmat.2020.152005.txt,CoCrFeMn,1,FCC,experimental,"not explicitly stated, Temperature: not explicitly stated, Pressure: not explicitly stated, Time: not explicitly stated, Cooling rate: not explicitly stated",N/A,No partial ordering or initial state before oxidation noted,Single Solid Solution
2461,10.1016-j.jnucmat.2020.152005.txt,10.1016-j.jnucmat.2020.152005.txt,VN,1,tetragonal,experimental,"not explicitly stated, Temperature: not explicitly stated, Pressure: not explicitly stated, Time: not explicitly stated, Cooling rate: not explicitly stated",N/A,No partial ordering or initial state before oxidation noted,Intermetallic
2461,10.1016-j.jnucmat.2020.152005.txt,10.1016-j.jnucmat.2020.152005.txt,CrMoW,1,BCC,experimental,"not explicitly stated, Temperature: not explicitly stated, Pressure: not explicitly stated, Time: not explicitly stated, Cooling rate: not explicitly stated",N/A,No partial ordering or initial state before oxidation noted,Single Solid Solution
2461,10.1016-j.jnucmat.2020.152005.txt,10.1016-j.jnucmat.2020.152005.txt,MnN,1,orthorhombic,experimental,"not explicitly stated, Temperature: not explicitly stated, Pressure: not explicitly stated, Time: not explicitly stated, Cooling rate: not explicitly stated",N/A,No partial ordering or initial state before oxidation noted,Intermetallic
2462,10.1016-j.apsusc.2021.151236.txt,10.1016-j.apsusc.2021.151236.txt,FeNiCrCoCu,1,FCC,experimental,"molecular dynamics simulation, Lattice constant: 3.615, Temperature: 300, Time: 400 ps",N/A,None,Single Solid Solution
2463,10.1016-j.matchemphys.2022.127017.txt,10.1016-j.matchemphys.2022.127017.txt,AlCoCrFeNi,5,BCC + FCC + HCP + trigonal + Al2O3,Experimental,"arc melting, Temperature: above 1500°C, Atmosphere: inert (argon)",N/A,High strain-rate deformation induced phase transformation from BCC to FCC,Mixed Solution
2464,10.1016-j.scriptamat.2020.09.027.txt,10.1016-j.scriptamat.2020.09.027.txt,VNbMoTa,1,BCC,experimental,"arc melting, Temperature: 2500, Time: several minutes, Cooling rate: rapid quenching",N/A,None,Single Solid Solution
2464,10.1016-j.scriptamat.2020.09.027.txt,10.1016-j.scriptamat.2020.09.027.txt,V0.05Nb0.2Mo0.2Ta0.55,1,BCC,experimental,"arc melting, Temperature: 2500, Time: several minutes, Cooling rate: rapid quenching",N/A,None,Single Solid Solution
2464,10.1016-j.scriptamat.2020.09.027.txt,10.1016-j.scriptamat.2020.09.027.txt,V0.1Nb0.2Mo0.2Ta0.5,1,BCC,experimental,"arc melting, Temperature: 2500, Time: several minutes, Cooling rate: rapid quenching",N/A,None,Single Solid Solution
2464,10.1016-j.scriptamat.2020.09.027.txt,10.1016-j.scriptamat.2020.09.027.txt,V0.15Nb0.2Mo0.2Ta0.45,1,BCC,experimental,"arc melting, Temperature: 2500, Time: several minutes, Cooling rate: rapid quenching",N/A,None,Single Solid Solution
2464,10.1016-j.scriptamat.2020.09.027.txt,10.1016-j.scriptamat.2020.09.027.txt,V0.2Nb0.2Mo0.2Ta0.4,1,BCC,experimental,"arc melting, Temperature: 2500, Time: several minutes, Cooling rate: rapid quenching",N/A,None,Single Solid Solution
2464,10.1016-j.scriptamat.2020.09.027.txt,10.1016-j.scriptamat.2020.09.027.txt,V0.25Nb0.2Mo0.2Ta0.35,1,BCC,experimental,"arc melting, Temperature: 2500, Time: several minutes, Cooling rate: rapid quenching",N/A,None,Single Solid Solution
2464,10.1016-j.scriptamat.2020.09.027.txt,10.1016-j.scriptamat.2020.09.027.txt,V0.5Nb0.2Mo0.1Ta0.2,1,BCC,experimental,"arc melting, Temperature: 2500, Time: several minutes, Cooling rate: rapid quenching",N/A,None,Single Solid Solution
2464,10.1016-j.scriptamat.2020.09.027.txt,10.1016-j.scriptamat.2020.09.027.txt,V0.75Nb0.1Mo0.05Ta0.1,1,BCC,experimental,"arc melting, Temperature: 2500, Time: several minutes, Cooling rate: rapid quenching",N/A,None,Single Solid Solution
2464,10.1016-j.scriptamat.2020.09.027.txt,10.1016-j.scriptamat.2020.09.027.txt,VNbMoTa,1,BCC,experimental,"arc melting, Temperature: 2500, Time: several minutes, Cooling rate: rapid quenching",N/A,None,Single Solid Solution
2465,10.1016-j.jmst.2021.10.010.txt,10.1016-j.jmst.2021.10.010.txt,C-Co-Cr-Fe-Mn,3,FCC + HCP martensite + Cr-based carbides,Experimental,"vacuum-induction melting and rolling, Hot rolling temperature: 1100, Hot rolling passes: 9, Cold rolling passes: 10, Annealing temperatures: [900, 1100], Annealing durations: [5, 30], Cooling rate: not specified, Reduction ratio: 10",N/A,None,Mixed Solution
2466,10.1016-j.commatsci.2022.111626.txt,10.1016-j.commatsci.2022.111626.txt,CoNiCrFeMn,1,FCC,theoretical,"Molecular Dynamics (MD) simulations, Cell size: 460 Å × 102 Å × 187 Å, Number of atoms: 748800, Element distribution: random, Crystal orientation: {'matrix_grain': '[112], [1 1̅ 0], [11 1̅]', 'twinned_grain': '[552], [1 1̅ 0], [11 5̅]'}, Screw dislocation: {'inserted': True, 'burgers_vectors': {'leading_partial': '1/6 [1 2̅1̅]', 'trailing_partial': '1/6 [2 1̅ 1]'}}, Temperature control: {'temperature': 0.1, 'duration': '10 ps', 'method': 'Nose-Hoover'}, Shear stress: {'applied': True, 'increment': 10}",N/A,Negative stacking fault energy and lattice friction,Single Solid Solution
2467,10.1016-j.jallcom.2022.163915.txt,10.1016-j.jallcom.2022.163915.txt,FeMnCoCrNi,1,FCC,experimental,"magnetron sputtering, Temperature: room temperature, Pressure: 1.0 Pa argon, Time: not specified",N/A,None,Single Solid Solution
2467,10.1016-j.jallcom.2022.163915.txt,10.1016-j.jallcom.2022.163915.txt,Fe50Mn30Co10Cr10,2,BCC + FCC,experimental,"magnetron sputtering, Temperature: room temperature, Pressure: 1.0 Pa argon, Time: not specified",N/A,None,Mixed Solution
2467,10.1016-j.jallcom.2022.163915.txt,10.1016-j.jallcom.2022.163915.txt,Fe50Mn30Co10Ni10,1,FCC,experimental,"magnetron sputtering, Temperature: room temperature, Pressure: 1.0 Pa argon, Time: not specified",N/A,None,Single Solid Solution
2468,10.1016-j.jmrt.2023.09.125.txt,10.1016-j.jmrt.2023.09.125.txt,AlCrFeNiMoNb,4,BCC + BCC B2 + HCP Laves + Nb-rich (with minor Mo),experimental,"HVAF spray, Feedstock powders: 45-100 μm, Substrate preparation: blasted with 100-mesh Al2O3",N/A,Partially ordered B2 phase present,Mixed Solution
2469,10.1016-j.msea.2020.140600.txt,10.1016-j.msea.2020.140600.txt,CoCrFeMnNi,1,FCC,experimental,"vacuum arc melting and electro-slag re-melting, Vacuum arc melting: {'temperature': 'Not specified', 'time': 'Not specified'}, Electro slag re melting: {'details': 'Used to avoid segregation of alloying elements'}",N/A,None,Single Solid Solution
2470,10.1016-j.mtla.2023.101744.txt,10.1016-j.mtla.2023.101744.txt,AlCrCuFeNiCo,2,B2 ordered phase + BCC,theoretical,"Phenomenological model based on metallic bonding potential parameters, Teff: Calculated as the ratio of the solid solution excess in bonding energy over the average mixture divided by the configurational entropy",N/A,None,Mixed Solution
2471,10.1016-j.matchar.2023.113233.txt,10.1016-j.matchar.2023.113233.txt,Al0.5CrFeNi2.5Si0.25,4,BCC + FCC L12 + tetragonal + Ni3Al,Experimental,"vacuum induction melting, Temperature: Not specified, Time: Not specified",N/A,Partial ordering in the σ phase,Mixed Solution
2472,10.1016-j.surfcoat.2022.128096.txt,10.1016-j.surfcoat.2022.128096.txt,Cu55Al20Ni12Ti8Si5,3,B2-ordered + BCC + NiTi,experimental,"HVOF spraying, Gas atomization equipment: LD-QW/50, Handan Lande Atomization Equipment Co. Ltd., China, Pressure: 15, Powder size range: 30-53 μm, Substrate: 316L stainless steel, Hvof thermal spraying system: Praxair Tafa-JP8000, USA, Spray parameters: Optimized parameters listed in Table 2 of the paper, Substrate preparation: Degreased with acetone and grit-blasted with 12-18 grit Al2O3",N/A,None,Mixed Solution
2473,10.1016-j.jmst.2022.08.046.txt,10.1016-j.jmst.2022.08.046.txt,AlMo0.5NbTa0.5TiZr,3,BCC + complex precipitates + ordered intermetallic B2 (Intermetallic),Experimental,"arc melting, Temperature: 2200, Pressure: Vacuum (10^-5 Torr), Time: 15",N/A,Partially ordered structure (B2 phase),Mixed Solution
2473,10.1016-j.jmst.2022.08.046.txt,10.1016-j.jmst.2022.08.046.txt,AlTiZrHfNb,1,BCC,Experimental,"Spark Plasma Sintering (SPS), Temperature: 1300, Pressure: 50, Time: 5",N/A,None,Single Solid Solution
2473,10.1016-j.jmst.2022.08.046.txt,10.1016-j.jmst.2022.08.046.txt,AlTiZrNbHf,1,BCC,Experimental,"arc melting, Temperature: 2100, Pressure: Vacuum (10^-4 Torr), Time: 20",N/A,None,Single Solid Solution
2473,10.1016-j.jmst.2022.08.046.txt,10.1016-j.jmst.2022.08.046.txt,CrHfNbTaTi,1,BCC,Experimental,"Electron Beam Melting (EBM), Temperature: 1800, Pressure: Vacuum (10^-6 Torr), Time: 30",N/A,None,Single Solid Solution
2473,10.1016-j.jmst.2022.08.046.txt,10.1016-j.jmst.2022.08.046.txt,CrMoNbV,1,BCC,Experimental,"Vacuum Arc Melting, Temperature: 2300, Pressure: Vacuum (10^-5 Torr), Time: 10",N/A,None,Single Solid Solution
2473,10.1016-j.jmst.2022.08.046.txt,10.1016-j.jmst.2022.08.046.txt,HfMoNbTaTiZr,1,BCC,Experimental,"Induction Melting, Temperature: 2000, Pressure: Vacuum (10^-4 Torr), Time: 12",N/A,None,Single Solid Solution
2473,10.1016-j.jmst.2022.08.046.txt,10.1016-j.jmst.2022.08.046.txt,HfMoTaTiZr,1,BCC,Experimental,"arc melting, Temperature: 2150, Pressure: Vacuum (10^-5 Torr), Time: 18",N/A,None,Single Solid Solution
2473,10.1016-j.jmst.2022.08.046.txt,10.1016-j.jmst.2022.08.046.txt,HfNbTaTiZr,1,BCC,Experimental,"arc melting, Temperature: 2050, Pressure: Vacuum (10^-4 Torr), Time: 15",N/A,None,Single Solid Solution
2473,10.1016-j.jmst.2022.08.046.txt,10.1016-j.jmst.2022.08.046.txt,MoNbHfZrTi,1,BCC,Experimental,"arc melting, Temperature: 2000, Pressure: Vacuum (10^-4 Torr), Time: 15",N/A,None,Single Solid Solution
2473,10.1016-j.jmst.2022.08.046.txt,10.1016-j.jmst.2022.08.046.txt,MoTaNbVTi,1,BCC,Experimental,"Vacuum Arc Melting, Temperature: 2200, Pressure: Vacuum (10^-5 Torr), Time: 10",N/A,None,Single Solid Solution
2473,10.1016-j.jmst.2022.08.046.txt,10.1016-j.jmst.2022.08.046.txt,NbMoCrTiAl,1,BCC,Experimental,"arc melting, Temperature: 2100, Pressure: Vacuum (10^-4 Torr), Time: 15",N/A,None,Single Solid Solution
2473,10.1016-j.jmst.2022.08.046.txt,10.1016-j.jmst.2022.08.046.txt,NbMoTaW,1,BCC,Experimental,"Vacuum Arc Melting, Temperature: 2400, Pressure: Vacuum (10^-5 Torr), Time: 12",N/A,None,Single Solid Solution
2474,10.1016-j.intermet.2023.108034.txt,10.1016-j.intermet.2023.108034.txt,(NiCoCr)90V10,3,FCC + HCP + σ phase,Experimental,"arc melting, Temperature: 1200, Time: 24 hours",N/A,Precipitation of σ phase,Mixed Solution
2474,10.1016-j.intermet.2023.108034.txt,10.1016-j.intermet.2023.108034.txt,(NiCoCr)95V5,2,FCC + σ phase,Experimental,"arc melting, Temperature: 1200, Time: 24 hours",N/A,Secondary phase precipitates not detected by XRD,Mixed Solution
2474,10.1016-j.intermet.2023.108034.txt,10.1016-j.intermet.2023.108034.txt,NiCoCr,1,FCC,Experimental,"arc melting, Temperature: 1200, Time: 24 hours",N/A,No secondary phases,Single Solid Solution
2474,10.1016-j.intermet.2023.108034.txt,10.1016-j.intermet.2023.108034.txt,NiCoCrV,1,FCC,Experimental,"arc melting, Temperature: 1200, Time: 24 hours",N/A,No secondary phases,Single Solid Solution
2475,10.1016-j.jmst.2022.07.023.txt,10.1016-j.jmst.2022.07.023.txt,AlCoCrFeNi2.1,3,BCC B2 + FCC + FCC-based superlattice L12,Experimental,"vacuum induction melting, Temperature: above 1400°C, Pressure: vacuum conditions, Time: sufficient for homogeneity",N/A,Precipitates present (L12 and BCC),Mixed Solution
2475,10.1016-j.jmst.2022.07.023.txt,10.1016-j.jmst.2022.07.023.txt,AlxCoCrFeNi,3,BCC B2 + FCC + FCC-based superlattice L12,Experimental,"vacuum induction melting, Temperature: above 1400°C, Pressure: vacuum conditions, Time: sufficient for homogeneity",N/A,Precipitates present (L12 and BCC),Mixed Solution
2476,10.1016-j.ijhydene.2022.11.055.txt,10.1016-j.ijhydene.2022.11.055.txt,CoCrFeMnNi,1,FCC,experimental,"arc melting, Temperature: melting temperature of elements, Atmosphere: argon gas, Cooling rate: rapid solidification",N/A,None,Single Solid Solution
2476,10.1016-j.ijhydene.2022.11.055.txt,10.1016-j.ijhydene.2022.11.055.txt,CrFeMnNi,1,FCC,experimental,"vacuum-pressure casting, Temperature: 1100, Duration: 360, Atmosphere: vacuum, Cooling method: water quenching, Cold rolling: 90% reduction, Annealing: {'temperatures': [1000, 1100], 'duration': 1, 'cooling_method': 'water quenching'}",N/A,None,Single Solid Solution
2477,10.1016-j.apsusc.2022.155221.txt,10.1016-j.apsusc.2022.155221.txt,FeMnCoCrNi,1,FCC,experimental,"NIPs and metallurgy approaches, Slurry preparation: High viscosity slurry of high-entropy FeMnCoCrNi alloy powder and PAN using NMP as solvent, Heat treatment: 550 °C for 2 hours in air atmosphere, Solid state sintering: 1300 °C for 1, 2, and 3 hours in Ar/H2 mixed atmosphere",N/A,None,Single Solid Solution
2477,10.1016-j.apsusc.2022.155221.txt,10.1016-j.apsusc.2022.155221.txt,(FeMnCoCrNi)xOy,3,FCC + spinel + MnCr2O4,experimental,"NIPs and metallurgy approaches, Slurry preparation: High viscosity slurry of high-entropy FeMnCoCrNi alloy powder and PAN using NMP as solvent, Heat treatment: 550 °C for 2 hours in air atmosphere, Solid state sintering: 1300 °C for 1, 2, and 3 hours in Ar/H2 mixed atmosphere",N/A,Precipitation of MnCr2O4 microdomains from the HEA support,Mixed Solution
2478,10.1016-j.jmrt.2022.04.126.txt,10.1016-j.jmrt.2022.04.126.txt,Ni1.5FeCrCu0.5,2,FCC + Not explicitly stated,experimental,"arc melting, Temperature: 1200, Time: 4 hours, Cooling rate: quenched in water",N/A,None,Mixed Solution
2479,10.1016-j.addma.2023.103584.txt,10.1016-j.addma.2023.103584.txt,AlCoCrFeNi,2,BCC + BCC (Intermetallic),experimental,"gas atomization, Temperature: melting temperature of metals (≥99.9% purity), Pressure: 4 MPa of high-purity argon gas, Time: until molten metal is atomized",N/A,None,Mixed Solution
2479,10.1016-j.addma.2023.103584.txt,10.1016-j.addma.2023.103584.txt,Al0.7CoCrFeNi,2,BCC + BCC (Intermetallic),experimental,"gas atomization, Temperature: melting temperature of metals (≥99.9% purity), Pressure: 4 MPa of high-purity argon gas, Time: until molten metal is atomized",N/A,None,Mixed Solution
2479,10.1016-j.addma.2023.103584.txt,10.1016-j.addma.2023.103584.txt,Al0.5CoCrFeNi,5,BCC (Intermetallic) + FCC + FCC L12 (Intermetallic) + variable (Intermetallic) + Ni3Al,experimental,"gas atomization, Temperature: melting temperature of metals (≥99.9% purity), Pressure: 4 MPa of high-purity argon gas, Time: until molten metal is atomized",N/A,Partially ordered L12 phase present,Mixed Solution
2480,10.1016-j.matlet.2021.130526.txt,10.1016-j.matlet.2021.130526.txt,HfNbTiZr,4,BCC + HCP + HfTiZr + Nb-rich BCC,Experimental,"vacuum arc remelting, Purity: > 99.9 wt.%, Cold rolling: 80% thickness reduction",N/A,No partially ordered structure identified as High Entropy Intermetallic before oxidation,Mixed Solution
2481,10.1016-j.apsusc.2021.151407.txt,10.1016-j.apsusc.2021.151407.txt,AlCoCrFeNiTi,3,BCC + FCC + tetragonal or cubic,experimental,"magnetic field-assisted laser cladding, Laser system: YLS-3000, Magnetic field system: PEM-5005, Circular spot diameter: 3, Laser power: 2000, Scanning speed: 30, Multi-channel overlap rate: 40, Magnetic induction intensity: 1, Atmosphere: argon",N/A,Directional array microstructure of TiN phase due to magnetic field influence,Mixed Solution
2482,10.1016-j.actamat.2022.117677.txt,10.1016-j.actamat.2022.117677.txt,AlHfScTiZr,1,HCP,Experimental,"Density Functional Theory (DFT), Sqs approach: 96 atoms (4×4×3 expansion of the HCP primitive cell), Chemical potentials: Calculated using Widom-type substitution method, Vacancy formation energies: Computed using Eq. (18), Vacancy migration energies: Calculated using CI-NEB method, Local cluster expansion (lce): Applied to parametrize KRA migration barriers",N/A,None,Single Solid Solution
2482,10.1016-j.actamat.2022.117677.txt,10.1016-j.actamat.2022.117677.txt,HfZr,1,HCP,Experimental,"Density Functional Theory (DFT), Sqs approach: 96 atoms (4×4×3 expansion of the HCP primitive cell), Chemical potentials: Calculated using Widom-type substitution method, Vacancy formation energies: Computed using Eq. (18), Vacancy migration energies: Calculated using CI-NEB method, Local cluster expansion (lce): Applied to parametrize KRA migration barriers",N/A,None,Single Solid Solution
2482,10.1016-j.actamat.2022.117677.txt,10.1016-j.actamat.2022.117677.txt,HfTiZr,1,HCP,Experimental,"Density Functional Theory (DFT), Sqs approach: 96 atoms (4×4×3 expansion of the HCP primitive cell), Chemical potentials: Calculated using Widom-type substitution method, Vacancy formation energies: Computed using Eq. (18), Vacancy migration energies: Calculated using CI-NEB method, Local cluster expansion (lce): Applied to parametrize KRA migration barriers",N/A,None,Single Solid Solution
2482,10.1016-j.actamat.2022.117677.txt,10.1016-j.actamat.2022.117677.txt,HfScTiZr,1,HCP,Experimental,"Density Functional Theory (DFT), Sqs approach: 96 atoms (4×4×3 expansion of the HCP primitive cell), Chemical potentials: Calculated using Widom-type substitution method, Vacancy formation energies: Computed using Eq. (18), Vacancy migration energies: Calculated using CI-NEB method, Local cluster expansion (lce): Applied to parametrize KRA migration barriers",N/A,None,Single Solid Solution
2482,10.1016-j.actamat.2022.117677.txt,10.1016-j.actamat.2022.117677.txt,AlHfScTiZr,1,HCP,Experimental,"Density Functional Theory (DFT), Sqs approach: 96 atoms (4×4×3 expansion of the HCP primitive cell), Chemical potentials: Calculated using Widom-type substitution method, Vacancy formation energies: Computed using Eq. (18), Vacancy migration energies: Calculated using CI-NEB method, Local cluster expansion (lce): Applied to parametrize KRA migration barriers",N/A,None,Single Solid Solution
2482,10.1016-j.actamat.2022.117677.txt,10.1016-j.actamat.2022.117677.txt,AlHfScTiZr,1,HCP,Experimental,"Density Functional Theory (DFT), Sqs approach: 96 atoms (4×4×3 expansion of the HCP primitive cell), Chemical potentials: Calculated using Widom-type substitution method, Vacancy formation energies: Computed using Eq. (18), Vacancy migration energies: Calculated using CI-NEB method, Local cluster expansion (lce): Applied to parametrize KRA migration barriers",N/A,None,Single Solid Solution
2483,10.1016-j.jallcom.2022.165820.txt,10.1016-j.jallcom.2022.165820.txt,AlCoCrFeNi2,2,BCC + FCC,experimental,"arc melting, Temperature: 1600, Pressure: 10−3 mbar vacuum, Time: multiple flips for homogeneity",N/A,None,Mixed Solution
2483,10.1016-j.jallcom.2022.165820.txt,10.1016-j.jallcom.2022.165820.txt,Al1.5CoCrFeNi2,2,BCC + FCC,experimental,"arc melting, Temperature: 1600, Pressure: 10−3 mbar vacuum, Time: multiple flips for homogeneity",N/A,None,Mixed Solution
2483,10.1016-j.jallcom.2022.165820.txt,10.1016-j.jallcom.2022.165820.txt,AlCoCr1.5FeNi2,2,BCC + FCC,experimental,"arc melting, Temperature: 1600, Pressure: 10−3 mbar vacuum, Time: multiple flips for homogeneity",N/A,None,Mixed Solution
2483,10.1016-j.jallcom.2022.165820.txt,10.1016-j.jallcom.2022.165820.txt,Al1.5CoCr1.5FeNi2,1,BCC,experimental,"arc melting, Temperature: 1600, Pressure: 10−3 mbar vacuum, Time: multiple flips for homogeneity",N/A,Partially ordered B2 phase present,Mixed Solution
2484,10.1016-j.mtcomm.2023.107884.txt,10.1016-j.mtcomm.2023.107884.txt,AlCoCrFeNi,2,BCC + FCC,Experimental,"arc melting, Temperature: 1600, Time: 10 minutes",N/A,None,Mixed Solution
2484,10.1016-j.mtcomm.2023.107884.txt,10.1016-j.mtcomm.2023.107884.txt,AlCoCrFePd,3,BCC + FCC + σ phase (Intermetallic),Experimental,"arc melting, Temperature: 1600, Time: 10 minutes",N/A,Partially ordered structure (σ phase),Mixed Solution
2484,10.1016-j.mtcomm.2023.107884.txt,10.1016-j.mtcomm.2023.107884.txt,CoCrFeNi,1,FCC,Experimental,"arc melting, Temperature: 1500, Time: 10 minutes",N/A,None,Single Solid Solution
2484,10.1016-j.mtcomm.2023.107884.txt,10.1016-j.mtcomm.2023.107884.txt,CoCrFeNi,1,FCC,Experimental,"arc melting, Temperature: 1500, Time: 10 minutes",N/A,None,Single Solid Solution
2484,10.1016-j.mtcomm.2023.107884.txt,10.1016-j.mtcomm.2023.107884.txt,CoCuFeNi,2,BCC + FCC,Experimental,"arc melting, Temperature: 1550, Time: 10 minutes",N/A,None,Mixed Solution
2484,10.1016-j.mtcomm.2023.107884.txt,10.1016-j.mtcomm.2023.107884.txt,AlCoCrFeMoNi,3,BCC + FCC + σ phase (Intermetallic),Experimental,"arc melting, Temperature: 1600, Time: 10 minutes",N/A,Partially ordered structure (σ phase),Mixed Solution
2484,10.1016-j.mtcomm.2023.107884.txt,10.1016-j.mtcomm.2023.107884.txt,CoCrFeNiNb,2,BCC + FCC,Experimental,"arc melting, Temperature: 1500, Time: 10 minutes",N/A,None,Mixed Solution
2484,10.1016-j.mtcomm.2023.107884.txt,10.1016-j.mtcomm.2023.107884.txt,CrCoNi,1,FCC,Experimental,"arc melting, Temperature: 1450, Time: 10 minutes",N/A,None,Single Solid Solution
2484,10.1016-j.mtcomm.2023.107884.txt,10.1016-j.mtcomm.2023.107884.txt,CrCoFeNi,1,FCC,Experimental,"arc melting, Temperature: 1500, Time: 10 minutes",N/A,None,Single Solid Solution
2484,10.1016-j.mtcomm.2023.107884.txt,10.1016-j.mtcomm.2023.107884.txt,MnV,1,BCC,Experimental,"arc melting, Temperature: 1400, Time: 10 minutes",N/A,None,Single Solid Solution
2484,10.1016-j.mtcomm.2023.107884.txt,10.1016-j.mtcomm.2023.107884.txt,CrV,1,BCC,Experimental,"arc melting, Temperature: 1400, Time: 10 minutes",N/A,None,Single Solid Solution
2484,10.1016-j.mtcomm.2023.107884.txt,10.1016-j.mtcomm.2023.107884.txt,CoFeMnNi,1,FCC,Experimental,"arc melting, Temperature: 1500, Time: 10 minutes",N/A,None,Single Solid Solution
2485,10.1016-j.jallcom.2020.154053.txt,10.1016-j.jallcom.2020.154053.txt,CoCrFeMnNiSn,3,FCC + Not specified (Intermetallic) + tetragonal or orthorhombic martensite (Intermetallic),Experimental,"arc melting, Temperature: Not explicitly stated, Time: Several times for homogeneity",N/A,None,Mixed Solution
2485,10.1016-j.jallcom.2020.154053.txt,10.1016-j.jallcom.2020.154053.txt,CoCrFeMnNiSn,3,FCC + Not specified (Intermetallic) + tetragonal or orthorhombic martensite (Intermetallic),Experimental,"arc melting, Temperature: Not explicitly stated, Time: Several times for homogeneity",N/A,None,Mixed Solution
2486,10.1016-j.jnucmat.2021.153023.txt,10.1016-j.jnucmat.2021.153023.txt,HfNbZrTi,4,BCC + HfNbZrTi (Hf and Zr enriched) + HfNbZrTi + HfNbZrTi,experimental,"induction levitation melting, Temperature: Not specified, Time: Not specified",N/A,Irradiated with 1.5 MeV He ions at 700 °C to various fluences (5 × 1015 to 1 × 1017 cm−2),Mixed Solution
2487,10.1016-j.jallcom.2020.156162.txt,10.1016-j.jallcom.2020.156162.txt,NiCoCr,1,FCC,Experimental,"arc melting, Temperature: 1200, Time: 2 hours, Cooling: water quenching",N/A,None,Single Solid Solution
2487,10.1016-j.jallcom.2020.156162.txt,10.1016-j.jallcom.2020.156162.txt,NiCoCrSi0.1,1,FCC,Experimental,"arc melting, Temperature: 1200, Time: 2 hours, Cooling: water quenching",N/A,None,Single Solid Solution
2487,10.1016-j.jallcom.2020.156162.txt,10.1016-j.jallcom.2020.156162.txt,NiCoCrSi0.2,1,FCC,Experimental,"arc melting, Temperature: 1200, Time: 2 hours, Cooling: water quenching",N/A,None,Single Solid Solution
2487,10.1016-j.jallcom.2020.156162.txt,10.1016-j.jallcom.2020.156162.txt,NiCoCrSi0.3,3,FCC + tetragonal (Intermetallic) + CrSi,Experimental,"arc melting, Temperature: 1200, Time: 2 hours, Cooling: water quenching",N/A,Partially ordered structure,Mixed Solution
2488,10.1016-j.matchemphys.2021.124707.txt,10.1016-j.matchemphys.2021.124707.txt,FeCoNiCr,1,FCC,experimental,"vacuum induction melting, Temperature: 1200, Time: 48 hours",N/A,None,Single Solid Solution
2489,10.1016-j.ijrmhm.2022.105942.txt,10.1016-j.ijrmhm.2022.105942.txt,HfNbTaZr,3,BCC + FCC + HCP,Experimental,"Not explicitly stated, typically arc melting or spark plasma sintering, Temperature: Not specified, Pressure: Not specified, Time: Not specified",N/A,No partially ordered structure or high entropy intermetallics observed,Mixed Solution
2490,10.1016-j.surfcoat.2022.128802.txt,10.1016-j.surfcoat.2022.128802.txt,AlWNiTiNb,1,single-phase Amorphous,experimental,"pulsed magnetron sputtering (PMS), Modulation frequency: 10 Hz and 1000 Hz, Power: 600 W and 1000 W, Substrate: Silicon Si (100) wafers, Cleaning: Ultrasonically cleaned in acetone, Chamber conditions: Evacuated to 3E-4 Pa and flooded with high-purity argon and 5% hydrogen, Pressure during sputtering: 5E-1 Pa, Deposition: Parallelly aligned Si (100) substrates, 100 mm from the sputtered target, Power supply: Dora Power System (DPS) pulsed power supply",N/A,No partial ordering or intermetallic phases in the initial state,Amorphous
2491,10.1016-j.jallcom.2023.169289.txt,10.1016-j.jallcom.2023.169289.txt,TiVNbCrMn,2,BCC + BCC_B2,experimental,"arc melting, Temperature: High enough for complete melting, Time: Repeated five times",N/A,Partially ordered BCC_B2 phase at low temperatures,Mixed Solution
2491,10.1016-j.jallcom.2023.169289.txt,10.1016-j.jallcom.2023.169289.txt,TiVNbCrMn,2,BCC + HCP C14 Laves,experimental,"arc melting, Temperature: High enough for complete melting, Time: Repeated five times",N/A,C14_Laves phase at low temperatures,Mixed Solution
2491,10.1016-j.jallcom.2023.169289.txt,10.1016-j.jallcom.2023.169289.txt,TiVNbCrMn,2,BCC + HCP C14 Laves,experimental,"arc melting, Temperature: High enough for complete melting, Time: Repeated five times",N/A,C14_Laves phase at low temperatures,Mixed Solution
2492,10.1016-j.actamat.2023.119427.txt,10.1016-j.actamat.2023.119427.txt,Ni30Co30Cr10Fe10Al18W2,2,BCC B2 (Intermetallic) + FCC,Experimental,"arc melting, Temperature: 1600, Time: 30 minutes, Atmosphere: Ti-gettered argon",N/A,No significant precipitates observed at boundaries in the micron scale,Mixed Solution
2492,10.1016-j.actamat.2023.119427.txt,10.1016-j.actamat.2023.119427.txt,Ni30-xCo30Cr10Fe10Al18W2Bx,3,BCC B2 (Intermetallic) + FCC + HCP B2 (Intermetallic),Experimental,"arc melting, Temperature: 1600, Time: 30 minutes, Atmosphere: Ti-gettered argon",N/A,Partially ordered M3B2 boride phase,Mixed Solution
2492,10.1016-j.actamat.2023.119427.txt,10.1016-j.actamat.2023.119427.txt,Ni30-xCo30Cr10Fe10Al18W2Bx (x = 0.03),3,BCC B2 (Intermetallic) + FCC + HCP B2 (Intermetallic),Experimental,"arc melting, Temperature: 1600, Time: 30 minutes, Atmosphere: Ti-gettered argon",N/A,Partially ordered trace M3B2 boride phase,Mixed Solution
2492,10.1016-j.actamat.2023.119427.txt,10.1016-j.actamat.2023.119427.txt,Ni30-xCo30Cr10Fe10Al18W2Bx (x = 0.30),3,BCC B2 (Intermetallic) + FCC + HCP B2 (Intermetallic),Experimental,"arc melting, Temperature: 1600, Time: 30 minutes, Atmosphere: Ti-gettered argon",N/A,Partially ordered M3B2 boride phase,Mixed Solution
2492,10.1016-j.actamat.2023.119427.txt,10.1016-j.actamat.2023.119427.txt,Ni30-xCo30Cr10Fe10Al18W2Bx (x = 1.00),3,BCC B2 (Intermetallic) + FCC + HCP B2 (Intermetallic),Experimental,"arc melting, Temperature: 1600, Time: 30 minutes, Atmosphere: Ti-gettered argon",N/A,Partially ordered M3B2 boride phase,Mixed Solution
2492,10.1016-j.actamat.2023.119427.txt,10.1016-j.actamat.2023.119427.txt,CoCrFeNiNbx,2,BCC + FCC,Experimental,"arc melting, Temperature: 1600, Time: 30 minutes, Atmosphere: Ti-gettered argon",N/A,No partially ordered structure,Mixed Solution
2492,10.1016-j.actamat.2023.119427.txt,10.1016-j.actamat.2023.119427.txt,Ni30Co30Cr10Fe10Al18W2,1,FCC,Experimental,"arc melting, Temperature: 1600, Time: 30 minutes, Atmosphere: Ti-gettered argon",N/A,No partially ordered structure,Single Solid Solution
2492,10.1016-j.actamat.2023.119427.txt,10.1016-j.actamat.2023.119427.txt,Ni30Co30Cr10Fe10Al18W2,1,BCC B2 (Intermetallic),Experimental,"arc melting, Temperature: 1600, Time: 30 minutes, Atmosphere: Ti-gettered argon",N/A,Fully ordered B2 phase,Single Solid Solution
2492,10.1016-j.actamat.2023.119427.txt,10.1016-j.actamat.2023.119427.txt,Ni30Co30Cr10Fe10Al18W2,1,FCC,Experimental,"arc melting, Temperature: 1600, Time: 30 minutes, Atmosphere: Ti-gettered argon",N/A,No partially ordered structure,Single Solid Solution
2492,10.1016-j.actamat.2023.119427.txt,10.1016-j.actamat.2023.119427.txt,Ni30Co30Cr10Fe10Al18W2,1,BCC B2 (Intermetallic),Experimental,"arc melting, Temperature: 1600, Time: 30 minutes, Atmosphere: Ti-gettered argon",N/A,Fully ordered B2 phase,Single Solid Solution
2492,10.1016-j.actamat.2023.119427.txt,10.1016-j.actamat.2023.119427.txt,Ni30Co30Cr10Fe10Al18W2,1,FCC,Experimental,"arc melting, Temperature: 1600, Time: 30 minutes, Atmosphere: Ti-gettered argon",N/A,No partially ordered structure,Single Solid Solution
2492,10.1016-j.actamat.2023.119427.txt,10.1016-j.actamat.2023.119427.txt,Ni30Co30Cr10Fe10Al18W2,1,BCC B2 (Intermetallic),Experimental,"arc melting, Temperature: 1600, Time: 30 minutes, Atmosphere: Ti-gettered argon",N/A,Fully ordered B2 phase,Single Solid Solution
2493,10.1016-j.jmst.2021.05.015.txt,10.1016-j.jmst.2021.05.015.txt,C0.05Hf0.25NbTaW0.5,3,"BCC + FCC + (Nb, Ta, Hf)C",experimental,"arc melting, Temperature: Not specified, Time: Not specified",N/A,Initial state before oxidation,Mixed Solution
2493,10.1016-j.jmst.2021.05.015.txt,10.1016-j.jmst.2021.05.015.txt,C0.05Hf0.25NbTaW0.5,3,"BCC + FCC + (Nb, Ta, Hf)C",experimental,"arc melting, Temperature: Not specified, Time: Not specified",N/A,Initial state before oxidation,Mixed Solution
2493,10.1016-j.jmst.2021.05.015.txt,10.1016-j.jmst.2021.05.015.txt,C0.15Hf0.25NbTaW0.5,3,"BCC + FCC + (Nb, Ta, Hf)C",experimental,"arc melting, Temperature: Not specified, Time: Not specified",N/A,Initial state before oxidation,Mixed Solution
2493,10.1016-j.jmst.2021.05.015.txt,10.1016-j.jmst.2021.05.015.txt,C0.25Hf0.25NbTaW0.5,3,"BCC + FCC + (Nb, Ta, Hf)C",experimental,"arc melting, Temperature: Not specified, Time: Not specified",N/A,Initial state before oxidation,Mixed Solution
2494,10.1016-j.corsci.2022.110497.txt,10.1016-j.corsci.2022.110497.txt,Fe2CoCrNi0.5,1,FCC,experimental,"powder metallurgy + ECAS, Temperature: Not explicitly stated, Pressure: Applied during ECAS, Time: Not explicitly stated",N/A,None,Single Solid Solution
2494,10.1016-j.corsci.2022.110497.txt,10.1016-j.corsci.2022.110497.txt,Fe2CoCrNi0.5Si0.25,1,FCC,experimental,"powder metallurgy + ECAS, Temperature: Not explicitly stated, Pressure: Applied during ECAS, Time: Not explicitly stated",N/A,None,Single Solid Solution
2494,10.1016-j.corsci.2022.110497.txt,10.1016-j.corsci.2022.110497.txt,Fe2CoCrNi0.5Cu0.25,1,FCC,experimental,"powder metallurgy + ECAS, Temperature: Not explicitly stated, Pressure: Applied during ECAS, Time: Not explicitly stated",N/A,None,Mixed Solution
2494,10.1016-j.corsci.2022.110497.txt,10.1016-j.corsci.2022.110497.txt,Fe2CoCrNi0.5Si0.25Cu0.25,1,FCC,experimental,"powder metallurgy + ECAS, Temperature: Not explicitly stated, Pressure: Applied during ECAS, Time: Not explicitly stated",N/A,None,Mixed Solution
2495,10.1016-j.corsci.2023.111521.txt,10.1016-j.corsci.2023.111521.txt,AlCrMoNbTi,3,"BCC + BCT B2 + Al3M (M = Ti, Nb, Mo)",experimental,"vacuum arc-melting, Temperature: sufficient for complete melting, Time: more than 5 melting cycles, Atmosphere: argon",N/A,Partially ordered B2 phase,Mixed Solution
2495,10.1016-j.corsci.2023.111521.txt,10.1016-j.corsci.2023.111521.txt,AlCrMoNbTi,5,"BCC + BCT B2 + monoclinic + Al3M (M = Ti, Nb, Mo) + Al13Cr2",experimental,"vacuum arc-melting, Temperature: sufficient for complete melting, Time: more than 5 melting cycles, Atmosphere: argon",N/A,Partially ordered B2 phase,Mixed Solution
2497,10.1016-j.jallcom.2022.163954.txt,10.1016-j.jallcom.2022.163954.txt,CoCrNi,1,FCC,experimental,"arc melting, Temperature: 1600, Time: 30 minutes",N/A,None,Mixed Solution
2498,10.1016-j.msea.2023.145720.txt,10.1016-j.msea.2023.145720.txt,AlCoNi,3,BCC martensite + FCC L12 + tetragonal B2 martensite,experimental,"arc melting, Purity of elements: >99.99 wt%, Atmosphere: Ti-gettered and high-purity argon, Ingot mass: ~50 g, Mass loss: <0.3 wt%, Sample size: small pieces with an average mass of about 8 g",N/A,Partially ordered structure,Mixed Solution
2500,10.1016-j.jallcom.2021.159959.txt,10.1016-j.jallcom.2021.159959.txt,AlCrFeMnMo,1,BCC,theoretical,"ab initio energy calculations using IPDA and thermodynamic modeling, Software: VASP, Pseudopotentials: PAW method, Exchange-correlation functional: GGA with the PBE functional, Valence electrons: {'Cr': 6, 'C': 4, 'Al': 3, 'Fe': 8, 'Mn': 7, 'Mo': 6}, Energy cutoff: 560, K-point mesh: Monkhorst-Pack type with a 6 × 6 × 6 grid, Smearing scheme: first-order Methfessel-Paxton with a smearing width of 0.2 eV, Magnetic moments: Zero initial magnetic moments for all species except Fe (2.2 μB) and Mn (tested for −2, 0, +2 μB), Structural optimization: Full supercell relaxation, including local atomic relaxations and supercell size and shape adjustments",N/A,None,Single Solid Solution
2501,10.1016-j.msea.2021.142297.txt,10.1016-j.msea.2021.142297.txt,CoCrFeMnNi,1,FCC,Experimental,"arc melting, Temperature: 1600, Time: 30 minutes",N/A,None,Single Solid Solution
2501,10.1016-j.msea.2021.142297.txt,10.1016-j.msea.2021.142297.txt,CoCrFeNiMn,1,FCC,Experimental,"arc melting, Temperature: 1600, Time: 30 minutes",N/A,None,Single Solid Solution
2501,10.1016-j.msea.2021.142297.txt,10.1016-j.msea.2021.142297.txt,CoCrFeMnNi,1,FCC,Experimental,"arc melting and vacuum casting, Atmosphere: protective Ar atmosphere with high purity elements (≥99.99%), Mould: 15 × 15 mm square copper mould, Homogenization: {'stage_1': 'hot rolled at 950 °C to a reduction of 65%', 'stage_2': 'heat treated at 950 °C for 6 hours and water quenched'}",N/A,High volume fraction of twinned grains (36 vol%),Single Solid Solution
2501,10.1016-j.msea.2021.142297.txt,10.1016-j.msea.2021.142297.txt,CoCrFeMnNi,1,FCC,Experimental,"arc melting, Temperature: 1600, Time: 30 minutes",N/A,None,Single Solid Solution
2501,10.1016-j.msea.2021.142297.txt,10.1016-j.msea.2021.142297.txt,FeCrCoNiMn,1,FCC,Experimental,"arc melting, Temperature: 1600, Time: 30 minutes",N/A,None,Single Solid Solution
2501,10.1016-j.msea.2021.142297.txt,10.1016-j.msea.2021.142297.txt,FeCrCoNiMn,1,FCC,Experimental,"arc melting, Temperature: 1600, Time: 30 minutes",N/A,None,Single Solid Solution
2503,10.1016-j.jmst.2021.08.034.txt,10.1016-j.jmst.2021.08.034.txt,(Zr0.5Ti0.35Nb0.15)100-xAlx,1,BCC,Experimental,"arc melting, Temperature: Not specified, Time: Not specified, Atmosphere: Ti-gettered argon, Remelting: At least five times",N/A,None,Single Solid Solution
2503,10.1016-j.jmst.2021.08.034.txt,10.1016-j.jmst.2021.08.034.txt,Zr0.5Ti0.35Nb0.15,1,BCC,Experimental,"arc melting, Temperature: Not specified, Time: Not specified, Atmosphere: Ti-gettered argon, Remelting: At least five times",N/A,None,Single Solid Solution
2504,10.1016-j.intermet.2019.106592.txt,10.1016-j.intermet.2019.106592.txt,CoCrFeNi,1,FCC,experimental,"Direct Laser Deposition (DLD), Laser power: 1.6, Scanning speed: 7, Laser spot diameter: 3, Overlap rate: 50, Raw materials: Spherical CoCrFeNi powder (50–150 μm) and Nb powder (50–75 μm), Substrate: AISI 316 stainless steel plates (140 × 60 × 10 mm3), Atmosphere: Inert argon with oxygen content less than 50 ppm",N/A,None,Single Solid Solution
2504,10.1016-j.intermet.2019.106592.txt,10.1016-j.intermet.2019.106592.txt,CoCrFeNiNb,2,FCC + HCP Laves,experimental,"Direct Laser Deposition (DLD), Laser power: 1.6, Scanning speed: 7, Laser spot diameter: 3, Overlap rate: 50, Raw materials: Spherical CoCrFeNi powder (50–150 μm) and Nb powder (50–75 μm), Substrate: AISI 316 stainless steel plates (140 × 60 × 10 mm3), Atmosphere: Inert argon with oxygen content less than 50 ppm",N/A,None,Mixed Solution
2504,10.1016-j.intermet.2019.106592.txt,10.1016-j.intermet.2019.106592.txt,CoCrFeNiNb,2,FCC + HCP Laves,experimental,"Direct Laser Deposition (DLD), Laser power: 1.6, Scanning speed: 7, Laser spot diameter: 3, Overlap rate: 50, Raw materials: Spherical CoCrFeNi powder (50–150 μm) and Nb powder (50–75 μm), Substrate: AISI 316 stainless steel plates (140 × 60 × 10 mm3), Atmosphere: Inert argon with oxygen content less than 50 ppm",N/A,None,Mixed Solution
