Repository: sourish69/MSE643_CourseProject

# MSE643_CourseProject - Phase-Oriented Generative Design of High-Entropy Alloys

**A generative machine-learning pipeline that designs new alloy compositions to order - you specify the crystal phase you want, and the model proposes chemistries that should form it.**

---

## The idea in one paragraph

High-entropy alloys mix five or more principal elements in near-equal proportions, and their configurational entropy unlocks unusual combinations of strength and thermal stability. The problem is scale: the viable composition space runs to millions of candidates, far beyond what anyone can cast and characterize by hand.

File: Datasets/Vladimir_HEA_database.csv (part 50 of 88)
id,Paper,Name,Alloy,Nb of phase,Phase,Experimental or theoretical,Experimental details,Theoretical details,Special conditions,Type of solution
2504,10.1016-j.intermet.2019.106592.txt,10.1016-j.intermet.2019.106592.txt,CoCrFeNiNb,2,FCC + HCP Laves,experimental,"Direct Laser Deposition (DLD), Laser power: 1.6, Scanning speed: 7, Laser spot diameter: 3, Overlap rate: 50, Raw materials: Spherical CoCrFeNi powder (50–150 μm) and Nb powder (50–75 μm), Substrate: AISI 316 stainless steel plates (140 × 60 × 10 mm3), Atmosphere: Inert argon with oxygen content less than 50 ppm",N/A,None,Mixed Solution
2505,10.1016-j.jallcom.2023.172541.txt,10.1016-j.jallcom.2023.172541.txt,AlCoCrCuFeNi,2,BCC + FCC,combination,"arc melting, Source materials: Ni, Cu, Fe, Co, Al (> 99.99% purity), Temperature: 1000, Time: 10 hours, Post synthesis treatment: vacuum sealed in quartz tube, homogenized at 1000°C for 10 hours, quenched into water","CALPHAD, Minimization of global gibbs free energy: True, Temperature and composition dependence: True",None,Mixed Solution
2507,10.1016-j.jmat.2023.04.006.txt,10.1016-j.jmat.2023.04.006.txt,ZrCoSb,2,cubic MgAgAs-type + CoSb,experimental,"levitation melting (LMF) and spark plasma sintering (SPS), Temperature: 1173, Time: 2 min, Pressure: 50",N/A,None,Intermetallic
2507,10.1016-j.jmat.2023.04.006.txt,10.1016-j.jmat.2023.04.006.txt,ZrTaNiSb,1,cubic MgAgAs-type,experimental,"levitation melting (LMF) and spark plasma sintering (SPS), Temperature: 1173, Time: 2 min, Pressure: 50",N/A,None,Intermetallic
2507,10.1016-j.jmat.2023.04.006.txt,10.1016-j.jmat.2023.04.006.txt,ZrTaCoNiSb,1,cubic MgAgAs-type,experimental,"levitation melting (LMF) and spark plasma sintering (SPS), Temperature: 1173, Time: 2 min, Pressure: 50",N/A,None,Intermetallic
2507,10.1016-j.jmat.2023.04.006.txt,10.1016-j.jmat.2023.04.006.txt,ZrTaNiSb,1,cubic MgAgAs-type,experimental,"levitation melting (LMF) and spark plasma sintering (SPS), Temperature: 1173, Time: 2 min, Pressure: 50",N/A,None,Intermetallic
2507,10.1016-j.jmat.2023.04.006.txt,10.1016-j.jmat.2023.04.006.txt,ZrTaNiSb,1,cubic MgAgAs-type,experimental,"levitation melting (LMF) and spark plasma sintering (SPS), Temperature: 1173, Time: 2 min, Pressure: 50",N/A,None,Intermetallic
2507,10.1016-j.jmat.2023.04.006.txt,10.1016-j.jmat.2023.04.006.txt,"ZrTaNiSb (x = 0.02, 0.04, 0.06, 0.10, 0.12)",1,cubic MgAgAs-type,experimental,"levitation melting (LMF) and spark plasma sintering (SPS), Temperature: 1173, Time: 2 min, Pressure: 50",N/A,None,Intermetallic
2507,10.1016-j.jmat.2023.04.006.txt,10.1016-j.jmat.2023.04.006.txt,ZrTaNiSb (x = 0.04),1,cubic MgAgAs-type,experimental,"levitation melting (LMF) and spark plasma sintering (SPS), Temperature: 1173, Time: 2 min, Pressure: 50",N/A,None,Intermetallic
2507,10.1016-j.jmat.2023.04.006.txt,10.1016-j.jmat.2023.04.006.txt,(ZrTaCoNiSb)1−y(HfZrNiSnSb)y,3,cubic MgAgAs-type + Ta-rich precipitates + Hf-rich precipitates,experimental,"levitation melting (LMF) and spark plasma sintering (SPS), Temperature: 1173, Time: 2 min, Pressure: 50",N/A,None,Intermetallic
2507,10.1016-j.jmat.2023.04.006.txt,10.1016-j.jmat.2023.04.006.txt,"(ZrTaCoNiSb)1−y(HfZrNiSnSb)y (y = 0.1, 0.2, 0.3, 0.4)",3,cubic MgAgAs-type + Ta-rich precipitates + Hf-rich precipitates,experimental,"levitation melting (LMF) and spark plasma sintering (SPS), Temperature: 1173, Time: 2 min, Pressure: 50",N/A,None,Intermetallic
2507,10.1016-j.jmat.2023.04.006.txt,10.1016-j.jmat.2023.04.006.txt,(ZrTaCoNiSb)0.8(HfZrNiSnSb)0.2,3,cubic MgAgAs-type + Ta-rich precipitates + Hf-rich precipitates,experimental,"levitation melting (LMF) and spark plasma sintering (SPS), Temperature: 1173, Time: 2 min, Pressure: 50",N/A,None,Intermetallic
2507,10.1016-j.jmat.2023.04.006.txt,10.1016-j.jmat.2023.04.006.txt,HfNiSnSb,1,cubic MgAgAs-type,experimental,"levitation melting (LMF) and spark plasma sintering (SPS), Temperature: 1173, Time: 2 min, Pressure: 50",N/A,None,Intermetallic
2507,10.1016-j.jmat.2023.04.006.txt,10.1016-j.jmat.2023.04.006.txt,HfZrNiSnSb,1,cubic MgAgAs-type,experimental,"levitation melting (LMF) and spark plasma sintering (SPS), Temperature: 1173, Time: 2 min, Pressure: 50",N/A,None,Intermetallic
2508,10.1016-j.jallcom.2022.167651.txt,10.1016-j.jallcom.2022.167651.txt,TiV(Cr5)NbTa,3,"BCC + C15 Laves + (Ti, Ta)(V, Cr, Nb)2",Experimental,"vacuum arc melting, Temperature: sufficient to form liquid alloy, Pressure: high vacuum, Time: multiple remelting cycles",N/A,None,Mixed Solution
2508,10.1016-j.jallcom.2022.167651.txt,10.1016-j.jallcom.2022.167651.txt,TiVCrNbTa,3,"BCC + C15 Laves + (Ti, Ta)(V, Cr, Nb)2",Experimental,"vacuum arc melting, Temperature: sufficient to form liquid alloy, Pressure: high vacuum, Time: multiple remelting cycles",N/A,None,Mixed Solution
2509,10.1016-j.jmst.2020.06.041.txt,10.1016-j.jmst.2020.06.041.txt,FeCoCrNiMn,1,FCC,experimental,"cold spraying, Gas pressure: 3.0, Temperature: 300, Standoff distance: 30, Nozzle traversal speed: 100",N/A,Post-spray heat treatment at 600 °C for 1 hour,Single Solid Solution
2511,10.1016-j.jmst.2020.08.062.txt,10.1016-j.jmst.2020.08.062.txt,CoFeMn1.2NiGa0.8,2,BCC + FCC,experimental,"arc melting, Temperature: 2273, Time: re-melted five times, Atmosphere: argon",N/A,None,Mixed Solution
2512,10.1016-j.ijfatigue.2022.106863.txt,10.1016-j.ijfatigue.2022.106863.txt,CoCrFeMnNi,1,FCC,Experimental,"arc melting and drop-casting, Homogenization temperature: 1200, Homogenization duration: 72, Quenching method: water quenching, Rotary swaging: details not provided",N/A,"Elemental diffusion observed, secondary phases along grain boundaries",Mixed Solution
2513,10.1016-j.scriptamat.2020.06.022.txt,10.1016-j.scriptamat.2020.06.022.txt,AlCoCrFeNi2.1,2,BCC B2 + FCC,Experimental,"arc melting, Temperature: 1600, Time: several minutes, Pressure: atmospheric pressure",N/A,Partially ordered B2 phase,Mixed Solution
2513,10.1016-j.scriptamat.2020.06.022.txt,10.1016-j.scriptamat.2020.06.022.txt,Al0.7CoFeNi2,1,FCC,Experimental,"electromagnetic induction melting, Temperature: 1500, Time: several minutes, Pressure: atmospheric pressure",N/A,None,Single Solid Solution
2513,10.1016-j.scriptamat.2020.06.022.txt,10.1016-j.scriptamat.2020.06.022.txt,AlCrFeNi3,2,BCC B2 + FCC,Experimental,"arc melting, Temperature: 1600, Time: several minutes, Pressure: atmospheric pressure",N/A,Partially ordered B2 phase,Mixed Solution
2513,10.1016-j.scriptamat.2020.06.022.txt,10.1016-j.scriptamat.2020.06.022.txt,Co30Cr10Fe10Al18Ni32,1,FCC,Experimental,"arc melting, Temperature: 1600, Time: several minutes, Pressure: atmospheric pressure",N/A,None,Single Solid Solution
2513,10.1016-j.scriptamat.2020.06.022.txt,10.1016-j.scriptamat.2020.06.022.txt,CrFeNi2.2Al0.8,1,FCC,Experimental,"arc melting, Temperature: 1500, Time: several minutes, Pressure: atmospheric pressure",N/A,None,Single Solid Solution
2513,10.1016-j.scriptamat.2020.06.022.txt,10.1016-j.scriptamat.2020.06.022.txt,Al16Co41Cr15Fe10Ni18,1,FCC,Experimental,"arc melting, Temperature: 1600, Time: several minutes, Pressure: atmospheric pressure",N/A,None,Single Solid Solution
2513,10.1016-j.scriptamat.2020.06.022.txt,10.1016-j.scriptamat.2020.06.022.txt,Ni30Co30Cr10Fe10Al18W2,1,FCC,Experimental,"arc melting, Temperature: 1600, Time: several minutes, Pressure: atmospheric pressure",N/A,None,Single Solid Solution
2513,10.1016-j.scriptamat.2020.06.022.txt,10.1016-j.scriptamat.2020.06.022.txt,Fe20Co20Ni41Al19,1,FCC,Experimental,"arc melting, Temperature: 1500, Time: several minutes, Pressure: atmospheric pressure",N/A,None,Single Solid Solution
2513,10.1016-j.scriptamat.2020.06.022.txt,10.1016-j.scriptamat.2020.06.022.txt,Fe28.2Ni18.8Mn32.9Al14.1Cr6,1,FCC,Experimental,"arc melting, Temperature: 1500, Time: several minutes, Pressure: atmospheric pressure",N/A,None,Single Solid Solution
2513,10.1016-j.scriptamat.2020.06.022.txt,10.1016-j.scriptamat.2020.06.022.txt,Fe36Ni18Mn33Al13,1,FCC,Experimental,"arc melting, Temperature: 1500, Time: several minutes, Pressure: atmospheric pressure",N/A,None,Single Solid Solution
2513,10.1016-j.scriptamat.2020.06.022.txt,10.1016-j.scriptamat.2020.06.022.txt,Fe30Ni20Mn35Al15,1,FCC,Experimental,"arc melting, Temperature: 1500, Time: several minutes, Pressure: atmospheric pressure",N/A,None,Single Solid Solution
2513,10.1016-j.scriptamat.2020.06.022.txt,10.1016-j.scriptamat.2020.06.022.txt,Ni24Co36Fe10Cr10Al18W2,1,FCC,Experimental,"arc melting, Temperature: 1600, Time: several minutes, Pressure: atmospheric pressure",N/A,None,Single Solid Solution
2514,10.1016-j.ijfatigue.2021.106545.txt,10.1016-j.ijfatigue.2021.106545.txt,CrCoFeMn,2,FCC + HCP,experimental,"vacuum arc melting and suction casting, Temperature: 1200, Time: 2 hours, Cooling: water quenching, Cold rolling: 50% reduction, Annealing: 900 °C for 0.5 hours, water quenching",N/A,None,Mixed Solution
2515,10.1016-j.ijrmhm.2021.105628.txt,10.1016-j.ijrmhm.2021.105628.txt,Ti60Mo10V10Cr10Zr10,3,BCC Laves + HCP + typically HCP or FCC Laves,experimental,"vacuum arc remelting (VAR), Furnace: AVA-1500, ACE VACUUM, Korea, Starting materials: Commercially pure Ti chips, Mo bars, V sheets, Cr chips, Zr sheets, Procedure: Arc melted in water-cooled copper hearth, flipped and re-melted five times in argon-rich atmosphere",N/A,No partial ordering or oxidation considered,Mixed Solution
2516,10.1016-j.matchemphys.2023.127325.txt,10.1016-j.matchemphys.2023.127325.txt,CoCrCuFeNi,1,FCC,experimental,"mechanical alloying (MA) followed by vacuum hot pressing (VHP), Milling duration: 30 hours, Temperature: 1000, Pressure: 50, Holding duration: 30 minutes, Heating rate: 30, Background vacuum: 1 × 10−3 Pa",N/A,None,Single Solid Solution
2516,10.1016-j.matchemphys.2023.127325.txt,10.1016-j.matchemphys.2023.127325.txt,CoCrCuFeNi + 1 wt.% Y2O3,1,FCC,experimental,"mechanical alloying (MA) followed by vacuum hot pressing (VHP), Milling duration: 30 hours, Temperature: 1000, Pressure: 50, Holding duration: 30 minutes, Heating rate: 30, Background vacuum: 1 × 10−3 Pa",N/A,None,Single Solid Solution
2516,10.1016-j.matchemphys.2023.127325.txt,10.1016-j.matchemphys.2023.127325.txt,CoCrCuFeNi + 2 wt.% Y2O3,2,FCC + not specified (Intermetallic),experimental,"mechanical alloying (MA) followed by vacuum hot pressing (VHP), Milling duration: 30 hours, Temperature: 1000, Pressure: 50, Holding duration: 30 minutes, Heating rate: 30, Background vacuum: 1 × 10−3 Pa",N/A,Partially ordered structure (High Entropy Intermetallic),Mixed Solution
2516,10.1016-j.matchemphys.2023.127325.txt,10.1016-j.matchemphys.2023.127325.txt,CoCrCuFeNi + 3 wt.% Y2O3,3,FCC + not specified (Intermetallic) + Cr3O8,experimental,"mechanical alloying (MA) followed by vacuum hot pressing (VHP), Milling duration: 30 hours, Temperature: 1000, Pressure: 50, Holding duration: 30 minutes, Heating rate: 30, Background vacuum: 1 × 10−3 Pa",N/A,Partially ordered structure (High Entropy Intermetallic),Mixed Solution
2517,10.1016-j.scriptamat.2024.115986.txt,10.1016-j.scriptamat.2024.115986.txt,Mo35WxReyRu5Pd5,3,BCC + HCP + sigma-type,experimental,"likely arc melting, Temperature: not specified, Time: not specified",N/A,No partial ordering or oxidation mentioned,Mixed Solution
2518,10.1016-j.surfcoat.2020.126775.txt,10.1016-j.surfcoat.2020.126775.txt,CoCrFeNi,2,Corundum (Trigonal) + FCC,Experimental,"Electric current assisted sintering (ECAS), Sintering temperature: Ambient (open atmosphere), Electric current: 2500, Voltage: 1.2–1.8 V, Duration: 5, Pressure: 50, Powder size: Average −325 mesh size (less than 45 μm), Purity of powders: {'Al': 99.5, 'Co': 99.8, 'Cr': 99, 'Ni': 99.8, 'Fe': 98, 'Ti': 99.5}",N/A,None,Mixed Solution
2518,10.1016-j.surfcoat.2020.126775.txt,10.1016-j.surfcoat.2020.126775.txt,CoCrFeNiAl0.5,4,BCC + Corundum (Trigonal) + FCC + Spinel,Experimental,"Electric current assisted sintering (ECAS), Sintering temperature: Ambient (open atmosphere), Electric current: 2500, Voltage: 1.2–1.8 V, Duration: 5, Pressure: 50, Powder size: Average −325 mesh size (less than 45 μm), Purity of powders: {'Al': 99.5, 'Co': 99.8, 'Cr': 99, 'Ni': 99.8, 'Fe': 98, 'Ti': 99.5}",N/A,None,Mixed Solution
2518,10.1016-j.surfcoat.2020.126775.txt,10.1016-j.surfcoat.2020.126775.txt,CoCrFeNiTi0.5Al0.5,4,BCC + Corundum (Trigonal) + Rutile (Tetragonal) + Sigma phase (Intermetallic),Experimental,"Electric current assisted sintering (ECAS), Sintering temperature: Ambient (open atmosphere), Electric current: 2500, Voltage: 1.2–1.8 V, Duration: 5, Pressure: 50, Powder size: Average −325 mesh size (less than 45 μm), Purity of powders: {'Al': 99.5, 'Co': 99.8, 'Cr': 99, 'Ni': 99.8, 'Fe': 98, 'Ti': 99.5}",N/A,Sigma phase present as high entropy intermetallic,Mixed Solution
2519,10.1016-j.pnsc.2023.12.019.txt,10.1016-j.pnsc.2023.12.019.txt,AlNb2MoZr0.75B0.05,3,BCC + HCP Amorphous + Kr,experimental,"vacuum arc melting, Raw materials: high-purity Al particles, pure Nb, pure Mo, sponge Zr, and Al-3 wt.% B master alloy, Temperature: sufficient to melt all constituents, Pressure: under high-purity argon atmosphere, Time: ingot remelted and flipped at least five times",N/A,Partially ordered structure in BCC matrix phase,Mixed Solution
2520,10.1016-j.jallcom.2024.173951.txt,10.1016-j.jallcom.2024.173951.txt,BiCoNiPtSn,2,FCC + unknown (Intermetallic),experimental,"solution-based method followed by thermal treatment, Temperature: 180, Atmosphere: N2, Duration: 6, Metal load: 20",N/A,Partially ordered structure with intermetallic compounds,Mixed Solution
2521,10.1016-j.jmrt.2023.07.242.txt,10.1016-j.jmrt.2023.07.242.txt,AlCoCrFeNi,2,BCC + FCC,Experimental,"arc melting, Temperature: 1500, Time: 10 minutes, Cooling rate: rapid quenching",N/A,No,Mixed Solution
2521,10.1016-j.jmrt.2023.07.242.txt,10.1016-j.jmrt.2023.07.242.txt,Al[0.3<=x<=0.7]CoCrFeNi,2,BCC + FCC,Experimental,"arc melting, Temperature: 1500, Time: 10 minutes, Cooling rate: rapid quenching",N/A,No,Mixed Solution
2521,10.1016-j.jmrt.2023.07.242.txt,10.1016-j.jmrt.2023.07.242.txt,CoCrFeMnNi,1,FCC,Experimental,"arc melting, Temperature: 1500, Time: 10 minutes, Cooling rate: rapid quenching",N/A,No,Single Solid Solution
2521,10.1016-j.jmrt.2023.07.242.txt,10.1016-j.jmrt.2023.07.242.txt,CoCuFeMnNi,1,FCC,Experimental,"arc melting, Temperature: 1500, Time: 10 minutes, Cooling rate: rapid quenching",N/A,No,Single Solid Solution
2521,10.1016-j.jmrt.2023.07.242.txt,10.1016-j.jmrt.2023.07.242.txt,CoCuFeNiTi,1,FCC,Experimental,"arc melting, Temperature: 1500, Time: 10 minutes, Cooling rate: rapid quenching",N/A,No,Single Solid Solution
2521,10.1016-j.jmrt.2023.07.242.txt,10.1016-j.jmrt.2023.07.242.txt,CrMnFeCoNi,1,FCC,Experimental,"arc melting, Temperature: 1500, Time: 10 minutes, Cooling rate: rapid quenching",N/A,No,Single Solid Solution
2521,10.1016-j.jmrt.2023.07.242.txt,10.1016-j.jmrt.2023.07.242.txt,FeCrCuNi2Mn2,1,FCC,Experimental,"arc melting, Temperature: 1500, Time: 10 minutes, Cooling rate: rapid quenching",N/A,No,Single Solid Solution
2521,10.1016-j.jmrt.2023.07.242.txt,10.1016-j.jmrt.2023.07.242.txt,HfNbTaTiZr,1,BCC,Experimental,"arc melting, Temperature: 1500, Time: 10 minutes, Cooling rate: rapid quenching",N/A,No,Single Solid Solution
2521,10.1016-j.jmrt.2023.07.242.txt,10.1016-j.jmrt.2023.07.242.txt,MoNbHfZrTi,1,BCC,Experimental,"arc melting, Temperature: 1500, Time: 10 minutes, Cooling rate: rapid quenching",N/A,No,Single Solid Solution
2521,10.1016-j.jmrt.2023.07.242.txt,10.1016-j.jmrt.2023.07.242.txt,Sn0·5CoCrFeMnNi,1,FCC,Experimental,"arc melting, Temperature: 1500, Time: 10 minutes, Cooling rate: rapid quenching",N/A,No,Single Solid Solution
2521,10.1016-j.jmrt.2023.07.242.txt,10.1016-j.jmrt.2023.07.242.txt,Ti29Zr24Nb23Hf24,1,BCC,Experimental,"arc melting, Temperature: 1500, Time: 10 minutes, Cooling rate: rapid quenching",N/A,No,Single Solid Solution
2521,10.1016-j.jmrt.2023.07.242.txt,10.1016-j.jmrt.2023.07.242.txt,Ti2ZrMo0·5Nb0·5,1,BCC,Experimental,"arc melting, Temperature: 1500, Time: 10 minutes, Cooling rate: rapid quenching",N/A,No,Single Solid Solution
2523,10.1016-j.jallcom.2021.162852.txt,10.1016-j.jallcom.2021.162852.txt,Al0.2Co1.5CrFeNi1.5Ti0.5B0,1,cubic,Experimental,"vacuum arc melting, Temperature: Not specified, Time: Not specified, Atmosphere: Ar, -0.06 MPa",N/A,None,Intermetallic
2523,10.1016-j.jallcom.2021.162852.txt,10.1016-j.jallcom.2021.162852.txt,Al0.2Co1.5CrFeNi1.5Ti0.5B0.15,1,cubic,Experimental,"vacuum arc melting, Temperature: Not specified, Time: Not specified, Atmosphere: Ar, -0.06 MPa",N/A,None,Intermetallic
2523,10.1016-j.jallcom.2021.162852.txt,10.1016-j.jallcom.2021.162852.txt,Al0.2Co1.5CrFeNi1.5Ti0.5B0.3,4,HCP B2 + cubic + cubic Laves + tetragonal,Experimental,"vacuum arc melting, Temperature: Not specified, Time: Not specified, Atmosphere: Ar, -0.06 MPa",N/A,None,Mixed Solution
2523,10.1016-j.jallcom.2021.162852.txt,10.1016-j.jallcom.2021.162852.txt,Al0.2Co1.5CrFeNi1.5Ti0.5B0.45,4,HCP B2 + cubic + cubic Laves + tetragonal,Experimental,"vacuum arc melting, Temperature: Not specified, Time: Not specified, Atmosphere: Ar, -0.06 MPa",N/A,None,Mixed Solution
2523,10.1016-j.jallcom.2021.162852.txt,10.1016-j.jallcom.2021.162852.txt,Al0.2Co1.5CrFeNi1.5Ti0.5B0.6,4,HCP B2 + cubic + cubic Laves + tetragonal,Experimental,"vacuum arc melting, Temperature: Not specified, Time: Not specified, Atmosphere: Ar, -0.06 MPa",N/A,None,Mixed Solution
2523,10.1016-j.jallcom.2021.162852.txt,10.1016-j.jallcom.2021.162852.txt,Al0.2Co1.5CrFeNi1.5Ti0.5B0.75,4,HCP B2 + cubic + cubic Laves + tetragonal,Experimental,"vacuum arc melting, Temperature: Not specified, Time: Not specified, Atmosphere: Ar, -0.06 MPa",N/A,None,Mixed Solution
2523,10.1016-j.jallcom.2021.162852.txt,10.1016-j.jallcom.2021.162852.txt,Al0.2Co1.5CrFeNi1.5Ti0.5B0.9,4,HCP B2 + cubic + cubic Laves + tetragonal,Experimental,"vacuum arc melting, Temperature: Not specified, Time: Not specified, Atmosphere: Ar, -0.06 MPa",N/A,None,Mixed Solution
2524,10.1016-j.jallcom.2019.152314.txt,10.1016-j.jallcom.2019.152314.txt,CoCrFeMnNi,3,BCC + FCC + complex tetragonal (Intermetallic),experimental,"arc melting, Temperature: 900, Time: 1 hour",N/A,None,Mixed Solution
2524,10.1016-j.jallcom.2019.152314.txt,10.1016-j.jallcom.2019.152314.txt,CoCrFeMnNi,3,BCC + FCC + complex tetragonal (Intermetallic),experimental,"arc melting, Temperature: 900, Time: 1 hour",N/A,None,Mixed Solution
2525,10.1016-j.mtcomm.2023.107686.txt,10.1016-j.mtcomm.2023.107686.txt,AlCrNiTiNb,2,BCC + FCC,experimental,"laser cladding, Laser power: 1150-1350 W, Scanning speed: constant, Powder feedstock: Nb, Ti, Al, Ni, Cr, Substrate: Ti6Al4V, Atmosphere: argon gas",N/A,No partially ordered structures or high entropy intermetallics identified,Mixed Solution
2526,10.1016-j.addma.2023.103914.txt,10.1016-j.addma.2023.103914.txt,C0.5CrCoFeMn,3,FCC + M23C6 structure (Intermetallic) + M7C3 structure (Intermetallic),experimental,"Directed Energy Deposition (DED), Laser power: 1500, Laser beam spot: 3, Laser beam scanning speed: 350, Overlap ratio: 50, Deposition process: Ar gas shielding, Powder: Gas atomized pre-alloyed powder with a nominal composition of Fe49.5Mn30Cr10Co10C0.5 (at%) and size distribution of 50–140 µm",N/A,No additional thermo-mechanical post-processing mentioned,Mixed Solution
2527,10.1016-j.matchar.2024.113655.txt,10.1016-j.matchar.2024.113655.txt,CoCrFeMn,3,FCC + HCP + HCP martensite,Experimental,"arc melting, Atmosphere: argon, Process: re-melted four times",N/A,No partially ordered structure or high entropy intermetallics identified,Mixed Solution
2527,10.1016-j.matchar.2024.113655.txt,10.1016-j.matchar.2024.113655.txt,CoCrFeMnx,3,FCC + HCP + HCP martensite,Experimental,"arc melting, Atmosphere: argon, Process: re-melted multiple times",N/A,No partially ordered structure or high entropy intermetallics identified,Mixed Solution
2528,10.1016-j.scriptamat.2020.05.007.txt,10.1016-j.scriptamat.2020.05.007.txt,TiZrHfCoNiCu,2,"B2 (?) + (Ti, Zr, Hf)CoNiCu (?)",experimental (?),(not explicitly stated),N/A,Unusual microstructure with pattern-forming nanoprecipitates in dendritic and interdendritic regions,Intermetallic
2529,10.1016-j.intermet.2023.108082.txt,10.1016-j.intermet.2023.108082.txt,CoCrFeNiMo0.2,1,FCC,experimental,"laser-powder bed fusion (LPBF), Laser power: 200, Scanning speed: 800, Hatch spacing: 70, Layer thickness: 30, Rotation angle: 67, Argon protection: used",N/A,None,Single Solid Solution
2530,10.1016-j.matlet.2017.03.181.txt,10.1016-j.matlet.2017.03.181.txt,AlCoCrFeNi,3,BCC + FCC + Not specified,experimental,"arc melting, Temperature: 1100, Time: 563.4s",N/A,No partial ordering or intermetallic phases observed,Mixed Solution
2531,10.1016-j.cej.2023.142185.txt,10.1016-j.cej.2023.142185.txt,Cu2.1Mn0.9SnSe4,1,tetragonal,experimental,"solid state reaction, Temperature: 1423, Time: 5 days, Cooling rate: slow, Annealing temperature: 873, Annealing time: 5 days",N/A,None,Intermetallic
2531,10.1016-j.cej.2023.142185.txt,10.1016-j.cej.2023.142185.txt,Cu2.1Mn0.8Fe0.1SnSe4,1,tetragonal,experimental,"solid state reaction, Temperature: 1423, Time: 5 days, Cooling rate: slow, Annealing temperature: 873, Annealing time: 5 days",N/A,None,Intermetallic
2531,10.1016-j.cej.2023.142185.txt,10.1016-j.cej.2023.142185.txt,Cu2.1Mn0.7Fe0.1Co0.1SnSe4,1,tetragonal,experimental,"solid state reaction, Temperature: 1423, Time: 5 days, Cooling rate: slow, Annealing temperature: 873, Annealing time: 5 days",N/A,None,Intermetallic
2531,10.1016-j.cej.2023.142185.txt,10.1016-j.cej.2023.142185.txt,Cu2.1Mn0.6Fe0.1Co0.1Zn0.1SnSe4,1,tetragonal,experimental,"solid state reaction, Temperature: 1423, Time: 5 days, Cooling rate: slow, Annealing temperature: 873, Annealing time: 5 days",N/A,None,Intermetallic
2532,10.1016-j.matchar.2023.113321.txt,10.1016-j.matchar.2023.113321.txt,AlHfNbTiVTaW,5,"BCC + CsCl-type (B2) (Intermetallic) + tetragonal (Intermetallic) + Hf-rich segregations + (Nb, Hf)2Al",experimental,"vacuum melting furnace, Atmosphere: Ti-gettered argon, Smelting process: smelting process of TiAl and Nb-V-Ta-Hf-W intermediate alloys, Remelting: six times to ensure chemical homogeneity, Compression: 40% at 1273 K with a strain rate of 10−3 s−1, Homogenization: 1473 K for 10 h in an argon-protected quartz tube, Aging: 923 K–1123 K for 24 h to 120 h",N/A,Partially ordered B2 phase present,Mixed Solution
2533,10.1016-j.matlet.2020.128896.txt,10.1016-j.matlet.2020.128896.txt,CoCrFeNi,1,FCC,experimental,"arc melting and casting, Temperature: Not specified in the provided text, Time: Not specified in the provided text",N/A,Low-temperature gaseous carburization at 470°C for 40 hours,Single Solid Solution
2534,10.1016-j.msea.2023.144853.txt,10.1016-j.msea.2023.144853.txt,(Fe57.5Co20Cr12.5Ni5Mo3V2)99.8C0.2,5,"BCC + FCC + (Mo-rich) + (V-rich) + (Fe, Mo, Co, Cr-rich)",experimental,"vacuum arc melting, Temperature: 1150, Time: 6 hours, Cooling: air cooling",N/A,None,Mixed Solution
2536,10.1016-j.ijplas.2024.103882.txt,10.1016-j.ijplas.2024.103882.txt,TiZrNbTaNi0.05,4,"BCC + HCP + orthorhombic (Intermetallic) + (Zr, Ni)-enriched region",Experimental,"arc melting, Temperature: 900, Duration: 24, Cooling rate: water cooling, Atmosphere: high-purity argon",N/A,Partially ordered structure (High Entropy Intermetallic: NiZr),Mixed Solution
2536,10.1016-j.ijplas.2024.103882.txt,10.1016-j.ijplas.2024.103882.txt,TiZrNbTaNi0.1,2,"BCC + (Zr, Ni)-enriched region",Experimental,"arc melting, Temperature: 900, Duration: 24, Cooling rate: water cooling, Atmosphere: high-purity argon",N/A,None,Mixed Solution
2536,10.1016-j.ijplas.2024.103882.txt,10.1016-j.ijplas.2024.103882.txt,TiZrNbTaNi0.15,2,"BCC + (Zr, Ni)-enriched region",Experimental,"arc melting, Temperature: 900, Duration: 24, Cooling rate: water cooling, Atmosphere: high-purity argon",N/A,None,Mixed Solution
2536,10.1016-j.ijplas.2024.103882.txt,10.1016-j.ijplas.2024.103882.txt,TiZrNbTa,1,BCC,Experimental,"arc melting, Temperature: 900, Duration: 24, Cooling rate: water cooling, Atmosphere: high-purity argon",N/A,None,Single Solid Solution
2536,10.1016-j.ijplas.2024.103882.txt,10.1016-j.ijplas.2024.103882.txt,"TiZrNbTaNi0.05, TiZrNbTaNi0.1, TiZrNbTaNi0.15",4,"BCC + HCP + orthorhombic (Intermetallic) + (Zr, Ni)-enriched region",Experimental,"arc melting, Temperature: 900, Duration: 24, Cooling rate: water cooling, Atmosphere: high-purity argon",N/A,Partially ordered structure (High Entropy Intermetallic: NiZr),Mixed Solution
2536,10.1016-j.ijplas.2024.103882.txt,10.1016-j.ijplas.2024.103882.txt,"CoCrFeNiNb0, CoCrFeNiNb0.103, CoCrFeNiNb0.155, CoCrFeNiNb0.206, CoCrFeNiNb0.309, CoCrFeNiNb0.412",1,FCC,Experimental,"arc melting, Temperature: varies with composition, Duration: 24, Cooling rate: water cooling, Atmosphere: high-purity argon",N/A,None,Single Solid Solution
2536,10.1016-j.ijplas.2024.103882.txt,10.1016-j.ijplas.2024.103882.txt,Al0.1CoCrFeNi,1,FCC,Experimental,"arc melting, Temperature: 900, Duration: 24, Cooling rate: water cooling, Atmosphere: high-purity argon",N/A,None,Single Solid Solution
2536,10.1016-j.ijplas.2024.103882.txt,10.1016-j.ijplas.2024.103882.txt,Co40Cr20Ni30Mo2Al4Ti4,1,FCC,Experimental,"arc melting, Temperature: 900, Duration: 24, Cooling rate: water cooling, Atmosphere: high-purity argon",N/A,None,Mixed Solution
2536,10.1016-j.ijplas.2024.103882.txt,10.1016-j.ijplas.2024.103882.txt,Al3CoCrCuFeNi,1,FCC,Experimental,"arc melting, Temperature: 900, Duration: 24, Cooling rate: water cooling, Atmosphere: high-purity argon",N/A,None,Single Solid Solution
2536,10.1016-j.ijplas.2024.103882.txt,10.1016-j.ijplas.2024.103882.txt,varies with Ni content,4,"BCC + HCP + orthorhombic (Intermetallic) + (Zr, Ni)-enriched region",Experimental,"arc melting, Temperature: 900, Duration: 24, Cooling rate: water cooling, Atmosphere: high-purity argon",N/A,Partially ordered structure (High Entropy Intermetallic: NiZr),Mixed Solution
2537,10.1016-j.jallcom.2024.173713.txt,10.1016-j.jallcom.2024.173713.txt,B12Co28Fe28Ni19Si13,9,"BCC + FCC + Not explicitly stated, inferred to be a solid solution or intermetallic phase + Not explicitly stated, inferred to be a well-defined intermetallic phase + disordered + Co7Fe3 + Fe-B + Ni-Si + Co2B",Experimental,"arc melting and single-roller melt spinning, Temperature: Not explicitly stated, but involves melting and rapid solidification, Time: Not explicitly stated",N/A,The alloy forms partially ordered structures (High Entropy Intermetallics) after heat treatment,Mixed Solution
2538,10.1016-j.matlet.2021.129399.txt,10.1016-j.matlet.2021.129399.txt,FeCoNiSi$_{0.25}$,1,FCC,experimental,"mechanical alloying and spark plasma sintering, Ma rpm: 350, Ma duration: 40 hours, Sps temperature: 1353, Sps pressure: 30, Sps duration: 10 minutes",N/A,None,Single Solid Solution
2539,10.1016-j.nme.2022.101158.txt,10.1016-j.nme.2022.101158.txt,MoNbTaTi,1,BCC,experimental,"arc melting, Temperature: not specified, Time: buttons turned and heated more than four times",N/A,None,Single Solid Solution
2539,10.1016-j.nme.2022.101158.txt,10.1016-j.nme.2022.101158.txt,MoNbTaW,1,BCC,experimental,"arc melting, Temperature: not specified, Time: buttons turned and heated more than four times",N/A,None,Single Solid Solution
2539,10.1016-j.nme.2022.101158.txt,10.1016-j.nme.2022.101158.txt,MoNbTaTiW,1,BCC,experimental,"arc melting, Temperature: not specified, Time: buttons turned and heated more than four times",N/A,Initially two-phase (BCC and HCP) before heat treatment,Single Solid Solution
2540,10.1016-j.matchar.2018.08.008.txt,10.1016-j.matchar.2018.08.008.txt,CoCrCuFeNi,4,FCC + CrCo + CrSn + Sn,experimental,"arc melting, Raw materials: ['Cobalt (99.98 wt%)', 'Chromium (99.99 wt%)', 'Copper (99.99 wt%)', 'Iron (99.95 wt%)', 'Nickel (99.95 wt%)', 'Tin (99.95 wt%)'], Atmosphere: pure argon atmosphere, Melting details: repeated melting at least six times, Undercooling: achieved through induction melting, cyclic superheating, and cooling under molten flux (B2O3 glass slag)",N/A,None,Mixed Solution
2542,10.1016-j.jallcom.2022.164118.txt,10.1016-j.jallcom.2022.164118.txt,FeCrCoNi,1,FCC,Experimental,"arc melting, Temperature: 1100, Time: 1 hour",N/A,None,Single Solid Solution
2542,10.1016-j.jallcom.2022.164118.txt,10.1016-j.jallcom.2022.164118.txt,FeCrCoNiC$_{0.5}$,1,FCC,Experimental,"arc melting, Temperature: 1100, Time: 1 hour",N/A,None,Single Solid Solution
2542,10.1016-j.jallcom.2022.164118.txt,10.1016-j.jallcom.2022.164118.txt,FeCrCoNiC$_{1}$,2,FCC + M23C6,Experimental,"arc melting, Temperature: 1100, Time: 1 hour",N/A,Partially ordered due to M23C6 precipitates,Mixed Solution
2542,10.1016-j.jallcom.2022.164118.txt,10.1016-j.jallcom.2022.164118.txt,FeCrCoNiC$_{2}$,2,FCC + M23C6,Experimental,"arc melting, Temperature: 1100, Time: 1 hour",N/A,Partially ordered due to M23C6 precipitates,Mixed Solution
2542,10.1016-j.jallcom.2022.164118.txt,10.1016-j.jallcom.2022.164118.txt,FeCrCoNiN$_{0.5}$,1,FCC,Experimental,"arc melting, Temperature: 1100, Time: 1 hour",N/A,None,Single Solid Solution
2543,10.1016-j.intermet.2023.107873.txt,10.1016-j.intermet.2023.107873.txt,Ti2ZrNb,1,BCC,experimental,"arc melting, Temperature: High, Time: Multiple remelting cycles",N/A,None,Single Solid Solution
2543,10.1016-j.intermet.2023.107873.txt,10.1016-j.intermet.2023.107873.txt,Ti2ZrNbV0.5,1,BCC,experimental,"arc melting, Temperature: High, Time: Multiple remelting cycles",N/A,None,Single Solid Solution
2543,10.1016-j.intermet.2023.107873.txt,10.1016-j.intermet.2023.107873.txt,Ti2ZrNbV0.5Mo0.2,1,BCC,experimental,"arc melting, Temperature: High, Time: Multiple remelting cycles",N/A,None,Single Solid Solution
2544,10.1016-j.elecom.2021.107057.txt,10.1016-j.elecom.2021.107057.txt,CoNiCu,1,FCC,experimental,"electrochemical deposition, Applied potential: -1.5, Deposition duration: 3 hours, Solution: water-in-oil emulsion, Oil phase: 1,2-Dichloroethane (DCE), Aqueous phase: Containing metal salts (CoCl2·6H2O, NiCl2·6H2O, CuCl2·2H2O), Electrolyte additives: Sodium dodecyl sulfate (SDS) and H3BO3, Periodic ultrasonic irradiation: on/off every 5 s, Additional metal ion supply: 40 μL of aqueous solution added every 10 min",N/A,None,Single Solid Solution
2546,10.1016-j.ijthermalsci.2022.107825.txt,10.1016-j.ijthermalsci.2022.107825.txt,FeCoCrNi,2,FCC + Not specified,experimental,"laser cladding, Laser power: 900, Scanning speed: 0.01, Shielding gas: 99.99% Argon, Substrate: Ti-6Al-4V (TC4) alloy, Hea powder: FeCoCrNi, particle size 15-53 μm",N/A,Partially ordered structure (High Entropy Intermetallic),Mixed Solution
2547,10.1016-j.matchar.2024.113657.txt,10.1016-j.matchar.2024.113657.txt,TiZrVNbCr,1,BCC,experimental,"arc melting, Temperature: 1200, Time: 24 hours, Cooling rate: water quenching",N/A,None,Single Solid Solution
2547,10.1016-j.matchar.2024.113657.txt,10.1016-j.matchar.2024.113657.txt,TiZrVNbCr,1,BCC,experimental,"arc melting, Temperature: 1200, Time: 24 hours, Cooling rate: water quenching",N/A,None,Single Solid Solution
2547,10.1016-j.matchar.2024.113657.txt,10.1016-j.matchar.2024.113657.txt,TiZrVNbCr,1,BCC,experimental,"arc melting, Temperature: 1200, Time: 24 hours, Cooling rate: water quenching",N/A,None,Single Solid Solution
2547,10.1016-j.matchar.2024.113657.txt,10.1016-j.matchar.2024.113657.txt,TiZrVNbCr,1,BCC,experimental,"arc melting, Temperature: 1200, Time: 24 hours, Cooling rate: water quenching",N/A,None,Single Solid Solution
2547,10.1016-j.matchar.2024.113657.txt,10.1016-j.matchar.2024.113657.txt,TiZrVNbCr,1,BCC,experimental,"arc melting, Temperature: 1200, Time: 24 hours, Cooling rate: water quenching",N/A,None,Single Solid Solution
2547,10.1016-j.matchar.2024.113657.txt,10.1016-j.matchar.2024.113657.txt,TiZrVNbCr,1,BCC,experimental,"arc melting, Temperature: 1200, Time: 24 hours, Cooling rate: water quenching",N/A,None,Single Solid Solution
2547,10.1016-j.matchar.2024.113657.txt,10.1016-j.matchar.2024.113657.txt,TiZrVNbCrCr2Zr,2,BCC + tetragonal (Intermetallic),experimental,"arc melting, Temperature: 1200, Time: 24 hours, Cooling rate: water quenching",N/A,Secondary phase Cr2Zr present,Mixed Solution
2548,10.1016-j.msea.2023.145390.txt,10.1016-j.msea.2023.145390.txt,Al0.3CoCrFeNi,1,FCC,experimental,"brazing, Temperature: 1125, Time: 10 minutes, Filler: Cu-15 at.% Ti",N/A,None,Single Solid Solution
2548,10.1016-j.msea.2023.145390.txt,10.1016-j.msea.2023.145390.txt,CrNiCoFeSi,1,complex intermetallic (Intermetallic),experimental,"brazing, Temperature: 1125, Time: 10 minutes, Filler: Cu-15 at.% Ti",N/A,Partially ordered,Intermetallic
2548,10.1016-j.msea.2023.145390.txt,10.1016-j.msea.2023.145390.txt,NiCoFeSi,1,intermetallic compound (Intermetallic),experimental,"brazing, Temperature: 1125, Time: 10 minutes, Filler: Cu-15 at.% Ti",N/A,Partially ordered,Intermetallic
2548,10.1016-j.msea.2023.145390.txt,10.1016-j.msea.2023.145390.txt,Ni2Co2Fe2Si3,1,intermetallic compound (Intermetallic),experimental,"brazing, Temperature: 1125, Time: 10 minutes, Filler: Cu-15 at.% Ti",N/A,Partially ordered,Intermetallic
2548,10.1016-j.msea.2023.145390.txt,10.1016-j.msea.2023.145390.txt,Ni8Co8Fe8Ti6Si7,1,intermetallic compound (Intermetallic),experimental,"brazing, Temperature: 1125, Time: 10 minutes, Filler: Cu-15 at.% Ti",N/A,Partially ordered,Intermetallic
2548,10.1016-j.msea.2023.145390.txt,10.1016-j.msea.2023.145390.txt,Ni2Co2Fe2Cr2Ti2,1,intermetallic compound (Intermetallic),experimental,"brazing, Temperature: 1125, Time: 10 minutes, Filler: Cu-15 at.% Ti",N/A,Partially ordered,Intermetallic
2548,10.1016-j.msea.2023.145390.txt,10.1016-j.msea.2023.145390.txt,CoCrFeNiCu,1,solid solution,experimental,"brazing, Temperature: 1125, Time: 10 minutes, Filler: Cu-15 at.% Ti",N/A,None,Intermetallic
2548,10.1016-j.msea.2023.145390.txt,10.1016-j.msea.2023.145390.txt,Ni8Co8Fe8Cr8Ti6Si7,1,intermetallic compound (Intermetallic),experimental,"brazing, Temperature: 1125, Time: 10 minutes, Filler: Cu-15 at.% Ti",N/A,Partially ordered,Intermetallic
2548,10.1016-j.msea.2023.145390.txt,10.1016-j.msea.2023.145390.txt,Ni2Co2Fe2Cr2Si3,1,intermetallic compound (Intermetallic),experimental,"brazing, Temperature: 1125, Time: 10 minutes, Filler: Cu-15 at.% Ti",N/A,Partially ordered,Intermetallic
2548,10.1016-j.msea.2023.145390.txt,10.1016-j.msea.2023.145390.txt,TiC0.5,1,titanium carbide (Intermetallic),experimental,"brazing, Temperature: 1125, Time: 10 minutes, Filler: Cu-15 at.% Ti",N/A,None,Intermetallic
2548,10.1016-j.msea.2023.145390.txt,10.1016-j.msea.2023.145390.txt,Cr23C6,1,chromium carbide (Intermetallic),experimental,"brazing, Temperature: 1125, Time: 10 minutes, Filler: Cu-15 at.% Ti",N/A,None,Intermetallic
2548,10.1016-j.msea.2023.145390.txt,10.1016-j.msea.2023.145390.txt,Cu5Si,1,copper silicide (Intermetallic),experimental,"brazing, Temperature: 1125, Time: 10 minutes, Filler: Cu-15 at.% Ti",N/A,None,Intermetallic
2549,10.1016-j.mtcomm.2023.106207.txt,10.1016-j.mtcomm.2023.106207.txt,FeCoCrNiMn,2,FCC + HCP,experimental,"laser cladding, Laser power: 1500, Cladding rate: 10, Overlap rate: 33",N/A,Supersonic fine particle bombarding (SFPB) and carburization processes applied,Mixed Solution
2550,10.1016-j.surfcoat.2024.130378.txt,10.1016-j.surfcoat.2024.130378.txt,FeCoCrNiMo_0.1,1,FCC,experimental,"laser powder directed energy deposition (LP-DED), Laser power: 2500, Spot diameter: 4.5, Scanning speed: 10, Powder feeding speed: 1.2, Overlap rate: 50, Shielding gas: argon, Thickness of coatings: 2",N/A,None,Single Solid Solution
2550,10.1016-j.surfcoat.2024.130378.txt,10.1016-j.surfcoat.2024.130378.txt,FeCoCrNiMo_0.3,3,FCC + d8b-type structure + FeCoCrNiMo_0.3,experimental,"laser powder directed energy deposition (LP-DED), Laser power: 2500, Spot diameter: 4.5, Scanning speed: 10, Powder feeding speed: 1.2, Overlap rate: 50, Shielding gas: argon, Thickness of coatings: 2",N/A,Partially ordered structure with FCC and σ phase,Mixed Solution
2550,10.1016-j.surfcoat.2024.130378.txt,10.1016-j.surfcoat.2024.130378.txt,FeCoCrNiMo_0.5,3,FCC + d8b-type structure + FeCoCrNiMo_0.5,experimental,"laser powder directed energy deposition (LP-DED), Laser power: 2500, Spot diameter: 4.5, Scanning speed: 10, Powder feeding speed: 1.2, Overlap rate: 50, Shielding gas: argon, Thickness of coatings: 2",N/A,Partially ordered structure with FCC and σ phase,Mixed Solution
2551,10.1016-j.ijplas.2021.103081.txt,10.1016-j.ijplas.2021.103081.txt,CoCrNi,1,FCC,experimental,"dc magnetron sputtering, Temperature: room temperature, Base pressure: < 8.0 × 10−5 Pa, Sputtering pressure: 1.0 Pa, Deposition rate: 0.145 nm/s",N/A,None,Single Solid Solution
2551,10.1016-j.ijplas.2021.103081.txt,10.1016-j.ijplas.2021.103081.txt,CoCrCuFeNi,1,FCC,experimental,"dc magnetron sputtering, Temperature: room temperature, Base pressure: < 8.0 × 10−5 Pa, Sputtering pressure: 1.0 Pa, Deposition rate: 0.141 nm/s",N/A,None,Single Solid Solution
2551,10.1016-j.ijplas.2021.103081.txt,10.1016-j.ijplas.2021.103081.txt,NbMoTaW,2,BCC + no specific structure Amorphous,experimental,"dc magnetron sputtering, Temperature: room temperature, Base pressure: < 8.0 × 10−5 Pa, Sputtering pressure: 1.0 Pa, Deposition rate: 0.138 nm/s",N/A,Partially amorphous at lower layer thickness,Mixed Solution
2552,10.1016-j.surfcoat.2023.130019.txt,10.1016-j.surfcoat.2023.130019.txt,NbMoTaW,1,BCC,experimental,"magnetron sputtering, Vacuum floor: 1 × 10−4 Pa, Argon flow rate: 60, Substrate rotation speed: 15, Deposition pressure: 0.5, Post processing: annealing at 550 °C for 15 hours during irradiation",N/A,No partial ordering or intermetallic phases observed,Single Solid Solution
2552,10.1016-j.surfcoat.2023.130019.txt,10.1016-j.surfcoat.2023.130019.txt,VCrTaW,1,BCC,experimental,"magnetron sputtering, Vacuum floor: 1 × 10−4 Pa, Argon flow rate: 60, Substrate rotation speed: 15, Deposition pressure: 0.5, Post processing: annealing at 550 °C for 15 hours during irradiation",N/A,No partial ordering or intermetallic phases observed,Single Solid Solution
2553,10.1016-j.mattod.2023.10.007.txt,10.1016-j.mattod.2023.10.007.txt,CoCrFeNiNb,1,unknown,theoretical,"Density Functional Theory (DFT), Unknown: not specified in the provided text",N/A,None,Intermetallic
2553,10.1016-j.mattod.2023.10.007.txt,10.1016-j.mattod.2023.10.007.txt,CoCrFeNiAl,1,spinel,theoretical,"unknown, Unknown: not specified in the provided text",N/A,None,Intermetallic
2553,10.1016-j.mattod.2023.10.007.txt,10.1016-j.mattod.2023.10.007.txt,CeGdLaNdPrSmY,1,cubic,theoretical,"unknown, Unknown: not specified in the provided text",N/A,None,Intermetallic
2553,10.1016-j.mattod.2023.10.007.txt,10.1016-j.mattod.2023.10.007.txt,CePr,1,cubic,theoretical,"unknown, Unknown: not specified in the provided text",N/A,None,Intermetallic
2553,10.1016-j.mattod.2023.10.007.txt,10.1016-j.mattod.2023.10.007.txt,HfZrCeYYb,1,cubic,theoretical,"unknown, Unknown: not specified in the provided text",N/A,None,Intermetallic
2553,10.1016-j.mattod.2023.10.007.txt,10.1016-j.mattod.2023.10.007.txt,LuYGdNdLa,1,monoclinic,theoretical,"unknown, Unknown: not specified in the provided text",N/A,None,Intermetallic
2553,10.1016-j.mattod.2023.10.007.txt,10.1016-j.mattod.2023.10.007.txt,LuYHoNdLa,1,monoclinic,theoretical,"unknown, Unknown: not specified in the provided text",N/A,None,Intermetallic
2553,10.1016-j.mattod.2023.10.007.txt,10.1016-j.mattod.2023.10.007.txt,MgCoNiCuZn,1,rock salt,theoretical,"unknown, Unknown: not specified in the provided text",N/A,None,Intermetallic
2553,10.1016-j.mattod.2023.10.007.txt,10.1016-j.mattod.2023.10.007.txt,PbNiWMnNbZrTi,1,perovskite,theoretical,"unknown, Unknown: not specified in the provided text",N/A,None,Intermetallic
2553,10.1016-j.mattod.2023.10.007.txt,10.1016-j.mattod.2023.10.007.txt,RuNiMoCrFe,1,rutile,theoretical,"unknown, Unknown: not specified in the provided text",N/A,None,Intermetallic
2553,10.1016-j.mattod.2023.10.007.txt,10.1016-j.mattod.2023.10.007.txt,ZrCe,1,perovskite,theoretical,"unknown, Unknown: not specified in the provided text",N/A,None,Intermetallic
2553,10.1016-j.mattod.2023.10.007.txt,10.1016-j.mattod.2023.10.007.txt,ZrTiIrOsRh,1,rutile,theoretical,"unknown, Unknown: not specified in the provided text",N/A,None,Intermetallic
