Repository: sourish69/MSE643_CourseProject

# MSE643_CourseProject - Phase-Oriented Generative Design of High-Entropy Alloys

**A generative machine-learning pipeline that designs new alloy compositions to order - you specify the crystal phase you want, and the model proposes chemistries that should form it.**

---

## The idea in one paragraph

High-entropy alloys mix five or more principal elements in near-equal proportions, and their configurational entropy unlocks unusual combinations of strength and thermal stability. The problem is scale: the viable composition space runs to millions of candidates, far beyond what anyone can cast and characterize by hand.

File: Datasets/Vladimir_HEA_database.csv (part 51 of 88)
id,Paper,Name,Alloy,Nb of phase,Phase,Experimental or theoretical,Experimental details,Theoretical details,Special conditions,Type of solution
2554,10.1016-j.jmst.2021.04.079.txt,10.1016-j.jmst.2021.04.079.txt,CoCrFeMnNi,1,FCC,experimental,"arc melting, Temperature: 1600, Time: 30 minutes",N/A,None,Single Solid Solution
2555,10.1016-j.micron.2022.103291.txt,10.1016-j.micron.2022.103291.txt,CoCrCuFeMnNi,1,FCC,Experimental,"vacuum hot-pressing sintering (VHPS), Background vacuum: 1 × 10−3 Pa, Heating rate: 15 °C/min, Sintering temperature: 950 °C, Sintering pressure: 50 MPa, Holding time: 2 hours",N/A,None,Mixed Solution
2555,10.1016-j.micron.2022.103291.txt,10.1016-j.micron.2022.103291.txt,CoCr₀.₅CuFeMnNi,1,FCC,Experimental,"vacuum hot-pressing sintering (VHPS), Background vacuum: 1 × 10−3 Pa, Heating rate: 15 °C/min, Sintering temperature: 950 °C, Sintering pressure: 50 MPa, Holding time: 2 hours",N/A,None,Mixed Solution
2555,10.1016-j.micron.2022.103291.txt,10.1016-j.micron.2022.103291.txt,CoCr₁.₀CuFeMnNi,1,FCC,Experimental,"vacuum hot-pressing sintering (VHPS), Background vacuum: 1 × 10−3 Pa, Heating rate: 15 °C/min, Sintering temperature: 950 °C, Sintering pressure: 50 MPa, Holding time: 2 hours",N/A,None,Mixed Solution
2555,10.1016-j.micron.2022.103291.txt,10.1016-j.micron.2022.103291.txt,CoCr₁.₅CuFeMnNi,1,FCC,Experimental,"vacuum hot-pressing sintering (VHPS), Background vacuum: 1 × 10−3 Pa, Heating rate: 15 °C/min, Sintering temperature: 950 °C, Sintering pressure: 50 MPa, Holding time: 2 hours",N/A,None,Mixed Solution
2555,10.1016-j.micron.2022.103291.txt,10.1016-j.micron.2022.103291.txt,CoCr₂.₀CuFeMnNi,2,FCC + ρ phase structure,Experimental,"vacuum hot-pressing sintering (VHPS), Background vacuum: 1 × 10−3 Pa, Heating rate: 15 °C/min, Sintering temperature: 950 °C, Sintering pressure: 50 MPa, Holding time: 2 hours",N/A,None,Mixed Solution
2556,10.1016-j.matlet.2023.134711.txt,10.1016-j.matlet.2023.134711.txt,AlCoCrFeNiCu,4,Cu-rich phase (Intermetallic) + FCC + L12 (Intermetallic) + Not explicitly stated,experimental,"selective laser melting (SLM), Laser power: 150, Scan velocity: 500, Layer thickness: 50, Hatch space: 60, Scanning strategy: stripe, Atmosphere: argon, Powder size: ∼52 μm, Substrate: 304 stainless steel plate",N/A,Cu segregation eliminated in as-SLMed state; L12 ordered phase precipitated in as-annealed state,Mixed Solution
2557,10.1016-j.wear.2023.204907.txt,10.1016-j.wear.2023.204907.txt,CoCrFeNiMo,2,BCC (Intermetallic) + FCC,experimental,"laser cladding, Laser: YSL-6000 IPG fibre laser, Protection gas: Argon (Ar), Cladding parameters: Specific parameters listed in Table 1 of the paper",N/A,"Partially ordered structure, classified as High Entropy Intermetallic",Mixed Solution
2558,10.1016-j.apsusc.2022.156102.txt,10.1016-j.apsusc.2022.156102.txt,CoCrFeMnNi,1,FCC,experimental,"arc melting, Temperature: 1600, Time: 30 minutes",N/A,None,Single Solid Solution
2558,10.1016-j.apsusc.2022.156102.txt,10.1016-j.apsusc.2022.156102.txt,CoCrFeNi,1,FCC,experimental,"arc melting, Temperature: 1600, Time: 30 minutes",N/A,None,Single Solid Solution
2558,10.1016-j.apsusc.2022.156102.txt,10.1016-j.apsusc.2022.156102.txt,CoCrNi,1,FCC,experimental,"arc melting, Temperature: 1600, Time: 30 minutes",N/A,None,Single Solid Solution
2558,10.1016-j.apsusc.2022.156102.txt,10.1016-j.apsusc.2022.156102.txt,CoFeNi2,3,FCC + no defined structure Amorphous + CoO,experimental,"arc melting, Temperature: 1600, Time: 30 minutes",N/A,Tribological loading induced nanocrystallites and amorphous boundaries,Mixed Solution
2559,10.1016-j.triboint.2023.109154.txt,10.1016-j.triboint.2023.109154.txt,CoFeNiVZr,4,C14 or C15 Laves + FCC + Not explicitly stated (Intermetallic) + Not explicitly stated B2 (Intermetallic),experimental,"arc melting, Temperature: Not explicitly stated, Time: Not explicitly stated",N/A,No partial ordering mentioned,Mixed Solution
2560,10.1016-j.jmapro.2023.05.049.txt,10.1016-j.jmapro.2023.05.049.txt,AlCoCrFeNi,2,BCC + FCC,Experimental,"vacuum arc melting, Multiple melting procedures: at least three times",N/A,None,Mixed Solution
2560,10.1016-j.jmapro.2023.05.049.txt,10.1016-j.jmapro.2023.05.049.txt,CoCrFeNiAl0.3,2,BCC + FCC,Experimental,"vacuum arc melting, Multiple melting procedures: at least three times",N/A,None,Mixed Solution
2560,10.1016-j.jmapro.2023.05.049.txt,10.1016-j.jmapro.2023.05.049.txt,AlCoCrFeNi0.1,2,BCC + FCC,Experimental,"powder metallurgy, Mixing metal powders: specific composition ratio, High-speed ball milling: mechanical grinding, Spark-plasma sintering: used",N/A,None,Mixed Solution
2560,10.1016-j.jmapro.2023.05.049.txt,10.1016-j.jmapro.2023.05.049.txt,AlCoCrFeNi0.1,2,BCC + FCC,Experimental,"vacuum arc melting, Multiple melting procedures: at least three times",N/A,None,Mixed Solution
2560,10.1016-j.jmapro.2023.05.049.txt,10.1016-j.jmapro.2023.05.049.txt,CoCrFeMnNi,2,BCC + FCC,Experimental,"vacuum arc melting, Multiple melting procedures: at least three times",N/A,None,Mixed Solution
2560,10.1016-j.jmapro.2023.05.049.txt,10.1016-j.jmapro.2023.05.049.txt,CuCrFeMnNi,2,BCC + FCC,Experimental,"vacuum arc melting, Multiple melting procedures: at least three times",N/A,None,Mixed Solution
2560,10.1016-j.jmapro.2023.05.049.txt,10.1016-j.jmapro.2023.05.049.txt,CrFeNi2.4Al0.6,2,BCC B2 + FCC,Experimental,"vacuum arc melting, Multiple melting procedures: at least three times",N/A,Partially ordered structure,Mixed Solution
2560,10.1016-j.jmapro.2023.05.049.txt,10.1016-j.jmapro.2023.05.049.txt,FeCoNiCrMn,2,BCC + FCC,Experimental,"vacuum arc melting, Multiple melting procedures: at least three times",N/A,None,Mixed Solution
2560,10.1016-j.jmapro.2023.05.049.txt,10.1016-j.jmapro.2023.05.049.txt,AlCoCrFeNi2.1,2,BCC B2 + FCC,Experimental,"rotary friction welding, Temperature: 800, Pressure: 10, Time: 10",N/A,Partially ordered structure,Mixed Solution
2560,10.1016-j.jmapro.2023.05.049.txt,10.1016-j.jmapro.2023.05.049.txt,Ti1.89NbCrV0.56,2,BCC + FCC Laves,Experimental,"vacuum arc melting, Multiple melting procedures: at least three times",N/A,Partially ordered structure,Mixed Solution
2560,10.1016-j.jmapro.2023.05.049.txt,10.1016-j.jmapro.2023.05.049.txt,AlCoCrFeNiMo0.5,3,BCC + FCC + Not detailed,Experimental,"vacuum arc melting, Multiple melting procedures: at least three times",N/A,Partially ordered structure,Mixed Solution
2560,10.1016-j.jmapro.2023.05.049.txt,10.1016-j.jmapro.2023.05.049.txt,CoZnCuMn0.8Si0.2,3,BCC + FCC + Not detailed,Experimental,"vacuum arc melting, Multiple melting procedures: at least three times",N/A,Partially ordered structure,Mixed Solution
2561,10.1016-j.jallcom.2020.158037.txt,10.1016-j.jallcom.2020.158037.txt,AlFeMnNiW,4,BCC B2 + FCC + HCP (Intermetallic) + W,experimental,"thermal reaction, Temperature: 773, Time: 30 minutes",N/A,Partially ordered BCC (B2) phase,Mixed Solution
2562,10.1016-j.msea.2022.144275.txt,10.1016-j.msea.2022.144275.txt,Al0.1CoCrFeNi,2,FCC + FCC (deformed),experimental,"vacuum induction casting, Temperature: 1100, Pressure: 100, Time: 6 hours",N/A,None,Mixed Solution
2562,10.1016-j.msea.2022.144275.txt,10.1016-j.msea.2022.144275.txt,CoCrFeNiNb0.103,1,FCC,experimental,"arc melting, Temperature: 1600, Time: 30 minutes",N/A,None,Single Solid Solution
2562,10.1016-j.msea.2022.144275.txt,10.1016-j.msea.2022.144275.txt,Fe40Mn20Cr20Ni20,1,FCC,experimental,"spark plasma sintering, Temperature: 1000, Pressure: 50, Time: 3 hours",N/A,None,Single Solid Solution
2562,10.1016-j.msea.2022.144275.txt,10.1016-j.msea.2022.144275.txt,Al0.3CoCrFeNi,1,FCC,experimental,"vacuum induction casting, Temperature: 1100, Pressure: 100, Time: 6 hours",N/A,None,Single Solid Solution
2562,10.1016-j.msea.2022.144275.txt,10.1016-j.msea.2022.144275.txt,Al0.6CoCrFeNi,1,FCC,experimental,"vacuum induction casting, Temperature: 1100, Pressure: 100, Time: 6 hours",N/A,None,Single Solid Solution
2562,10.1016-j.msea.2022.144275.txt,10.1016-j.msea.2022.144275.txt,CoCrFeNi,1,FCC,experimental,"arc melting, Temperature: 1600, Time: 30 minutes",N/A,None,Single Solid Solution
2562,10.1016-j.msea.2022.144275.txt,10.1016-j.msea.2022.144275.txt,Al0.1CoCrFeNi,1,FCC,experimental,"vacuum induction casting, Temperature: 1100, Pressure: 100, Time: 6 hours",N/A,None,Single Solid Solution
2562,10.1016-j.msea.2022.144275.txt,10.1016-j.msea.2022.144275.txt,CrCoNi,1,FCC,experimental,"arc melting, Temperature: 1600, Time: 30 minutes",N/A,None,Single Solid Solution
2562,10.1016-j.msea.2022.144275.txt,10.1016-j.msea.2022.144275.txt,Al0.1CoCrFeNi,1,FCC,experimental,"vacuum induction casting, Temperature: 1100, Pressure: 100, Time: 6 hours",N/A,None,Single Solid Solution
2562,10.1016-j.msea.2022.144275.txt,10.1016-j.msea.2022.144275.txt,Al0.1CoCrFeNi,1,FCC,experimental,"vacuum induction casting, Temperature: 1100, Pressure: 100, Time: 6 hours",N/A,None,Single Solid Solution
2562,10.1016-j.msea.2022.144275.txt,10.1016-j.msea.2022.144275.txt,Al0.1CoCrFeNi,1,FCC,experimental,"vacuum induction casting, Temperature: 1100, Pressure: 100, Time: 6 hours",N/A,None,Single Solid Solution
2562,10.1016-j.msea.2022.144275.txt,10.1016-j.msea.2022.144275.txt,Al0.1CoCrFeNi,1,FCC,experimental,"vacuum induction casting, Temperature: 1100, Pressure: 100, Time: 6 hours",N/A,None,Single Solid Solution
2563,10.1016-j.ijrmhm.2021.105718.txt,10.1016-j.ijrmhm.2021.105718.txt,CoCrFeNiMo0.4,3,FCC + Not specified + MoFeCo,experimental,"high-pressure solid-state reaction, Pressure: 3-5 GPa, Temperature: 1200 °C, Holding time: 3-10 minutes",N/A,None,Mixed Solution
2565,10.1016-j.jmapro.2023.12.039.txt,10.1016-j.jmapro.2023.12.039.txt,AlCoCrFeNi,2,BCC + FCC,Experimental,"arc melting, Temperature: 1500, Duration: 10 minutes, Cooling rate: rapid quenching",N/A,None,Mixed Solution
2565,10.1016-j.jmapro.2023.12.039.txt,10.1016-j.jmapro.2023.12.039.txt,AlCoCrFeNiCuSiBx,2,BCC + FCC,Experimental,"mechanical alloying followed by spark plasma sintering, Milling time: 20 hours, Sintering temperature: 1000, Pressure: 50",N/A,None,Mixed Solution
2565,10.1016-j.jmapro.2023.12.039.txt,10.1016-j.jmapro.2023.12.039.txt,AlCoCrFeNiTi,2,BCC + FCC,Experimental,"arc melting, Temperature: 1550, Duration: 15 minutes, Cooling rate: rapid quenching",N/A,None,Mixed Solution
2565,10.1016-j.jmapro.2023.12.039.txt,10.1016-j.jmapro.2023.12.039.txt,AlCoCrFeNiTix,2,BCC + FCC,Experimental,"mechanical alloying followed by hot pressing, Milling time: 15 hours, Hot pressing temperature: 1100, Pressure: 70",N/A,None,Mixed Solution
2565,10.1016-j.jmapro.2023.12.039.txt,10.1016-j.jmapro.2023.12.039.txt,AlCrFeNi,2,BCC + FCC,Experimental,"arc melting, Temperature: 1450, Duration: 12 minutes, Cooling rate: rapid quenching",N/A,None,Mixed Solution
2565,10.1016-j.jmapro.2023.12.039.txt,10.1016-j.jmapro.2023.12.039.txt,AlCrMnMoNiZr,1,BCC,Experimental,"mechanical alloying followed by hot isostatic pressing, Milling time: 18 hours, Hip temperature: 1150, Pressure: 100",N/A,None,Single Solid Solution
2565,10.1016-j.jmapro.2023.12.039.txt,10.1016-j.jmapro.2023.12.039.txt,AlCrMoTaTiSixN,2,FCC + Rutile,Experimental,"mechanical alloying followed by hot pressing, Milling time: 22 hours, Hot pressing temperature: 1200, Pressure: 80",N/A,None,Mixed Solution
2565,10.1016-j.jmapro.2023.12.039.txt,10.1016-j.jmapro.2023.12.039.txt,CoCrFeNi,1,FCC,Experimental,"arc melting, Temperature: 1400, Duration: 10 minutes, Cooling rate: rapid quenching",N/A,None,Single Solid Solution
2565,10.1016-j.jmapro.2023.12.039.txt,10.1016-j.jmapro.2023.12.039.txt,CoCrFeNiAl0.3,2,BCC + FCC,Experimental,"mechanical alloying followed by spark plasma sintering, Milling time: 18 hours, Sintering temperature: 1050, Pressure: 60",N/A,None,Mixed Solution
2565,10.1016-j.jmapro.2023.12.039.txt,10.1016-j.jmapro.2023.12.039.txt,CoCrFeNiAlCuSiBx,2,BCC + FCC,Experimental,"mechanical alloying followed by hot pressing, Milling time: 21 hours, Hot pressing temperature: 1150, Pressure: 75",N/A,None,Mixed Solution
2565,10.1016-j.jmapro.2023.12.039.txt,10.1016-j.jmapro.2023.12.039.txt,CoCrFeNiMn,1,FCC,Experimental,"arc melting, Temperature: 1450, Duration: 12 minutes, Cooling rate: rapid quenching",N/A,None,Single Solid Solution
2565,10.1016-j.jmapro.2023.12.039.txt,10.1016-j.jmapro.2023.12.039.txt,CoCrFeNiMnHe,1,FCC,Experimental,"mechanical alloying followed by hot pressing, Milling time: 16 hours, Hot pressing temperature: 1100, Pressure: 65",N/A,None,Single Solid Solution
2566,10.1016-j.jmat.2021.04.006.txt,10.1016-j.jmat.2021.04.006.txt,NbMoTaW,1,FCC,experimental,"magnetron sputtering, Substrate: stainless steel, Pressure: 5×10−6 mTorr, Flow rates: {'NbMoTaWN': 'Ar/N2 flow rate of 28/4 sccm', 'NbMoTaWON': 'Ar/N2/O2 flow rate of 28/12/1 sccm'}, Thickness: {'NbMoTaWN': 'adjusted by deposition time', 'NbMoTaWON': 'adjusted by deposition time'}, Sio2 layer: Ar/O2 flow rate of 28/8 sccm",N/A,None,Single Solid Solution
2567,10.1016-j.matlet.2022.133701.txt,10.1016-j.matlet.2022.133701.txt,AgCuAl,1,not specified,experimental,"sputtering and CW laser dewetting, Wavelength: 1070, Laser power: [15, 20, 25], Duty cycle: [30, 50, 100], Scanning speed: [50, 100, 300], Spot size: 19",N/A,Nanoparticles formed with sizes ranging from 95 nm to 130 nm depending on laser parameters,Intermetallic
2568,10.1016-j.jallcom.2021.160342.txt,10.1016-j.jallcom.2021.160342.txt,(Fe40Mn40Ni10Cr10)100-xAlx,3,"BCC + FCC + (Ni, Al)",Experimental,"vacuum arc melting, Raw materials: pure metals (purity > 99.99%), Argon protection: used during melting, Melting process: ingot was re-melted at least five times, Casting: into a water-cooled copper mold",N/A,"B2 phase is coherent with the BCC matrix, indicating a partially ordered structure",Mixed Solution
2569,10.1016-j.jmst.2020.10.079.txt,10.1016-j.jmst.2020.10.079.txt,CoCrFeNiMo,1,FCC,experimental,"microwave sintering with Mg space holder, Temperature: 950, Time: 20 minutes, Cooling method: furnace cooling, Atmosphere: high-purity argon gas",N/A,"Mg content varies (x = 0, 10, 20), resulting in a porous structure",Single Solid Solution
2570,10.1016-j.msea.2023.144606.txt,10.1016-j.msea.2023.144606.txt,Al0.4Cr0.7Fe0.5Ni2V0.2,1,FCC,experimental,"arc melting, Temperature: 1200, Time: 24 hours",N/A,None,Single Solid Solution
2570,10.1016-j.msea.2023.144606.txt,10.1016-j.msea.2023.144606.txt,Al0.4Cr0.7Fe1Ni2V0.2,1,FCC,experimental,"arc melting, Temperature: 1200, Time: 24 hours",N/A,None,Single Solid Solution
2570,10.1016-j.msea.2023.144606.txt,10.1016-j.msea.2023.144606.txt,Al0.4Cr0.7Fe2Ni2V0.2,1,FCC,experimental,"arc melting, Temperature: 1200, Time: 24 hours",N/A,None,Single Solid Solution
2570,10.1016-j.msea.2023.144606.txt,10.1016-j.msea.2023.144606.txt,Al0.4Cr0.7Fe0.5Ni2V0.2,3,BCC + FCC + FCC L12 (Intermetallic),experimental,"arc melting, cold rolling, annealing, Temperature: 600, Time: 6 hours",N/A,Partially ordered L12 phase present,Mixed Solution
2570,10.1016-j.msea.2023.144606.txt,10.1016-j.msea.2023.144606.txt,Al0.4Cr0.7Fe1Ni2V0.2,3,BCC + FCC + FCC L12 (Intermetallic),experimental,"arc melting, cold rolling, annealing, Temperature: 600, Time: 6 hours",N/A,Partially ordered L12 phase present,Mixed Solution
2570,10.1016-j.msea.2023.144606.txt,10.1016-j.msea.2023.144606.txt,Al0.4Cr0.7Fe2Ni2V0.2,1,FCC L12 (Intermetallic),experimental,"arc melting, cold rolling, annealing, Temperature: 600, Time: 6 hours",N/A,None,Single Solid Solution
2571,10.1016-j.actamat.2020.10.066.txt,10.1016-j.actamat.2020.10.066.txt,CoCrFeNi,1,FCC,Experimental,"vacuum induction melting, Temperature: not specified, Time: not specified",N/A,No partial ordering or intermetallic formation,Single Solid Solution
2571,10.1016-j.actamat.2020.10.066.txt,10.1016-j.actamat.2020.10.066.txt,CoCrFeMnNi,1,FCC,Experimental,"vacuum induction melting, Temperature: not specified, Time: not specified",N/A,No partial ordering or intermetallic formation,Single Solid Solution
2572,10.1016-j.intermet.2023.107920.txt,10.1016-j.intermet.2023.107920.txt,Al11Li10Mg23Ti21Zr35,4,HCP + tetragonal + AlZr3 + Al4Zr5,Experimental,"vacuum melting and suction casting, Temperature: 1000, Time: 24 hours",N/A,Partially ordered structure due to lattice distortions,Mixed Solution
2572,10.1016-j.intermet.2023.107920.txt,10.1016-j.intermet.2023.107920.txt,Al20Li20Mg10Sc20Ti30,1,not specified,Experimental,not explicitly stated,N/A,Partially ordered structure,Intermetallic
2572,10.1016-j.intermet.2023.107920.txt,10.1016-j.intermet.2023.107920.txt,Al20Be20Fe10Si15Ti35,1,not specified,Experimental,not explicitly stated,N/A,Partially ordered structure,Intermetallic
2572,10.1016-j.intermet.2023.107920.txt,10.1016-j.intermet.2023.107920.txt,Al80Li5Mg5Zn5Sn5,1,not specified,Experimental,not explicitly stated,N/A,Partially ordered structure,Intermetallic
2572,10.1016-j.intermet.2023.107920.txt,10.1016-j.intermet.2023.107920.txt,Ti(AlCrVNb)100-x,1,not specified,Experimental,not explicitly stated,N/A,Partially ordered structure,Intermetallic
2573,10.1016-j.jalmes.2023.100043.txt,10.1016-j.jalmes.2023.100043.txt,AlCoCrFeNi,1,BCC,experimental,"mechanical alloying, Milling time: 4, Rotation speed: 580",N/A,None,Single Solid Solution
2573,10.1016-j.jalmes.2023.100043.txt,10.1016-j.jalmes.2023.100043.txt,AlCoCrFeNi,2,BCC + FCC,experimental,"mechanical alloying, Milling time: 12, Rotation speed: 580",N/A,None,Mixed Solution
2573,10.1016-j.jalmes.2023.100043.txt,10.1016-j.jalmes.2023.100043.txt,AlCoCrFeNi,2,BCC + FCC,experimental,"mechanical alloying, Milling time: 24, Rotation speed: 580",N/A,None,Mixed Solution
2574,10.1016-j.corsci.2022.110464.txt,10.1016-j.corsci.2022.110464.txt,Al23Cr20Nb15Ti32Zr10,3,CsCl-prototype (cP2) B2 + MgZn2-prototype (hP12) C14 Laves + Cr,Experimental,"vacuum arc melting, Temperature: High temperatures for melting, Atmosphere: Vacuum",N/A,Initial state before oxidation,Intermetallic
2574,10.1016-j.corsci.2022.110464.txt,10.1016-j.corsci.2022.110464.txt,Al28Cr20Nb15Ti27Zr10,3,CsCl-prototype (cP2) B2 + MgZn2-prototype (hP12) C14 Laves + Cr,Experimental,"vacuum arc melting, Temperature: High temperatures for melting, Atmosphere: Vacuum",N/A,Initial state before oxidation,Intermetallic
2574,10.1016-j.corsci.2022.110464.txt,10.1016-j.corsci.2022.110464.txt,Al33Cr20Nb15Ti22Zr10,3,CsCl-prototype (cP2) B2 + MgZn2-prototype (hP12) C14 Laves + Cr,Experimental,"vacuum arc melting, Temperature: High temperatures for melting, Atmosphere: Vacuum",N/A,Initial state before oxidation,Intermetallic
2575,10.1016-j.corsci.2023.111313.txt,10.1016-j.corsci.2023.111313.txt,AlCrFeNi3Cu0,3,BCC B2 (Intermetallic) + FCC + CrFeNi,experimental,"vacuum-arc-melting, Temperature: high, Pressure: argon atmosphere, Time: remelted at least five times",N/A,None,Mixed Solution
2575,10.1016-j.corsci.2023.111313.txt,10.1016-j.corsci.2023.111313.txt,AlCrFeNi3Cu0.2,3,BCC B2 (Intermetallic) + FCC + CrFeNiCu,experimental,"vacuum-arc-melting, Temperature: high, Pressure: argon atmosphere, Time: remelted at least five times",N/A,None,Mixed Solution
2575,10.1016-j.corsci.2023.111313.txt,10.1016-j.corsci.2023.111313.txt,AlCrFeNi3Cu0.4,3,BCC B2 (Intermetallic) + FCC + CrFeNiCu,experimental,"vacuum-arc-melting, Temperature: high, Pressure: argon atmosphere, Time: remelted at least five times",N/A,None,Mixed Solution
2575,10.1016-j.corsci.2023.111313.txt,10.1016-j.corsci.2023.111313.txt,AlCrFeNi3Cu0.6,3,BCC B2 (Intermetallic) + FCC + CrFeNiCu,experimental,"vacuum-arc-melting, Temperature: high, Pressure: argon atmosphere, Time: remelted at least five times",N/A,None,Mixed Solution
2575,10.1016-j.corsci.2023.111313.txt,10.1016-j.corsci.2023.111313.txt,AlCrFeNi3Cu0.8,3,BCC B2 (Intermetallic) + FCC + CrFeNiCu,experimental,"vacuum-arc-melting, Temperature: high, Pressure: argon atmosphere, Time: remelted at least five times",N/A,None,Mixed Solution
2575,10.1016-j.corsci.2023.111313.txt,10.1016-j.corsci.2023.111313.txt,AlCrFeNi3Cu1.0,3,BCC B2 (Intermetallic) + FCC + CrFeNiCu,experimental,"vacuum-arc-melting, Temperature: high, Pressure: argon atmosphere, Time: remelted at least five times",N/A,None,Mixed Solution
2576,10.1016-S1872-2067(23)64492-4.txt,10.1016-S1872-2067(23)64492-4.txt,Pt18Ni26Fe15Co14Cu27,1,FCC,experimental,"low-temperature oil-phase synthesis, Temperature: 220, Time: 2 hours",N/A,None,Single Solid Solution
2577,10.1016-j.actamat.2020.09.027.txt,10.1016-j.actamat.2020.09.027.txt,CoCrFeNi,1,FCC,experimental,"additive manufacturing, Laser power: 800, Atmosphere: Ar, Layer thickness: 0.75, Scan speed: 890, Powder flow rate: 15, Homogenization temperature: 1100, Homogenization time: 5, Homogenization atmosphere: Ar, Cooling method: water quenching",N/A,None,Single Solid Solution
2577,10.1016-j.actamat.2020.09.027.txt,10.1016-j.actamat.2020.09.027.txt,CoCrFeNiTiAlTaWMnSiNbCuCHfRe,1,FCC,experimental,"additive manufacturing, Laser power: 800, Atmosphere: Ar, Layer thickness: 0.75, Scan speed: 890, Powder flow rate: 15, Homogenization temperature: 1100, Homogenization time: 5, Homogenization atmosphere: Ar, Cooling method: water quenching",N/A,Minor secondary phases detected in three instances,Mixed Solution
2578,10.1016-j.msea.2023.144727.txt,10.1016-j.msea.2023.144727.txt,AlCoCrMoNiTi,3,"FCC + FCC (Intermetallic) + Co3(Cr,Mo,Ni), Co3Al, or Co3Ti",experimental,"arc melting, Temperature: High temperatures typical for arc melting, Time: Multiple melts for uniformity",N/A,Partially ordered L12 phase within FCC matrix,Mixed Solution
2579,10.1016-j.mtcomm.2023.107107.txt,10.1016-j.mtcomm.2023.107107.txt,CuCrCoFeNi,1,FCC,theoretical,"Molecular Dynamics (MD) simulation, Model size: 161.92 × 161.92 × 140.8 Å, Number of atoms: 338560, Potential function: Modified Embedded Atom Method (MEAM) potential, Temperature: 600, Friction depth: [5, 10, 15], Friction speed: [0.2, 0.5, 0.8], Cobalt content: [10, 20, 30]",N/A,None,Single Solid Solution
2580,10.1016-j.matlet.2023.134632.txt,10.1016-j.matlet.2023.134632.txt,CoCrMnFeNi,1,FCC,experimental,"levitation melting, Temperature: 550, Time: 24 hours, Heating rate: 5, Cooling: cooled to room temperature with the furnace",N/A,None,Single Solid Solution
2581,10.1016-j.jallcom.2021.163138.txt,10.1016-j.jallcom.2021.163138.txt,Fe83Cu1Si2B14,3,BCC + amorphous + Not specified,Experimental,"induction melting, Temperature: Liquid temperature tested by DSC, Pressure: High vacuum of about 10−3 Pa, Time: Not explicitly stated",N/A,None,Mixed Solution
2581,10.1016-j.jallcom.2021.163138.txt,10.1016-j.jallcom.2021.163138.txt,Fe83Cu1Si2B11P3,3,BCC + amorphous + Not specified,Experimental,"induction melting, Temperature: Liquid temperature tested by DSC, Pressure: High vacuum of about 10−3 Pa, Time: Not explicitly stated",N/A,None,Mixed Solution
2581,10.1016-j.jallcom.2021.163138.txt,10.1016-j.jallcom.2021.163138.txt,Fe83Cu1Si2B10P3C1,3,BCC + amorphous + Not specified,Experimental,"induction melting, Temperature: Liquid temperature tested by DSC, Pressure: High vacuum of about 10−3 Pa, Time: Not explicitly stated",N/A,None,Mixed Solution
2582,10.1016-j.vacuum.2024.113042.txt,10.1016-j.vacuum.2024.113042.txt,CuNiTiYFeCrCo,2,FCC + Cr-rich precipitates,experimental,"friction stir processing, Tool traverse speed: 16, Rotational speed: 710, Temperature: high processing temperature due to frictional heat, Pressure: implicitly applied through mechanical setup",N/A,None,Mixed Solution
2583,10.1016-j.jallcom.2022.165513.txt,10.1016-j.jallcom.2022.165513.txt,AlCoCrFeNi,2,BCC A2 B2 + FCC,Experimental,"arc melting, Temperature: 1473, Time: 72 hours, Cooling: water-quenching",N/A,Partially ordered structure with B2 and A2 phases,Mixed Solution
2583,10.1016-j.jallcom.2022.165513.txt,10.1016-j.jallcom.2022.165513.txt,CoCrFeNi,1,FCC,Experimental,"arc melting, Temperature: 1473, Time: 72 hours, Cooling: water-quenching",N/A,No partial ordering reported,Single Solid Solution
2583,10.1016-j.jallcom.2022.165513.txt,10.1016-j.jallcom.2022.165513.txt,Al1.1CoCrFeNi,2,BCC A2 B2 + FCC,Experimental,"arc melting, Temperature: 1473, Time: 72 hours, Cooling: water-quenching",N/A,Partially ordered structure with B2 and A2 phases,Mixed Solution
2583,10.1016-j.jallcom.2022.165513.txt,10.1016-j.jallcom.2022.165513.txt,CoCrFeNiNbx,1,varies with x,Experimental,Not specified in detail,N/A,Not specified,Intermetallic
2583,10.1016-j.jallcom.2022.165513.txt,10.1016-j.jallcom.2022.165513.txt,Not specified,1,varies,Experimental,Not specified in detail,N/A,Not specified,Intermetallic
2583,10.1016-j.jallcom.2022.165513.txt,10.1016-j.jallcom.2022.165513.txt,Not specified,1,varies,Experimental,Not specified in detail,N/A,Not specified,Intermetallic
2583,10.1016-j.jallcom.2022.165513.txt,10.1016-j.jallcom.2022.165513.txt,Not specified,1,varies,Experimental,Not specified in detail,N/A,Not specified,Intermetallic
2583,10.1016-j.jallcom.2022.165513.txt,10.1016-j.jallcom.2022.165513.txt,(CoCrFeNi)100-xAlx,2,BCC + FCC,Experimental,"arc melting, Temperature: 1473, Time: 72 hours, Cooling: water-quenching",N/A,No partial ordering reported,Mixed Solution
2583,10.1016-j.jallcom.2022.165513.txt,10.1016-j.jallcom.2022.165513.txt,(CoFeMn)100-xNix,1,FCC,Experimental,Not specified in detail,N/A,No partial ordering reported,Single Solid Solution
2583,10.1016-j.jallcom.2022.165513.txt,10.1016-j.jallcom.2022.165513.txt,(CoCrFe)100-xNix,1,FCC,Experimental,Not specified in detail,N/A,No partial ordering reported,Single Solid Solution
2583,10.1016-j.jallcom.2022.165513.txt,10.1016-j.jallcom.2022.165513.txt,(CoCrFeMn)100-xNix,1,FCC,Experimental,Not specified in detail,N/A,No partial ordering reported,Single Solid Solution
2583,10.1016-j.jallcom.2022.165513.txt,10.1016-j.jallcom.2022.165513.txt,AlxM,1,varies with M,Experimental,Not specified in detail,N/A,Not specified,Intermetallic
2584,10.1016-j.matchar.2023.113305.txt,10.1016-j.matchar.2023.113305.txt,Ni0.6CoFe1.4,1,BCC,experimental,"vacuum induction melting, Metals purity: >=99.8%, Induction current: 600, Mold dimensions: 32",N/A,None,Single Solid Solution
2584,10.1016-j.matchar.2023.113305.txt,10.1016-j.matchar.2023.113305.txt,Al0.1Ni0.6CoFe1.4,2,BCC + BCC B2 (Intermetallic),experimental,"vacuum induction melting, Metals purity: >=99.8%, Induction current: 600, Mold dimensions: 32",N/A,None,Mixed Solution
2584,10.1016-j.matchar.2023.113305.txt,10.1016-j.matchar.2023.113305.txt,Al0.2Ni0.6CoFe1.4,2,BCC + BCC B2 (Intermetallic),experimental,"vacuum induction melting, Metals purity: >=99.8%, Induction current: 600, Mold dimensions: 32",N/A,None,Mixed Solution
2584,10.1016-j.matchar.2023.113305.txt,10.1016-j.matchar.2023.113305.txt,Al0.3Ni0.6CoFe1.4,2,BCC + BCC B2 (Intermetallic),experimental,"vacuum induction melting, Metals purity: >=99.8%, Induction current: 600, Mold dimensions: 32",N/A,None,Mixed Solution
2585,10.1016-j.scriptamat.2021.114269.txt,10.1016-j.scriptamat.2021.114269.txt,Co38Cr33Ni29,1,FCC,experimental,"arc melting, Temperature: 1400, Time: several minutes, Atmosphere: argon gas",N/A,None,Single Solid Solution
2585,10.1016-j.scriptamat.2021.114269.txt,10.1016-j.scriptamat.2021.114269.txt,Co37Cr33Ni30,1,FCC,experimental,"arc melting, Temperature: 1400, Time: several minutes, Atmosphere: argon gas",N/A,None,Single Solid Solution
2585,10.1016-j.scriptamat.2021.114269.txt,10.1016-j.scriptamat.2021.114269.txt,Co36Cr33Ni31,1,FCC,experimental,"arc melting, Temperature: 1400, Time: several minutes, Atmosphere: argon gas",N/A,None,Single Solid Solution
2585,10.1016-j.scriptamat.2021.114269.txt,10.1016-j.scriptamat.2021.114269.txt,Co35Cr33Ni32,1,FCC,experimental,"arc melting, Temperature: 1400, Time: several minutes, Atmosphere: argon gas",N/A,None,Single Solid Solution
2585,10.1016-j.scriptamat.2021.114269.txt,10.1016-j.scriptamat.2021.114269.txt,Co39Cr33Ni28,1,FCC,experimental,"arc melting, Temperature: 1400, Time: several minutes, Atmosphere: argon gas",N/A,None,Single Solid Solution
2585,10.1016-j.scriptamat.2021.114269.txt,10.1016-j.scriptamat.2021.114269.txt,Co40Cr33Ni27,1,FCC,experimental,"arc melting, Temperature: 1400, Time: several minutes, Atmosphere: argon gas",N/A,None,Single Solid Solution
2585,10.1016-j.scriptamat.2021.114269.txt,10.1016-j.scriptamat.2021.114269.txt,Co41Cr33Ni26,1,FCC,experimental,"arc melting, Temperature: 1400, Time: several minutes, Atmosphere: argon gas",N/A,None,Single Solid Solution
2585,10.1016-j.scriptamat.2021.114269.txt,10.1016-j.scriptamat.2021.114269.txt,Co42Cr33Ni25,1,FCC,experimental,"arc melting, Temperature: 1400, Time: several minutes, Atmosphere: argon gas",N/A,None,Single Solid Solution
2585,10.1016-j.scriptamat.2021.114269.txt,10.1016-j.scriptamat.2021.114269.txt,Co43Cr33Ni24,1,FCC,experimental,"arc melting, Temperature: 1400, Time: several minutes, Atmosphere: argon gas",N/A,None,Single Solid Solution
2585,10.1016-j.scriptamat.2021.114269.txt,10.1016-j.scriptamat.2021.114269.txt,Co44Cr33Ni23,1,FCC,experimental,"arc melting, Temperature: 1400, Time: several minutes, Atmosphere: argon gas",N/A,None,Single Solid Solution
2585,10.1016-j.scriptamat.2021.114269.txt,10.1016-j.scriptamat.2021.114269.txt,Co45Cr33Ni22,1,FCC,experimental,"arc melting, Temperature: 1400, Time: several minutes, Atmosphere: argon gas",N/A,None,Single Solid Solution
2585,10.1016-j.scriptamat.2021.114269.txt,10.1016-j.scriptamat.2021.114269.txt,Co46Cr33Ni21,1,FCC,experimental,"arc melting, Temperature: 1400, Time: several minutes, Atmosphere: argon gas",N/A,None,Single Solid Solution
2586,10.1016-j.ceramint.2021.12.364.txt,10.1016-j.ceramint.2021.12.364.txt,WMoNbVTa,1,BCC,experimental,"spark plasma sintering (SPS), Temperature: 1500, Pressure: 30, Dwell time: 6, Atmosphere: vacuum",N/A,None,Single Solid Solution
2587,10.1016-j.surfcoat.2023.129254.txt,10.1016-j.surfcoat.2023.129254.txt,TiNbTaZrHf,3,BCC + nano-crystalline + short-range order and long-range disordered Amorphous,experimental,"arc melting, Atmosphere: argon, Temperature: above melting point of constituent metals, Pressure: atmospheric pressure, Time: few minutes per sample",N/A,No partial ordering or intermetallic compounds in initial state,Mixed Solution
2588,10.1016-j.mtcomm.2020.101366.txt,10.1016-j.mtcomm.2020.101366.txt,CuZrNiAlTiW,3,BCC + BCC (Intermetallic) + cubic L12 (Intermetallic),experimental,"mechanical alloying and spark plasma sintering, Mechanical alloying: {'rotation_speed': 300, 'atmosphere': 'argon', 'duration': 30, 'details': 'Interrupted every 30 min for 10 min to avoid overheating'}, Spark plasma sintering: {'temperature': 773, 'pressure': 80, 'duration': 30}",N/A,Core-shell microstructure in Al10 composite,Mixed Solution
2590,10.1016-j.surfcoat.2023.130016.txt,10.1016-j.surfcoat.2023.130016.txt,CrMoNbTaW,1,FCC,Experimental,"High power impulse magnetron sputtering (HiPIMS), Power: 400, Frequency: 100, Duty cycle: 0.01, Deposition time: 120, Substrate: polished 325 μm thick B-doped (100) Si substrates, Pressure: base pressure of 9 × 10−4 Pa or below, etching pressure of 3 Pa, total pressure of 1 Pa during deposition, N2 flow: 0.1",N/A,None,Single Solid Solution
2590,10.1016-j.surfcoat.2023.130016.txt,10.1016-j.surfcoat.2023.130016.txt,HfMoNbTaW,1,FCC,Experimental,"High power impulse magnetron sputtering (HiPIMS), Power: 400, Frequency: 100, Duty cycle: 0.01, Deposition time: 120, Substrate: polished 325 μm thick B-doped (100) Si substrates, Pressure: base pressure of 9 × 10−4 Pa or below, etching pressure of 3 Pa, total pressure of 1 Pa during deposition, N2 flow: 0.1",N/A,None,Single Solid Solution
2590,10.1016-j.surfcoat.2023.130016.txt,10.1016-j.surfcoat.2023.130016.txt,MnMoNbTaW,1,FCC,Experimental,"High power impulse magnetron sputtering (HiPIMS), Power: 400, Frequency: 100, Duty cycle: 0.01, Deposition time: 120, Substrate: polished 325 μm thick B-doped (100) Si substrates, Pressure: base pressure of 9 × 10−4 Pa or below, etching pressure of 3 Pa, total pressure of 1 Pa during deposition, N2 flow: 0.1",N/A,None,Single Solid Solution
2590,10.1016-j.surfcoat.2023.130016.txt,10.1016-j.surfcoat.2023.130016.txt,MoNbTaTiW,1,FCC,Experimental,"High power impulse magnetron sputtering (HiPIMS), Power: 400, Frequency: 100, Duty cycle: 0.01, Deposition time: 120, Substrate: polished 325 μm thick B-doped (100) Si substrates, Pressure: base pressure of 9 × 10−4 Pa or below, etching pressure of 3 Pa, total pressure of 1 Pa during deposition, N2 flow: 0.1",N/A,None,Single Solid Solution
2590,10.1016-j.surfcoat.2023.130016.txt,10.1016-j.surfcoat.2023.130016.txt,MoNbTaVW,1,FCC,Experimental,"High power impulse magnetron sputtering (HiPIMS), Power: 400, Frequency: 100, Duty cycle: 0.01, Deposition time: 120, Substrate: polished 325 μm thick B-doped (100) Si substrates, Pressure: base pressure of 9 × 10−4 Pa or below, etching pressure of 3 Pa, total pressure of 1 Pa during deposition, N2 flow: 0.1",N/A,None,Single Solid Solution
2590,10.1016-j.surfcoat.2023.130016.txt,10.1016-j.surfcoat.2023.130016.txt,MoNbTaW,1,FCC,Experimental,"High power impulse magnetron sputtering (HiPIMS), Power: 400, Frequency: 100, Duty cycle: 0.01, Deposition time: 120, Substrate: polished 325 μm thick B-doped (100) Si substrates, Pressure: base pressure of 9 × 10−4 Pa or below, etching pressure of 3 Pa, total pressure of 1 Pa during deposition, N2 flow: 0.1",N/A,None,Single Solid Solution
2590,10.1016-j.surfcoat.2023.130016.txt,10.1016-j.surfcoat.2023.130016.txt,MoNbTaWZr,1,FCC,Experimental,"High power impulse magnetron sputtering (HiPIMS), Power: 400, Frequency: 100, Duty cycle: 0.01, Deposition time: 120, Substrate: polished 325 μm thick B-doped (100) Si substrates, Pressure: base pressure of 9 × 10−4 Pa or below, etching pressure of 3 Pa, total pressure of 1 Pa during deposition, N2 flow: 0.1",N/A,None,Single Solid Solution
2591,10.1016-j.vacuum.2020.109738.txt,10.1016-j.vacuum.2020.109738.txt,FeCoNiCuBY,4,FCC + HCP + not specified + Cu,experimental,"high-energy ball milling and microwave vacuum sintering, Milling medium: ZrO2, Ball to powder weight ratio: 5, Initial milling rate: 150, Subsequent milling rate: 300, Vacuum drying pressure: 100, Vacuum drying temperature: 60, Isostatic pressing pressure: 300, Sintering temperature: 1000, Sintering heating rate: 50, Sintering duration: 50, Sintering atmosphere: high-purity argon at 1.1 × 105 Pa",N/A,Partially ordered structure in M3B and HCP phases,Mixed Solution
2592,10.1016-j.jallcom.2021.161826.txt,10.1016-j.jallcom.2021.161826.txt,FeCoNiCrMo,2,BCC + Mo-rich precipitates,experimental,"laser cladding, Laser power: 2200, Scanning speed: 400, Diameter of spot: 3, Power feeding rate: 12",N/A,None,Single Solid Solution
2593,10.1016-j.ijplas.2022.103463.txt,10.1016-j.ijplas.2022.103463.txt,AlCoCrFeNi,3,BCC + FCC + None (amorphous),Experimental,"vacuum induction casting, Temperature: 1100, Pressure: 100, Time: 6",N/A,Extreme loading conditions,Mixed Solution
2593,10.1016-j.ijplas.2022.103463.txt,10.1016-j.ijplas.2022.103463.txt,CoCrFeNi,1,FCC,Experimental,"vacuum induction casting, Temperature: 1100, Pressure: 100, Time: 6",N/A,None,Single Solid Solution
2593,10.1016-j.ijplas.2022.103463.txt,10.1016-j.ijplas.2022.103463.txt,AlCoCrFeNi,3,BCC + FCC + None (amorphous),Experimental,"vacuum induction casting, Temperature: 1100, Pressure: 100, Time: 6",N/A,Extreme loading conditions,Mixed Solution
2594,10.1016-j.jallcom.2021.163221.txt,10.1016-j.jallcom.2021.163221.txt,AlCoCrFeNi,4,BCC + FCC + NaCl-type structure + Not specified,experimental,"high-gravity combustion synthesis (HGCS), High-gravity field: 600 g, 1200 g, 1800 g, Temperature: High-temperature melt of CoCrFeNiAl0.2 HEA, Pressure: 10 MPa uniaxial pressure, Time: Not explicitly stated, involves milling thermite for 1 hour and drying at 120 °C for 12 hours",N/A,No specific thermo-mechanical post-processing mentioned,Mixed Solution
2595,10.1016-j.actamat.2020.02.063.txt,10.1016-j.actamat.2020.02.063.txt,AlCrFeNiTi,4,B2 (CsCl-type structure) (Intermetallic) + BCC + FCC + L21 (Heusler-type structure) (Intermetallic),combination,"arc melting, Temperature: High temperatures, Atmosphere: Argon atmosphere, Cooling rate: Rapid cooling","Density Functional Theory (DFT), Exchange-correlation functional: Generalized gradient approximation (PBE), Electronic structure approach: KKR-CPA, Brillouin zone sampling: Monkhorst-Pack method with 12 × 12 × 12 meshes, Energy point integration: 20 complex energy points using Gauss-Legendre semi-circular contour integration",Partially ordered structures (B2 and L21 phases) in Al-rich region,Mixed Solution
2596,10.1016-j.jmrt.2023.09.184.txt,10.1016-j.jmrt.2023.09.184.txt,AlCoCrFeNi,3,BCC + FCC + Al2Cu,experimental,"mechanical alloying and spark plasma sintering, Mechanical alloying: {'weight_ratio_balls_to_powders': 20, 'rotation_speed': 300, 'milling_time': 10, 'process_control_agent': '1.0 wt% stearic acid'}, Spark plasma sintering: {'pressure': 30, 'temperature': 560, 'atmosphere': 'Argon'}",N/A,No partial ordering or initial state before oxidation specified,Mixed Solution
2597,10.1016-j.actamat.2022.118585.txt,10.1016-j.actamat.2022.118585.txt,CoCrFeMnNi,1,FCC,experimental,"vacuum induction melting (VIM), Temperature: 1500, Time: several hours",N/A,Initial state before oxidation,Mixed Solution
2598,10.1016-j.jcis.2023.05.074.txt,10.1016-j.jcis.2023.05.074.txt,FeNiCoMnRu,1,FCC,Experimental,"hydrothermal synthesis, Temperature: 600, Time: 2 hours, Atmosphere: argon",N/A,None,Single Solid Solution
2598,10.1016-j.jcis.2023.05.074.txt,10.1016-j.jcis.2023.05.074.txt,FeNiCoMnRuCu,1,FCC,Experimental,"hydrothermal synthesis, Temperature: 600, Time: 2 hours, Atmosphere: argon",N/A,None,Single Solid Solution
2598,10.1016-j.jcis.2023.05.074.txt,10.1016-j.jcis.2023.05.074.txt,FeNiCoMnX,1,FCC,Experimental,"hydrothermal synthesis, Temperature: 600, Time: 2 hours, Atmosphere: argon",N/A,None,Single Solid Solution
2598,10.1016-j.jcis.2023.05.074.txt,10.1016-j.jcis.2023.05.074.txt,MnNiCuCoV,1,FCC,Experimental,"hydrothermal synthesis, Temperature: 600, Time: 2 hours, Atmosphere: argon",N/A,None,Single Solid Solution
2598,10.1016-j.jcis.2023.05.074.txt,10.1016-j.jcis.2023.05.074.txt,MnNiCuCoPt,1,FCC,Experimental,"hydrothermal synthesis, Temperature: 600, Time: 2 hours, Atmosphere: argon",N/A,None,Single Solid Solution
2598,10.1016-j.jcis.2023.05.074.txt,10.1016-j.jcis.2023.05.074.txt,Mn70Ni7.5Cu7.5Co4.2V4.2Fe2Mo2Pd0.5Pt0.5Au0.5Ru0.5Ir0.5,1,FCC,Experimental,"hydrothermal synthesis, Temperature: 600, Time: 2 hours, Atmosphere: argon",N/A,None,Single Solid Solution
2598,10.1016-j.jcis.2023.05.074.txt,10.1016-j.jcis.2023.05.074.txt,FeNiCoMnRh,1,FCC,Experimental,"hydrothermal synthesis, Temperature: 600, Time: 2 hours, Atmosphere: argon",N/A,None,Single Solid Solution
2598,10.1016-j.jcis.2023.05.074.txt,10.1016-j.jcis.2023.05.074.txt,FeNiCoMnMo,1,FCC,Experimental,"hydrothermal synthesis, Temperature: 600, Time: 2 hours, Atmosphere: argon",N/A,None,Single Solid Solution
2598,10.1016-j.jcis.2023.05.074.txt,10.1016-j.jcis.2023.05.074.txt,FeNiCoMnCu,1,FCC,Experimental,"hydrothermal synthesis, Temperature: 600, Time: 2 hours, Atmosphere: argon",N/A,None,Single Solid Solution
2598,10.1016-j.jcis.2023.05.074.txt,10.1016-j.jcis.2023.05.074.txt,FeNiCoMnZn,1,FCC,Experimental,"hydrothermal synthesis, Temperature: 600, Time: 2 hours, Atmosphere: argon",N/A,None,Single Solid Solution
2598,10.1016-j.jcis.2023.05.074.txt,10.1016-j.jcis.2023.05.074.txt,FeNiCoMnZr,1,FCC,Experimental,"hydrothermal synthesis, Temperature: 600, Time: 2 hours, Atmosphere: argon",N/A,None,Single Solid Solution
2599,10.1016-j.compositesb.2023.111097.txt,10.1016-j.compositesb.2023.111097.txt,AlCoCrFeNi2.1,2,BCC + FCC,experimental,"arc melting, Temperature: High, Time: Multiple re-melts (at least five times), Cooling: Drop-cast into water-chilled copper molds",N/A,Doped with 0.025 at.% Y and 0.025 at.% Hf,Mixed Solution
2599,10.1016-j.compositesb.2023.111097.txt,10.1016-j.compositesb.2023.111097.txt,AlCoCrNi,2,BCC + FCC,experimental,"arc melting, Temperature: High, Time: Multiple re-melts (at least five times), Cooling: Drop-cast into water-chilled copper molds",N/A,Doped with 0.025 at.% Y and 0.025 at.% Hf,Mixed Solution
