Repository: sourish69/MSE643_CourseProject

# MSE643_CourseProject - Phase-Oriented Generative Design of High-Entropy Alloys

**A generative machine-learning pipeline that designs new alloy compositions to order - you specify the crystal phase you want, and the model proposes chemistries that should form it.**

---

## The idea in one paragraph

High-entropy alloys mix five or more principal elements in near-equal proportions, and their configurational entropy unlocks unusual combinations of strength and thermal stability. The problem is scale: the viable composition space runs to millions of candidates, far beyond what anyone can cast and characterize by hand.

File: Datasets/Vladimir_HEA_database.csv (part 52 of 88)
id,Paper,Name,Alloy,Nb of phase,Phase,Experimental or theoretical,Experimental details,Theoretical details,Special conditions,Type of solution
2600,10.1016-j.jallcom.2020.155411.txt,10.1016-j.jallcom.2020.155411.txt,AlCoCrFeNi,3,BCC + FCC + complex intermetallic (Intermetallic),experimental,"gas-atomization, Mean size: 10.5 μm, Morphology: spherical solid",N/A,None,Mixed Solution
2601,10.1016-j.intermet.2023.108030.txt,10.1016-j.intermet.2023.108030.txt,AlCoCrFeNi,2,BCC + FCC,experimental,"arc melting, Atmosphere: argon, Stirring: electromagnetic, Repetition: 5",N/A,Partially ordered solid solution,Mixed Solution
2601,10.1016-j.intermet.2023.108030.txt,10.1016-j.intermet.2023.108030.txt,AlCoCrFeNiTi0.5,2,BCC + FCC,experimental,"arc melting, Atmosphere: argon, Stirring: electromagnetic, Repetition: 5",N/A,Partially ordered solid solution,Mixed Solution
2602,10.1016-j.addma.2023.103887.txt,10.1016-j.addma.2023.103887.txt,CoCrNi,2,FCC + HCP,experimental,"directed energy deposition (DED), Spot size: 1.5, Laser power: 900, Scanning speed: 10, Rotating speed of powder feeding tray: 0.45, Scanning spacing: 1.5, Layer height: 0.5, Environmental conditions: relative pressure of approximately 356 Pa, water and oxygen content lower than 100 ppm",N/A,None,Mixed Solution
2603,10.1016-j.jallcom.2022.164014.txt,10.1016-j.jallcom.2022.164014.txt,CoCrFeMnNi,4,BCC + FCC + tetragonal (Intermetallic) + CoCrFeMnNi,experimental,"vacuum induction melting, Temperature: melting point of constituent elements, Atmosphere: argon, Crucibles: pure ZrO2, Raw materials purity: >99.9%",N/A,Partially ordered sigma phase forms at higher annealing temperatures,Mixed Solution
2604,10.1016-j.jmst.2023.04.030.txt,10.1016-j.jmst.2023.04.030.txt,CrMnFeCoNi,1,FCC,experimental,"vacuum melting and casting, Melting temperature: 1500, Homogenization temperature: 1200, Homogenization duration: 10, Quenching medium: water",N/A,None,Single Solid Solution
2606,10.1016-j.matlet.2022.132667.txt,10.1016-j.matlet.2022.132667.txt,FeCoNiCr,4,FCC + WC + W2C + Co4W2C,experimental,"laser cladding, Laser power: 1600, Laser scanning rate: 10, Powder feeding rate: 10.5, Overlaps: 50, Spot diameter size: 4, Substrate material: 316L, Shielding gas: Argon, Powder feeding source: Helium",N/A,None,Mixed Solution
2607,10.1016-j.msea.2020.139579.txt,10.1016-j.msea.2020.139579.txt,CrMnFeCoNi,1,FCC,experimental,"arc melting, Temperature: above 1500°C, Time: not specified",N/A,Cooled by liquid nitrogen for tensile testing,Single Solid Solution
2608,10.1016-j.mtcomm.2021.102635.txt,10.1016-j.mtcomm.2021.102635.txt,CoCrFeMnSi,2,FCC + HCP,experimental,"vacuum arc casting, Atmosphere: inert argon, Facility: Sophisticated Alloys Inc., Butler, PA, USA",N/A,None,Mixed Solution
2609,10.1016-j.micron.2022.103399.txt,10.1016-j.micron.2022.103399.txt,CrFeCoNiAl,7,BCC + FCC + HCP + corundum + Al2O3 + wurtzite + AlN,experimental,"Powder Bed Fusion (Additive Manufacturing), Printer: Trumpf TruPrint 1000, Initial powders: ['CrFeCoNi', 'Al'], Blend ratios: ['99.0/1.0 wt%', '95.5/5.0 wt%'], Printing parameters: {'layer_thickness': 30, 'laser_power': 200, 'scan_speed': 1, 'hatch_spacing': 100}, Temperature: Ambient, Pressure: Atmospheric, Time: Varies",N/A,None,Mixed Solution
2610,10.1016-j.jallcom.2024.173540.txt,10.1016-j.jallcom.2024.173540.txt,CoCrFeMnNi,1,FCC,experimental,"arc melting, Temperature: 1600, Atmosphere: argon, Duration: until complete melting and homogenization",N/A,None,Single Solid Solution
2610,10.1016-j.jallcom.2024.173540.txt,10.1016-j.jallcom.2024.173540.txt,CoMnFe,1,FCC,experimental,"arc melting, Temperature: 1500, Atmosphere: argon, Duration: until complete melting and homogenization",N/A,None,Single Solid Solution
2610,10.1016-j.jallcom.2024.173540.txt,10.1016-j.jallcom.2024.173540.txt,CoMnNi,1,FCC,experimental,"arc melting, Temperature: 1500, Atmosphere: argon, Duration: until complete melting and homogenization",N/A,None,Single Solid Solution
2611,10.1016-j.ijfatigue.2023.107678.txt,10.1016-j.ijfatigue.2023.107678.txt,CoCrFeMnNi,3,BCC + BCT (Intermetallic) + FCC,experimental,"vacuum induction melting (VIM), Temperature: 1150, Time: 10 hours",N/A,None,Mixed Solution
2613,10.1016-j.jallcom.2022.164136.txt,10.1016-j.jallcom.2022.164136.txt,CrFeNiSi$_{x}$,2,FCC + tetragonal (Intermetallic),experimental,"vacuum arc-melting, Temperature: 1200, Time: 2 hours, Cooling method: water quenching",N/A,None,Mixed Solution
2614,10.1016-j.msea.2020.138940.txt,10.1016-j.msea.2020.138940.txt,CoCrFeNi,1,FCC,Experimental,"arc melting, Temperature: not specified, Time: not specified",N/A,None,Single Solid Solution
2614,10.1016-j.msea.2020.138940.txt,10.1016-j.msea.2020.138940.txt,CoCrFeNiNi3Al0.25,2,FCC + Ni3Al,Experimental,"arc melting, Temperature: not specified, Time: not specified",N/A,None,Mixed Solution
2614,10.1016-j.msea.2020.138940.txt,10.1016-j.msea.2020.138940.txt,CoCrFeNiNi3Al0.5,2,FCC + Ni3Al,Experimental,"arc melting, Temperature: not specified, Time: not specified",N/A,None,Mixed Solution
2614,10.1016-j.msea.2020.138940.txt,10.1016-j.msea.2020.138940.txt,CoCrFeNiNi3Al0.75,2,FCC + Ni3Al,Experimental,"arc melting, Temperature: not specified, Time: not specified",N/A,None,Mixed Solution
2614,10.1016-j.msea.2020.138940.txt,10.1016-j.msea.2020.138940.txt,CoCrFeNiNi3Al,2,FCC + Ni3Al,Experimental,"arc melting, Temperature: not specified, Time: not specified",N/A,None,Mixed Solution
2615,10.1016-j.jallcom.2020.157796.txt,10.1016-j.jallcom.2020.157796.txt,AlCrFeNiV,3,FCC + FCC L12 (Intermetallic) + AlCrFeNiV,experimental,"sintering, solution treatment, swaging, aging, Solution treatment: {'temperature': 1300, 'time': '6 hours', 'cooling': 'water quenching'}, Swaging: {'reduction': '∼15%', 'temperature': 'ambient'}, Aging: {'temperature': 700, 'time': '1 hour', 'cooling': 'air cooling'}",N/A,Partially ordered structure in aged condition (A-WHEA),Mixed Solution
2615,10.1016-j.jallcom.2020.157796.txt,10.1016-j.jallcom.2020.157796.txt,AlCrFeNiVW,3,FCC + FCC L12 (Intermetallic) + AlCrFeNiV,experimental,"sintering, solution treatment, swaging, aging, Solution treatment: {'temperature': 1300, 'time': '6 hours', 'cooling': 'water quenching'}, Swaging: {'reduction': '∼15%', 'temperature': 'ambient'}, Aging: {'temperature': 700, 'time': '1 hour', 'cooling': 'air cooling'}",N/A,Partially ordered structure in aged condition (A-WHEA),Mixed Solution
2616,10.1016-j.triboint.2023.109191.txt,10.1016-j.triboint.2023.109191.txt,CrCoNi,3,BCC + FCC + HCP,experimental,"not explicitly stated, likely arc melting or induction melting, Temperature: not specified, Time: not specified",N/A,Annealed at 600 K and 900 K to achieve different degrees of chemical short-range order (SRO),Mixed Solution
2617,10.1016-j.jmrt.2023.02.134.txt,10.1016-j.jmrt.2023.02.134.txt,CoFeCrNiCu,8,FCC + HCP + NaCl-type (Rock Salt) + Not specified + complex cubic + complex orthorhombic + simple cubic + C-rich phase,experimental,"arc melting, Temperature: 1140, Atmosphere: argon",N/A,None,Mixed Solution
2618,10.1016-j.ijrmhm.2021.105594.txt,10.1016-j.ijrmhm.2021.105594.txt,NbMoTaW,1,BCC,experimental,"mechanical alloying and NPDS, Mechanical alloying: {'milling_speed': 500, 'duration': 36, 'atmosphere': 'Ar', 'ball_to_powder_ratio': 10, 'process_control_agent': '3 wt% stearic acid'}, Npds: {'deposition_method': 'gas pressure under low vacuum', 'coating_layer_area': '10 mm x 10 mm', 'coating_layer_thickness': '1-2 um'}",N/A,Not applicable,Mixed Solution
2618,10.1016-j.ijrmhm.2021.105594.txt,10.1016-j.ijrmhm.2021.105594.txt,NbMoTaVW,1,BCC,experimental,"Likely mechanical alloying and NPDS, Details: Not provided",N/A,Not applicable,Single Solid Solution
2618,10.1016-j.ijrmhm.2021.105594.txt,10.1016-j.ijrmhm.2021.105594.txt,AlCrMoTaTi,1,BCC,experimental,"Likely mechanical alloying and NPDS, Details: Not provided",N/A,Not applicable,Single Solid Solution
2618,10.1016-j.ijrmhm.2021.105594.txt,10.1016-j.ijrmhm.2021.105594.txt,AlCrNbTiZr,1,BCC,experimental,"Likely mechanical alloying and NPDS, Details: Not provided",N/A,Not applicable,Single Solid Solution
2618,10.1016-j.ijrmhm.2021.105594.txt,10.1016-j.ijrmhm.2021.105594.txt,CoCrFeMnNi,1,FCC,experimental,"Likely mechanical alloying and NPDS, Details: Not provided",N/A,Not applicable,Single Solid Solution
2618,10.1016-j.ijrmhm.2021.105594.txt,10.1016-j.ijrmhm.2021.105594.txt,CuMoTaWV,1,BCC,experimental,"Likely mechanical alloying and NPDS, Details: Not provided",N/A,Not applicable,Single Solid Solution
2618,10.1016-j.ijrmhm.2021.105594.txt,10.1016-j.ijrmhm.2021.105594.txt,AlCrMoTiW,1,BCC,experimental,"Likely mechanical alloying and NPDS, Details: Not provided",N/A,Not applicable,Single Solid Solution
2618,10.1016-j.ijrmhm.2021.105594.txt,10.1016-j.ijrmhm.2021.105594.txt,AlCrMoNbTi,1,BCC,experimental,"Likely mechanical alloying and NPDS, Details: Not provided",N/A,Not applicable,Single Solid Solution
2618,10.1016-j.ijrmhm.2021.105594.txt,10.1016-j.ijrmhm.2021.105594.txt,AlCrMoNbSiTaTi,1,BCC,experimental,"Likely mechanical alloying and NPDS, Details: Not provided",N/A,Not applicable,Single Solid Solution
2618,10.1016-j.ijrmhm.2021.105594.txt,10.1016-j.ijrmhm.2021.105594.txt,VNbMoTaWAl,1,BCC,experimental,"Likely mechanical alloying and NPDS, Details: Not provided",N/A,Not applicable,Single Solid Solution
2619,10.1016-j.matlet.2023.135852.txt,10.1016-j.matlet.2023.135852.txt,CrFeCoNiCu,1,FCC,experimental,"magnetron sputtering, Target: CrFeCoNiCu HEA target (Φ60 mm × 3 mm, 99.99% purity), Atomic ratio: 1:1:1:1:1, Substrate: Ti fibre (Φ50 μm), Vacuum chamber dimensions: Ф450 mm × 350 mm, Sputtering apparatus: JGP450 DC magnetron sputtering apparatus, Gas flow rates: Ar gas (50 sccm) and N2 gas (20 sccm), Sputtering pressure: 0.3 Pa, Power: 100 W, Duration: 60 minutes, Substrate temperature: 200 °C, Rotation rate of sump: 0.01 r/min",N/A,None,Single Solid Solution
2619,10.1016-j.matlet.2023.135852.txt,10.1016-j.matlet.2023.135852.txt,CrFeCoNiCuN,1,FCC,experimental,"magnetron sputtering, Target: CrFeCoNiCu HEA target (Φ60 mm × 3 mm, 99.99% purity), Atomic ratio: 1:1:1:1:1, Substrate: Ti fibre (Φ50 μm), Vacuum chamber dimensions: Ф450 mm × 350 mm, Sputtering apparatus: JGP450 DC magnetron sputtering apparatus, Gas flow rates: Ar gas (50 sccm) and N2 gas (20 sccm), Sputtering pressure: 0.3 Pa, Power: 100 W, Duration: 60 minutes, Substrate temperature: 200 °C, Rotation rate of sump: 0.01 r/min",N/A,Incomplete crystallization due to N2 introduction,Single Solid Solution
2620,10.1016-j.intermet.2022.107476.txt,10.1016-j.intermet.2022.107476.txt,AlMoCrVNi,3,"B2 + BCC + (Ni,Al)-rich precipitates",experimental,"vacuum arc melting, Temperature: 2610, Time: 5-6 minutes per melt, 8 melts total, Additional processing: electromagnetic stirring",N/A,None,Mixed Solution
2620,10.1016-j.intermet.2022.107476.txt,10.1016-j.intermet.2022.107476.txt,AlMoCrFeNi,3,"B2 + BCC + (Ni,Al)-rich precipitates",experimental,"vacuum arc melting, Temperature: 2610, Time: 5-6 minutes per melt, 8 melts total, Additional processing: electromagnetic stirring",N/A,None,Mixed Solution
2620,10.1016-j.intermet.2022.107476.txt,10.1016-j.intermet.2022.107476.txt,AlMoCrVFeNi,3,"B2 + BCC + (Ni,Al)-rich precipitates",experimental,"vacuum arc melting, Temperature: 2610, Time: 5-6 minutes per melt, 8 melts total, Additional processing: electromagnetic stirring",N/A,None,Mixed Solution
2621,10.1016-j.intermet.2023.107939.txt,10.1016-j.intermet.2023.107939.txt,AlCoCrFeNiSi,1,BCC,experimental,"laser cladding, Laser wavelength: 1.064, Laser profile: rectangular spot (10 mm vertical, 2 mm parallel), Scanning speed: 400, Laser power: 3000, Overlapping ratio: 30, Shielding gas: Argon (99.999 wt%) with a flow rate of 3.5 L/min",N/A,None,Mixed Solution
2621,10.1016-j.intermet.2023.107939.txt,10.1016-j.intermet.2023.107939.txt,AlCoCrFeNiSi,3,BCC + Not specified + Cr6.5Ni2.5Si,experimental,"laser cladding, Laser wavelength: 1.064, Laser profile: rectangular spot (10 mm vertical, 2 mm parallel), Scanning speed: 400, Laser power: 3000, Overlapping ratio: 30, Shielding gas: Argon (99.999 wt%) with a flow rate of 3.5 L/min",N/A,None,Mixed Solution
2621,10.1016-j.intermet.2023.107939.txt,10.1016-j.intermet.2023.107939.txt,AlCoCrFeNiSi,3,BCC + Not specified + Cr6.5Ni2.5Si,experimental,"laser cladding, Laser wavelength: 1.064, Laser profile: rectangular spot (10 mm vertical, 2 mm parallel), Scanning speed: 400, Laser power: 3000, Overlapping ratio: 30, Shielding gas: Argon (99.999 wt%) with a flow rate of 3.5 L/min",N/A,None,Mixed Solution
2621,10.1016-j.intermet.2023.107939.txt,10.1016-j.intermet.2023.107939.txt,AlCoCrFeNiSi,3,BCC + Not specified + Cr6.5Ni2.5Si,experimental,"laser cladding, Laser wavelength: 1.064, Laser profile: rectangular spot (10 mm vertical, 2 mm parallel), Scanning speed: 400, Laser power: 3000, Overlapping ratio: 30, Shielding gas: Argon (99.999 wt%) with a flow rate of 3.5 L/min",N/A,None,Mixed Solution
2622,10.1016-j.corsci.2020.108755.txt,10.1016-j.corsci.2020.108755.txt,CoCrNi,1,FCC,experimental,"arc melting, Temperature: 1100, Time: 24 hours, Cooling method: furnace-cooled, Mould dimensions: diameter 15 mm, length 120 mm",N/A,Homogenized and cold-rolled before oxidation,Single Solid Solution
2623,10.1016-j.intermet.2022.107568.txt,10.1016-j.intermet.2022.107568.txt,TiNbZr,1,BCC,experimental,"arc melting, Temperature: 1200, Time: 24 hours",N/A,"Dendrite structure in cast condition, homogeneous structure after homogenization",Single Solid Solution
2623,10.1016-j.intermet.2022.107568.txt,10.1016-j.intermet.2022.107568.txt,Ti1.5Nb1.5Zr,1,BCC,experimental,"arc melting, Temperature: 1200, Time: 24 hours",N/A,Homogeneous structure after homogenization,Single Solid Solution
2623,10.1016-j.intermet.2022.107568.txt,10.1016-j.intermet.2022.107568.txt,Ti1.5NbZr1.5,1,BCC,experimental,"arc melting, Temperature: 1200, Time: 24 hours",N/A,Homogeneous structure after homogenization,Single Solid Solution
2624,10.1016-j.matchar.2021.111091.txt,10.1016-j.matchar.2021.111091.txt,CoCr3Fe5Ni,2,BCC + FCC,Experimental,"induction melting and casting, Induction current: 550, Atmosphere: argon (0.2 Pa), Heating duration: 10, Cooling method: rapid cooling in copper mold",N/A,None,Mixed Solution
2624,10.1016-j.matchar.2021.111091.txt,10.1016-j.matchar.2021.111091.txt,Al0.1CoCr3Fe5Ni,2,BCC + FCC,Experimental,"induction melting and casting, Induction current: 550, Atmosphere: argon (0.2 Pa), Heating duration: 10, Cooling method: rapid cooling in copper mold",N/A,None,Mixed Solution
2624,10.1016-j.matchar.2021.111091.txt,10.1016-j.matchar.2021.111091.txt,Al0.2CoCr3Fe5Ni,2,BCC + FCC,Experimental,"induction melting and casting, Induction current: 550, Atmosphere: argon (0.2 Pa), Heating duration: 10, Cooling method: rapid cooling in copper mold",N/A,None,Mixed Solution
2624,10.1016-j.matchar.2021.111091.txt,10.1016-j.matchar.2021.111091.txt,Al0.3CoCr3Fe5Ni,2,BCC + FCC,Experimental,"induction melting and casting, Induction current: 550, Atmosphere: argon (0.2 Pa), Heating duration: 10, Cooling method: rapid cooling in copper mold",N/A,None,Mixed Solution
2626,10.1016-j.matchemphys.2021.125431.txt,10.1016-j.matchemphys.2021.125431.txt,CoCrFeNiCr,3,BCC + FCC + σ phase,Experimental,"vacuum arc melting, Raw materials purity: better than 99.95 wt%, Melting temperature: approximately 1500-1600°C, Homogenization: 1100°C for 48 h, Quenching: in water, Annealing: 900, 700, and 500°C for 240, 480, and 720 h, respectively, Quenching after annealing: in water",N/A,Partially ordered σ phase,Mixed Solution
2626,10.1016-j.matchemphys.2021.125431.txt,10.1016-j.matchemphys.2021.125431.txt,CoCrFeNiMo,3,FCC + R phase + σ phase,Experimental,"vacuum arc melting, Raw materials purity: better than 99.95 wt%, Melting temperature: approximately 1500-1600°C, Homogenization: 1100°C for 48 h, Quenching: in water, Annealing: 900-500°C for varying durations, Quenching after annealing: in water",N/A,Partially ordered R and σ phases,Mixed Solution
2626,10.1016-j.matchemphys.2021.125431.txt,10.1016-j.matchemphys.2021.125431.txt,CoCrFeNiW,2,FCC + μ phase,Experimental,"vacuum arc melting, Raw materials purity: better than 99.95 wt%, Melting temperature: approximately 1500-1600°C, Homogenization: 1100°C for 48 h, Quenching: in water, Annealing: 900-500°C for varying durations, Quenching after annealing: in water",N/A,Partially ordered μ phase,Mixed Solution
2627,10.1016-j.wear.2023.204701.txt,10.1016-j.wear.2023.204701.txt,AlCoCrFeNi,2,BCC + BCC B2 (Intermetallic),Experimental,"arc melting, Temperature: not explicitly stated, Time: multiple re-melts, at least five times, Atmosphere: argon gas",N/A,Partially ordered B2 phase,Mixed Solution
2627,10.1016-j.wear.2023.204701.txt,10.1016-j.wear.2023.204701.txt,AlCrFeNi,4,"BCC + BCC B2 (Intermetallic) + Cr23C6 + WC, W2C",Experimental,"arc melting, Temperature: not explicitly stated, Time: multiple re-melts, at least five times, Atmosphere: argon gas",N/A,"Partially ordered B2 phase, in situ formed carbides",Mixed Solution
2627,10.1016-j.wear.2023.204701.txt,10.1016-j.wear.2023.204701.txt,AlCrFeNiW0.10C0.10,2,BCC + complex carbide,Experimental,"arc melting, Temperature: not explicitly stated, Time: multiple re-melts, at least five times, Atmosphere: argon gas",N/A,In situ formed carbides,Mixed Solution
2627,10.1016-j.wear.2023.204701.txt,10.1016-j.wear.2023.204701.txt,AlCrFeNiW0.30C0.30,2,BCC + complex carbide,Experimental,"arc melting, Temperature: not explicitly stated, Time: multiple re-melts, at least five times, Atmosphere: argon gas",N/A,In situ formed carbides,Mixed Solution
2627,10.1016-j.wear.2023.204701.txt,10.1016-j.wear.2023.204701.txt,AlCrFeNiW0.60C0.60,2,BCC + complex carbide,Experimental,"arc melting, Temperature: not explicitly stated, Time: multiple re-melts, at least five times, Atmosphere: argon gas",N/A,In situ formed carbides,Mixed Solution
2627,10.1016-j.wear.2023.204701.txt,10.1016-j.wear.2023.204701.txt,AlCoCrFeNiW0.10C0.10,2,BCC + complex carbide,Experimental,"arc melting, Temperature: not explicitly stated, Time: multiple re-melts, at least five times, Atmosphere: argon gas",N/A,In situ formed carbides,Mixed Solution
2627,10.1016-j.wear.2023.204701.txt,10.1016-j.wear.2023.204701.txt,AlCoCrFeNiW0.30C0.30,2,BCC + complex carbide,Experimental,"arc melting, Temperature: not explicitly stated, Time: multiple re-melts, at least five times, Atmosphere: argon gas",N/A,In situ formed carbides,Mixed Solution
2627,10.1016-j.wear.2023.204701.txt,10.1016-j.wear.2023.204701.txt,AlCoCrFeNiW0.60C0.60,2,BCC + complex carbide,Experimental,"arc melting, Temperature: not explicitly stated, Time: multiple re-melts, at least five times, Atmosphere: argon gas",N/A,In situ formed carbides,Mixed Solution
2628,10.1016-j.apsusc.2020.146529.txt,10.1016-j.apsusc.2020.146529.txt,AlCrTiVZr,2,FCC + no specific crystallographic structure Amorphous,experimental,"high power impulse magnetron sputtering (HiPIMS), Base pressure: below 3 × 10−3 Pa, Deposition atmosphere: high purity Ar (99.999%) and N2 (99.999%) gases, N2 gas flow rate: varied from 0 sccm to 20 sccm, Ar gas flow rate: fixed at 150 sccm, Substrate: cemented carbide (WC-10 wt% Co), Substrate preparation: cleaned ultrasonically in deionized water, ethanol, and dried in air blow, Sputter etching: 20 min Ar+ sputter-etching at 2 Pa Ar pressure and −800 V substrate bias voltage before deposition, Target: HEA mosaic target composed of sectors of AlCr, TiZr, and V, fixed on a Cu base target, Deposition temperature: no external heating applied, Deposition time: not explicitly stated",N/A,No partially ordered structure or High Entropy Intermetallic observed,Mixed Solution
2629,10.1016-j.jnoncrysol.2023.122559.txt,10.1016-j.jnoncrysol.2023.122559.txt,Al0.5CoCrFeNi,4,BCC + FCC + complex intermetallic + Fe3Ni,experimental,"laser cladding, Laser power: 3000, Scanning speed: 300, Power feeding rate: 25, Protective atmosphere: argon gas",N/A,None,Mixed Solution
2630,10.1016-j.jallcom.2022.164997.txt,10.1016-j.jallcom.2022.164997.txt,AlCoCrNiSi,1,FCC,experimental,"Spark Plasma Sintering (SPS), Temperature: 1170, Time: 15 minutes, Pressure: Initial uniaxial pressure of 10 MPa, final pressure of 30 MPa",N/A,None,Mixed Solution
2631,10.1016-j.ijplas.2022.103439.txt,10.1016-j.ijplas.2022.103439.txt,AlCoCrFeNi,2,FCC + L12,theoretical,"Density Functional Theory (DFT), Exchange and correlation: generalized gradient approximation of Perdew-Burke-Ernzerhof functional, Chemical disorder treatment: coherent potential approximation (CPA), Magnetic state simulation: disordered local moments (DLM) model, K-point meshes: 25×25×25 for FCC matrix, 12×12×12 for L12 precipitates, Supercell construction: six-layers of {111} planes with and without stacking faults",N/A,Partially ordered structure (High Entropy Intermetallic),Mixed Solution
2633,10.1016-j.jmrt.2020.05.071.txt,10.1016-j.jmrt.2020.05.071.txt,"(Ti, Zr, Hf)4(Ni, Cu)6",1,Mixture of NiTi-type and Ni10Zr7-type phases,experimental,"vacuum arc melting, Elements: high purity elements (>99.9% purity), Atmosphere: Ti-gettered argon atmosphere, Casting: suction cast into a water-cooled copper mold of 2mm diameter",N/A,Partially ordered structure,Intermetallic
2633,10.1016-j.jmrt.2020.05.071.txt,10.1016-j.jmrt.2020.05.071.txt,"(Ti, Zr, Hf)5(Ni, Cu)5",1,Mixture of NiTi-type and Ni10Zr7-type phases,experimental,"vacuum arc melting, Elements: high purity elements (>99.9% purity), Atmosphere: Ti-gettered argon atmosphere, Casting: suction cast into a water-cooled copper mold of 2mm diameter",N/A,Partially ordered structure,Intermetallic
2633,10.1016-j.jmrt.2020.05.071.txt,10.1016-j.jmrt.2020.05.071.txt,"(Ti, Zr, Hf)6(Ni, Cu)4",1,Homogeneous structure C14 Laves,experimental,"vacuum arc melting, Elements: high purity elements (>99.9% purity), Atmosphere: Ti-gettered argon atmosphere, Casting: suction cast into a water-cooled copper mold of 2mm diameter",N/A,Not a partially ordered structure,Intermetallic
2633,10.1016-j.jmrt.2020.05.071.txt,10.1016-j.jmrt.2020.05.071.txt,"(Ti, Zr, Hf)7(Ni, Cu)3",1,Mixture of Ti2Ni-type and Zr2Cu-type phases,experimental,"vacuum arc melting, Elements: high purity elements (>99.9% purity), Atmosphere: Ti-gettered argon atmosphere, Casting: suction cast into a water-cooled copper mold of 2mm diameter",N/A,Partially ordered structure,Intermetallic
2633,10.1016-j.jmrt.2020.05.071.txt,10.1016-j.jmrt.2020.05.071.txt,"(Ti, Zr, Hf)8(Ni, Cu)2",1,Mixture of Ti2Ni-type and Zr2Cu-type phases,experimental,"vacuum arc melting, Elements: high purity elements (>99.9% purity), Atmosphere: Ti-gettered argon atmosphere, Casting: suction cast into a water-cooled copper mold of 2mm diameter",N/A,Partially ordered structure,Intermetallic
2633,10.1016-j.jmrt.2020.05.071.txt,10.1016-j.jmrt.2020.05.071.txt,"(Ti, Zr, Hf)5(Ni, Cu, Fe)5",1,Dual-phase structure,experimental,"vacuum arc melting, Elements: high purity elements (>99.9% purity), Atmosphere: Ti-gettered argon atmosphere, Casting: suction cast into a water-cooled copper mold of 2mm diameter",N/A,Not a partially ordered structure,Intermetallic
2634,10.1016-j.matdes.2022.110568.txt,10.1016-j.matdes.2022.110568.txt,AlCoCrFeNiTi0.2,2,BCC + tetragonal,experimental,"ZG-2XF vacuum magnetic levitation induction melting furnace, Purity of elements: >=99.95 wt% for each element, Furnace conditions: evacuated to remove impurity gases, then backfilled with high-purity argon gas",N/A,None,Mixed Solution
2635,10.1016-j.msea.2023.145586.txt,10.1016-j.msea.2023.145586.txt,CoCrFeMnNi,3,FCC + spinel + MnCr2O4,experimental,"vacuum hot-compression bonding (VHCB), Bonding temperature: [900, 1000, 1100], Strain rate: [0.001, 1], Axial strain: [0.2, 0.5], Bonding time: 5, Cooling method: water-cooled",N/A,None,Mixed Solution
2636,10.1016-j.surfcoat.2020.126149.txt,10.1016-j.surfcoat.2020.126149.txt,CoCrFeMnNiTi,2,FCC + amorphous matrix with nanocrystalline grains and nanotwins,Experimental,"RF magnetron co-sputtering, Target power cocrfemnni: 200, Target power ti: [0, 40, 60, 80, 100], Substrate: silicon wafer, Base pressure: < 1.73 × 10−4 Pa, Working pressure: 0.4, Ar flow: 20, Deposition time: 2, Temperature: ambient, Substrate bias: none",N/A,Phase transition from FCC to amorphous with increasing Ti content,Mixed Solution
2636,10.1016-j.surfcoat.2020.126149.txt,10.1016-j.surfcoat.2020.126149.txt,CoCrFeMnNi,1,FCC,Experimental,"RF magnetron co-sputtering, Target power cocrfemnni: 200, Target power ti: 0, Substrate: silicon wafer, Base pressure: < 1.73 × 10−4 Pa, Working pressure: 0.4, Ar flow: 20, Deposition time: 2, Temperature: ambient, Substrate bias: none",N/A,None,Single Solid Solution
2636,10.1016-j.surfcoat.2020.126149.txt,10.1016-j.surfcoat.2020.126149.txt,CoCrCuFeNiTi,1,FCC,Experimental,"RF magnetron co-sputtering, Target power cocrfemnni: 200, Target power ti: 50, Substrate: silicon wafer, Base pressure: < 1.73 × 10−4 Pa, Working pressure: 0.4, Ar flow: 20, Deposition time: 2, Temperature: ambient, Substrate bias: none",N/A,None,Single Solid Solution
2636,10.1016-j.surfcoat.2020.126149.txt,10.1016-j.surfcoat.2020.126149.txt,AlCoCrFeNi,1,FCC,Experimental,"RF magnetron co-sputtering, Target power cocrfemnni: 200, Target power ti: 0, Substrate: silicon wafer, Base pressure: < 1.73 × 10−4 Pa, Working pressure: 0.4, Ar flow: 20, Deposition time: 2, Temperature: ambient, Substrate bias: none",N/A,None,Single Solid Solution
2636,10.1016-j.surfcoat.2020.126149.txt,10.1016-j.surfcoat.2020.126149.txt,AlCoCrCuFeNi,1,BCC,Experimental,"RF magnetron co-sputtering, Target power cocrfemnni: 200, Target power ti: 0, Substrate: silicon wafer, Base pressure: < 1.73 × 10−4 Pa, Working pressure: 0.4, Ar flow: 20, Deposition time: 2, Temperature: ambient, Substrate bias: none",N/A,None,Single Solid Solution
2636,10.1016-j.surfcoat.2020.126149.txt,10.1016-j.surfcoat.2020.126149.txt,HfNbTaTiVZr,1,BCC,Experimental,"RF magnetron co-sputtering, Target power cocrfemnni: 200, Target power ti: 0, Substrate: silicon wafer, Base pressure: < 1.73 × 10−4 Pa, Working pressure: 0.4, Ar flow: 20, Deposition time: 2, Temperature: ambient, Substrate bias: none",N/A,None,Single Solid Solution
2636,10.1016-j.surfcoat.2020.126149.txt,10.1016-j.surfcoat.2020.126149.txt,AlCuCoCrFeNiTi,1,BCC,Experimental,"RF magnetron co-sputtering, Target power cocrfemnni: 200, Target power ti: 50, Substrate: silicon wafer, Base pressure: < 1.73 × 10−4 Pa, Working pressure: 0.4, Ar flow: 20, Deposition time: 2, Temperature: ambient, Substrate bias: none",N/A,None,Single Solid Solution
2636,10.1016-j.surfcoat.2020.126149.txt,10.1016-j.surfcoat.2020.126149.txt,HfNbTiVZr,1,BCC,Experimental,"RF magnetron co-sputtering, Target power cocrfemnni: 200, Target power ti: 0, Substrate: silicon wafer, Base pressure: < 1.73 × 10−4 Pa, Working pressure: 0.4, Ar flow: 20, Deposition time: 2, Temperature: ambient, Substrate bias: none",N/A,None,Single Solid Solution
2636,10.1016-j.surfcoat.2020.126149.txt,10.1016-j.surfcoat.2020.126149.txt,HfMoNbTiZr,1,BCC,Experimental,"RF magnetron co-sputtering, Target power cocrfemnni: 200, Target power ti: 0, Substrate: silicon wafer, Base pressure: < 1.73 × 10−4 Pa, Working pressure: 0.4, Ar flow: 20, Deposition time: 2, Temperature: ambient, Substrate bias: none",N/A,None,Single Solid Solution
2636,10.1016-j.surfcoat.2020.126149.txt,10.1016-j.surfcoat.2020.126149.txt,MoNbTaVW,1,BCC,Experimental,"RF magnetron co-sputtering, Target power cocrfemnni: 200, Target power ti: 0, Substrate: silicon wafer, Base pressure: < 1.73 × 10−4 Pa, Working pressure: 0.4, Ar flow: 20, Deposition time: 2, Temperature: ambient, Substrate bias: none",N/A,None,Single Solid Solution
2636,10.1016-j.surfcoat.2020.126149.txt,10.1016-j.surfcoat.2020.126149.txt,CoCrFeMnNiNb,6,FCC + FCC + sigma + Laves phases + FCC + sigma phases,Experimental,"RF magnetron co-sputtering, Target power cocrfemnni: 200, Target power ti: 0, Substrate: silicon wafer, Base pressure: < 1.73 × 10−4 Pa, Working pressure: 0.4, Ar flow: 20, Deposition time: 2, Temperature: ambient, Substrate bias: none",N/A,Partially ordered structures with intermetallic compounds,Mixed Solution
2636,10.1016-j.surfcoat.2020.126149.txt,10.1016-j.surfcoat.2020.126149.txt,CoCrFeMnNiV,1,FCC,Experimental,"RF magnetron co-sputtering, Target power cocrfemnni: 200, Target power ti: 0, Substrate: silicon wafer, Base pressure: < 1.73 × 10−4 Pa, Working pressure: 0.4, Ar flow: 20, Deposition time: 2, Temperature: ambient, Substrate bias: none",N/A,None,Single Solid Solution
2637,10.1016-j.jmst.2018.11.023.txt,10.1016-j.jmst.2018.11.023.txt,AlCoCrFeNi,1,FCC,experimental,"arc melting, Temperature: >1500°C, Time: Multiple remelting cycles",N/A,None,Single Solid Solution
2638,10.1016-j.electacta.2023.143722.txt,10.1016-j.electacta.2023.143722.txt,HfNbTaTiZr,1,BCC,Experimental,"vacuum arc-melting, Temperature: not explicitly stated, Pressure: under a Ti-gettered argon atmosphere, Time: ingots flipped five times between each melting",N/A,Dendritic microstructure with Ta-rich dendrites,Mixed Solution
2638,10.1016-j.electacta.2023.143722.txt,10.1016-j.electacta.2023.143722.txt,TiZrHfNbFe,1,depends on Fe content,Experimental,"not explicitly stated, Varying fe content: x = 0, 0.25, 0.5, 0.75, 1, 1.5, 2",N/A,Not specified,Intermetallic
2638,10.1016-j.electacta.2023.143722.txt,10.1016-j.electacta.2023.143722.txt,AlCoCrFeNi,2,FCC + AlNi,Experimental,"not explicitly stated, Varying al content: x = 0.3, 0.5, 0.7",N/A,Partially ordered structure with ordered AlNi-rich BCC phases,Mixed Solution
2638,10.1016-j.electacta.2023.143722.txt,10.1016-j.electacta.2023.143722.txt,CoCrFeNiNb,1,depends on Nb content,Experimental,"not explicitly stated, Varying nb content: x = 0, 0.103, 0.155, 0.206, 0.309, 0.412",N/A,Not specified,Intermetallic
2639,10.1016-j.jallcom.2023.170091.txt,10.1016-j.jallcom.2023.170091.txt,CrCuFeMnNi,5,BCC + FCC + CrMnNiCu + CrFeNiCu + CrFeNiCu,experimental,"vacuum induction melting (VIM), Temperature: 1251, Atmosphere: argon",N/A,None,Mixed Solution
2640,10.1016-j.intermet.2022.107462.txt,10.1016-j.intermet.2022.107462.txt,CoCrFeNi,1,FCC,experimental,"arc melting, Temperature: Not specified, Time: Not specified",N/A,None,Single Solid Solution
2640,10.1016-j.intermet.2022.107462.txt,10.1016-j.intermet.2022.107462.txt,CoCrFeMnNi,1,FCC,experimental,"arc melting, Temperature: Not specified, Time: Not specified",N/A,None,Single Solid Solution
2640,10.1016-j.intermet.2022.107462.txt,10.1016-j.intermet.2022.107462.txt,CoCrFeNiPd,1,FCC,experimental,"arc melting, Temperature: Not specified, Time: Not specified",N/A,None,Single Solid Solution
2640,10.1016-j.intermet.2022.107462.txt,10.1016-j.intermet.2022.107462.txt,CoCrFeNiPd1.5,1,FCC,experimental,"arc melting, Temperature: Not specified, Time: Not specified",N/A,None,Single Solid Solution
2640,10.1016-j.intermet.2022.107462.txt,10.1016-j.intermet.2022.107462.txt,CoCrFeNiTi0.4,1,FCC,experimental,"arc melting, Temperature: Not specified, Time: Not specified",N/A,Minor secondary phases may be present but not fully visible in XRD,Single Solid Solution
2640,10.1016-j.intermet.2022.107462.txt,10.1016-j.intermet.2022.107462.txt,CoCrFeNiV0.3,1,FCC,experimental,"arc melting, Temperature: Not specified, Time: Not specified",N/A,Minor secondary phases may be present but not fully visible in XRD,Single Solid Solution
2641,10.1016-j.matchemphys.2021.124846.txt,10.1016-j.matchemphys.2021.124846.txt,AlCoCrNiTiC,3,B2 (CsCl-type structure) + BCC + NaCl-type (Rock Salt),Experimental,"mechanical alloying and Spark Plasma Sintering (SPS), Mechanical alloying: {'duration': 10, 'process_control_agent': 'toluene', 'milling_equipment': 'high energy planetary ball mill (Fritsch Pulverisette P5)', 'rotation_speed': 300, 'milling_media': 'hard tungsten carbide (WC) balls (10 mm diameter)', 'ball_to_powder_weight_ratio': 10}, Spark plasma sintering: {'temperature': 1000, 'pressure': 60, 'heating_rate': 100, 'holding_time': 10, 'vacuum_pressure': '<10 Pa', 'sintering_equipment': 'SPS-625, Fuji Electronic Co. Ltd., Japan', 'graphite_dies': 'inner diameter of 20 mm'}",N/A,Carbon contamination from toluene used as PCA,Mixed Solution
2642,10.1016-j.ceramint.2023.02.180.txt,10.1016-j.ceramint.2023.02.180.txt,TiNbZr,1,BCC,experimental,"arc melting, Temperature: Not specified in the provided text, Time: Not specified in the provided text",N/A,Partially ordered structure in the initial state,Single Solid Solution
2643,10.1016-j.intermet.2016.07.003.txt,10.1016-j.intermet.2016.07.003.txt,CoCrCuFeNi,1,FCC,experimental,"in situ alloying with RF induction heating, Sample mass: 1, Container: alumina crucible (8 mm ID × 10 mm OD × 12 mm height), Vacuum level: 2 × 10−4 Pa, Argon gas pressure: 105 Pa, Superheating temperature: 250–350 K above the liquidus temperature, Heating duration: 3–5 minutes, Cooling method: natural cooling by switching off the induction heating power, Melting-solidifying cycles: 3–5 times",N/A,No specific post-processing treatments mentioned,Mixed Solution
2644,10.1016-j.jallcom.2021.159190.txt,10.1016-j.jallcom.2021.159190.txt,TiZrNbV,1,BCC,experimental,"vacuum arc melting, Raw metals purity: > 99.9%, Atmosphere: high-purity argon, Melting process: remelted at least 6 times, Ingot dimensions: thickness: 10 mm, diameter: 40 mm",N/A,None,Single Solid Solution
2644,10.1016-j.jallcom.2021.159190.txt,10.1016-j.jallcom.2021.159190.txt,TiZrNbV,1,BCC,experimental,"vacuum arc melting, Raw metals purity: > 99.9%, Atmosphere: high-purity argon, Melting process: remelted at least 6 times, Ingot dimensions: thickness: 10 mm, diameter: 40 mm",N/A,None,Single Solid Solution
2644,10.1016-j.jallcom.2021.159190.txt,10.1016-j.jallcom.2021.159190.txt,TiZrNbV,1,BCC,experimental,"vacuum arc melting, Raw metals purity: > 99.9%, Atmosphere: high-purity argon, Melting process: remelted at least 6 times, Ingot dimensions: thickness: 10 mm, diameter: 40 mm",N/A,None,Single Solid Solution
2644,10.1016-j.jallcom.2021.159190.txt,10.1016-j.jallcom.2021.159190.txt,TiZrNbV,1,BCC,experimental,"vacuum arc melting, Raw metals purity: > 99.9%, Atmosphere: high-purity argon, Melting process: remelted at least 6 times, Ingot dimensions: thickness: 10 mm, diameter: 40 mm",N/A,None,Single Solid Solution
2644,10.1016-j.jallcom.2021.159190.txt,10.1016-j.jallcom.2021.159190.txt,TiZrNbV,1,BCC,experimental,"vacuum arc melting, Raw metals purity: > 99.9%, Atmosphere: high-purity argon, Melting process: remelted at least 6 times, Ingot dimensions: thickness: 10 mm, diameter: 40 mm",N/A,None,Single Solid Solution
2644,10.1016-j.jallcom.2021.159190.txt,10.1016-j.jallcom.2021.159190.txt,TiZrNbV,2,BCC + Laves phase,experimental,"vacuum arc melting, Raw metals purity: > 99.9%, Atmosphere: high-purity argon, Melting process: remelted at least 6 times, Ingot dimensions: thickness: 10 mm, diameter: 40 mm",N/A,None,Mixed Solution
2644,10.1016-j.jallcom.2021.159190.txt,10.1016-j.jallcom.2021.159190.txt,TiZrNbV,2,BCC + Laves phase,experimental,"vacuum arc melting, Raw metals purity: > 99.9%, Atmosphere: high-purity argon, Melting process: remelted at least 6 times, Ingot dimensions: thickness: 10 mm, diameter: 40 mm",N/A,None,Mixed Solution
2645,10.1016-j.jmst.2022.11.045.txt,10.1016-j.jmst.2022.11.045.txt,AlCoCrFeNi2.1,3,BCC + BCC B2 + FCC,experimental,"laser powder bed fusion (LPBF), Laser energy density: 125.0, Scanning strategy: remelting",N/A,None,Mixed Solution
2646,10.1016-j.intermet.2020.107074.txt,10.1016-j.intermet.2020.107074.txt,TiZrVNbCr,2,BCC + FCC,experimental,"vacuum arc melting, Ingot size: 80 mm long × 80 mm wide × 20 mm high, Crucible: quadrangle-shaped water-cooled copper crucible, Remelting: 5, Annealing: 1200 °C for 10 hours in a high vacuum atmosphere",N/A,None,Mixed Solution
2647,10.1016-j.intermet.2023.107998.txt,10.1016-j.intermet.2023.107998.txt,CoCrFeNi,2,FCC + orthorhombic,Experimental,"mechanical alloying and spark plasma sintering, Temperature: 1100, Time: 10 minutes, Pressure: 50",N/A,None,Mixed Solution
2647,10.1016-j.intermet.2023.107998.txt,10.1016-j.intermet.2023.107998.txt,CoCrFeNiZr,3,FCC + monoclinic + orthorhombic,Experimental,"mechanical alloying and spark plasma sintering, Temperature: 1100, Time: 10 minutes, Pressure: 50",N/A,None,Mixed Solution
2647,10.1016-j.intermet.2023.107998.txt,10.1016-j.intermet.2023.107998.txt,CoCrFeNiY,4,FCC + corundum (trigonal) + cubic + orthorhombic,Experimental,"mechanical alloying and spark plasma sintering, Temperature: 1100, Time: 10 minutes, Pressure: 50",N/A,None,Mixed Solution
2648,10.1016-j.jallcom.2022.164383.txt,10.1016-j.jallcom.2022.164383.txt,TiZrHfNbFe,1,BCC,Experimental,"arc melting, Temperature: Not specified, Time: Not specified",N/A,None,Single Solid Solution
2648,10.1016-j.jallcom.2022.164383.txt,10.1016-j.jallcom.2022.164383.txt,TiZrHfNbFe,2,BCC + Laves (C14),Experimental,"arc melting, Temperature: Not specified, Time: Not specified",N/A,Partially ordered structure,Mixed Solution
2648,10.1016-j.jallcom.2022.164383.txt,10.1016-j.jallcom.2022.164383.txt,TiZrHfNbFe,2,BCC + Laves (C14),Experimental,"arc melting, Temperature: Not specified, Time: Not specified",N/A,Partially ordered structure,Mixed Solution
2648,10.1016-j.jallcom.2022.164383.txt,10.1016-j.jallcom.2022.164383.txt,TiZrHfNbFe,2,BCC + Laves (C14),Experimental,"arc melting, Temperature: Not specified, Time: Not specified",N/A,Partially ordered structure,Mixed Solution
2648,10.1016-j.jallcom.2022.164383.txt,10.1016-j.jallcom.2022.164383.txt,TiZrHfNbFe,2,BCC + Laves (C14),Experimental,"arc melting, Temperature: Not specified, Time: Not specified",N/A,Partially ordered structure,Mixed Solution
2648,10.1016-j.jallcom.2022.164383.txt,10.1016-j.jallcom.2022.164383.txt,TiZrHfNbFe,2,BCC + Laves (C14),Experimental,"arc melting, Temperature: Not specified, Time: Not specified",N/A,Partially ordered structure,Mixed Solution
2648,10.1016-j.jallcom.2022.164383.txt,10.1016-j.jallcom.2022.164383.txt,TiZrHfNbFe,2,BCC + Laves (C14),Experimental,"arc melting, Temperature: Not specified, Time: Not specified",N/A,Partially ordered structure,Mixed Solution
2649,10.1016-j.corsci.2021.109965.txt,10.1016-j.corsci.2021.109965.txt,CoCrNi,1,FCC,experimental,"Laser Aided Additive Manufacturing (LAAM), Raw material: gas-atomized CoCrNi powder (40–90 µm), Process parameters: different parameters for Sample A and Sample B to control oxide inclusion levels, Shielding gas: Ar gas (purity ≥99.999%)",N/A,No partial ordering or intermetallic phases observed. Initial state before oxidation is a single solid solution.,Single Solid Solution
2649,10.1016-j.corsci.2021.109965.txt,10.1016-j.corsci.2021.109965.txt,CoCrNiN,1,FCC,experimental,Not explicitly mentioned,N/A,No partial ordering or intermetallic phases observed. Initial state before oxidation is a single solid solution.,Single Solid Solution
2650,10.1016-j.jmrt.2021.11.089.txt,10.1016-j.jmrt.2021.11.089.txt,CoCrFeMnNi,4,FCC + high angle grain boundaries + low angle grain boundaries + Σ3 twin boundaries,experimental,"vacuum induction melting, Temperature: 1150, Time: 12 hours, Cooling rate: cooled to room temperature inside the furnace",N/A,None,Single Solid Solution
2651,10.1016-j.corsci.2021.109727.txt,10.1016-j.corsci.2021.109727.txt,CoCr2FeNiMo0,1,FCC,Experimental,"laser cladding, Spot diameter: 1, Laser power: 700, Scanning rate: 450, Overlapping ratio: 40",N/A,None,Single Solid Solution
2651,10.1016-j.corsci.2021.109727.txt,10.1016-j.corsci.2021.109727.txt,CoCr2FeNiMo0.1,1,FCC,Experimental,"laser cladding, Spot diameter: 1, Laser power: 700, Scanning rate: 450, Overlapping ratio: 40",N/A,None,Single Solid Solution
2651,10.1016-j.corsci.2021.109727.txt,10.1016-j.corsci.2021.109727.txt,CoCr2FeNiMo0.2,2,FCC + cubic,Experimental,"laser cladding, Spot diameter: 1, Laser power: 700, Scanning rate: 450, Overlapping ratio: 40",N/A,None,Mixed Solution
2651,10.1016-j.corsci.2021.109727.txt,10.1016-j.corsci.2021.109727.txt,CoCr2FeNiMo0.3,2,FCC + cubic,Experimental,"laser cladding, Spot diameter: 1, Laser power: 700, Scanning rate: 450, Overlapping ratio: 40",N/A,None,Mixed Solution
