Repository: sourish69/MSE643_CourseProject

# MSE643_CourseProject - Phase-Oriented Generative Design of High-Entropy Alloys

**A generative machine-learning pipeline that designs new alloy compositions to order - you specify the crystal phase you want, and the model proposes chemistries that should form it.**

---

## The idea in one paragraph

High-entropy alloys mix five or more principal elements in near-equal proportions, and their configurational entropy unlocks unusual combinations of strength and thermal stability. The problem is scale: the viable composition space runs to millions of candidates, far beyond what anyone can cast and characterize by hand.

File: Datasets/Vladimir_HEA_database.csv (part 53 of 88)
id,Paper,Name,Alloy,Nb of phase,Phase,Experimental or theoretical,Experimental details,Theoretical details,Special conditions,Type of solution
2651,10.1016-j.corsci.2021.109727.txt,10.1016-j.corsci.2021.109727.txt,CoCr2FeNiMo0.4,2,FCC + cubic,Experimental,"laser cladding, Spot diameter: 1, Laser power: 700, Scanning rate: 450, Overlapping ratio: 40",N/A,None,Mixed Solution
2652,10.1016-j.mtcomm.2022.104265.txt,10.1016-j.mtcomm.2022.104265.txt,(ScZrNbTa)0.685[RhPd]0.315,1,CsCl-type,experimental,"arc melting, Temperature: not explicitly stated, Time: not explicitly stated",N/A,Partially ordered structure,Intermetallic
2653,10.1016-j.msea.2023.145957.txt,10.1016-j.msea.2023.145957.txt,CoNiCr,1,FCC,experimental,"vacuum arc melting, Atmosphere: argon, Purity of metals: >99.99%, Remelting: at least five times",N/A,None,Single Solid Solution
2653,10.1016-j.msea.2023.145957.txt,10.1016-j.msea.2023.145957.txt,CoNiCr1.4,2,FCC + L12 (Intermetallic),experimental,"vacuum arc melting, Atmosphere: argon, Purity of metals: >99.99%, Remelting: at least five times",N/A,Precipitation of dense and ordered FCC (L12) phase,Mixed Solution
2653,10.1016-j.msea.2023.145957.txt,10.1016-j.msea.2023.145957.txt,CoNiCr1.8,2,BCC + FCC,experimental,"vacuum arc melting, Atmosphere: argon, Purity of metals: >99.99%, Remelting: at least five times",N/A,None,Mixed Solution
2653,10.1016-j.msea.2023.145957.txt,10.1016-j.msea.2023.145957.txt,CoNiCr2,2,BCC + FCC,experimental,"vacuum arc melting, Atmosphere: argon, Purity of metals: >99.99%, Remelting: at least five times",N/A,None,Mixed Solution
2654,10.1016-j.actamat.2022.118207.txt,10.1016-j.actamat.2022.118207.txt,TiZrNbTa,2,BCC + HCP (Intermetallic),experimental,"arc melting, heat treatment, Temperature: 1300, Time: 12 hours, Cooling method: water quenching or furnace cooling",N/A,Partially ordered structures (ω and polytyped ω-like superstructures) observed,Mixed Solution
2655,10.1016-j.jallcom.2018.12.119.txt,10.1016-j.jallcom.2018.12.119.txt,CoCrFeMnNi,2,FCC + NaCl-type (rock salt structure),experimental,"water atomization, mechanical milling, spark plasma sintering, Water atomization: {'temperature': 1920, 'pressure': 30, 'nozzle_diameter': 7}, Mechanical milling: {'speed': 300, 'time': 2}, Spark plasma sintering: {'temperature': 950, 'pressure': 50, 'time': 8}",N/A,None,Mixed Solution
2656,10.1016-j.msea.2023.145829.txt,10.1016-j.msea.2023.145829.txt,CoCuFeMnNi,3,B2 (CsCl-type structure) + FCC + Co-Fe-rich B2,experimental,"casting and wire drawing, Casting: standard method, Wire drawing: standard method",N/A,Partially ordered structure in the form of B2 nanoprecipitates,Mixed Solution
2658,10.1016-j.actamat.2023.118728.txt,10.1016-j.actamat.2023.118728.txt,TiZrHfNbTa,1,BCC,experimental,"arc melting, Temperature: not specified, Time: not specified",N/A,None,Single Solid Solution
2658,10.1016-j.actamat.2023.118728.txt,10.1016-j.actamat.2023.118728.txt,Ti30Zr30Hf16Nb24,2,"BCC + (Ti, Zr)-rich BCC",experimental,"vacuum arc melting, Temperature: high, Time: multiple remelting and flipping",N/A,Partially ordered structure,Mixed Solution
2658,10.1016-j.actamat.2023.118728.txt,10.1016-j.actamat.2023.118728.txt,Mx(TiZrHfNb)100-x,2,BCC + not specified (Intermetallic),theoretical,"CALPHAD, Software: Pandat, Database: PanHEAs thermodynamic database, Conditions: Intermediate temperatures",N/A,Not applicable,Mixed Solution
2658,10.1016-j.actamat.2023.118728.txt,10.1016-j.actamat.2023.118728.txt,Tax(TiZrHfNb)100-x,1,BCC,theoretical,"CALPHAD, Software: Pandat, Database: PanHEAs thermodynamic database, Conditions: Intermediate temperatures",N/A,Not applicable,Single Solid Solution
2658,10.1016-j.actamat.2023.118728.txt,10.1016-j.actamat.2023.118728.txt,Crx(TiZrHfNb)100-x,1,BCC,theoretical,"CALPHAD, Software: Pandat, Database: PanHEAs thermodynamic database, Conditions: Intermediate temperatures",N/A,Not applicable,Single Solid Solution
2658,10.1016-j.actamat.2023.118728.txt,10.1016-j.actamat.2023.118728.txt,TiZrHfNb,1,BCC,theoretical,"CALPHAD, Software: Pandat, Database: PanHEAs thermodynamic database, Conditions: Intermediate temperatures",N/A,Not applicable,Single Solid Solution
2658,10.1016-j.actamat.2023.118728.txt,10.1016-j.actamat.2023.118728.txt,TiZrHfNbTa,1,BCC,theoretical,"CALPHAD, Software: Pandat, Database: PanHEAs thermodynamic database, Conditions: Intermediate temperatures",N/A,Not applicable,Single Solid Solution
2658,10.1016-j.actamat.2023.118728.txt,10.1016-j.actamat.2023.118728.txt,"(Ti, Zr)Nb",1,BCC,theoretical,"CALPHAD, Software: Pandat, Database: PanHEAs thermodynamic database, Conditions: Intermediate temperatures",N/A,Not applicable,Single Solid Solution
2658,10.1016-j.actamat.2023.118728.txt,10.1016-j.actamat.2023.118728.txt,"(Hf, Nb)Ti",1,BCC,theoretical,"CALPHAD, Software: Pandat, Database: PanHEAs thermodynamic database, Conditions: Intermediate temperatures",N/A,Not applicable,Single Solid Solution
2658,10.1016-j.actamat.2023.118728.txt,10.1016-j.actamat.2023.118728.txt,"(Ti, Zr, O)",1,not specified,theoretical,"CALPHAD, Software: Pandat, Database: PanHEAs thermodynamic database, Conditions: Intermediate temperatures",N/A,Not applicable,Intermetallic
2658,10.1016-j.actamat.2023.118728.txt,10.1016-j.actamat.2023.118728.txt,TiO,1,not specified,theoretical,"CALPHAD, Software: Pandat, Database: PanHEAs thermodynamic database, Conditions: Intermediate temperatures",N/A,Not applicable,Intermetallic
2658,10.1016-j.actamat.2023.118728.txt,10.1016-j.actamat.2023.118728.txt,AlCu,1,not specified,theoretical,"CALPHAD, Software: Pandat, Database: PanHEAs thermodynamic database, Conditions: Intermediate temperatures",N/A,Not applicable,Intermetallic
2659,10.1016-j.surfcoat.2020.126222.txt,10.1016-j.surfcoat.2020.126222.txt,CoCrFeMnNi,1,FCC,experimental,"magnetron sputtering, Target composition: nominally equiatomic CoCrFeMnNi, Substrate: (100) Si substrates, Cleaning: ultrasonically cleaned and rinsed with acetone, ethanol, and deionized water, Target cleaning: Ar ion bombardment, Base pressure: at least 2 × 10−7 Torr, Substrate rotation: 60, Sputtering atmosphere: pure argon gas, Rf power: 150, Working pressure: 3, Working distance: 10, Deposition temperature: ambient, Thickness control: tailored by sputtering time, Cooling: left in the chamber for at least 4 hours under high vacuum, Deposition times: {'250 nm': 0.5, '550 nm': 1, '750 nm': 1.5, '900 nm': 2, '1400 nm': 3}",N/A,No post-processing treatments mentioned,Single Solid Solution
2660,10.1016-j.intermet.2020.106965.txt,10.1016-j.intermet.2020.106965.txt,AlCrFeNiNb0.3,6,BCC (Intermetallic) + HCP Laves + cubic (Fm-3m) (Intermetallic) + cubic (Intermetallic) + dendritic + NbC,experimental,"arc melting, Temperature: N/A, Time: N/A",N/A,Partially ordered structure (High Entropy Intermetallic),Mixed Solution
2661,10.1016-j.actamat.2022.118216.txt,10.1016-j.actamat.2022.118216.txt,Al6B0.1Co20Fe30Ni39.9Ti4,2,FCC + L12,Experimental,"vacuum arc-melting, Temperature: 1150, Time: 2 hours",N/A,No detrimental intergranular phases,Mixed Solution
2661,10.1016-j.actamat.2022.118216.txt,10.1016-j.actamat.2022.118216.txt,Al6B0.1Co20Cr10Fe20Ni39.9Ti4,2,FCC + L12,Experimental,"vacuum arc-melting, Temperature: 1150, Time: 2 hours",N/A,No detrimental intergranular phases,Mixed Solution
2661,10.1016-j.actamat.2022.118216.txt,10.1016-j.actamat.2022.118216.txt,Al6B0.1Co20Cr15Fe15Ni39.9Ti4,2,FCC + L12,Experimental,"vacuum arc-melting, Temperature: 1150, Time: 2 hours",N/A,No detrimental intergranular phases,Mixed Solution
2661,10.1016-j.actamat.2022.118216.txt,10.1016-j.actamat.2022.118216.txt,Al6B0.1Co20Cr20Fe10Ni39.9Ti4,2,FCC + L12,Experimental,"vacuum arc-melting, Temperature: 1150, Time: 2 hours",N/A,No detrimental intergranular phases,Mixed Solution
2662,10.1016-j.jallcom.2022.167896.txt,10.1016-j.jallcom.2022.167896.txt,CoCrFeNi,1,FCC,experimental,"induction cladding, Ball milling time: 30 h, Ball milling speed: 350 rpm, Cladding output current: 400 A, Cladding time: 12 s, Substrate: Q235 steel",N/A,None,Single Solid Solution
2662,10.1016-j.jallcom.2022.167896.txt,10.1016-j.jallcom.2022.167896.txt,CoCrFeNiCu0.5,1,FCC,experimental,"induction cladding, Ball milling time: 30 h, Ball milling speed: 350 rpm, Cladding output current: 400 A, Cladding time: 12 s, Substrate: Q235 steel",N/A,None,Mixed Solution
2662,10.1016-j.jallcom.2022.167896.txt,10.1016-j.jallcom.2022.167896.txt,CoCrFeNiCu,1,FCC,experimental,"induction cladding, Ball milling time: 30 h, Ball milling speed: 350 rpm, Cladding output current: 400 A, Cladding time: 12 s, Substrate: Q235 steel",N/A,None,Mixed Solution
2662,10.1016-j.jallcom.2022.167896.txt,10.1016-j.jallcom.2022.167896.txt,CoCrFeNiCu1.5,1,FCC,experimental,"induction cladding, Ball milling time: 30 h, Ball milling speed: 350 rpm, Cladding output current: 400 A, Cladding time: 12 s, Substrate: Q235 steel",N/A,None,Mixed Solution
2663,10.1016-j.susmat.2022.e00455.txt,10.1016-j.susmat.2022.e00455.txt,Fe41.5Co25Ni25P7.5C1,1,FCC,Experimental,"melt spinning, Raw materials: Elemental Fe, Co, Ni, and phosphorus, Purity: >99.9 wt%, Mechanical processing: Mechanical grinding, degreasing, pickling, Dimensions: 0.5–2.5 mm wide, 25–35 μm thick, 10–25 mm length",N/A,None,Single Solid Solution
2663,10.1016-j.susmat.2022.e00455.txt,10.1016-j.susmat.2022.e00455.txt,Fe40.5Co25Ni25P7.5C3,1,FCC,Experimental,"melt spinning, Raw materials: Elemental Fe, Co, Ni, and phosphorus, Purity: >99.9 wt%, Mechanical processing: Mechanical grinding, degreasing, pickling, Dimensions: 0.5–2.5 mm wide, 25–35 μm thick, 10–25 mm length",N/A,None,Single Solid Solution
2663,10.1016-j.susmat.2022.e00455.txt,10.1016-j.susmat.2022.e00455.txt,Fe35Co25Ni25P7.5C7.5,1,nanocrystalline Amorphous,Experimental,"melt spinning, Raw materials: Elemental Fe, Co, Ni, and phosphorus, Purity: >99.9 wt%, Mechanical processing: Mechanical grinding, degreasing, pickling, Dimensions: 0.5–2.5 mm wide, 25–35 μm thick, 10–25 mm length",N/A,Partial amorphous regions,Amorphous
2663,10.1016-j.susmat.2022.e00455.txt,10.1016-j.susmat.2022.e00455.txt,Fe30Co25Ni25P7.5C12,1,amorphous,Experimental,"melt spinning, Raw materials: Elemental Fe, Co, Ni, and phosphorus, Purity: >99.9 wt%, Mechanical processing: Mechanical grinding, degreasing, pickling, Dimensions: 0.5–2.5 mm wide, 25–35 μm thick, 10–25 mm length",N/A,Amorphous structure,Amorphous
2663,10.1016-j.susmat.2022.e00455.txt,10.1016-j.susmat.2022.e00455.txt,Fe25Co25Ni25P7.5C17.5,1,amorphous,Experimental,"melt spinning, Raw materials: Elemental Fe, Co, Ni, and phosphorus, Purity: >99.9 wt%, Mechanical processing: Mechanical grinding, degreasing, pickling, Dimensions: 0.5–2.5 mm wide, 25–35 μm thick, 10–25 mm length",N/A,Amorphous structure,Amorphous
2664,10.1016-j.ijrmhm.2023.106243.txt,10.1016-j.ijrmhm.2023.106243.txt,AlCrFeMoNiV,2,BCC + BCC B2,experimental,"vacuum arc-melting, Purity: better than 99.95 wt%, Repetitions: at least six times, Ingot size: approximately 100 g",N/A,No specific post-processing mentioned,Mixed Solution
2665,10.1016-j.scriptamat.2018.08.032.txt,10.1016-j.scriptamat.2018.08.032.txt,HfNbTaTiZr,3,BCC + TaNb + HfZr,experimental,"arc melting, Temperature: 2500, Time: 10 minutes",N/A,No partial ordering or initial state before oxidation effects considered,Mixed Solution
2666,10.1016-j.msea.2024.146260.txt,10.1016-j.msea.2024.146260.txt,NiCoMnTiB,2,BCT martensite + FCC,Experimental,"directional solidification, Temperature: 1380, Growth rate: 10",N/A,None,Mixed Solution
2666,10.1016-j.msea.2024.146260.txt,10.1016-j.msea.2024.146260.txt,Ni35Co15Mn35Ti15,2,BCT martensite + FCC,Experimental,"directional solidification, Temperature: 1380, Growth rate: 10",N/A,None,Mixed Solution
2666,10.1016-j.msea.2024.146260.txt,10.1016-j.msea.2024.146260.txt,Ni35Co15Mn35Ti15B0.1,2,BCT martensite + FCC,Experimental,"directional solidification, Temperature: 1380, Growth rate: 10",N/A,None,Mixed Solution
2666,10.1016-j.msea.2024.146260.txt,10.1016-j.msea.2024.146260.txt,Ni35Co15Mn35Ti15B0.2,2,BCT martensite + FCC,Experimental,"directional solidification, Temperature: 1380, Growth rate: 10",N/A,None,Mixed Solution
2666,10.1016-j.msea.2024.146260.txt,10.1016-j.msea.2024.146260.txt,Ni35Co15Mn35Ti15B0.3,2,BCT martensite + FCC,Experimental,"directional solidification, Temperature: 1380, Growth rate: 10",N/A,None,Mixed Solution
2666,10.1016-j.msea.2024.146260.txt,10.1016-j.msea.2024.146260.txt,Ni35Co15Mn35Ti15B0.4,2,BCT martensite + FCC,Experimental,"directional solidification, Temperature: 1380, Growth rate: 10",N/A,None,Mixed Solution
2667,10.1016-j.optlastec.2022.107845.txt,10.1016-j.optlastec.2022.107845.txt,AlCrFeMnNi,1,BCC,experimental,"laser cladding, Laser power: 2100, Scanning speeds: [4, 5, 6, 7], Spot diameter: 3, Overlap rate: 30, Argon carrier gas flow rate: 12, Powder feed rate: 10",N/A,None,Single Solid Solution
2668,10.1016-j.surfin.2023.103683.txt,10.1016-j.surfin.2023.103683.txt,CoCrFeNiMoSi,3,BCC + FCC + Not specified (Intermetallic),experimental,"laser melting, Laser power: 1200, Scanning speed: 6, Lap rate: 30",N/A,None,Mixed Solution
2668,10.1016-j.surfin.2023.103683.txt,10.1016-j.surfin.2023.103683.txt,CoCrFeNiMoSiLa2O3,3,BCC + FCC + Not specified (Intermetallic),experimental,"laser melting, Laser power: 1200, Scanning speed: 6, Lap rate: 30",N/A,None,Mixed Solution
2670,10.1016-j.matpr.2023.06.081.txt,10.1016-j.matpr.2023.06.081.txt,AlCoCrFeNi,2,BCC + FCC,Experimental,"arc melting, Temperature: 1600, Atmosphere: argon, Cycles: multiple",N/A,None,Mixed Solution
2670,10.1016-j.matpr.2023.06.081.txt,10.1016-j.matpr.2023.06.081.txt,AlCoCrFeNiTi0.5,2,BCC + FCC,Experimental,"arc melting, Temperature: 1650, Atmosphere: argon, Cycles: multiple",N/A,None,Mixed Solution
2670,10.1016-j.matpr.2023.06.081.txt,10.1016-j.matpr.2023.06.081.txt,CoCrFeNi,1,FCC,Experimental,"arc melting, Temperature: 1550, Atmosphere: argon, Cycles: multiple",N/A,None,Single Solid Solution
2670,10.1016-j.matpr.2023.06.081.txt,10.1016-j.matpr.2023.06.081.txt,CoCrFeMnNi,1,FCC,Experimental,"arc melting, Temperature: 1500, Atmosphere: argon, Cycles: multiple",N/A,None,Single Solid Solution
2670,10.1016-j.matpr.2023.06.081.txt,10.1016-j.matpr.2023.06.081.txt,CrCoCuFeAl,2,BCC + FCC,Experimental,"arc melting, Temperature: 1550, Atmosphere: argon, Cycles: multiple",N/A,None,Mixed Solution
2670,10.1016-j.matpr.2023.06.081.txt,10.1016-j.matpr.2023.06.081.txt,CrCoNiFeCux,1,FCC,Experimental,"powder metallurgy, Sintering temperature: 1100, Pressure: 600, Holding time: 2",N/A,None,Single Solid Solution
2670,10.1016-j.matpr.2023.06.081.txt,10.1016-j.matpr.2023.06.081.txt,Fe38.5Mo20Cr15Co20Si5Cu1.5,3,BCC + FCC + amorphous,Experimental,"spark plasma sintering, Sintering temperature: 1200, Pressure: 50, Holding time: 5",N/A,None,Mixed Solution
2670,10.1016-j.matpr.2023.06.081.txt,10.1016-j.matpr.2023.06.081.txt,Ni45(FeCoCr)40(AlTi)15,2,BCC + FCC,Experimental,"arc melting, Temperature: 1600, Atmosphere: argon, Cycles: multiple",N/A,None,Mixed Solution
2670,10.1016-j.matpr.2023.06.081.txt,10.1016-j.matpr.2023.06.081.txt,TiVCrASi,2,BCC + FCC,Experimental,"arc melting, Temperature: 1600, Atmosphere: argon, Cycles: multiple",N/A,None,Mixed Solution
2670,10.1016-j.matpr.2023.06.081.txt,10.1016-j.matpr.2023.06.081.txt,AlxCrCuCoFeNi,1,BCC,Experimental,"arc melting, Temperature: 1600, Atmosphere: argon, Cycles: multiple",N/A,None,Mixed Solution
2670,10.1016-j.matpr.2023.06.081.txt,10.1016-j.matpr.2023.06.081.txt,Co1.5FeCrNi1.5Ti0.5,1,N/A,Experimental,"arc melting, Temperature: 1550, Atmosphere: argon, Cycles: multiple",N/A,None,Intermetallic
2670,10.1016-j.matpr.2023.06.081.txt,10.1016-j.matpr.2023.06.081.txt,FeCoCrNiPd,1,FCC,Experimental,"arc melting, Temperature: 1600, Atmosphere: argon, Cycles: multiple",N/A,None,Single Solid Solution
2671,10.1016-j.apt.2021.103410.txt,10.1016-j.apt.2021.103410.txt,AlCoCrFeNi,2,BCC + FCC,Experimental,"mechanical activated synthesis and hot pressing, Temperature: 1100, Pressure: 50, Time: 1",N/A,None,Mixed Solution
2671,10.1016-j.apt.2021.103410.txt,10.1016-j.apt.2021.103410.txt,AlCoCrFeNiTi0.1,2,BCC + FCC,Experimental,"mechanical activated synthesis and hot pressing, Temperature: 1100, Pressure: 50, Time: 1",N/A,None,Mixed Solution
2671,10.1016-j.apt.2021.103410.txt,10.1016-j.apt.2021.103410.txt,AlCoCrFeNiTi0.1Si0.1,2,BCC + FCC,Experimental,"mechanical activated synthesis and hot pressing, Temperature: 1100, Pressure: 50, Time: 1",N/A,None,Mixed Solution
2671,10.1016-j.apt.2021.103410.txt,10.1016-j.apt.2021.103410.txt,AlCoCrFeNi2,2,BCC + FCC,Experimental,"mechanical activated synthesis and hot pressing, Temperature: 1100, Pressure: 50, Time: 1",N/A,None,Mixed Solution
2671,10.1016-j.apt.2021.103410.txt,10.1016-j.apt.2021.103410.txt,AlCoCrFeNi2Ti0.1,2,BCC + FCC,Experimental,"mechanical activated synthesis and hot pressing, Temperature: 1100, Pressure: 50, Time: 1",N/A,None,Mixed Solution
2671,10.1016-j.apt.2021.103410.txt,10.1016-j.apt.2021.103410.txt,AlCoCrFeNi2Ti0.1Si0.1,2,BCC + FCC,Experimental,"mechanical activated synthesis and hot pressing, Temperature: 1100, Pressure: 50, Time: 1",N/A,None,Mixed Solution
2672,10.1016-j.msea.2021.142429.txt,10.1016-j.msea.2021.142429.txt,Co30Fe30Ni30Ti10,6,BCC (Intermetallic) + D024 structure (Intermetallic) + FCC + FCC (Intermetallic) + lamellar-like (Intermetallic) + Ni3Ti-type phase,experimental,"induction levitation melting, Temperature: N/A, Time: N/A",N/A,Partially ordered structure in γ′-L12 precipitates and B2-structured Fe–Co phase,Mixed Solution
2674,10.1016-j.jallcom.2023.170141.txt,10.1016-j.jallcom.2023.170141.txt,Fe48Mn30Co10Cr10NbC,4,FCC + HCP martensite (Intermetallic) + NaCl-type (FCC) + NbC,experimental,"vacuum induction melting, forging, homogenization, hot rolling, cold rolling, annealing, Melting temperature: refining temperature 70°C above liquidus temperature, Forging temperature: 1200, Homogenization temperature: 1200, Homogenization duration: 2 hours, Hot rolling temperature: 1100°C to 1000°C, Cold rolling reduction: 50, Annealing temperature: 800, Annealing duration: 15 minutes",N/A,"No partial ordering mentioned, initial state before oxidation",Mixed Solution
2675,10.1016-j.ijrmhm.2021.105502.txt,10.1016-j.ijrmhm.2021.105502.txt,CoCrNi,3,"FCC + TiC + Cr-based carbides (e.g., Cr23C6, Cr7C3)",experimental,"arc melting, Atmosphere: high purity Ar (99.999%), Temperature: 1200, Time: 24 hours",N/A,None,Mixed Solution
2676,10.1016-j.matchar.2023.113020.txt,10.1016-j.matchar.2023.113020.txt,Fe32Mn32Ni8Cr8Al20,2,BCC + BCC B2 (Intermetallic),Experimental,"arc melting, Atmosphere: argon, Re-melted: 4",N/A,None,Mixed Solution
2676,10.1016-j.matchar.2023.113020.txt,10.1016-j.matchar.2023.113020.txt,Fe32Mn32Ni8Cr8Al20C0.5,3,BCC + FCC + partially ordered cubic,Experimental,"arc melting, Atmosphere: argon, Re-melted: 4, Carbon source: iron-carbon alloy with 5 wt% C",N/A,Partially ordered L21 phase present,Mixed Solution
2676,10.1016-j.matchar.2023.113020.txt,10.1016-j.matchar.2023.113020.txt,Fe32Mn32Ni8Cr8Al20C1,3,BCC + FCC + partially ordered cubic,Experimental,"arc melting, Atmosphere: argon, Re-melted: 4, Carbon source: iron-carbon alloy with 5 wt% C",N/A,Partially ordered L21 phase present,Mixed Solution
2676,10.1016-j.matchar.2023.113020.txt,10.1016-j.matchar.2023.113020.txt,Fe32Mn32Ni8Cr8Al20C1.5,3,BCC + FCC + partially ordered cubic,Experimental,"arc melting, Atmosphere: argon, Re-melted: 4, Carbon source: iron-carbon alloy with 5 wt% C",N/A,Partially ordered L21 phase present,Mixed Solution
2676,10.1016-j.matchar.2023.113020.txt,10.1016-j.matchar.2023.113020.txt,Fe32Mn32Ni8Cr8Al20C2,3,BCC + FCC + partially ordered cubic,Experimental,"arc melting, Atmosphere: argon, Re-melted: 4, Carbon source: iron-carbon alloy with 5 wt% C",N/A,Partially ordered L21 phase present,Mixed Solution
2676,10.1016-j.matchar.2023.113020.txt,10.1016-j.matchar.2023.113020.txt,Fe32Mn32Ni8Cr8Al20C2.5,3,BCC + FCC + partially ordered cubic,Experimental,"arc melting, Atmosphere: argon, Re-melted: 4, Carbon source: iron-carbon alloy with 5 wt% C",N/A,Partially ordered L21 phase present,Mixed Solution
2678,10.1016-j.jallcom.2020.156633.txt,10.1016-j.jallcom.2020.156633.txt,CoCrFeMnNiNx,3,FCC + HCP + Cr-rich M2N,Experimental,"induction melting, Temperature: not specified, Composition: Nominal concentrations of nitrogen: 0.5, 1.0, and 2.0 at.%, Quantity: Produced ingots weighing approximately 400 g, measuring 65 × 40 × 17 mm3",N/A,Not applicable,Mixed Solution
2679,10.1016-j.jallcom.2021.162732.txt,10.1016-j.jallcom.2021.162732.txt,FeCrCuNi2Mn2,1,FCC,experimental,"vacuum induction melting (VIM), Mold: graphite, Pressure: 10−3 mbar, Remelting: 3 times",N/A,None,Mixed Solution
2680,10.1016-j.corsci.2023.111755.txt,10.1016-j.corsci.2023.111755.txt,AlCrCuFeNi,4,BCC + FCC + Cu2O + NiAl-rich particles,experimental,"arc melting, Purity of elements: 99.9 wt%, Melting and casting conditions: Performed in a vacuum of 0.01 atm after purging three times with Ar, Repeated melting: At least five times to improve chemical homogeneity",N/A,None,Mixed Solution
2681,10.1016-j.mtcomm.2023.105523.txt,10.1016-j.mtcomm.2023.105523.txt,CrFeNiAlSi,3,BCC + FCC + Not explicitly mentioned,experimental,"arc melting, Temperature: Not specified, Time: Not specified",N/A,No partial ordering or high entropy intermetallic structure,Mixed Solution
2682,10.1016-j.jallcom.2018.09.235.txt,10.1016-j.jallcom.2018.09.235.txt,CrMnFeCoNi,1,FCC,experimental,"casting and laser metal deposition (LMD), Casting: {'raw_materials': '99.9% purity', 'protection': 'high purity argon gas'}, Lmd: {'powder': 'pre-alloyed spherical equiatomic CrMnFeCoNi powder prepared by nitrogen gas atomization', 'powder_size': 'mean size of approximately 120 μm', 'laser_parameters': {'laser_power': 'varied (1000 W, 1200 W, 1400 W)', 'wavelength': '1070 nm', 'spot_diameter': 'approximately 1.8 mm', 'argon_gas_flow': '15-18 L/min', 'feeding_rate': '7-9 g/min', 'oxygen_content': 'controlled below 20 ppm'}}",N/A,No partial ordering or intermetallic phases observed,Single Solid Solution
2683,10.1016-j.apsusc.2023.157722.txt,10.1016-j.apsusc.2023.157722.txt,Al0.5CoCrFeNi,1,FCC,experimental,"magnetron sputtering, Temperature: room temperature, Base pressure: 3 × 10−6 Torr, Working pressure: 3 × 10−3 Torr, Sputtering power: 100, Gas flow: 16 sccm of Ar, Total thickness: 1700, Layer thicknesses: {'Al0.5CoCrFeNi': 90, 'CoCrCuFeNi': 60}, Sputtering rates: {'Al0.5CoCrFeNi': 0.09, 'CoCrCuFeNi': 0.06}, Deposition duration: 1000",N/A,None,Single Solid Solution
2683,10.1016-j.apsusc.2023.157722.txt,10.1016-j.apsusc.2023.157722.txt,CoCrCuFeNi,1,FCC,experimental,"magnetron sputtering, Temperature: room temperature, Base pressure: 3 × 10−6 Torr, Working pressure: 3 × 10−3 Torr, Sputtering power: 100, Gas flow: 16 sccm of Ar, Total thickness: 1700, Layer thicknesses: {'Al0.5CoCrFeNi': 90, 'CoCrCuFeNi': 60}, Sputtering rates: {'Al0.5CoCrFeNi': 0.09, 'CoCrCuFeNi': 0.06}, Deposition duration: 1000",N/A,None,Single Solid Solution
2684,10.1016-j.mtla.2019.100445.txt,10.1016-j.mtla.2019.100445.txt,CoCrFeMnNi,9,"BCC + FCC + complex tetragonal + cubic B2 + face-centered tetragonal + Cr + NiMn + FeCo + Complex (Cr, Fe, Co, Mn, Ni)",experimental,"arc melting, Temperature: 1600, Time: 30 minutes",N/A,Partially ordered L10-type NiMn phase,Mixed Solution
2686,10.1016-j.jallcom.2020.157681.txt,10.1016-j.jallcom.2020.157681.txt,PtPdRhCo,1,FCC,theoretical,"Molecular Dynamics simulation, Potential: 2NN MEAM, Parameters: Determined by GCPSO based on DFT calculations",N/A,None,Single Solid Solution
2686,10.1016-j.jallcom.2020.157681.txt,10.1016-j.jallcom.2020.157681.txt,Pt41Pd18Rh5Co32,1,FCC,theoretical,"Molecular Dynamics simulation, Potential: 2NN MEAM, Parameters: Determined by GCPSO based on DFT calculations",N/A,None,Single Solid Solution
2687,10.1016-j.msea.2020.140059.txt,10.1016-j.msea.2020.140059.txt,Al2.5Co10Fe32.5Mn5Ni25Cr15V10,2,BCC + FCC,experimental,"vacuum arc melting, Temperature: melting temperature of alloy components, Pressure: ultra-high purity argon gas atmosphere, Time: alloy ingot melted five times for homogeneity",N/A,None,Mixed Solution
2687,10.1016-j.msea.2020.140059.txt,10.1016-j.msea.2020.140059.txt,Al2.5Co10Fe32.5Mn5Ni25Cr15V10Nbx,5,BCC B2 + FCC + HCP Laves + complex tetragonal + orthorhombic,experimental,"vacuum arc melting, Temperature: melting temperature of alloy components, Pressure: ultra-high purity argon gas atmosphere, Time: alloy ingot melted multiple times for homogeneity",N/A,None,Mixed Solution
2688,10.1016-j.jallcom.2022.163867.txt,10.1016-j.jallcom.2022.163867.txt,CoCuFeNiMn,1,FCC,experimental,"vacuum arc melting, Elements: ['Co', 'Cu', 'Fe', 'Mn', 'Ni'], Purity: >99.9%, Quantity: 50, Pressure: 10−2 mbar, Argon pressure: 400, Melted times: 5",N/A,None,Single Solid Solution
2688,10.1016-j.jallcom.2022.163867.txt,10.1016-j.jallcom.2022.163867.txt,CoCuFeNiMnTi0.1,1,FCC,experimental,"vacuum arc melting, Elements: ['Co', 'Cu', 'Fe', 'Mn', 'Ni', 'Ti'], Purity: >99.9%, Quantity: 50, Pressure: 10−2 mbar, Argon pressure: 400, Melted times: 5",N/A,None,Single Solid Solution
2688,10.1016-j.jallcom.2022.163867.txt,10.1016-j.jallcom.2022.163867.txt,CoCuFeNiMnTi0.2,1,FCC,experimental,"vacuum arc melting, Elements: ['Co', 'Cu', 'Fe', 'Mn', 'Ni', 'Ti'], Purity: >99.9%, Quantity: 50, Pressure: 10−2 mbar, Argon pressure: 400, Melted times: 5",N/A,None,Single Solid Solution
2688,10.1016-j.jallcom.2022.163867.txt,10.1016-j.jallcom.2022.163867.txt,CoCuFeNiMnTi0.3,1,FCC,experimental,"vacuum arc melting, Elements: ['Co', 'Cu', 'Fe', 'Mn', 'Ni', 'Ti'], Purity: >99.9%, Quantity: 50, Pressure: 10−2 mbar, Argon pressure: 400, Melted times: 5",N/A,None,Single Solid Solution
2688,10.1016-j.jallcom.2022.163867.txt,10.1016-j.jallcom.2022.163867.txt,CoCuFeNiMnTi0.4,1,FCC,experimental,"vacuum arc melting, Elements: ['Co', 'Cu', 'Fe', 'Mn', 'Ni', 'Ti'], Purity: >99.9%, Quantity: 50, Pressure: 10−2 mbar, Argon pressure: 400, Melted times: 5",N/A,None,Single Solid Solution
2688,10.1016-j.jallcom.2022.163867.txt,10.1016-j.jallcom.2022.163867.txt,CoCuFeNiMnTi0.5,1,FCC,experimental,"vacuum arc melting, Elements: ['Co', 'Cu', 'Fe', 'Mn', 'Ni', 'Ti'], Purity: >99.9%, Quantity: 50, Pressure: 10−2 mbar, Argon pressure: 400, Melted times: 5",N/A,None,Single Solid Solution
2689,10.1016-j.jallcom.2021.163388.txt,10.1016-j.jallcom.2021.163388.txt,CoCrFeNiB,3,FCC + orthorhombic (Intermetallic) + tetragonal (Intermetallic),experimental,"vacuum arc melting, Temperature: not specified, Atmosphere: argon, Number of melts: at least four",N/A,Partially ordered structures with intermetallic compounds,Mixed Solution
2689,10.1016-j.jallcom.2021.163388.txt,10.1016-j.jallcom.2021.163388.txt,CoCrFeNiAl,3,BCC + FCC B2 (Intermetallic) + tetragonal (Intermetallic),experimental,"vacuum arc melting, Temperature: not specified, Atmosphere: argon, Number of melts: at least four",N/A,Partially ordered structures with B2 phase,Mixed Solution
2689,10.1016-j.jallcom.2021.163388.txt,10.1016-j.jallcom.2021.163388.txt,CoCrFeNiGa,4,BCC + FCC + FCC B2 (Intermetallic) + tetragonal (Intermetallic),experimental,"vacuum arc melting, Temperature: not specified, Atmosphere: argon, Number of melts: at least four",N/A,Partially ordered structures with B2 phase,Mixed Solution
2690,10.1016-j.jallcom.2023.172543.txt,10.1016-j.jallcom.2023.172543.txt,FeMnCoCr,2,FCC + HCP,Experimental,"arc melting, Temperature: 1800, Atmosphere: Argon, Time: Multiple re-melts for homogeneity",N/A,None,Mixed Solution
2690,10.1016-j.jallcom.2023.172543.txt,10.1016-j.jallcom.2023.172543.txt,Fe50Mn30-xCo10Cr10Cux,3,BCT martensite + FCC + HCP,Experimental,"arc melting, Temperature: 1800, Atmosphere: Argon, Time: Multiple re-melts for homogeneity",N/A,None,Mixed Solution
2690,10.1016-j.jallcom.2023.172543.txt,10.1016-j.jallcom.2023.172543.txt,Fe80-xMnxCo10Cr10,1,FCC,Experimental,"arc melting, Temperature: 1800, Atmosphere: Argon, Time: Multiple re-melts for homogeneity",N/A,None,Single Solid Solution
2690,10.1016-j.jallcom.2023.172543.txt,10.1016-j.jallcom.2023.172543.txt,FeMnCoCrNi,1,FCC,Experimental,"arc melting, Temperature: 1800, Atmosphere: Argon, Time: Multiple re-melts for homogeneity",N/A,None,Single Solid Solution
2690,10.1016-j.jallcom.2023.172543.txt,10.1016-j.jallcom.2023.172543.txt,AlxCoCrFeNi,2,BCC + FCC,Experimental,"arc melting, Temperature: 1800, Atmosphere: Argon, Time: Multiple re-melts for homogeneity",N/A,None,Mixed Solution
2690,10.1016-j.jallcom.2023.172543.txt,10.1016-j.jallcom.2023.172543.txt,AlCoCrFeNi2.1,2,BCC B2 (Intermetallic) + FCC,Experimental,"arc melting, Temperature: 1800, Atmosphere: Argon, Time: Multiple re-melts for homogeneity",N/A,Partially ordered structure (B2 phase),Mixed Solution
2690,10.1016-j.jallcom.2023.172543.txt,10.1016-j.jallcom.2023.172543.txt,Fe50Mn30Co10Cr10C0.5,2,FCC + HCP,Experimental,"arc melting, Temperature: 1800, Atmosphere: Argon, Time: Multiple re-melts for homogeneity",N/A,None,Mixed Solution
2690,10.1016-j.jallcom.2023.172543.txt,10.1016-j.jallcom.2023.172543.txt,Fe49.5Mn30Co10Cr10C0.5,2,FCC + HCP,Experimental,"arc melting, Temperature: 1800, Atmosphere: Argon, Time: Multiple re-melts for homogeneity",N/A,None,Mixed Solution
2690,10.1016-j.jallcom.2023.172543.txt,10.1016-j.jallcom.2023.172543.txt,Fe40Mn40Co10Cr10,1,FCC,Experimental,"arc melting, Temperature: 1800, Atmosphere: Argon, Time: Multiple re-melts for homogeneity",N/A,None,Single Solid Solution
2690,10.1016-j.jallcom.2023.172543.txt,10.1016-j.jallcom.2023.172543.txt,Fe50Mn30Co10Cr10Ni20,1,FCC,Experimental,"arc melting, Temperature: 1800, Atmosphere: Argon, Time: Multiple re-melts for homogeneity",N/A,None,Single Solid Solution
2690,10.1016-j.jallcom.2023.172543.txt,10.1016-j.jallcom.2023.172543.txt,Fe20Mn20Co20Cr20Ni20,1,FCC,Experimental,"arc melting, Temperature: 1800, Atmosphere: Argon, Time: Multiple re-melts for homogeneity",N/A,None,Single Solid Solution
2690,10.1016-j.jallcom.2023.172543.txt,10.1016-j.jallcom.2023.172543.txt,Cu0.3Fe50Mn30Co10Cr10,1,FCC,Experimental,"arcmelting, Temperature: 1800, Atmosphere: Argon, Time: Multiple re-melts for homogeneity",N/A,None,Single Solid Solution
2691,10.1016-j.matdes.2019.108367.txt,10.1016-j.matdes.2019.108367.txt,AlLiMgZnCu,4,FCC + HCP + tetragonal + MgZn2,experimental,"arc melting, Temperature: Not specified, Time: Not specified",N/A,No partial ordering or initial state before oxidation mentioned,Mixed Solution
2692,10.1016-j.mtla.2022.101394.txt,10.1016-j.mtla.2022.101394.txt,CoCrFeNiMn,3,"BCC + FCC + Cr-rich phase (e.g., CrxFeyNicuMnz)",Experimental,"non-consumable vacuum arc melting, Crucible: water-cooled copper crucible, Purification: pure titanium used as a getter, Remelting: four times for homogenization, Homogenization: annealed at 1100 °C for 48 hours in a vacuum atmosphere",N/A,Avoidance of brittle sigma phase through controlled processing,Mixed Solution
2693,10.1016-j.matchemphys.2020.123571.txt,10.1016-j.matchemphys.2020.123571.txt,FeCoCrAlCu,1,BCC,experimental,"laser surface alloying, Laser system: ZQM-SD type Nd: YAG pulsed laser, Focal length: 160, Pulse frequency: 4, Overlapping rate: 50, Shielding gas: high purity argon, 15 L min−1",N/A,None,Single Solid Solution
2693,10.1016-j.matchemphys.2020.123571.txt,10.1016-j.matchemphys.2020.123571.txt,FeCoCrAlCuTiC,3,BCC + cubic + TiC,experimental,"laser surface alloying, Laser system: ZQM-SD type Nd: YAG pulsed laser, Focal length: 160, Pulse frequency: 4, Overlapping rate: 50, Shielding gas: high purity argon, 15 L min−1",N/A,None,Mixed Solution
2694,10.1016-j.matchemphys.2024.128887.txt,10.1016-j.matchemphys.2024.128887.txt,CoNiCrMoNbBSi,2,FCC + amorphous,Experimental,"plasma spraying, Spraying power: [40, 45, 50], Feedstock particle size: 40-85 μm, Substrate: Q235 steel, Cooling: gas cooling at 1.5 MPa",N/A,None,Mixed Solution
2695,10.1016-j.jmrt.2023.04.074.txt,10.1016-j.jmrt.2023.04.074.txt,HfNbTaZr,1,BCC,experimental,"casting, Details: Not specified",N/A,No partial ordering,Single Solid Solution
2695,10.1016-j.jmrt.2023.04.074.txt,10.1016-j.jmrt.2023.04.074.txt,MoNbTaVW,1,BCC,experimental,"vacuum arc-melting, Details: Not specified",N/A,No partial ordering,Single Solid Solution
2695,10.1016-j.jmrt.2023.04.074.txt,10.1016-j.jmrt.2023.04.074.txt,Ti35Zr27.5Hf27.5Nb5Ta5,1,BCC,experimental,"vacuum arc-melting, Details: Not specified",N/A,No partial ordering,Single Solid Solution
2695,10.1016-j.jmrt.2023.04.074.txt,10.1016-j.jmrt.2023.04.074.txt,NbTaTiVW,1,BCC,experimental,"vacuum arc-melting, Details: Not specified",N/A,No partial ordering,Single Solid Solution
2695,10.1016-j.jmrt.2023.04.074.txt,10.1016-j.jmrt.2023.04.074.txt,TiZrHfNb,1,BCC,experimental,"vacuum arc-melting, Details: Not specified",N/A,No partial ordering,Single Solid Solution
2695,10.1016-j.jmrt.2023.04.074.txt,10.1016-j.jmrt.2023.04.074.txt,TaNbHfZr,1,BCC,experimental,"vacuum arc-melting, Details: Not specified",N/A,No partial ordering,Single Solid Solution
2695,10.1016-j.jmrt.2023.04.074.txt,10.1016-j.jmrt.2023.04.074.txt,AlTiZrNbHf,1,BCC,experimental,"vacuum arc-melting, Details: Not specified",N/A,No partial ordering,Single Solid Solution
2695,10.1016-j.jmrt.2023.04.074.txt,10.1016-j.jmrt.2023.04.074.txt,CoCrFeNiNb,1,FCC,experimental,"vacuum arc-melting, Details: Not specified",N/A,No partial ordering,Single Solid Solution
2695,10.1016-j.jmrt.2023.04.074.txt,10.1016-j.jmrt.2023.04.074.txt,MoWCoTaZr,1,BCC,experimental,"vacuum arc-melting, Details: Not specified",N/A,No partial ordering,Single Solid Solution
2695,10.1016-j.jmrt.2023.04.074.txt,10.1016-j.jmrt.2023.04.074.txt,TiNbMoTaW,1,BCC,experimental,"vacuum arc-melting, Details: Not specified",N/A,No partial ordering,Single Solid Solution
2696,10.1016-j.ijplas.2023.103550.txt,10.1016-j.ijplas.2023.103550.txt,AlCoCrFeNi,1,FCC,experimental,"vacuum induction casting, Constituent elements purity: 99.9 wt.%, Homogenization temperature: 1100, Homogenization duration: 6 hours",N/A,None,Single Solid Solution
2697,10.1016-j.isci.2023.106894.txt,10.1016-j.isci.2023.106894.txt,AlCoCrFeNi,2,BCC B2 + CoFe,experimental,"Czochralski method, Temperature: 1600, Time: several hours, Atmosphere: 650 mbar Ar, Pulling rate: 1 mm/h",N/A,Nanostructured morphology with spherical-like A2 nanoparticles embedded in the B2 matrix,Mixed Solution
2699,10.1016-j.triboint.2023.108892.txt,10.1016-j.triboint.2023.108892.txt,CoFeNi2,1,FCC,experimental,"vacuum arc melting, Environment: water-cooled copper crucible under a Ti-gettered argon atmosphere, Purity of elements: Co, Fe, and Ni introduced at purities exceeding 99.5 wt%, Process: Each ingot was flipped and remelted at least three times, Specimen dimensions: Cubic specimens with dimensions of 15 mm × 5 mm × 5 mm, Polishing: Specimens were polished to a mirror-like finish using a diamond suspension with particles smaller than 0.25 μm and electropolished using a Buehler ElectroMet 4 polisher at 35 V for 50 s in an electrolyte containing 90 vol% acetic acid and 10 vol% perchloric acid",N/A,No partial ordering or high entropy intermetallic phase observed in the initial state before oxidation,Single Solid Solution
2700,10.1016-j.jallcom.2017.11.075.txt,10.1016-j.jallcom.2017.11.075.txt,CoCrFeNiTa0.1,2,C14 Laves phase + FCC,experimental,"arc melting, Elements: high-purity elements (Co ≥ 99.95, Cr ≥ 99.99, Fe ≥ 99.99, Ni ≥ 99.99, Ta ≥ 99.99 wt%), Atmosphere: Ti-gettered high-purity argon atmosphere, Process: The ingot was flipped and remelted for five times to eliminate inhomogeneity",N/A,None,Mixed Solution
2700,10.1016-j.jallcom.2017.11.075.txt,10.1016-j.jallcom.2017.11.075.txt,CoCrFeNiTa0.2,2,C14 Laves phase + FCC,experimental,"arc melting, Elements: high-purity elements (Co ≥ 99.95, Cr ≥ 99.99, Fe ≥ 99.99, Ni ≥ 99.99, Ta ≥ 99.99 wt%), Atmosphere: Ti-gettered high-purity argon atmosphere, Process: The ingot was flipped and remelted for five times to eliminate inhomogeneity",N/A,None,Mixed Solution
2700,10.1016-j.jallcom.2017.11.075.txt,10.1016-j.jallcom.2017.11.075.txt,CoCrFeNiTa0.3,2,C14 Laves phase + FCC,experimental,"arc melting, Elements: high-purity elements (Co ≥ 99.95, Cr ≥ 99.99, Fe ≥ 99.99, Ni ≥ 99.99, Ta ≥ 99.99 wt%), Atmosphere: Ti-gettered high-purity argon atmosphere, Process: The ingot was flipped and remelted for five times to eliminate inhomogeneity",N/A,None,Mixed Solution
2700,10.1016-j.jallcom.2017.11.075.txt,10.1016-j.jallcom.2017.11.075.txt,CoCrFeNiTa0.395,2,C14 Laves phase + FCC,experimental,"arc melting, Elements: high-purity elements (Co ≥ 99.95, Cr ≥ 99.99, Fe ≥ 99.99, Ni ≥ 99.99, Ta ≥ 99.99 wt%), Atmosphere: Ti-gettered high-purity argon atmosphere, Process: The ingot was flipped and remelted for five times to eliminate inhomogeneity",N/A,None,Mixed Solution
2700,10.1016-j.jallcom.2017.11.075.txt,10.1016-j.jallcom.2017.11.075.txt,CoCrFeNiTa0.4,2,C14 Laves phase + FCC,experimental,"arc melting, Elements: high-purity elements (Co ≥ 99.95, Cr ≥ 99.99, Fe ≥ 99.99, Ni ≥ 99.99, Ta ≥ 99.99 wt%), Atmosphere: Ti-gettered high-purity argon atmosphere, Process: The ingot was flipped and remelted for five times to eliminate inhomogeneity",N/A,None,Mixed Solution
2700,10.1016-j.jallcom.2017.11.075.txt,10.1016-j.jallcom.2017.11.075.txt,CoCrFeNiTa0.5,2,C14 Laves phase + FCC,experimental,"arc melting, Elements: high-purity elements (Co ≥ 99.95, Cr ≥ 99.99, Fe ≥ 99.99, Ni ≥ 99.99, Ta ≥ 99.99 wt%), Atmosphere: Ti-gettered high-purity argon atmosphere, Process: The ingot was flipped and remelted for five times to eliminate inhomogeneity",N/A,None,Mixed Solution
2701,10.1016-j.jmrt.2024.01.107.txt,10.1016-j.jmrt.2024.01.107.txt,AlTiVCrNb,3,BCC + C15 (cubic) Laves + orthorhombic (Intermetallic),experimental,"laser cladding, Laser system: TruDisk 6006 fiber laser system, Wavelength: 1030, Output power: 1500, Spot diameter: 2, Scanning speed: 800, Processing atmosphere: helium",N/A,No specific thermo-mechanical post-processing mentioned,Mixed Solution
2702,10.1016-j.jallcom.2023.171735.txt,10.1016-j.jallcom.2023.171735.txt,AlCoCuFeNi,1,FCC,Experimental,"arc melting, Temperature: 1600, Time: 5 minutes",N/A,None,Single Solid Solution
2702,10.1016-j.jallcom.2023.171735.txt,10.1016-j.jallcom.2023.171735.txt,AlCrCuFeNiZrHfTi,1,BCC,Experimental,"spark plasma sintering, Temperature: 1200, Pressure: 50, Time: 10 minutes",N/A,None,Single Solid Solution
2702,10.1016-j.jallcom.2023.171735.txt,10.1016-j.jallcom.2023.171735.txt,CoCrFeNiNbx,3,B2 (Intermetallic) + FCC + Laves Phase,Experimental,"arc melting, Temperature: 1600, Time: 5 minutes",N/A,Partially ordered structures observed after annealing,Mixed Solution
2702,10.1016-j.jallcom.2023.171735.txt,10.1016-j.jallcom.2023.171735.txt,CoCrFeNi,1,FCC,Experimental,"arc melting, Temperature: 1600, Time: 5 minutes",N/A,None,Single Solid Solution
2702,10.1016-j.jallcom.2023.171735.txt,10.1016-j.jallcom.2023.171735.txt,CoCrFeNiV,1,FCC,Experimental,"arc melting, Temperature: 1600, Time: 5 minutes",N/A,None,Single Solid Solution
2702,10.1016-j.jallcom.2023.171735.txt,10.1016-j.jallcom.2023.171735.txt,CoCrFeNiTa,1,FCC,Experimental,"arc melting, Temperature: 1600, Time: 5 minutes",N/A,None,Single Solid Solution
2702,10.1016-j.jallcom.2023.171735.txt,10.1016-j.jallcom.2023.171735.txt,CoCrFeNiTi,1,FCC,Experimental,"arc melting, Temperature: 1600, Time: 5 minutes",N/A,None,Single Solid Solution
2702,10.1016-j.jallcom.2023.171735.txt,10.1016-j.jallcom.2023.171735.txt,CoCrFeNiW,1,FCC,Experimental,"arc melting, Temperature: 1600, Time: 5 minutes",N/A,None,Single Solid Solution
2702,10.1016-j.jallcom.2023.171735.txt,10.1016-j.jallcom.2023.171735.txt,CoCrFeNiMo,1,FCC,Experimental,"arc melting, Temperature: 1600, Time: 5 minutes",N/A,None,Single Solid Solution
2702,10.1016-j.jallcom.2023.171735.txt,10.1016-j.jallcom.2023.171735.txt,CoCrFeNiZr,1,FCC,Experimental,"arc melting, Temperature: 1600, Time: 5 minutes",N/A,None,Single Solid Solution
2702,10.1016-j.jallcom.2023.171735.txt,10.1016-j.jallcom.2023.171735.txt,CoCrFeNiHf,1,FCC,Experimental,"arc melting, Temperature: 1600, Time: 5 minutes",N/A,None,Single Solid Solution
