Repository: sourish69/MSE643_CourseProject

# MSE643_CourseProject - Phase-Oriented Generative Design of High-Entropy Alloys

**A generative machine-learning pipeline that designs new alloy compositions to order - you specify the crystal phase you want, and the model proposes chemistries that should form it.**

---

## The idea in one paragraph

High-entropy alloys mix five or more principal elements in near-equal proportions, and their configurational entropy unlocks unusual combinations of strength and thermal stability. The problem is scale: the viable composition space runs to millions of candidates, far beyond what anyone can cast and characterize by hand.

File: Datasets/Vladimir_HEA_database.csv (part 54 of 88)
id,Paper,Name,Alloy,Nb of phase,Phase,Experimental or theoretical,Experimental details,Theoretical details,Special conditions,Type of solution
2702,10.1016-j.jallcom.2023.171735.txt,10.1016-j.jallcom.2023.171735.txt,CoCrFeNiNb,1,FCC,Experimental,"arc melting, Temperature: 1600, Time: 5 minutes",N/A,Partially ordered structures observed after annealing,Mixed Solution
2703,10.1016-j.ijplas.2023.103777.txt,10.1016-j.ijplas.2023.103777.txt,CoCrNi,1,FCC,experimental,"additive manufacturing, Laser parameters: specified in Table 1, Scanning path: zigzag shape, Scanning direction: rotated 90° between adjacent layers, Dimensions: 30 × 30 × 30 mm3, Powder size: 45 μm to 105 μm, Atmosphere: high purity argon protective atmosphere",N/A,None,Single Solid Solution
2703,10.1016-j.ijplas.2023.103777.txt,10.1016-j.ijplas.2023.103777.txt,Fe50Mn30Co10Cr10,2,FCC + HCP,experimental,"additive manufacturing, Laser parameters: specified in Table 1, Scanning path: zigzag shape, Scanning direction: rotated 90° between adjacent layers, Dimensions: 30 × 30 × 30 mm3, Powder size: 45 μm to 105 μm, Atmosphere: high purity argon protective atmosphere",N/A,None,Mixed Solution
2703,10.1016-j.ijplas.2023.103777.txt,10.1016-j.ijplas.2023.103777.txt,CoCrNi-Fe50Mn30Co10Cr10,2,FCC + HCP,experimental,"additive manufacturing, Laser parameters: specified in Table 1, Scanning path: zigzag shape, Scanning direction: rotated 90° between adjacent layers, Dimensions: 30 × 30 × 30 mm3, Powder size: 45 μm to 105 μm, Atmosphere: high purity argon protective atmosphere",N/A,Mortise-Tenon architecture,Mixed Solution
2704,10.1016-j.jallcom.2023.169706.txt,10.1016-j.jallcom.2023.169706.txt,CoCuFeMnNi,1,FCC,experimental,"arc melting, cold rolling, solution treatment, ageing, Temperature: 1000, Duration: 1 hour, Cooling rate: quenched in water, Ageing temperature: [530, 580, 630], Ageing duration: varies",N/A,None,Single Solid Solution
2704,10.1016-j.jallcom.2023.169706.txt,10.1016-j.jallcom.2023.169706.txt,CoCuFeMnNiTi,2,FCC + Ni3Ti,combination,N/A,N/A,Partially ordered structure (L12 Ni3Ti precipitates),Mixed Solution
2705,10.1016-j.wear.2022.204443.txt,10.1016-j.wear.2022.204443.txt,AlCoCrFeNi,3,BCC + BCC B2 (Intermetallic) + FCC,Experimental,"arc melting, Temperature: 1500, Time: 15 minutes",N/A,None,Mixed Solution
2705,10.1016-j.wear.2022.204443.txt,10.1016-j.wear.2022.204443.txt,AlCoCrNi,4,BCC + BCC B2 (Intermetallic) + FCC + spinel,Experimental,"mechanical alloying and atmospheric plasma spraying, Mechanical alloying: {'ball mill': 'Simoloyer CM-08', 'milling medium': 'stainless steel balls (4.5 mm diameter)', 'ball-to-powder ratio': '10:1', 'process control agent': 'stearic acid (1 wt%)', 'duration': '8 hours'}, Atmospheric plasma spraying: {'spraying parameters': 'presented in Table 1 of the paper', 'substrate': 'stainless steel SS316L'}",N/A,Partially ordered B2 phase,Mixed Solution
2706,10.1016-j.intermet.2020.107024.txt,10.1016-j.intermet.2020.107024.txt,AlCoCrFeNi2.1,3,BCC B2 + FCC L12 + Cr-rich nano-particles,experimental,"arc melting followed by suction casting, Temperature: not specified, Time: not specified",N/A,None,Mixed Solution
2706,10.1016-j.intermet.2020.107024.txt,10.1016-j.intermet.2020.107024.txt,Ti0AlCoCrFeNi2.1,2,BCC B2 + FCC L12,experimental,"arc melting followed by suction casting, Temperature: not specified, Time: not specified",N/A,None,Mixed Solution
2706,10.1016-j.intermet.2020.107024.txt,10.1016-j.intermet.2020.107024.txt,Ti0.1AlCoCrFeNi2.1,3,BCC B2 + FCC L12 + Cr-rich nano-particles,experimental,"arc melting followed by suction casting, Temperature: not specified, Time: not specified",N/A,None,Mixed Solution
2706,10.1016-j.intermet.2020.107024.txt,10.1016-j.intermet.2020.107024.txt,Ti0.15AlCoCrFeNi2.1,3,BCC B2 + FCC L12 + Cr-rich nano-particles,experimental,"arc melting followed by suction casting, Temperature: not specified, Time: not specified",N/A,None,Mixed Solution
2706,10.1016-j.intermet.2020.107024.txt,10.1016-j.intermet.2020.107024.txt,Ti0.2AlCoCrFeNi2.1,3,BCC B2 + FCC L12 + Cr-rich nano-particles,experimental,"arc melting followed by suction casting, Temperature: not specified, Time: not specified",N/A,None,Mixed Solution
2708,10.1016-j.jallcom.2021.163331.txt,10.1016-j.jallcom.2021.163331.txt,Cr12Ni12Mn12Fe76,1,FCC,experimental,"vacuum induction melting, Temperature: 1600, Time: 30 minutes",N/A,None,Single Solid Solution
2708,10.1016-j.jallcom.2021.163331.txt,10.1016-j.jallcom.2021.163331.txt,Cr12Ni12Mn16Fe72,1,FCC,experimental,"vacuum induction melting, Temperature: 1600, Time: 30 minutes",N/A,None,Single Solid Solution
2708,10.1016-j.jallcom.2021.163331.txt,10.1016-j.jallcom.2021.163331.txt,Cr12Ni12Mn20Fe72,1,FCC,experimental,"vacuum induction melting, Temperature: 1600, Time: 30 minutes",N/A,None,Single Solid Solution
2710,10.1016-j.intermet.2023.107991.txt,10.1016-j.intermet.2023.107991.txt,TiZrNb,1,BCC,Experimental,"vacuum arc furnace, Temperature: not specified, Time: not specified, Pressure: argon atmosphere",N/A,None,Single Solid Solution
2710,10.1016-j.intermet.2023.107991.txt,10.1016-j.intermet.2023.107991.txt,TiZrNbO0.5,1,BCC,Experimental,"vacuum arc furnace, Temperature: not specified, Time: not specified, Pressure: argon atmosphere",N/A,None,Single Solid Solution
2710,10.1016-j.intermet.2023.107991.txt,10.1016-j.intermet.2023.107991.txt,TiZrNbO0.75,1,BCC,Experimental,"vacuum arc furnace, Temperature: not specified, Time: not specified, Pressure: argon atmosphere",N/A,None,Single Solid Solution
2711,10.1016-j.solmat.2020.110709.txt,10.1016-j.solmat.2020.110709.txt,HfMoNbTiZr,1,amorphous,experimental,"powder metallurgy, Sintering: True, Hot extrusion: True, Cutting and polishing: True",N/A,None,Amorphous
2712,10.1016-j.actamat.2022.118142.txt,10.1016-j.actamat.2022.118142.txt,AlCoCrNiTi,3,"FCC + L12 + Co3(Al,Ti)",experimental,"additive manufacturing (L-PBF), Pre-alloyed powders: Spherical pre-alloyed (CoCrNi)94Al3Ti3 MEA powders with average particle diameter of 42.7 µm and average grain size of ∼5.0 µm, Chemical composition: 31.8Co-31.0Cr-31.1Ni-3.1Al-3.0Ti (in at.%), Layer rotation: 67° between adjacent layers, Solution treatment: 1000 °C for 10 minutes, followed by water quenching, Aging treatment: 700 °C for 2 hours, followed by water quenching",N/A,Partially ordered structure (High Entropy Intermetallic: L12 phase),Mixed Solution
2713,10.1016-j.mtcomm.2021.102356.txt,10.1016-j.mtcomm.2021.102356.txt,AlCrFeMnNiW,3,BCC + FCC + sigma (σ) phase (Intermetallic),experimental,"mechanical alloying (MA) followed by spark plasma sintering (SPS), Mechanical alloying: {'milling_time': '20 hours', 'milling_speed': '300 rpm', 'ball_to_powder_ratio': '10:1', 'process_control_agent': 'toluene'}, Spark plasma sintering: {'sintering_temperature': '900°C', 'holding_time': '5 minutes', 'heating_rate': '100°C/min', 'pressure': '50 MPa'}",N/A,None,Mixed Solution
2713,10.1016-j.mtcomm.2021.102356.txt,10.1016-j.mtcomm.2021.102356.txt,AlCrFeMnNiW₀.₀₅,3,BCC + FCC + sigma (σ) phase (Intermetallic),experimental,"mechanical alloying (MA) followed by spark plasma sintering (SPS), Mechanical alloying: {'milling_time': '20 hours', 'milling_speed': '300 rpm', 'ball_to_powder_ratio': '10:1', 'process_control_agent': 'toluene'}, Spark plasma sintering: {'sintering_temperature': '900°C', 'holding_time': '5 minutes', 'heating_rate': '100°C/min', 'pressure': '50 MPa'}",N/A,None,Mixed Solution
2713,10.1016-j.mtcomm.2021.102356.txt,10.1016-j.mtcomm.2021.102356.txt,AlCrFeMnNiW₀.₁,3,BCC + FCC + sigma (σ) phase (Intermetallic),experimental,"mechanical alloying (MA) followed by spark plasma sintering (SPS), Mechanical alloying: {'milling_time': '20 hours', 'milling_speed': '300 rpm', 'ball_to_powder_ratio': '10:1', 'process_control_agent': 'toluene'}, Spark plasma sintering: {'sintering_temperature': '900°C', 'holding_time': '5 minutes', 'heating_rate': '100°C/min', 'pressure': '50 MPa'}",N/A,None,Mixed Solution
2713,10.1016-j.mtcomm.2021.102356.txt,10.1016-j.mtcomm.2021.102356.txt,AlCrFeMnNiW₀.₅,3,BCC + FCC + sigma (σ) phase (Intermetallic),experimental,"mechanical alloying (MA) followed by spark plasma sintering (SPS), Mechanical alloying: {'milling_time': '20 hours', 'milling_speed': '300 rpm', 'ball_to_powder_ratio': '10:1', 'process_control_agent': 'toluene'}, Spark plasma sintering: {'sintering_temperature': '900°C', 'holding_time': '5 minutes', 'heating_rate': '100°C/min', 'pressure': '50 MPa'}",N/A,None,Mixed Solution
2714,10.1016-j.actamat.2023.119415.txt,10.1016-j.actamat.2023.119415.txt,NbTaTiHf,1,BCC,theoretical,"Density Functional Theory (DFT), Method: projected-augmented-wave (PAW), Exchange-correlation: Perdew-Burke-Ernzerhof (PBE) generalized gradient approximation, Kinetic energy cutoff: 400",N/A,None,Single Solid Solution
2714,10.1016-j.actamat.2023.119415.txt,10.1016-j.actamat.2023.119415.txt,NbTa0.25Ti0.375Hf0.375,1,BCC,theoretical,"Density Functional Theory (DFT), Method: projected-augmented-wave (PAW), Exchange-correlation: Perdew-Burke-Ernzerhof (PBE) generalized gradient approximation, Kinetic energy cutoff: 400",N/A,None,Single Solid Solution
2714,10.1016-j.actamat.2023.119415.txt,10.1016-j.actamat.2023.119415.txt,NbTa0.25Ti0.5Hf0.25,1,BCC,theoretical,"Density Functional Theory (DFT), Method: projected-augmented-wave (PAW), Exchange-correlation: Perdew-Burke-Ernzerhof (PBE) generalized gradient approximation, Kinetic energy cutoff: 400",N/A,None,Single Solid Solution
2714,10.1016-j.actamat.2023.119415.txt,10.1016-j.actamat.2023.119415.txt,NbTa0.25Ti0.625Hf0.125,1,BCC,theoretical,"Density Functional Theory (DFT), Method: projected-augmented-wave (PAW), Exchange-correlation: Perdew-Burke-Ernzerhof (PBE) generalized gradient approximation, Kinetic energy cutoff: 400",N/A,None,Single Solid Solution
2715,10.1016-j.optlastec.2020.106147.txt,10.1016-j.optlastec.2020.106147.txt,CoCrFeMnNi,1,FCC,experimental,"selective laser melting (SLM), Laser power: 400, Scanning speed: [800, 1200, 2000, 2500], Hatch space: 0.09, Layer thickness: 0.03, Scanning direction: 67° rotation between layers, Volumetric energy density: [59.26, 74.07, 123.46, 185.19]",N/A,None,Single Solid Solution
2716,10.1016-j.jmst.2021.01.046.txt,10.1016-j.jmst.2021.01.046.txt,CoCrFeMnNi,1,FCC,experimental,"arc melting, Purity: >99.99 wt%, Number of remelts: 5, Cooling method: drop-casted in a water-cooled copper mold",N/A,None,Single Solid Solution
2717,10.1016-j.jallcom.2022.165455.txt,10.1016-j.jallcom.2022.165455.txt,AlCoCrFeNiCu,2,FCC + AlCoCrFeNiCu,experimental,"powder metallurgy, Temperature: 1200, Time: 2 hours",N/A,None,Mixed Solution
2717,10.1016-j.jallcom.2022.165455.txt,10.1016-j.jallcom.2022.165455.txt,AlCoCrFeNiCu,2,BCC + FCC,experimental,"powder metallurgy, Temperature: 1200, Time: 2 hours",N/A,None,Mixed Solution
2717,10.1016-j.jallcom.2022.165455.txt,10.1016-j.jallcom.2022.165455.txt,AlCoCrFeNiCu,3,BCC + FCC + AlCoCrFeNiCu,experimental,"powder metallurgy, Temperature: 1200, Time: 2 hours",N/A,None,Mixed Solution
2717,10.1016-j.jallcom.2022.165455.txt,10.1016-j.jallcom.2022.165455.txt,AlCoCrFeNiCu,2,BCC + FCC,experimental,"powder metallurgy, Temperature: 1200, Time: 2 hours",N/A,None,Mixed Solution
2718,10.1016-j.jmrt.2022.01.118.txt,10.1016-j.jmrt.2022.01.118.txt,CrMnFeCoNi,1,FCC,Experimental,"arc melting, Temperature: 1100-1200°C, Time: Not specified, Cooling rate: Not specified",N/A,Not mentioned,Single Solid Solution
2718,10.1016-j.jmrt.2022.01.118.txt,10.1016-j.jmrt.2022.01.118.txt,CrCoNi,2,FCC + HCP,Experimental,"arc melting, Temperature: 1100-1200°C, Time: Not specified, Cooling rate: Not specified",N/A,Not mentioned,Mixed Solution
2718,10.1016-j.jmrt.2022.01.118.txt,10.1016-j.jmrt.2022.01.118.txt,CrFeCoNi,1,FCC,Experimental,"arc melting, Temperature: 1100-1200°C, Time: Not specified, Cooling rate: Not specified",N/A,Not mentioned,Single Solid Solution
2718,10.1016-j.jmrt.2022.01.118.txt,10.1016-j.jmrt.2022.01.118.txt,CrMnCoNi,1,FCC,Experimental,"arc melting, Temperature: 1100-1200°C, Time: Not specified, Cooling rate: Not specified",N/A,Not mentioned,Single Solid Solution
2718,10.1016-j.jmrt.2022.01.118.txt,10.1016-j.jmrt.2022.01.118.txt,MnFeCoNi,1,FCC,Experimental,"arc melting, Temperature: 1100-1200°C, Time: Not specified, Cooling rate: Not specified",N/A,Not mentioned,Single Solid Solution
2718,10.1016-j.jmrt.2022.01.118.txt,10.1016-j.jmrt.2022.01.118.txt,CrMnFeNi,2,BCC + FCC,Experimental,"arc melting, Temperature: 1100-1200°C, Time: Not specified, Cooling rate: Not specified",N/A,Not mentioned,Mixed Solution
2718,10.1016-j.jmrt.2022.01.118.txt,10.1016-j.jmrt.2022.01.118.txt,CrMnFeCo,2,FCC + sigma phase,Experimental,"arc melting, Temperature: 1100-1200°C, Time: Not specified, Cooling rate: Not specified",N/A,Not mentioned,Mixed Solution
2718,10.1016-j.jmrt.2022.01.118.txt,10.1016-j.jmrt.2022.01.118.txt,CrFeNi,2,BCC + FCC,Experimental,"arc melting, Temperature: 1100-1200°C, Time: Not specified, Cooling rate: Not specified",N/A,Not mentioned,Mixed Solution
2718,10.1016-j.jmrt.2022.01.118.txt,10.1016-j.jmrt.2022.01.118.txt,FeCoNi,1,FCC,Experimental,"arc melting, Temperature: 1100-1200°C, Time: Not specified, Cooling rate: Not specified",N/A,Not mentioned,Single Solid Solution
2718,10.1016-j.jmrt.2022.01.118.txt,10.1016-j.jmrt.2022.01.118.txt,MnFeNi,1,FCC,Experimental,"arc melting, Temperature: 1100-1200°C, Time: Not specified, Cooling rate: Not specified",N/A,Not mentioned,Single Solid Solution
2718,10.1016-j.jmrt.2022.01.118.txt,10.1016-j.jmrt.2022.01.118.txt,CrFeMn,1,Not specified,Experimental,"arc melting, Temperature: 1100-1200°C, Time: Not specified, Cooling rate: Not specified",N/A,Not mentioned,Intermetallic
2718,10.1016-j.jmrt.2022.01.118.txt,10.1016-j.jmrt.2022.01.118.txt,CrFeMnCo,2,FCC + sigma phase,Experimental,"arc melting, Temperature: 1100-1200°C, Time: Not specified, Cooling rate: Not specified",N/A,Not mentioned,Mixed Solution
2719,10.1016-j.jmatprotec.2023.118017.txt,10.1016-j.jmatprotec.2023.118017.txt,Ta(CoCrFeMnNi),4,BCC + FCC + HCP (Intermetallic) + rhombohedral (Intermetallic),Experimental,"additive manufacturing (LB-DED), Laser power: 650, Scan speed: 400, Optic size: 3, Atmosphere: inert Ar-filled glovebox with <50 ppm O2 and <10 ppm H2O, Powder feedstock: pre-alloyed CoCrFeMnNi and elemental Ta powders, Graded additions: 1% incremental additions of Ta",N/A,Microcracks and defects present in Ta-rich regions,Mixed Solution
2719,10.1016-j.jmatprotec.2023.118017.txt,10.1016-j.jmatprotec.2023.118017.txt,Nb(CoCrFeMnNi),3,BCC + FCC + HCP (Intermetallic),Experimental,"additive manufacturing (LB-DED), Laser power: 650, Scan speed: 400, Optic size: 3, Atmosphere: inert Ar-filled glovebox with <50 ppm O2 and <10 ppm H2O, Powder feedstock: pre-alloyed CoCrFeMnNi and elemental Nb powders, Graded additions: varied Nb content up to near-equiatomic composition",N/A,"Microcracks and defects present, particularly in Nb-rich and equiatomic regions",Mixed Solution
2720,10.1016-j.jallcom.2023.173408.txt,10.1016-j.jallcom.2023.173408.txt,FeNiMnCu,1,FCC,Experimental,"Mechanical Alloying (MA) and Spark Plasma Sintering (SPS), Ma: {'duration': '15 hours', 'atmosphere': 'argon', 'ball-to-powder ratio': '10:1', 'ball speed': '6 m/s'}, Sps: {'temperature': '1000 °C', 'pressure': '30 MPa', 'time': '10 minutes'}",N/A,None,Single Solid Solution
2720,10.1016-j.jallcom.2023.173408.txt,10.1016-j.jallcom.2023.173408.txt,FeNiMnCuCo,1,FCC,Experimental,"Mechanical Alloying (MA) and Spark Plasma Sintering (SPS), Ma: {'duration': '15 hours', 'atmosphere': 'argon', 'ball-to-powder ratio': '10:1', 'ball speed': '6 m/s'}, Sps: {'temperature': '1000 °C', 'pressure': '30 MPa', 'time': '10 minutes'}",N/A,None,Single Solid Solution
2720,10.1016-j.jallcom.2023.173408.txt,10.1016-j.jallcom.2023.173408.txt,FeNiMnCuCr,3,BCC + FCC1 + FCC2,Experimental,"Mechanical Alloying (MA) and Spark Plasma Sintering (SPS), Ma: {'duration': '15 hours', 'atmosphere': 'argon', 'ball-to-powder ratio': '10:1', 'ball speed': '6 m/s'}, Sps: {'temperature': '1000 °C', 'pressure': '30 MPa', 'time': '10 minutes'}",N/A,None,Mixed Solution
2720,10.1016-j.jallcom.2023.173408.txt,10.1016-j.jallcom.2023.173408.txt,FeNiMnCuMo,4,BCC + FCC1 + FCC2 + orthorhombic (Intermetallic),Experimental,"Mechanical Alloying (MA) and Spark Plasma Sintering (SPS), Ma: {'duration': '15 hours', 'atmosphere': 'argon', 'ball-to-powder ratio': '10:1', 'ball speed': '6 m/s'}, Sps: {'temperature': '1000 °C', 'pressure': '30 MPa', 'time': '10 minutes'}",N/A,Partially ordered intermetallic compound,Mixed Solution
2720,10.1016-j.jallcom.2023.173408.txt,10.1016-j.jallcom.2023.173408.txt,FeNiMnCuTi,2,FCC + tetragonal (Intermetallic),Experimental,"Mechanical Alloying (MA) and Spark Plasma Sintering (SPS), Ma: {'duration': '15 hours', 'atmosphere': 'argon', 'ball-to-powder ratio': '10:1', 'ball speed': '6 m/s'}, Sps: {'temperature': '1000 °C', 'pressure': '30 MPa', 'time': '10 minutes'}",N/A,Partially ordered intermetallic compound,Mixed Solution
2720,10.1016-j.jallcom.2023.173408.txt,10.1016-j.jallcom.2023.173408.txt,FeNiMnCuW,4,BCC1 + BCC2 + FCC + orthorhombic (Intermetallic),Experimental,"Mechanical Alloying (MA) and Spark Plasma Sintering (SPS), Ma: {'duration': '15 hours', 'atmosphere': 'argon', 'ball-to-powder ratio': '10:1', 'ball speed': '6 m/s'}, Sps: {'temperature': '1000 °C', 'pressure': '30 MPa', 'time': '10 minutes'}",N/A,Partially ordered intermetallic compound,Mixed Solution
2721,10.1016-j.solmat.2020.110444.txt,10.1016-j.solmat.2020.110444.txt,MoNbHfZrTi,1,likely FCC or BCC,experimental,"reactive RF magnetron sputtering, Target: MoNbHfZrTi (99.99% purity), Deposition parameters: {'Ar/N2/O2 Gas Mixture': 'Used to control the metallic content of each layer', 'Deposition Time': 'Varied for different layers (e.g., 28 minutes for MoNbHfZrTiON layer)', 'Target Power': '180 W for MoNbHfZrTiON layer', 'Gas Flow Rate': 'Varied for N2/O2 (e.g., 9 sccm N2 and 4 sccm O2 for optimized SS/Al/MoNbHfZrTiN/MoNbHfZrTiON coating)'}",N/A,No partial ordering or intermetallic phases mentioned,Single Solid Solution
2722,10.1016-j.scriptamat.2024.116031.txt,10.1016-j.scriptamat.2024.116031.txt,AlCrHfNbTiV,2,BCC + nanoscale compositional modulation,experimental,"arc melting, Temperature: Above 2000°C, Time: Several minutes",N/A,Nanoscale spinodal structure induced by Cr and Al alloying,Mixed Solution
2723,10.1016-j.addma.2024.103971.txt,10.1016-j.addma.2024.103971.txt,CoCrNiTiAl,4,FCC + FCC + Al2O3 + TiO,experimental,"laser-directed energy deposition (L-DED), Laser power: 930, Laser spot diameter: 1.7, Overlapping rate: 50, Scanning velocity: 9, Environment: argon-blowing",N/A,No partially ordered structure or high entropy intermetallic observed,Mixed Solution
2724,10.1016-j.msea.2023.145678.txt,10.1016-j.msea.2023.145678.txt,Fe50Mn30Cr10Si10,2,FCC + HCP martensite,experimental,"induction melting, homogenization, hot rolling, solution treatment, water quenching, Temperature: {'induction melting': 1100, 'homogenization': 1100, 'hot rolling': 900, 'solution treatment': 1100}, Time: {'homogenization': '12 hours', 'solution treatment': '1 hour'}, Pressure: argon atmosphere, Reduction ratio: 68%",N/A,None,Mixed Solution
2725,10.1016-j.ijrmhm.2023.106469.txt,10.1016-j.ijrmhm.2023.106469.txt,NbMoTaW,1,BCC,experimental,"vacuum arc melting, Melting current: ~300 A, Remelting: at least six times, Annealing: {'temperature': 1873, 'duration': 500, 'heating_and_cooling_rate': '~10 K/s'}",N/A,None,Single Solid Solution
2725,10.1016-j.ijrmhm.2023.106469.txt,10.1016-j.ijrmhm.2023.106469.txt,NbMoTaW,1,BCC,experimental,"vacuum arc melting, Melting current: ~300 A, Remelting: at least six times, Annealing: {'temperature': 1873, 'duration': 500, 'heating_and_cooling_rate': '~10 K/s'}",N/A,None,Single Solid Solution
2725,10.1016-j.ijrmhm.2023.106469.txt,10.1016-j.ijrmhm.2023.106469.txt,NbMoTaW,1,BCC,experimental,"vacuum arc melting, Melting current: ~300 A, Remelting: at least six times, Annealing: {'temperature': 1873, 'duration': 500, 'heating_and_cooling_rate': '~10 K/s'}",N/A,None,Single Solid Solution
2725,10.1016-j.ijrmhm.2023.106469.txt,10.1016-j.ijrmhm.2023.106469.txt,NbMoTaW,1,BCC,experimental,"vacuum arc melting, Melting current: ~300 A, Remelting: at least six times, Annealing: {'temperature': 1873, 'duration': 500, 'heating_and_cooling_rate': '~10 K/s'}",N/A,None,Single Solid Solution
2726,10.1016-j.matlet.2023.134941.txt,10.1016-j.matlet.2023.134941.txt,FeCoNiCuZn,1,BCC,experimental,"electrodeposition, Potential difference: 1.5, Electrolyte: aqueous solution containing sulfates of Fe, Co, Ni, Cu, Zn, sodium citrate, and boric acid, Substrate: Ti sheets",N/A,None,Mixed Solution
2727,10.1016-j.intermet.2023.108036.txt,10.1016-j.intermet.2023.108036.txt,TiZrNbV,1,BCC,experimental,"vacuum arc melting, Temperature: Not specified in the provided text, Time: Not specified in the provided text",N/A,None,Single Solid Solution
2728,10.1016-j.matlet.2022.133321.txt,10.1016-j.matlet.2022.133321.txt,AlCoCrFeNi2.1,4,BCC + FCC + layered + NiAl,experimental,"selective laser melting (SLM), Laser strip width: 10, Laser beam spot diameter: 50, Lap width: 70, Scanning speed: varied",N/A,None,Mixed Solution
2729,10.1016-j.jallcom.2023.171630.txt,10.1016-j.jallcom.2023.171630.txt,CrFeNbTiMo0.2,4,B2 + BCC + C14-Laves + C15-Laves,Experimental,"laser cladding, Laser power: 1400, Scanning speed: 3, Spot diameter: 2, Argon gas flow: used for protection",N/A,Partially ordered B2 phase present,Mixed Solution
2729,10.1016-j.jallcom.2023.171630.txt,10.1016-j.jallcom.2023.171630.txt,CrFeNbTiMo0.4,4,B2 + BCC + C14-Laves + C15-Laves,Experimental,"laser cladding, Laser power: 1400, Scanning speed: 3, Spot diameter: 2, Argon gas flow: used for protection",N/A,Partially ordered B2 phase present,Mixed Solution
2729,10.1016-j.jallcom.2023.171630.txt,10.1016-j.jallcom.2023.171630.txt,CrFeNbTiMo0.6,4,B2 + BCC + C14-Laves + C15-Laves,Experimental,"laser cladding, Laser power: 1400, Scanning speed: 3, Spot diameter: 2, Argon gas flow: used for protection",N/A,Partially ordered B2 phase present,Mixed Solution
2729,10.1016-j.jallcom.2023.171630.txt,10.1016-j.jallcom.2023.171630.txt,CrFeNbTiMo0.8,4,B2 + BCC + C14-Laves + C15-Laves,Experimental,"laser cladding, Laser power: 1400, Scanning speed: 3, Spot diameter: 2, Argon gas flow: used for protection",N/A,Partially ordered B2 phase present,Mixed Solution
2729,10.1016-j.jallcom.2023.171630.txt,10.1016-j.jallcom.2023.171630.txt,CrFeNbTiMo1,4,B2 + BCC + C14-Laves + C15-Laves,Experimental,"laser cladding, Laser power: 1400, Scanning speed: 3, Spot diameter: 2, Argon gas flow: used for protection",N/A,Partially ordered B2 phase present,Mixed Solution
2730,10.1016-j.ijhydene.2024.02.192.txt,10.1016-j.ijhydene.2024.02.192.txt,Mo2Ti25V30Nb10Cr33,1,BCC,experimental,"arc melting, Temperature: 1673, Time: 10 minutes",N/A,None,Single Solid Solution
2730,10.1016-j.ijhydene.2024.02.192.txt,10.1016-j.ijhydene.2024.02.192.txt,Mo4Ti25V30Nb10Cr31,1,BCC,experimental,"arc melting, Temperature: 1673, Time: 10 minutes",N/A,None,Single Solid Solution
2730,10.1016-j.ijhydene.2024.02.192.txt,10.1016-j.ijhydene.2024.02.192.txt,Mo6Ti25V30Nb10Cr29,1,BCC,experimental,"arc melting, Temperature: 1673, Time: 10 minutes",N/A,None,Single Solid Solution
2730,10.1016-j.ijhydene.2024.02.192.txt,10.1016-j.ijhydene.2024.02.192.txt,Ti25V30Nb10Cr35,1,BCC,experimental,"arc melting, Temperature: 1673, Time: 10 minutes",N/A,None,Single Solid Solution
2731,10.1016-j.jnucmat.2022.154046.txt,10.1016-j.jnucmat.2022.154046.txt,AlCuCrFeNi,3,BCC + FCC + BCC phase with high contents of Al and Ni,Experimental,"high frequency vacuum-induction furnace, Temperature: not explicitly stated, typically above 1200°C, Pressure: vacuum conditions, Time: multiple remelting cycles",N/A,No specific thermo-mechanical post-processing mentioned,Mixed Solution
2732,10.1016-j.intermet.2023.107947.txt,10.1016-j.intermet.2023.107947.txt,TiZrTaNbSn,3,BCC + Zr5Sn3 + Not explicitly stated,experimental,"high-pressure synthesis, Pressure: 4, Temperature: Not explicitly stated, Time: Not explicitly stated",N/A,Hierarchical phase-separation with partially ordered structure (High Entropy Intermetallic),Mixed Solution
2733,10.1016-j.jallcom.2021.161839.txt,10.1016-j.jallcom.2021.161839.txt,CoCrFeNiCu,2,BCC + FCC,Experimental,"high energy ball milling (HEBM) and Spark Plasma Sintering (SPS), Hebm: {'duration': '120 minutes', 'speed': '694/1388 rpm', 'atmosphere': 'Argon'}, Sps: {'temperature': '800°C and 1000°C', 'pressure': '50 MPa', 'dwell_time': '10 minutes'}",N/A,"Cu segregation observed in SEM images, not detectable by XRD",Mixed Solution
2734,10.1016-j.jallcom.2021.158747.txt,10.1016-j.jallcom.2021.158747.txt,AlCoCrFeNi2.1,3,B2 + FCC + L12,Experimental,"vacuum arc melting, Temperature: 1500, Pressure: high-purity argon atmosphere, Time: 5 remelting cycles, Mold: water-cooled copper mold",N/A,"Partially ordered structure (L12, B2)",Mixed Solution
2734,10.1016-j.jallcom.2021.158747.txt,10.1016-j.jallcom.2021.158747.txt,CoCrFeNiNbx,2,BCC + FCC,Experimental,"arc melting, Temperature: 1600, Pressure: high-purity argon atmosphere, Time: 10 minutes",N/A,None,Mixed Solution
2734,10.1016-j.jallcom.2021.158747.txt,10.1016-j.jallcom.2021.158747.txt,AlCrFeNiMo0.2,2,BCC + FCC,Experimental,"spark plasma sintering, Temperature: 1100, Pressure: 50, Time: 10 minutes",N/A,None,Mixed Solution
2734,10.1016-j.jallcom.2021.158747.txt,10.1016-j.jallcom.2021.158747.txt,Nb25Sc25Ti25Zr25,2,BCC + FCC,Experimental,"melt spinning, Temperature: 1400, Cooling rate: 10^6 K/s",N/A,None,Mixed Solution
2734,10.1016-j.jallcom.2021.158747.txt,10.1016-j.jallcom.2021.158747.txt,CoCrFeNiZrx,2,BCC + FCC,Experimental,"vacuum arc melting, Temperature: 1550, Pressure: high-purity argon atmosphere, Time: 3 remelting cycles",N/A,None,Mixed Solution
2734,10.1016-j.jallcom.2021.158747.txt,10.1016-j.jallcom.2021.158747.txt,CoCrFeNiMox,2,BCC + FCC,Experimental,"vacuum arc melting, Temperature: 1600, Pressure: high-purity argon atmosphere, Time: 5 remelting cycles",N/A,None,Mixed Solution
2734,10.1016-j.jallcom.2021.158747.txt,10.1016-j.jallcom.2021.158747.txt,Fe20Co20Ni41Al19,2,BCC + FCC,Experimental,"vacuum arc melting, Temperature: 1500, Pressure: high-purity argon atmosphere, Time: 5 remelting cycles",N/A,None,Mixed Solution
2735,10.1016-j.jmrt.2023.08.003.txt,10.1016-j.jmrt.2023.08.003.txt,CoCrFeNiMo0.2,4,FCC + FCC L12 + complex + Mo-rich phase,experimental,"vacuum induction magnetic levitation melting, Atmosphere: argon, Metals used: {'Fe': '99.9 wt%', 'Co': '99.99 wt%', 'Cr': '99.9 wt%', 'Ni': '99.99 wt%', 'Mo': '99.95 wt%'}, Ingot size: 2 kg (φ60 mm × 86 mm), Melting process: repeatedly melted four times, Homogenization: 1050 °C for 5 hours",N/A,No partial ordering or initial state before oxidation considered,Mixed Solution
2736,10.1016-j.jmst.2023.05.039.txt,10.1016-j.jmst.2023.05.039.txt,TiZrNbTa,1,bimodal grain size distribution (BGSD),experimental,"spark plasma sintering (SPS), Sintering temperature: 1000, Axial loading pressure: 30, Soaking temperature: 60, Soaking time: 60, Soaking medium: 2.5 M nitric acid solution",N/A,None,Intermetallic
2737,10.1016-j.cjche.2022.08.010.txt,10.1016-j.cjche.2022.08.010.txt,AlCrFeNiTi,4,A2 + B2 + FCC (Intermetallic) + complex (Intermetallic),Experimental,"electrochemical reduction in molten salt, Temperature: 1173, Time: 12 hours, Voltage: 3.1",N/A,Partially ordered structure,Mixed Solution
2737,10.1016-j.cjche.2022.08.010.txt,10.1016-j.cjche.2022.08.010.txt,AlCrFeNiTi0.5,4,A2 + B2 + FCC (Intermetallic) + complex (Intermetallic),Experimental,"electrochemical reduction in molten salt and VHPS, Temperature: 1373, Time: 1 hour, Pressure: 30",N/A,Partially ordered structure,Mixed Solution
2737,10.1016-j.cjche.2022.08.010.txt,10.1016-j.cjche.2022.08.010.txt,AlCrFeNiTi1,5,A2 + B2 + B2 + AlNi (Intermetallic) + FCC (Intermetallic),Experimental,"electrochemical reduction in molten salt and VHPS, Temperature: 1373, Time: 1 hour, Pressure: 30",N/A,Partially ordered structure,Mixed Solution
2737,10.1016-j.cjche.2022.08.010.txt,10.1016-j.cjche.2022.08.010.txt,AlCrFeNiTi1.5,4,A2 + B2 + FCC (Intermetallic) + complex (Intermetallic),Experimental,"electrochemical reduction in molten salt and VHPS, Temperature: 1373, Time: 1 hour, Pressure: 30",N/A,Partially ordered structure,Mixed Solution
2737,10.1016-j.cjche.2022.08.010.txt,10.1016-j.cjche.2022.08.010.txt,AlCrFeNiTi2,4,A2 + B2 + FCC (Intermetallic) + complex Laves,Experimental,"electrochemical reduction in molten salt and VHPS, Temperature: 1373, Time: 1 hour, Pressure: 30",N/A,Partially ordered structure,Mixed Solution
2738,10.1016-j.jmrt.2023.09.305.txt,10.1016-j.jmrt.2023.09.305.txt,NiCoCrFe,1,FCC,experimental,"Vacuum Induction Melting (VIM), Temperature: Not explicitly stated, but sufficient to melt the constituent metals, Time: Alloy was remolten three times under similar conditions",N/A,No partial ordering or intermetallic phases observed,Single Solid Solution
2739,10.1016-j.msea.2023.145183.txt,10.1016-j.msea.2023.145183.txt,Al1.4CrFe2Ni2,2,BCC A2 + BCC B2 (Intermetallic),experimental,"vacuum arc remelting, Temperature: Not specified, Time: Not specified, Pressure: 0.5, Atmosphere: high-purity argon",N/A,Partially ordered structure (High Entropy Intermetallic: B2 phase),Mixed Solution
2740,10.1016-j.corsci.2024.111819.txt,10.1016-j.corsci.2024.111819.txt,NiCoCrAlPt,5,"L10 + L12 + Y/Hf-oxide + Pt-rich + Al,Pt,Ni",Experimental,"arc melting, High-purity constituents: Cr ≥ 99.9 wt%, others ≥ 99.99 wt%, Protective atmosphere: argon, Remelting: five times",N/A,"No Y/Hf-rich precipitates in as-cast state, indicating complete dissolution of Y and Hf into the alloy",Intermetallic
2741,10.1016-j.scriptamat.2020.113662.txt,10.1016-j.scriptamat.2020.113662.txt,MoNiCoCr,3,"FCC + tetragonal or orthorhombic (Intermetallic) + (Mo,Ni,Co,Cr)",experimental,"Not explicitly stated, Temperature: 700, Time: Not specified",N/A,Partial recrystallization at 700°C,Mixed Solution
2742,10.1016-j.jmst.2021.06.035.txt,10.1016-j.jmst.2021.06.035.txt,CoCrFeMn,4,9R structure + FCC + HCP + CoCrFeMn,Experimental,"vacuum induction melting, Pure metals purity: >99.5 wt.%, Hot rolling temperature: 900, Hot rolling reduction ratio: 50, Homogenization temperature: 1200, Homogenization duration: 2 hours, Cold rolling reduction ratio: 60, Annealing temperature: 900, Annealing duration: 60 minutes",N/A,None,Mixed Solution
2743,10.1016-j.msea.2022.143692.txt,10.1016-j.msea.2022.143692.txt,CoCrNiVC,2,FCC + Cr23C6,experimental,"vacuum induction melting, forging, hot rolling, Homogenization temperature: ∼1400 °C, Annealing temperature: 900, Annealing duration: 1 hour, Cooling method: water quenching",N/A,Lamellar Cr23C6 carbide precipitates near incoherent twin boundaries,Mixed Solution
2744,10.1016-j.jallcom.2021.159137.txt,10.1016-j.jallcom.2021.159137.txt,Mo10Nb15Zr25Ti50,1,BCC,experimental,"arc melting, Temperature: Not explicitly stated, Time: Multiple melting cycles",N/A,No partially ordered structure or High Entropy Intermetallic observed,Single Solid Solution
2744,10.1016-j.jallcom.2021.159137.txt,10.1016-j.jallcom.2021.159137.txt,Mo7Nb12Zr23Ti58,1,BCC,experimental,"arc melting, Temperature: Not explicitly stated, Time: Multiple melting cycles",N/A,No partially ordered structure or High Entropy Intermetallic observed,Single Solid Solution
2744,10.1016-j.jallcom.2021.159137.txt,10.1016-j.jallcom.2021.159137.txt,Mo5Nb10Zr20Ti65,1,BCC,experimental,"arc melting, Temperature: Not explicitly stated, Time: Multiple melting cycles",N/A,No partially ordered structure or High Entropy Intermetallic observed,Single Solid Solution
2745,10.1016-j.matchemphys.2021.124509.txt,10.1016-j.matchemphys.2021.124509.txt,CrMnFeNi,1,likely FCC or BCC,experimental,"vacuum arc melting, Raw materials: Bulk metals with purities over 99.95 wt%, Protection atmosphere: Pure Ar atmosphere, Ingot dimensions: 30 g weight, 30 mm diameter, Melting process: Multiple re-melting (5-7 times), Homogenization treatment: 1200°C for 120 minutes, followed by water quenching",N/A,None,Single Solid Solution
2745,10.1016-j.matchemphys.2021.124509.txt,10.1016-j.matchemphys.2021.124509.txt,CrMnFeNiLa0.1,1,likely similar to FCC or BCC,experimental,"vacuum arc melting, Raw materials: Bulk metals with purities over 99.95 wt%, Protection atmosphere: Pure Ar atmosphere, Ingot dimensions: 30 g weight, 30 mm diameter, Melting process: Multiple re-melting (5-7 times), Homogenization treatment: 1200°C for 120 minutes, followed by water quenching",N/A,None,Single Solid Solution
2746,10.1016-j.jsamd.2024.100688.txt,10.1016-j.jsamd.2024.100688.txt,Al0.1CrNbVMo,1,BCC,Experimental,"mechanical alloying, Milling time: Not specified, Speed: Not specified",N/A,None,Single Solid Solution
2746,10.1016-j.jsamd.2024.100688.txt,10.1016-j.jsamd.2024.100688.txt,Al0.5CrMoNbTa0.5,1,BCC,Experimental,"mechanical alloying, Milling time: Not specified, Speed: Not specified",N/A,None,Single Solid Solution
2746,10.1016-j.jsamd.2024.100688.txt,10.1016-j.jsamd.2024.100688.txt,CrNbVMo,1,BCC,Experimental,Not specified,N/A,None,Single Solid Solution
2746,10.1016-j.jsamd.2024.100688.txt,10.1016-j.jsamd.2024.100688.txt,MoNbTaW,1,BCC,Experimental,Not specified,N/A,None,Single Solid Solution
2746,10.1016-j.jsamd.2024.100688.txt,10.1016-j.jsamd.2024.100688.txt,NbMoTaW,1,BCC,Experimental,Not specified,N/A,None,Single Solid Solution
2746,10.1016-j.jsamd.2024.100688.txt,10.1016-j.jsamd.2024.100688.txt,NbMoTaWV,1,BCC,Experimental,Not specified,N/A,None,Single Solid Solution
2746,10.1016-j.jsamd.2024.100688.txt,10.1016-j.jsamd.2024.100688.txt,NbMoTaWVCr,2,BCC + C15 Laves phase,Experimental,"mechanical alloying, Milling time: Not specified, Speed: Not specified",N/A,None,Mixed Solution
2746,10.1016-j.jsamd.2024.100688.txt,10.1016-j.jsamd.2024.100688.txt,NbTaWMoSi,2,BCC + Not specified,Experimental,"mechanical alloying, Milling time: Not specified, Speed: Not specified",N/A,None,Mixed Solution
2746,10.1016-j.jsamd.2024.100688.txt,10.1016-j.jsamd.2024.100688.txt,TiVNbMoTa,2,BCC + Not specified,Experimental,"mechanical alloying, Milling time: Not specified, Speed: Not specified",N/A,None,Mixed Solution
2746,10.1016-j.jsamd.2024.100688.txt,10.1016-j.jsamd.2024.100688.txt,V0.5Nb0.5ZrTi,1,BCC,Experimental,Not specified,N/A,None,Single Solid Solution
2746,10.1016-j.jsamd.2024.100688.txt,10.1016-j.jsamd.2024.100688.txt,VNbMoTaW,1,BCC,Experimental,Not specified,N/A,None,Single Solid Solution
2746,10.1016-j.jsamd.2024.100688.txt,10.1016-j.jsamd.2024.100688.txt,WTaTiVCr,2,BCC + Not specified Laves,Experimental,"mixing of elemental powders followed by Spark Plasma Sintering, Temperature: 1600, Time: Not specified",N/A,None,Mixed Solution
2747,10.1016-j.jmrt.2022.04.071.txt,10.1016-j.jmrt.2022.04.071.txt,CoNiFeCr,1,FCC,theoretical,"first-principles calculations using VASP combined with SQS, Exchange correlation functional: PBE, Supercell: 2×2×2 supercell constructed from a basal FCC cell, K point network: 4×4×4, Plane wave cutoff energy: 300, Convergence standards: {'max_interaction_force': 0.3, 'electronic_energy_convergence': 2e-06}",N/A,None,Single Solid Solution
2748,10.1016-j.jmrt.2020.12.016.txt,10.1016-j.jmrt.2020.12.016.txt,FeNiCoCr,2,FCC + N/A (Intermetallic),Experimental,"Powder Metallurgy, Mechanical alloying: Ball milling with 10:1 ball-to-powder ratio for 10 hours, Compaction: Uniaxial press at 430, 520, and 610 MPa, Sintering: 1150°C for FeNiCoCr, 1200°C for FeNiCoCrCu, in a tube furnace under argon atmosphere",N/A,Partially ordered structures in intermetallics,Mixed Solution
2748,10.1016-j.jmrt.2020.12.016.txt,10.1016-j.jmrt.2020.12.016.txt,FeNiCoCrCu,2,FCC + N/A (Intermetallic),Experimental,"Powder Metallurgy, Mechanical alloying: Ball milling with 10:1 ball-to-powder ratio for 10 hours, Compaction: Uniaxial press at 430, 520, and 610 MPa, Sintering: 1150°C for FeNiCoCr, 1200°C for FeNiCoCrCu, in a tube furnace under argon atmosphere",N/A,Partially ordered structures in intermetallics and precipitates,Mixed Solution
2748,10.1016-j.jmrt.2020.12.016.txt,10.1016-j.jmrt.2020.12.016.txt,FeNiCoCrMn,2,FCC + N/A (Intermetallic),Experimental,"Powder Metallurgy, Mechanical alloying: Ball milling with 10:1 ball-to-powder ratio for 10 hours, Compaction: Uniaxial press at 430, 520, and 610 MPa, Sintering: 1150°C for FeNiCoCr, 1200°C for FeNiCoCrCu, in a tube furnace under argon atmosphere",N/A,Partially ordered structures in intermetallics and precipitates,Mixed Solution
2749,10.1016-j.ijrmhm.2023.106547.txt,10.1016-j.ijrmhm.2023.106547.txt,TiZrNbMoV,3,BCC + HCP + Not explicitly stated,experimental,"vacuum arc melting, Raw materials purity: >99.99 wt%, Vacuum chamber conditions: Evacuated to 3 × 10−4 Pa and flushed with Ar gas to 0.05 MPa, Melting process: Remelted and flipped five times",N/A,None,Mixed Solution
2749,10.1016-j.ijrmhm.2023.106547.txt,10.1016-j.ijrmhm.2023.106547.txt,Ti1.5ZrNbMoV,3,BCC + HCP + Not explicitly stated,experimental,"vacuum arc melting, Raw materials purity: >99.99 wt%, Vacuum chamber conditions: Evacuated to 3 × 10−4 Pa and flushed with Ar gas to 0.05 MPa, Melting process: Remelted and flipped five times",N/A,None,Mixed Solution
2749,10.1016-j.ijrmhm.2023.106547.txt,10.1016-j.ijrmhm.2023.106547.txt,Ti2ZrNbMoV,3,BCC + HCP + Not explicitly stated,experimental,"vacuum arc melting, Raw materials purity: >99.99 wt%, Vacuum chamber conditions: Evacuated to 3 × 10−4 Pa and flushed with Ar gas to 0.05 MPa, Melting process: Remelted and flipped five times",N/A,None,Mixed Solution
2750,10.1016-j.jmst.2023.10.011.txt,10.1016-j.jmst.2023.10.011.txt,AlCoCrCuFeNi,3,"FCC + FCC L12 + Ni3(Al,Ti)",experimental,"arc melting, cold rolling, and heat treatment, Arc melting: {'temperature': 'Not specified', 'time': 'Repeated 5 times', 'atmosphere': 'Argon'}, Cold rolling: {'reduction': '80%'}, Heat treatment: {'temperature': 1000, 'duration': '1 hour', 'cooling rate': 'Rapid water cooling'}",N/A,Partially ordered L12 phase,Mixed Solution
2751,10.1016-j.corsci.2021.109809.txt,10.1016-j.corsci.2021.109809.txt,AlCrFeNiMn,2,BCC + FCC,experimental,"vacuum arc melting, Temperature: unspecified, Time: unspecified",N/A,Dual phase constitution,Mixed Solution
2751,10.1016-j.corsci.2021.109809.txt,10.1016-j.corsci.2021.109809.txt,AlCrFeNiCo,2,BCC + FCC,experimental,"vacuum arc melting, Temperature: unspecified, Time: unspecified",N/A,Dual phase constitution,Mixed Solution
2751,10.1016-j.corsci.2021.109809.txt,10.1016-j.corsci.2021.109809.txt,AlCrFeNiCoZr0.01,2,BCC + FCC,experimental,"vacuum arc melting, Temperature: unspecified, Time: unspecified",N/A,Internal oxidation with Zr addition,Mixed Solution
2751,10.1016-j.corsci.2021.109809.txt,10.1016-j.corsci.2021.109809.txt,AlCrFeNiCoY0.01,2,BCC + FCC,experimental,"vacuum arc melting, Temperature: unspecified, Time: unspecified",N/A,Improved oxide scale adherence with Y addition,Mixed Solution
2752,10.1016-j.commatsci.2021.111165.txt,10.1016-j.commatsci.2021.111165.txt,CrFeMnNi,1,FCC,theoretical,"EAM method, Fitting to: experimental values, DFT calculations, and thermodynamic calculations",N/A,None,Single Solid Solution
2752,10.1016-j.commatsci.2021.111165.txt,10.1016-j.commatsci.2021.111165.txt,CrFeNi,1,FCC,theoretical,"EAM method, Fitting to: experimental values, DFT calculations, and thermodynamic calculations",N/A,None,Single Solid Solution
2752,10.1016-j.commatsci.2021.111165.txt,10.1016-j.commatsci.2021.111165.txt,CrFeMn,1,FCC,theoretical,"EAM method, Fitting to: experimental values, DFT calculations, and thermodynamic calculations",N/A,None,Single Solid Solution
2752,10.1016-j.commatsci.2021.111165.txt,10.1016-j.commatsci.2021.111165.txt,CrNi,1,FCC,theoretical,"EAM method, Fitting to: experimental values, DFT calculations, and thermodynamic calculations",N/A,None,Single Solid Solution
2752,10.1016-j.commatsci.2021.111165.txt,10.1016-j.commatsci.2021.111165.txt,CrMn,1,FCC,theoretical,"EAM method, Fitting to: experimental values, DFT calculations, and thermodynamic calculations",N/A,None,Single Solid Solution
