Repository: sourish69/MSE643_CourseProject

# MSE643_CourseProject - Phase-Oriented Generative Design of High-Entropy Alloys

**A generative machine-learning pipeline that designs new alloy compositions to order - you specify the crystal phase you want, and the model proposes chemistries that should form it.**

---

## The idea in one paragraph

High-entropy alloys mix five or more principal elements in near-equal proportions, and their configurational entropy unlocks unusual combinations of strength and thermal stability. The problem is scale: the viable composition space runs to millions of candidates, far beyond what anyone can cast and characterize by hand.

File: Datasets/Vladimir_HEA_database.csv (part 55 of 88)
id,Paper,Name,Alloy,Nb of phase,Phase,Experimental or theoretical,Experimental details,Theoretical details,Special conditions,Type of solution
2752,10.1016-j.commatsci.2021.111165.txt,10.1016-j.commatsci.2021.111165.txt,FeMn,1,FCC,theoretical,"EAM method, Fitting to: experimental values, DFT calculations, and thermodynamic calculations",N/A,None,Single Solid Solution
2752,10.1016-j.commatsci.2021.111165.txt,10.1016-j.commatsci.2021.111165.txt,FeNi,1,FCC,theoretical,"EAM method, Fitting to: experimental values, DFT calculations, and thermodynamic calculations",N/A,None,Single Solid Solution
2752,10.1016-j.commatsci.2021.111165.txt,10.1016-j.commatsci.2021.111165.txt,MnNi,1,FCC,theoretical,"EAM method, Fitting to: experimental values, DFT calculations, and thermodynamic calculations",N/A,None,Single Solid Solution
2752,10.1016-j.commatsci.2021.111165.txt,10.1016-j.commatsci.2021.111165.txt,CrFe,1,FCC,theoretical,"EAM method, Fitting to: experimental values, DFT calculations, and thermodynamic calculations",N/A,None,Single Solid Solution
2752,10.1016-j.commatsci.2021.111165.txt,10.1016-j.commatsci.2021.111165.txt,CoCrFeMnNi,1,FCC,theoretical,"EAM method, Fitting to: experimental values, DFT calculations, and thermodynamic calculations",N/A,None,Single Solid Solution
2752,10.1016-j.commatsci.2021.111165.txt,10.1016-j.commatsci.2021.111165.txt,Cr20Fe70Ni10,1,FCC,theoretical,"EAM method, Fitting to: experimental values, DFT calculations, and thermodynamic calculations",N/A,None,Single Solid Solution
2752,10.1016-j.commatsci.2021.111165.txt,10.1016-j.commatsci.2021.111165.txt,Fe46Cr14Mn18Ni22,1,FCC,theoretical,"EAM method, Fitting to: experimental values, DFT calculations, and thermodynamic calculations",N/A,None,Single Solid Solution
2753,10.1016-j.ijfatigue.2023.107656.txt,10.1016-j.ijfatigue.2023.107656.txt,CoCrFeMnNi,1,FCC,experimental,"mechanical milling and hot isostatic pressing, Milling duration: 50 hours and 100 hours, Milling speed: 200 rpm, Environment: argon atmosphere, Ball to powder ratio: 10:1, Sintering temperature: 950, Sintering pressure: 150, Sintering time: 2 hours",N/A,No partial ordering or oxidation considered,Single Solid Solution
2754,10.1016-j.intermet.2021.107370.txt,10.1016-j.intermet.2021.107370.txt,CoCrNi,2,FCC + Oxide Inclusions,experimental,"induction suspension furnace, Temperature: 1700, Time: 30 minutes, Atmosphere: argon, Remelting: four times",N/A,Presence of oxide inclusions,Single Solid Solution
2755,10.1016-j.jallcom.2023.170863.txt,10.1016-j.jallcom.2023.170863.txt,TiZrHfNb,1,BCC,Experimental,"arc melting, Temperature: not specified, Time: not specified, Atmosphere: high-purity argon, Post-processing: annealed at 1200°C for 24 hours, cold-rolled, and re-annealed at 1200°C for 30 minutes",N/A,None,Single Solid Solution
2755,10.1016-j.jallcom.2023.170863.txt,10.1016-j.jallcom.2023.170863.txt,TiZrHfNbO2,1,BCC,Experimental,"arc melting, Temperature: not specified, Time: not specified, Atmosphere: high-purity argon, Post-processing: annealed at 1200°C for 24 hours, cold-rolled, and re-annealed at 1200°C for 30 minutes",N/A,None,Single Solid Solution
2755,10.1016-j.jallcom.2023.170863.txt,10.1016-j.jallcom.2023.170863.txt,TiZrHfNbN2,1,BCC,Experimental,"arc melting, Temperature: not specified, Time: not specified, Atmosphere: high-purity argon, Post-processing: annealed at 1200°C for 24 hours, cold-rolled, and re-annealed at 1200°C for 30 minutes",N/A,None,Single Solid Solution
2756,10.1016-j.triboint.2023.108980.txt,10.1016-j.triboint.2023.108980.txt,FeCrMnVSi$_x$,1,BCC,experimental,"laser cladding, Substrate: 1Cr13 martensitic steel (410 alloy), Laser: RFL-C4000X fiber laser, Spot size: 3, Output power: 1200, Lap rate: 50, Sweep speed: 7",N/A,No partial ordering or intermetallic phases observed,Single Solid Solution
2757,10.1016-j.matlet.2023.135398.txt,10.1016-j.matlet.2023.135398.txt,CoCrFeNiMoSi,4,BCC + FCC + various (Intermetallic) + Varies (dendritic crystals),Experimental,"laser cladding, Power: 1200, Feed rate: 5, Speed: 6, Overlap: 30",N/A,None,Mixed Solution
2757,10.1016-j.matlet.2023.135398.txt,10.1016-j.matlet.2023.135398.txt,CoCrFeNiMoSiLa0.005,6,BCC + FCC + varies + various (Intermetallic) + Varies (refined grains) + Varies (dendritic crystals),Experimental,"laser cladding, Power: 1200, Feed rate: 5, Speed: 6, Overlap: 30",N/A,Partial ordering possible in intermetallic and La-based phases,Mixed Solution
2758,10.1016-j.intermet.2023.108172.txt,10.1016-j.intermet.2023.108172.txt,AlCoCrFeNi2.1,1,FCC,experimental,"vacuum arc melting, Temperature: Not specified, Atmosphere: Ti-gettered high-purity argon (Ar), Remelting: At least five times with electromagnetic stirring",N/A,None,Single Solid Solution
2758,10.1016-j.intermet.2023.108172.txt,10.1016-j.intermet.2023.108172.txt,AlCoCrFeNi2.1,3,BCC B2 (Intermetallic) + FCC + AlCoCrFeNi2.1,experimental,"vacuum arc melting, Temperature: Not specified, Atmosphere: Ti-gettered high-purity argon (Ar), Remelting: At least five times with electromagnetic stirring",N/A,Partially ordered structure,Mixed Solution
2758,10.1016-j.intermet.2023.108172.txt,10.1016-j.intermet.2023.108172.txt,AlCoCrFeNi2.1,3,BCC B2 (Intermetallic) + FCC + AlCoCrFeNi2.1,experimental,"vacuum arc melting, Temperature: Not specified, Atmosphere: Ti-gettered high-purity argon (Ar), Remelting: At least five times with electromagnetic stirring",N/A,Partially ordered structure,Mixed Solution
2758,10.1016-j.intermet.2023.108172.txt,10.1016-j.intermet.2023.108172.txt,AlCoCrFeNi2.1,3,BCC B2 (Intermetallic) + FCC + AlCoCrFeNi2.1,experimental,"vacuum arc melting, Temperature: Not specified, Atmosphere: Ti-gettered high-purity argon (Ar), Remelting: At least five times with electromagnetic stirring",N/A,Partially ordered structure,Mixed Solution
2758,10.1016-j.intermet.2023.108172.txt,10.1016-j.intermet.2023.108172.txt,AlCoCrFeNi2.1,3,BCC B2 (Intermetallic) + FCC + AlCoCrFeNi2.1,experimental,"vacuum arc melting, Temperature: Not specified, Atmosphere: Ti-gettered high-purity argon (Ar), Remelting: At least five times with electromagnetic stirring",N/A,Partially ordered structure,Mixed Solution
2760,10.1016-j.ijrmhm.2019.105132.txt,10.1016-j.ijrmhm.2019.105132.txt,TiNbTa0.5ZrAl0.5,2,BCC + ZrAl-rich,experimental,"powder metallurgy, Sintering temperature: 1300, Sintering time: 16, Pressure: 200, Vacuum level: 1 × 10−3 Pa, Hot forging temperature: 1200, Height reduction: 50, Cooling method: furnace cooling",N/A,"The BCC phase is thermodynamically unstable and decomposes into BCC (Ti, Nb, Ta)-rich matrix and HCP (Zr, Al)-rich precipitates after hot forging",Mixed Solution
2761,10.1016-j.jallcom.2024.173835.txt,10.1016-j.jallcom.2024.173835.txt,MgGd,1,HCP,experimental,"extrusion and large strain rolling, Temperature: 350, Thickness reduction: 50, Rolling rate: 20, Quenching: water quenching",N/A,None,Single Solid Solution
2762,10.1016-j.vacuum.2023.112723.txt,10.1016-j.vacuum.2023.112723.txt,CrCuFeNiTi,3,BCC + FCC + Laves phase,Experimental,"arc melting, Raw materials: High-purity Cr, Cu, Ti, V, Fe, Co, Ni (>99.9 wt% purity), Vacuum: 5 × 10−3 Pa, Argon gas: 99.99 N",N/A,None,Mixed Solution
2762,10.1016-j.vacuum.2023.112723.txt,10.1016-j.vacuum.2023.112723.txt,CrCuTiV,2,BCC + BCT,Experimental,"arc melting, Raw materials: High-purity Cr, Cu, Ti, V, Fe, Co, Ni (>99.9 wt% purity), Vacuum: 5 × 10−3 Pa, Argon gas: 99.99 N",N/A,None,Mixed Solution
2762,10.1016-j.vacuum.2023.112723.txt,10.1016-j.vacuum.2023.112723.txt,CrCuTiVFe,2,BCC + FCC,Experimental,"arc melting, Raw materials: High-purity Cr, Cu, Ti, V, Fe, Co, Ni (>99.9 wt% purity), Vacuum: 5 × 10−3 Pa, Argon gas: 99.99 N",N/A,None,Mixed Solution
2762,10.1016-j.vacuum.2023.112723.txt,10.1016-j.vacuum.2023.112723.txt,CrCuTiVCo,2,BCC + FCC,Experimental,"arc melting, Raw materials: High-purity Cr, Cu, Ti, V, Fe, Co, Ni (>99.9 wt% purity), Vacuum: 5 × 10−3 Pa, Argon gas: 99.99 N",N/A,None,Mixed Solution
2762,10.1016-j.vacuum.2023.112723.txt,10.1016-j.vacuum.2023.112723.txt,CrCuTiVNi,2,BCC + FCC,Experimental,"arc melting, Raw materials: High-purity Cr, Cu, Ti, V, Fe, Co, Ni (>99.9 wt% purity), Vacuum: 5 × 10−3 Pa, Argon gas: 99.99 N",N/A,None,Mixed Solution
2763,10.1016-j.msea.2023.145038.txt,10.1016-j.msea.2023.145038.txt,Fe40Mn20Cr20Ni20,1,FCC,experimental,"Not explicitly stated, Temperature: Not explicitly stated, Duration: Not explicitly stated, Cooling rate: Not explicitly stated",N/A,Short-range orderings (SROs) generated after high-temperature aging,Single Solid Solution
2764,10.1016-j.matdes.2020.108872.txt,10.1016-j.matdes.2020.108872.txt,AlFeCrCo,1,BCC,experimental,"resistance seam welding (RESW), Milling time: 25 hours, Milling speed: 250 rpm, Welding conditions: See Table 1 in the paper",N/A,No specific thermo-mechanical post-processing mentioned,Single Solid Solution
2765,10.1016-j.jallcom.2023.170665.txt,10.1016-j.jallcom.2023.170665.txt,ZrMnCr0.5V0.5,2,HCP C14 Laves + cubic,experimental,"electric arc melting, Temperature: Not specified, Time: Not specified",N/A,None,Mixed Solution
2765,10.1016-j.jallcom.2023.170665.txt,10.1016-j.jallcom.2023.170665.txt,ZrMn0.5Cr0.5V0.5Fe0.5,2,HCP C14 Laves + cubic,experimental,"electric arc melting, Temperature: Not specified, Time: Not specified",N/A,None,Mixed Solution
2765,10.1016-j.jallcom.2023.170665.txt,10.1016-j.jallcom.2023.170665.txt,ZrMn0.5Cr0.5V0.5Co0.5,2,HCP C14 Laves + cubic,experimental,"electric arc melting, Temperature: Not specified, Time: Not specified",N/A,None,Mixed Solution
2765,10.1016-j.jallcom.2023.170665.txt,10.1016-j.jallcom.2023.170665.txt,ZrMn0.5Cr0.5V0.5Ni0.5,2,HCP C14 Laves + Not specified (Intermetallic),experimental,"electric arc melting, Temperature: Not specified, Time: Not specified",N/A,None,Mixed Solution
2765,10.1016-j.jallcom.2023.170665.txt,10.1016-j.jallcom.2023.170665.txt,ZrMn0.5Cr0.5V0.5Cu0.5,2,HCP C14 Laves + Not specified (Intermetallic),experimental,"electric arc melting, Temperature: Not specified, Time: Not specified",N/A,None,Mixed Solution
2766,10.1016-j.jmst.2020.03.078.txt,10.1016-j.jmst.2020.03.078.txt,CoCrFeNiCu4,2,FCC + Cu,experimental,"arc melting and rolling, Temperature: room temperature, Reduction ratio: ~90%",N/A,Preferred precipitation of Cu-rich particles during annealing,Mixed Solution
2767,10.1016-j.jmrt.2024.01.004.txt,10.1016-j.jmrt.2024.01.004.txt,(Fe50Mn30Co10Cr10)97C2Mo1,4,"BCC (Intermetallic) + FCC + σ phase (Intermetallic) + (Fe, Mn)-rich precipitates",experimental,"arc melting, Feedstock purity: >=99.9 wt%, Solution treatment: 1200°C for 2 hours, Water quenching: Yes",N/A,No partial ordering or high entropy intermetallic phase identified. Initial state before oxidation is single FCC structure.,Mixed Solution
2768,10.1016-j.jallcom.2021.161452.txt,10.1016-j.jallcom.2021.161452.txt,CoCrFeMnNiNx,3,"FCC + Not explicitly stated + (Cr, Mn, Fe)2N",experimental,"induction melting and casting, Temperature: Not explicitly stated, Time: Not explicitly stated",N/A,Cold rolling and annealing performed,Mixed Solution
2769,10.1016-j.matt.2019.12.023.txt,10.1016-j.matt.2019.12.023.txt,CrFeCoNi,2,FCC + HCP,experimental,"gas-atomization, Grain sizes: submicrometers to a few micrometers",N/A,None,Mixed Solution
2769,10.1016-j.matt.2019.12.023.txt,10.1016-j.matt.2019.12.023.txt,MoCrFeCoNi,2,FCC + HCP,experimental,"gas-atomization, Grain sizes: submicrometers to a few micrometers",N/A,None,Mixed Solution
2769,10.1016-j.matt.2019.12.023.txt,10.1016-j.matt.2019.12.023.txt,Mo0.11CrFeCoNi,2,FCC + HCP,experimental,"gas-atomization, Grain sizes: submicrometers to a few micrometers",N/A,None,Mixed Solution
2769,10.1016-j.matt.2019.12.023.txt,10.1016-j.matt.2019.12.023.txt,Mo0.23CrFeCoNi,2,FCC + HCP,experimental,"gas-atomization, Grain sizes: submicrometers to a few micrometers",N/A,None,Mixed Solution
2770,10.1016-j.mtcomm.2023.107298.txt,10.1016-j.mtcomm.2023.107298.txt,AlCrFeMnNiW,3,BCC + FCC + varies (Intermetallic),Experimental,"arc melting, Temperature: 1600, Duration: 30 minutes",N/A,Partially ordered structures present,Mixed Solution
2770,10.1016-j.mtcomm.2023.107298.txt,10.1016-j.mtcomm.2023.107298.txt,CoCrFeMnNi,1,FCC,Experimental,"arc melting, Temperature: 1500, Duration: 30 minutes",N/A,None,Single Solid Solution
2770,10.1016-j.mtcomm.2023.107298.txt,10.1016-j.mtcomm.2023.107298.txt,CoCrFeMnNi,2,FCC + varies (Intermetallic),Experimental,"Spark Plasma Sintering (SPS), Temperature: 1100, Pressure: 50, Duration: 5 minutes",N/A,Partially ordered structures present,Mixed Solution
2770,10.1016-j.mtcomm.2023.107298.txt,10.1016-j.mtcomm.2023.107298.txt,CoFeMnNiTi,3,BCC + FCC + varies (Intermetallic),Experimental,"Mechanical Alloying (MA) followed by Hot Pressing, Ma duration: 10 hours, Hot pressing temperature: 1000, Pressure: 50, Duration: 2 hours",N/A,Partially ordered structures present,Mixed Solution
2770,10.1016-j.mtcomm.2023.107298.txt,10.1016-j.mtcomm.2023.107298.txt,AlCoCrFeMnNi,3,BCC + FCC + varies (Intermetallic),Experimental,"arc melting, Temperature: 1500, Duration: 30 minutes",N/A,Partially ordered structures present,Mixed Solution
2770,10.1016-j.mtcomm.2023.107298.txt,10.1016-j.mtcomm.2023.107298.txt,AlCrMnNiFeW,3,BCC + FCC + varies (Intermetallic),Experimental,"arc melting, Temperature: 1600, Duration: 30 minutes",N/A,Partially ordered structures present,Mixed Solution
2770,10.1016-j.mtcomm.2023.107298.txt,10.1016-j.mtcomm.2023.107298.txt,FeCoNiCrMnVAlNb,3,BCC + FCC + varies (Intermetallic),Experimental,"Mechanical Alloying (MA) followed by Hot Pressing, Ma duration: 10 hours, Hot pressing temperature: 1000, Pressure: 50, Duration: 2 hours",N/A,Partially ordered structures present,Mixed Solution
2770,10.1016-j.mtcomm.2023.107298.txt,10.1016-j.mtcomm.2023.107298.txt,AlCoCrFeNi,3,BCC + FCC + varies (Intermetallic),Experimental,"arc melting, Temperature: 1500, Duration: 30 minutes",N/A,Partially ordered structures present,Mixed Solution
2770,10.1016-j.mtcomm.2023.107298.txt,10.1016-j.mtcomm.2023.107298.txt,CoCuFeNi,1,FCC,Experimental,"arc melting, Temperature: 1500, Duration: 30 minutes",N/A,None,Single Solid Solution
2770,10.1016-j.mtcomm.2023.107298.txt,10.1016-j.mtcomm.2023.107298.txt,FeCoNiCr,1,FCC,Experimental,"arc melting, Temperature: 1500, Duration: 30 minutes",N/A,None,Single Solid Solution
2770,10.1016-j.mtcomm.2023.107298.txt,10.1016-j.mtcomm.2023.107298.txt,CoFeMnNiTi,3,BCC + FCC + varies (Intermetallic),Experimental,"Mechanical Alloying (MA) followed by Hot Pressing, Ma duration: 10 hours, Hot pressing temperature: 1000, Pressure: 50, Duration: 2 hours",N/A,Partially ordered structures present,Mixed Solution
2770,10.1016-j.mtcomm.2023.107298.txt,10.1016-j.mtcomm.2023.107298.txt,ZnO,1,HCP,Experimental,"Sol-gel method, Temperature: 80, Ph: 7, Duration: 24 hours",N/A,None,Single Solid Solution
2771,10.1016-j.jallcom.2023.171557.txt,10.1016-j.jallcom.2023.171557.txt,CoNiTiZr,1,B2 (Intermetallic),experimental,"arc melting, Temperature: 900, Time: 12 hours",N/A,Partially ordered structure,Intermetallic
2771,10.1016-j.jallcom.2023.171557.txt,10.1016-j.jallcom.2023.171557.txt,CoFeHfNiTiZr,1,B2 (Intermetallic),experimental,"arc melting, Temperature: 1200, Time: 24 hours",N/A,Partially ordered structure,Intermetallic
2772,10.1016-j.matlet.2022.132488.txt,10.1016-j.matlet.2022.132488.txt,Sn6Ag7Ni4Co2Ti,2,FCC + HCP,experimental,"arc melting, Atmosphere: argon, Raw materials: high purity metals of Sn, Ag, Ni, Co, and Ti",N/A,Partially ordered structure,Mixed Solution
2773,10.1016-j.wear.2022.204353.txt,10.1016-j.wear.2022.204353.txt,CoCrNi,4,FCC + HCP + orthorhombic + tetragonal,experimental,"arc melting, Elements: ['Co', 'Cr', 'Ni'], Purity: >99.9 wt%, Atmosphere: Ar, Process: All ingots were re-melted six times and flipped for each step",N/A,None,Mixed Solution
2774,10.1016-j.jallcom.2022.164074.txt,10.1016-j.jallcom.2022.164074.txt,AlCoCrFeNiSi,2,BCC + CsCl-type B2 (Intermetallic),experimental,"induction melting, Cooling rate: low, Atmosphere: argon",N/A,None,Mixed Solution
2774,10.1016-j.jallcom.2022.164074.txt,10.1016-j.jallcom.2022.164074.txt,AlCoCrFeNiSi0.25,5,BCC + CsCl-type B2 (Intermetallic) + Not specified (Intermetallic) + Cr + Fe,experimental,"induction melting, Cooling rate: low, Atmosphere: argon",N/A,Partially ordered B2 phase,Mixed Solution
2774,10.1016-j.jallcom.2022.164074.txt,10.1016-j.jallcom.2022.164074.txt,AlCoCrFeNiSi0.5,2,BCC + CsCl-type B2 (Intermetallic),experimental,"induction melting, Cooling rate: low, Atmosphere: argon",N/A,None,Mixed Solution
2774,10.1016-j.jallcom.2022.164074.txt,10.1016-j.jallcom.2022.164074.txt,AlCoCrFeNiSi0.75,2,BCC + CsCl-type B2 (Intermetallic),experimental,"induction melting, Cooling rate: low, Atmosphere: argon",N/A,None,Mixed Solution
2775,10.1016-j.coco.2022.101366.txt,10.1016-j.coco.2022.101366.txt,CoCrFeMnNi,1,FCC,experimental,"Multi-material Selective Laser Melting (MM-SLM) additive manufacturing, Laser power (p): 250, Laser-scan speed (v): 800, Laser-scan hatch spacing (h): 80, Powder-bed thickness (t): 40",N/A,None,Single Solid Solution
2776,10.1016-j.msea.2023.145695.txt,10.1016-j.msea.2023.145695.txt,AlCoCrFeMoNi,2,BCT + FCC,experimental,"spark plasma sintering, Sintering temperature: 950-1100 °C, Sintering time: 5-10 minutes, Pressure: 80 MPa, Heating rate: 100 °C/min",N/A,None,Mixed Solution
2777,10.1016-j.actamat.2022.118602.txt,10.1016-j.actamat.2022.118602.txt,HfNbTaTiZr,1,BCC,Experimental,"arc melting, Raw materials: ['Nb', 'Ta', 'Ti', 'Hf', 'Zr'], Atmosphere: argon, Process: flipped and re-melted 5-8 times",N/A,None,Single Solid Solution
2777,10.1016-j.actamat.2022.118602.txt,10.1016-j.actamat.2022.118602.txt,NbTaTi,1,BCC,Experimental,"arc melting, Raw materials: ['Nb', 'Ta', 'Ti'], Atmosphere: argon, Process: flipped and re-melted 5-8 times",N/A,None,Single Solid Solution
2777,10.1016-j.actamat.2022.118602.txt,10.1016-j.actamat.2022.118602.txt,HfNbTaTi,1,BCC,Experimental,"arc melting, Raw materials: ['Nb', 'Ta', 'Ti', 'Hf'], Atmosphere: argon, Process: flipped and re-melted 5-8 times",N/A,None,Single Solid Solution
2777,10.1016-j.actamat.2022.118602.txt,10.1016-j.actamat.2022.118602.txt,NbTaTi,1,BCC,Experimental,"arc melting, Raw materials: ['Nb', 'Ta', 'Ti'], Atmosphere: argon, Process: flipped and re-melted 5-8 times",N/A,None,Single Solid Solution
2778,10.1016-j.msea.2023.145547.txt,10.1016-j.msea.2023.145547.txt,FeMnCoCr,3,FCC + HCP + FeMnCoCr,experimental,"high-purity argon atmosphere melting, Metals used: pure metals with purity greater than 99.8 wt%, Melting process: repeatedly melted four times to cast an ingot",N/A,None,Mixed Solution
2779,10.1016-j.jallcom.2021.162789.txt,10.1016-j.jallcom.2021.162789.txt,AlCoCrFeNi,1,FCC,experimental,"vacuum levitation melting (VLM), Purity of metals: >99.9%, Remelting: at least 5 times, Mold dimensions: Φ 50 × 200 mm",N/A,No precipitates or twins observed,Single Solid Solution
2780,10.1016-j.msea.2023.144729.txt,10.1016-j.msea.2023.144729.txt,VNbMoTaW,1,BCC,experimental,"arc melting, Temperature: N/A, Time: exceeded 1 hour",N/A,None,Single Solid Solution
2781,10.1016-j.jma.2023.09.019.txt,10.1016-j.jma.2023.09.019.txt,CoCrFe0.5Ni1.5Mo0.1Nb0.68,2,FCC + HCP Laves,experimental,"high-speed laser cladding, Laser power: 1800, Scanning speed: 300, Powder feeding speed: 8.6, Distance between laser focus and substrate: 1, Overlap rate: 50",N/A,None,Mixed Solution
2783,10.1016-j.jmrt.2024.02.169.txt,10.1016-j.jmrt.2024.02.169.txt,CrCuFeNiTi,1,FCC,experimental,"arc melting, Temperature: Not specified, Time: Not specified",N/A,None,Single Solid Solution
2783,10.1016-j.jmrt.2024.02.169.txt,10.1016-j.jmrt.2024.02.169.txt,CrCuFeNiTi0.2,2,BCC + FCC,experimental,"arc melting, Temperature: Not specified, Time: Not specified",N/A,None,Mixed Solution
2783,10.1016-j.jmrt.2024.02.169.txt,10.1016-j.jmrt.2024.02.169.txt,CrCuFeNiTi0.4,2,BCC + FCC,experimental,"arc melting, Temperature: Not specified, Time: Not specified",N/A,None,Mixed Solution
2783,10.1016-j.jmrt.2024.02.169.txt,10.1016-j.jmrt.2024.02.169.txt,CrCuFeNiTi0.6,3,BCC + FCC + HCP (Intermetallic),experimental,"arc melting, Temperature: Not specified, Time: Not specified",N/A,None,Mixed Solution
2783,10.1016-j.jmrt.2024.02.169.txt,10.1016-j.jmrt.2024.02.169.txt,CrCuFeNiTi0.8,3,BCC + FCC + HCP (Intermetallic),experimental,"arc melting, Temperature: Not specified, Time: Not specified",N/A,None,Mixed Solution
2783,10.1016-j.jmrt.2024.02.169.txt,10.1016-j.jmrt.2024.02.169.txt,CrCuFeNiTi1,3,BCC + FCC + HCP (Intermetallic),experimental,"arc melting, Temperature: Not specified, Time: Not specified",N/A,None,Mixed Solution
2784,10.1016-j.scriptamat.2020.07.027.txt,10.1016-j.scriptamat.2020.07.027.txt,CoCrNi,2,FCC + Not specified,experimental,"Not explicitly stated, Temperature: Not specified, Time: Not specified",N/A,No partially ordered structure or high entropy intermetallic mentioned,Single Solid Solution
2785,10.1016-j.apmate.2023.100114.txt,10.1016-j.apmate.2023.100114.txt,CrCoFeMnNi,1,FCC,Experimental,"arc melting, Temperature: 1600, Time: 300",N/A,None,Single Solid Solution
2785,10.1016-j.apmate.2023.100114.txt,10.1016-j.apmate.2023.100114.txt,NiCoCrFe,1,FCC,Experimental,"arc melting, Temperature: 1600, Time: 300",N/A,None,Single Solid Solution
2785,10.1016-j.apmate.2023.100114.txt,10.1016-j.apmate.2023.100114.txt,NiCoCrFeCu,1,FCC,Experimental,"arc melting, Temperature: 1600, Time: 300",N/A,None,Single Solid Solution
2785,10.1016-j.apmate.2023.100114.txt,10.1016-j.apmate.2023.100114.txt,VTaCrW,1,BCC,Experimental,"arc melting, Temperature: 1800, Time: 300",N/A,None,Single Solid Solution
2785,10.1016-j.apmate.2023.100114.txt,10.1016-j.apmate.2023.100114.txt,CuNiCoFe,1,FCC,Experimental,"arc melting, Temperature: 1600, Time: 300",N/A,None,Single Solid Solution
2785,10.1016-j.apmate.2023.100114.txt,10.1016-j.apmate.2023.100114.txt,FeCoCrMnNi,1,FCC,Experimental,"arc melting, Temperature: 1600, Time: 300",N/A,None,Single Solid Solution
2785,10.1016-j.apmate.2023.100114.txt,10.1016-j.apmate.2023.100114.txt,NiCoCr,1,FCC,Experimental,"arc melting, Temperature: 1600, Time: 300",N/A,None,Single Solid Solution
2785,10.1016-j.apmate.2023.100114.txt,10.1016-j.apmate.2023.100114.txt,NiCoFeCr,1,FCC,Experimental,"arc melting, Temperature: 1600, Time: 300",N/A,None,Single Solid Solution
2785,10.1016-j.apmate.2023.100114.txt,10.1016-j.apmate.2023.100114.txt,Al0.1CoCrFeNi,1,FCC,Experimental,"arc melting, Temperature: 1600, Time: 300",N/A,None,Single Solid Solution
2785,10.1016-j.apmate.2023.100114.txt,10.1016-j.apmate.2023.100114.txt,Al1.5CoCrFeNi,1,FCC,Experimental,"arc melting, Temperature: 1600, Time: 300",N/A,None,Single Solid Solution
2785,10.1016-j.apmate.2023.100114.txt,10.1016-j.apmate.2023.100114.txt,HfTaTiVZr,1,BCC,Experimental,"arc melting, Temperature: 1800, Time: 300",N/A,None,Single Solid Solution
2785,10.1016-j.apmate.2023.100114.txt,10.1016-j.apmate.2023.100114.txt,Ti2ZrHfV0.5Mo0.2,1,BCC,Experimental,"arc melting, Temperature: 1800, Time: 300",N/A,None,Single Solid Solution
2786,10.1016-j.intermet.2021.107345.txt,10.1016-j.intermet.2021.107345.txt,CoCrNi,3,FCC + Deformation-Induced Nanostructure + Annealing Twins,experimental,"arc melting, Temperature: 1100, Time: 6 hours",N/A,None,Single Solid Solution
2787,10.1016-j.surfcoat.2020.125435.txt,10.1016-j.surfcoat.2020.125435.txt,FeMnNiCoCr,2,FCC + HCP,experimental,"DC magnetron sputtering, Substrate: AISI M2 high speed tool steel, Target: FeMnNiCoCr alloy target (Fe:Mn:Ni:Co:Cr = 1:1:1:1:1 at.%), Target to substrate distance: 170, Ar working gas flow rate: 50, Working gas pressure: 0.17, Target current: 4.0, Target current density: 1.6e-05, Substrate bias voltages: [-20, -60, -120]",N/A,No thermo-mechanical post-processing mentioned,Mixed Solution
2788,10.1016-j.msea.2023.145207.txt,10.1016-j.msea.2023.145207.txt,CoCrFeNiMo_0.027,4,BCC + FCC + HCP + Not specified,experimental,"spark plasma sintering, Temperature: 1000, Pressure: 50, Time: 10",N/A,None,Mixed Solution
2788,10.1016-j.msea.2023.145207.txt,10.1016-j.msea.2023.145207.txt,CoCrFeNiMo_0.041,4,BCC + FCC + HCP + Not specified,experimental,"spark plasma sintering, Temperature: 1000, Pressure: 50, Time: 10",N/A,None,Mixed Solution
2788,10.1016-j.msea.2023.145207.txt,10.1016-j.msea.2023.145207.txt,CoCrFeNiMo_0.051,4,BCC + FCC + HCP + Not specified,experimental,"spark plasma sintering, Temperature: 1000, Pressure: 50, Time: 10",N/A,None,Mixed Solution
2788,10.1016-j.msea.2023.145207.txt,10.1016-j.msea.2023.145207.txt,CoCrFeNiMo_1.06,4,BCC + FCC + HCP + Not specified,experimental,"spark plasma sintering, Temperature: 1000, Pressure: 50, Time: 10",N/A,None,Mixed Solution
2788,10.1016-j.msea.2023.145207.txt,10.1016-j.msea.2023.145207.txt,CoCrFeNiMo_1.6,4,BCC + FCC + HCP + Not specified,experimental,"spark plasma sintering, Temperature: 1000, Pressure: 50, Time: 10",N/A,None,Mixed Solution
2788,10.1016-j.msea.2023.145207.txt,10.1016-j.msea.2023.145207.txt,CoCrFeNiMo_2.1,4,BCC + FCC + HCP + Not specified,experimental,"spark plasma sintering, Temperature: 1000, Pressure: 50, Time: 10",N/A,None,Mixed Solution
2789,10.1016-j.vacuum.2020.109969.txt,10.1016-j.vacuum.2020.109969.txt,AlCoCrFeNi,1,FCC,experimental,"arc melting, Purity: 99.99% wt, Furnace: arc melting furnace, Cooling plate: water-cooled copper plate, Atmosphere: protective argon atmosphere",N/A,None,Single Solid Solution
2789,10.1016-j.vacuum.2020.109969.txt,10.1016-j.vacuum.2020.109969.txt,AlCoCrFeNi,2,FCC + L12 ordered FCC (Intermetallic),experimental,"arc melting, Purity: 99.99% wt, Furnace: arc melting furnace, Cooling plate: water-cooled copper plate, Atmosphere: protective argon atmosphere",N/A,Partially ordered structure after annealing,Mixed Solution
2790,10.1016-j.matchar.2024.113741.txt,10.1016-j.matchar.2024.113741.txt,NbZrTiV,1,BCC,Experimental,"arc melting, Temperature: above 2000°C, Time: not explicitly stated, flipped and melted six times",N/A,none mentioned,Single Solid Solution
2790,10.1016-j.matchar.2024.113741.txt,10.1016-j.matchar.2024.113741.txt,VNbMoTaWTi,1,BCC,Experimental,"arc melting, Temperature: above 2000°C, Time: not explicitly stated, flipped and melted six times",N/A,none mentioned,Single Solid Solution
2791,10.1016-j.matlet.2020.127885.txt,10.1016-j.matlet.2020.127885.txt,Fe49.97Mn30Co10Cr10B0.03,3,FCC + HCP + M2B,experimental,"arc melting, Temperature: 1000, Time: 2 hours",N/A,None,Mixed Solution
2793,10.1016-j.vacuum.2023.112124.txt,10.1016-j.vacuum.2023.112124.txt,FeCoNiTi,3,BCC + FCC + multiple phases,Experimental,"Experimental, Temperature: Not specified, Pressure: Not specified, Time: Not specified",N/A,Partially ordered structures due to multiple phase structures in the limited area of the coating.,Mixed Solution
2793,10.1016-j.vacuum.2023.112124.txt,10.1016-j.vacuum.2023.112124.txt,AlxCoCrFeMnNi,3,BCC + FCC + dendritic,Experimental,"Experimental, Temperature: Not specified, Pressure: Not specified, Time: Not specified",N/A,Partially ordered dendritic structure present when x ≤ 0.5.,Mixed Solution
2793,10.1016-j.vacuum.2023.112124.txt,10.1016-j.vacuum.2023.112124.txt,CoCrFeNiNbx,3,C14 + FCC + multiple phases,Experimental,"Experimental, Temperature: Not specified, Pressure: Not specified, Time: Not specified",N/A,Partially ordered structures due to concentration fluctuations and Shockley partial splitting along the dislocation line.,Mixed Solution
2793,10.1016-j.vacuum.2023.112124.txt,10.1016-j.vacuum.2023.112124.txt,FeCrMoBC,3,Not specified + multiple phases + nanocrystalline,Experimental,"Experimental, Temperature: Not specified, Pressure: Not specified, Time: Not specified",N/A,Partially ordered structures due to the presence of multiple phases.,Intermetallic
2793,10.1016-j.vacuum.2023.112124.txt,10.1016-j.vacuum.2023.112124.txt,FeCoCrNiCu,2,FCC + multiple phases,Experimental,"Experimental, Temperature: Not specified, Pressure: Not specified, Time: Not specified",N/A,Partially ordered structures due to the presence of multiple phases.,Mixed Solution
2793,10.1016-j.vacuum.2023.112124.txt,10.1016-j.vacuum.2023.112124.txt,CuFeNiCrCo,2,FCC + multiple phases,Experimental,"Experimental, Temperature: Not specified, Pressure: Not specified, Time: Not specified",N/A,Partially ordered structures due to the presence of multiple phases.,Mixed Solution
2793,10.1016-j.vacuum.2023.112124.txt,10.1016-j.vacuum.2023.112124.txt,AlCoCrFe,2,FCC + multiple phases,Experimental,"Experimental, Temperature: Not specified, Pressure: Not specified, Time: Not specified",N/A,Partially ordered structures due to the presence of multiple phases.,Mixed Solution
2793,10.1016-j.vacuum.2023.112124.txt,10.1016-j.vacuum.2023.112124.txt,FeCoNiCrSiAlx,2,FCC + multiple phases,Experimental,"Experimental, Temperature: Not specified, Pressure: Not specified, Time: Not specified",N/A,Partially ordered structures due to the presence of multiple phases.,Mixed Solution
2793,10.1016-j.vacuum.2023.112124.txt,10.1016-j.vacuum.2023.112124.txt,CoFeNiTi,2,FCC + multiple phases,Experimental,"Experimental, Temperature: Not specified, Pressure: Not specified, Time: Not specified",N/A,Partially ordered structures due to the presence of multiple phases.,Mixed Solution
2793,10.1016-j.vacuum.2023.112124.txt,10.1016-j.vacuum.2023.112124.txt,CoFeNiTi,2,FCC + multiple phases,Experimental,"Experimental, Temperature: Not specified, Pressure: Not specified, Time: Not specified",N/A,Partially ordered structures due to the presence of multiple phases.,Mixed Solution
2793,10.1016-j.vacuum.2023.112124.txt,10.1016-j.vacuum.2023.112124.txt,FeCrMoBC,3,Not specified + multiple phases + nanocrystalline,Experimental,"Experimental, Temperature: Not specified, Pressure: Not specified, Time: Not specified",N/A,Partially ordered structures due to the presence of multiple phases.,Intermetallic
2794,10.1016-j.msea.2023.145924.txt,10.1016-j.msea.2023.145924.txt,CoCrFeMnNi,1,FCC,experimental,"arc melting, Temperature: 1600, Time: 30 minutes",N/A,None,Single Solid Solution
2794,10.1016-j.msea.2023.145924.txt,10.1016-j.msea.2023.145924.txt,CoCrNi,1,FCC,experimental,"arc melting, Temperature: 1600, Time: 30 minutes",N/A,None,Single Solid Solution
2794,10.1016-j.msea.2023.145924.txt,10.1016-j.msea.2023.145924.txt,N/A,1,N/A,experimental,"N/A, Temperature: 0, Time: 0 minutes",N/A,N/A,Intermetallic
2794,10.1016-j.msea.2023.145924.txt,10.1016-j.msea.2023.145924.txt,N/A,1,N/A,experimental,"N/A, Temperature: 0, Time: 0 minutes",N/A,N/A,Intermetallic
2794,10.1016-j.msea.2023.145924.txt,10.1016-j.msea.2023.145924.txt,N/A,1,N/A,experimental,"N/A, Temperature: 0, Time: 0 minutes",N/A,N/A,Intermetallic
2794,10.1016-j.msea.2023.145924.txt,10.1016-j.msea.2023.145924.txt,Fe47Mn25Al13Cr7Ni5C3,3,B2 + FCC + M23C6,experimental,"vacuum induction melting, Temperature: 1600, Time: 30 minutes",N/A,Partially ordered structure,Mixed Solution
2795,10.1016-j.scriptamat.2023.115495.txt,10.1016-j.scriptamat.2023.115495.txt,Al0.1CoCrFeNi,1,FCC,experimental,"multiaxial cryogenic forging (MACF), Temperature: 77, Number of cycles: 5",N/A,None,Mixed Solution
2797,10.1016-j.surfcoat.2023.130351.txt,10.1016-j.surfcoat.2023.130351.txt,FeCoNiCrMo,1,FCC,experimental,"high-velocity oxy-fuel (HVOF) spraying followed by high-frequency induction remelting, Hvof spraying: {'oxygen pressure': 3.0, 'acetylene pressure': 2.5, 'powder feeding rate': 30, 'spraying distance': 350}, Induction remelting: {'preheating temperature': 300, 'remelting temperature': 1050, 'heating power': 'closed-loop self-feedback controlled', 'frequency': '20-30 kHz', 'rotation rate': 10, 'axial speed': 100}",N/A,None,Single Solid Solution
2797,10.1016-j.surfcoat.2023.130351.txt,10.1016-j.surfcoat.2023.130351.txt,CoNiCrFe,1,FCC,experimental,"arc melting, Temperature: 1600, Pressure: vacuum (10^-5 torr), Time: 10 minutes per melt",N/A,None,Single Solid Solution
2797,10.1016-j.surfcoat.2023.130351.txt,10.1016-j.surfcoat.2023.130351.txt,Al0.5CrCoFeNi,1,FCC,experimental,"spark plasma sintering, Temperature: 1000, Pressure: 50, Time: 10",N/A,None,Single Solid Solution
2797,10.1016-j.surfcoat.2023.130351.txt,10.1016-j.surfcoat.2023.130351.txt,CoCrFeMnNi,1,FCC,experimental,"mechanical alloying followed by hot pressing, Mechanical alloying: {'ball-to-powder ratio': 10, 'milling time': 20, 'milling speed': 300}, Hot pressing: {'temperature': 1100, 'pressure': 50, 'time': 2}",N/A,None,Single Solid Solution
2797,10.1016-j.surfcoat.2023.130351.txt,10.1016-j.surfcoat.2023.130351.txt,AlFeCoNiMo,1,FCC,experimental,"high-energy ball milling followed by hot pressing, Ball milling: {'ball-to-powder ratio': 10, 'milling time': 20, 'milling speed': 300}, Hot pressing: {'temperature': 1100, 'pressure': 50, 'time': 2}",N/A,None,Single Solid Solution
2797,10.1016-j.surfcoat.2023.130351.txt,10.1016-j.surfcoat.2023.130351.txt,CoCrFeNiMn,1,FCC,experimental,"arc melting, Temperature: 1600, Pressure: vacuum (10^-5 torr), Time: 10 minutes per melt",N/A,None,Single Solid Solution
2797,10.1016-j.surfcoat.2023.130351.txt,10.1016-j.surfcoat.2023.130351.txt,CoNiCrFe,1,FCC,experimental,"arc melting, Temperature: 1600, Pressure: vacuum (10^-5 torr), Time: 10 minutes per melt",N/A,None,Single Solid Solution
2797,10.1016-j.surfcoat.2023.130351.txt,10.1016-j.surfcoat.2023.130351.txt,FeCoCrNiMn,1,FCC,experimental,"mechanical alloying followed by hot pressing, Mechanical alloying: {'ball-to-powder ratio': 10, 'milling time': 20, 'milling speed': 300}, Hot pressing: {'temperature': 1100, 'pressure': 50, 'time': 2}",N/A,None,Single Solid Solution
2797,10.1016-j.surfcoat.2023.130351.txt,10.1016-j.surfcoat.2023.130351.txt,FeCoNiCrSi,1,FCC,experimental,"high-energy ball milling followed by hot pressing, Ball milling: {'ball-to-powder ratio': 10, 'milling time': 20, 'milling speed': 300}, Hot pressing: {'temperature': 1100, 'pressure': 50, 'time': 2}",N/A,None,Single Solid Solution
2797,10.1016-j.surfcoat.2023.130351.txt,10.1016-j.surfcoat.2023.130351.txt,CoCrFeNiAl,1,FCC,experimental,"arc melting, Temperature: 1600, Pressure: vacuum (10^-5 torr), Time: 10 minutes per melt",N/A,None,Single Solid Solution
2797,10.1016-j.surfcoat.2023.130351.txt,10.1016-j.surfcoat.2023.130351.txt,CoCrFeNi,1,FCC,experimental,"arc melting, Temperature: 1600, Pressure: vacuum (10^-5 torr), Time: 10 minutes per melt",N/A,None,Single Solid Solution
2797,10.1016-j.surfcoat.2023.130351.txt,10.1016-j.surfcoat.2023.130351.txt,CrCoFeNi,1,FCC,experimental,"arc melting, Temperature: 1600, Pressure: vacuum (10^-5 torr), Time: 10 minutes per melt",N/A,None,Single Solid Solution
2798,10.1016-j.jmst.2022.05.060.txt,10.1016-j.jmst.2022.05.060.txt,AlCoCrFeNi2.1,2,BCC B2 + FCC L12,experimental,"casting, Temperature: not specified, Time: not specified, Pressure: standard atmospheric pressure",N/A,Partially ordered structure (High Entropy Intermetallic),Mixed Solution
2799,10.1016-j.apmt.2023.101767.txt,10.1016-j.apmt.2023.101767.txt,TiZrHfMoW,1,BCC,experimental,"double cathode glow discharge technique, Base chamber pressure: 4 × 10−4 Pa, Electrode bias voltage for target: -900 V (DC), Substrate bias voltage: -250 V (impulse current), Temperature: 750, Argon gas pressure: 40, Distance between target and substrate: 8, Deposition time: 3",N/A,None,Single Solid Solution
2800,10.1016-j.physleta.2020.126797.txt,10.1016-j.physleta.2020.126797.txt,AlNiCuCo,2,BCC + FCC,theoretical,"Density Functional Theory (DFT), Exchange-correlation functional: Perdew–Burke–Ernzerhof (GGA-PBE), Planewave cut-off energy: 440, Brillouin zone samplings: {'BCC_supercell': '9×9×9 k-points', 'FCC_supercell': '7×7×7 k-points'}, Pseudopotentials: Projector-augmented wave (PAW), Convergence criteria: {'SCF_convergence_criterion': '10−5 eV per atom', 'maximum_force': '0.01 eV/Å'}",N/A,No partially ordered structures or high entropy intermetallic compounds,Mixed Solution
2801,10.1016-j.jallcom.2020.156839.txt,10.1016-j.jallcom.2020.156839.txt,CoCrFeMnNi,1,FCC,experimental,"vacuum induction melting, Temperature: high temperatures for melting, Pressure: vacuum conditions",N/A,None,Single Solid Solution
2801,10.1016-j.jallcom.2020.156839.txt,10.1016-j.jallcom.2020.156839.txt,CoCrFeMnNiC0.5,2,"FCC + (Cr,Fe)23C6",experimental,"vacuum induction melting, Temperature: high temperatures for melting, Pressure: vacuum conditions",N/A,Partially ordered structure with carbide precipitates,Mixed Solution
2801,10.1016-j.jallcom.2020.156839.txt,10.1016-j.jallcom.2020.156839.txt,CoCrFeMnNiC2.0,2,"FCC + (Cr,Fe)23C6",experimental,"vacuum induction melting, Temperature: high temperatures for melting, Pressure: vacuum conditions",N/A,Partially ordered structure with carbide precipitates,Mixed Solution
2802,10.1016-j.jallcom.2022.163610.txt,10.1016-j.jallcom.2022.163610.txt,CoCrFeNiNb,3,FCC + HCP Laves + Ni-rich FCC,Experimental,"arc melting and suction casting, Cooling rate: 2.5, Diameter: not specified for AMI",N/A,None,Mixed Solution
2802,10.1016-j.jallcom.2022.163610.txt,10.1016-j.jallcom.2022.163610.txt,CoCrFeNiNb,2,FCC Laves + HCP Laves,Experimental,"arc melting and suction casting, Cooling rate: 2.5, Diameter: not specified for AMI",N/A,Fully eutectic microstructure,Mixed Solution
2802,10.1016-j.jallcom.2022.163610.txt,10.1016-j.jallcom.2022.163610.txt,CoCrFeNiNb,3,FCC + HCP Laves + Nb-rich Laves dendrites,Experimental,"arc melting and suction casting, Cooling rate: 4.4, Diameter: 3",N/A,Hypereutectic composition,Mixed Solution
2802,10.1016-j.jallcom.2022.163610.txt,10.1016-j.jallcom.2022.163610.txt,CoCrFeNiNb,3,FCC + HCP Laves + Nb-rich Laves dendrites,Experimental,"arc melting and suction casting, Cooling rate: 1.6, Diameter: 5",N/A,Hypereutectic composition,Mixed Solution
2803,10.1016-j.jallcom.2021.161416.txt,10.1016-j.jallcom.2021.161416.txt,CrMnFeCoNi,1,FCC,experimental,"equiatomic ratio HEA ingot, Source: Deyang ONA new material Co., Ltd., Purity: 99.9%",N/A,None,Single Solid Solution
2804,10.1016-j.msea.2020.139877.txt,10.1016-j.msea.2020.139877.txt,AlCoCrFeNi,1,FCC,Experimental,"Vacuum Arc Melting, Temperature: 1250, Pressure: high purity argon atmosphere, Time: remelted four times, Cooling: water-cooled Cu mold",N/A,None,Single Solid Solution
2804,10.1016-j.msea.2020.139877.txt,10.1016-j.msea.2020.139877.txt,AlCoCrFeNi,3,BCC + FCC + NiAl,Experimental,"Vacuum Arc Melting, Temperature: 1250, Pressure: high purity argon atmosphere, Time: remelted four times, Cooling: water-cooled Cu mold",N/A,Partially ordered B2 phase in forged condition,Mixed Solution
2804,10.1016-j.msea.2020.139877.txt,10.1016-j.msea.2020.139877.txt,AlCoCrFeNi,2,BCC B2 + FCC,Experimental,"Vacuum Arc Melting, Temperature: 1250, Pressure: high purity argon atmosphere, Time: remelted four times, Cooling: water-cooled Cu mold",N/A,Partially ordered B2 phase,Mixed Solution
2805,10.1016-j.matlet.2024.136086.txt,10.1016-j.matlet.2024.136086.txt,(Ti32.5V27.5Zr7.5Nb32.5)0.91Ni0.09,4,BCC + BCT + C14 Laves structure + (TiZrNb)Ni,experimental,"arc melting and ultrasonic treatment, Frequency: 20000, Duration: 100, Number of meltings: 8",N/A,Partially ordered C14 Laves phase present,Mixed Solution
2806,10.1016-j.matdes.2019.107900.txt,10.1016-j.matdes.2019.107900.txt,CuZnMnNiSn,2,BCC + FCC,Experimental,"conventional casting, Atmosphere: Ar flow and centrifugal casting under air",N/A,None,Mixed Solution
2806,10.1016-j.matdes.2019.107900.txt,10.1016-j.matdes.2019.107900.txt,CuZnMnNiSn0.2,1,BCC,Experimental,"conventional casting, Atmosphere: Ar flow and centrifugal casting under air",N/A,None,Single Solid Solution
2806,10.1016-j.matdes.2019.107900.txt,10.1016-j.matdes.2019.107900.txt,CuZnMnNiSn0.45,3,BCC + FCC + L21 structure (Intermetallic),Experimental,"conventional casting, Atmosphere: Ar flow and centrifugal casting under air",N/A,None,Mixed Solution
2806,10.1016-j.matdes.2019.107900.txt,10.1016-j.matdes.2019.107900.txt,Cu2ZnMnNiSn0.45,2,FCC + L21 structure (Intermetallic),Experimental,"conventional casting, Atmosphere: Ar flow and centrifugal casting under air",N/A,None,Mixed Solution
2806,10.1016-j.matdes.2019.107900.txt,10.1016-j.matdes.2019.107900.txt,Cu2ZnMnNiSny,2,FCC + L21 structure (Intermetallic),Experimental,"conventional casting, Atmosphere: Ar flow and centrifugal casting under air",N/A,None,Mixed Solution
