Repository: sourish69/MSE643_CourseProject

# MSE643_CourseProject - Phase-Oriented Generative Design of High-Entropy Alloys

**A generative machine-learning pipeline that designs new alloy compositions to order - you specify the crystal phase you want, and the model proposes chemistries that should form it.**

---

## The idea in one paragraph

High-entropy alloys mix five or more principal elements in near-equal proportions, and their configurational entropy unlocks unusual combinations of strength and thermal stability. The problem is scale: the viable composition space runs to millions of candidates, far beyond what anyone can cast and characterize by hand.

File: Datasets/Vladimir_HEA_database.csv (part 56 of 88)
id,Paper,Name,Alloy,Nb of phase,Phase,Experimental or theoretical,Experimental details,Theoretical details,Special conditions,Type of solution
2806,10.1016-j.matdes.2019.107900.txt,10.1016-j.matdes.2019.107900.txt,CuZnMnNiSnx,1,BCC,Experimental,"conventional casting, Atmosphere: Ar flow and centrifugal casting under air",N/A,None,Single Solid Solution
2806,10.1016-j.matdes.2019.107900.txt,10.1016-j.matdes.2019.107900.txt,Cu2ZnMnNi,1,FCC,Experimental,"conventional casting, Atmosphere: Ar flow and centrifugal casting under air",N/A,None,Single Solid Solution
2806,10.1016-j.matdes.2019.107900.txt,10.1016-j.matdes.2019.107900.txt,Cu3ZnMnNi,1,FCC,Experimental,"conventional casting, Atmosphere: Ar flow and centrifugal casting under air",N/A,None,Single Solid Solution
2806,10.1016-j.matdes.2019.107900.txt,10.1016-j.matdes.2019.107900.txt,Cu4ZnMnNi,1,FCC,Experimental,"conventional casting, Atmosphere: Ar flow and centrifugal casting under air",N/A,None,Single Solid Solution
2806,10.1016-j.matdes.2019.107900.txt,10.1016-j.matdes.2019.107900.txt,CuZnMnNi,2,BCC + FCC,Experimental,"conventional casting, Atmosphere: Ar flow and centrifugal casting under air",N/A,None,Mixed Solution
2806,10.1016-j.matdes.2019.107900.txt,10.1016-j.matdes.2019.107900.txt,CuxZnMnNi,1,FCC,Experimental,"conventional casting, Atmosphere: Ar flow and centrifugal casting under air",N/A,None,Single Solid Solution
2806,10.1016-j.matdes.2019.107900.txt,10.1016-j.matdes.2019.107900.txt,CuZnMnxNi,1,BCC,Experimental,"conventional casting, Atmosphere: Ar flow and centrifugal casting under air",N/A,None,Single Solid Solution
2807,10.1016-j.matchar.2022.112586.txt,10.1016-j.matchar.2022.112586.txt,CoCrFeMnNi,2,FCC + Mn-based oxides,experimental,"laser powder bed fusion (LPBF), Laser power: 160, Scanning speed: 1200, Hatching space: 50, Layer thickness: 30",N/A,Multiple thermomechanical treatments exerted by subsequent laser tracks,Mixed Solution
2808,10.1016-j.matlet.2023.135456.txt,10.1016-j.matlet.2023.135456.txt,WTaCrTiV,1,BCC,experimental,"double glow plasma surface alloying (DGPSA) technology, Voltage: -800 to -900 V and -400 to -600 V, Working pressure: 20 to 30 Pa, Holding time: 3 hours",N/A,None,Single Solid Solution
2808,10.1016-j.matlet.2023.135456.txt,10.1016-j.matlet.2023.135456.txt,WTaCrTi,1,BCC,experimental,"double glow plasma surface alloying (DGPSA) technology, Voltage: -800 to -900 V and -400 to -600 V, Working pressure: 20 to 30 Pa, Holding time: 3 hours",N/A,None,Single Solid Solution
2808,10.1016-j.matlet.2023.135456.txt,10.1016-j.matlet.2023.135456.txt,WTaCr,1,BCC,experimental,"double glow plasma surface alloying (DGPSA) technology, Voltage: -800 to -900 V and -400 to -600 V, Working pressure: 20 to 30 Pa, Holding time: 3 hours",N/A,None,Single Solid Solution
2808,10.1016-j.matlet.2023.135456.txt,10.1016-j.matlet.2023.135456.txt,WTa,1,BCC,experimental,"double glow plasma surface alloying (DGPSA) technology, Voltage: -800 to -900 V and -400 to -600 V, Working pressure: 20 to 30 Pa, Holding time: 3 hours",N/A,None,Single Solid Solution
2811,10.1016-j.msea.2023.145661.txt,10.1016-j.msea.2023.145661.txt,AlNbTiZr,2,BCC + CsCl-type B2 (Intermetallic),Experimental,"vacuum arc-melting, Temperature: arc melting temperature, Time: re-melted at least eight times",N/A,Partially ordered structure,Mixed Solution
2811,10.1016-j.msea.2023.145661.txt,10.1016-j.msea.2023.145661.txt,AlNbTiZr,2,BCC + CsCl-type B2 (Intermetallic),Experimental,"vacuum arc-melting, Temperature: arc melting temperature, Time: re-melted at least eight times",N/A,Partially ordered structure,Mixed Solution
2811,10.1016-j.msea.2023.145661.txt,10.1016-j.msea.2023.145661.txt,AlNbTiZr,2,BCC + CsCl-type B2 (Intermetallic),Experimental,"vacuum arc-melting, Temperature: arc melting temperature, Time: re-melted at least eight times",N/A,Partially ordered structure,Mixed Solution
2811,10.1016-j.msea.2023.145661.txt,10.1016-j.msea.2023.145661.txt,AlNbTiZr,1,CsCl-type B2 (Intermetallic),Experimental,"vacuum arc-melting, Temperature: arc melting temperature, Time: re-melted at least eight times",N/A,Ordered intermetallic structure,Intermetallic
2812,10.1016-j.jmst.2018.09.067.txt,10.1016-j.jmst.2018.09.067.txt,AlCoCrFeNi2.1,3,BCC + FCC + Deformation Twins,experimental,"arc melting and directional solidification, Growth rate: 6, Sample dimensions: φ16 × 255 mm",N/A,"Partially ordered structure, High Entropy Intermetallic",Mixed Solution
2813,10.1016-j.jeurceramsoc.2022.12.045.txt,10.1016-j.jeurceramsoc.2022.12.045.txt,AlCoCrFeNi2.1,5,BCC B2 + FCC + not determined + rhombohedral + tetragonal,Experimental,"arc melting, Temperature: 1600, Atmosphere: argon, Cooling rate: rapid quenching",N/A,Partially ordered B2 phase,Mixed Solution
2813,10.1016-j.jeurceramsoc.2022.12.045.txt,10.1016-j.jeurceramsoc.2022.12.045.txt,CoCrFeNiNbx,3,BCC B2 + FCC + not determined,Experimental,"arc melting, Temperature: 1600, Atmosphere: argon, Cooling rate: rapid quenching",N/A,Partially ordered B2 phase,Mixed Solution
2814,10.1016-j.scriptamat.2023.115377.txt,10.1016-j.scriptamat.2023.115377.txt,CoCrNi,2,"FCC + Co3(Cr,Ni)",Experimental,"partial recrystallization and L12 nanoprecipitation, Temperature: 500-1000°C, Time: sufficient for recrystallization and precipitation, Atmosphere: inert or vacuum",N/A,Partial ordering in L12 nanoprecipitates,Mixed Solution
2815,10.1016-j.msea.2021.140931.txt,10.1016-j.msea.2021.140931.txt,TiZrHfNbTa,1,BCC,experimental,"cold crucible levitation melting, Homogenization temperature: 1473, Homogenization time: 240, Hot rolling temperature: 1173, Solution treatment temperature: 1173, Solution treatment time: 30, Cooling method: water quenching",N/A,None,Single Solid Solution
2815,10.1016-j.msea.2021.140931.txt,10.1016-j.msea.2021.140931.txt,Ti48.9Zr32.0Nb12.6Ta6.5,1,BCC,experimental,"cold crucible levitation melting, Homogenization temperature: 1473, Homogenization time: 240, Hot rolling temperature: 1173, Solution treatment temperature: 1173, Solution treatment time: 30, Cooling method: water quenching",N/A,None,Single Solid Solution
2816,10.1016-j.jallcom.2020.154099.txt,10.1016-j.jallcom.2020.154099.txt,TiZrNbTa,2,BCC + HCP,experimental,"arc melting, HIP, quenching, Arc melting temp: 2500-3000°C, Hip temp: 1500, Hip pressure: 150, Hip duration: 2 hours, Quenching temp: 1500, Quenching duration: 2 hours",N/A,Severe lattice distortion and casting dislocations,Mixed Solution
2816,10.1016-j.jallcom.2020.154099.txt,10.1016-j.jallcom.2020.154099.txt,TiZrNbTaAlx,2,BCC + HCP,experimental,"arc melting, HIP, quenching, Arc melting temp: 2500-3000°C, Hip temp: 1500, Hip pressure: 150, Hip duration: 2 hours, Quenching temp: 1500, Quenching duration: 2 hours",N/A,Increased lattice distortion with aluminum addition,Mixed Solution
2818,10.1016-j.jmapro.2023.03.017.txt,10.1016-j.jmapro.2023.03.017.txt,CoCrNi,1,FCC,experimental,"Cold Spray Additive Manufacturing (CSAM), Feedstock: Pre-alloyed equimolar CoCrNi powder, Substrate: 5 mm thick 6082 Al alloy substrate, Cold spray system: Plasma Giken, Japan, Propulsion gas: Compressed nitrogen, Inlet pressure: 5.0, Inlet temperature: 1000, Standoff distance: 30, Nozzle traversal speed: 50, Deposition pattern: Zig-zag, Deposition thickness: > 2 mm",N/A,None,Single Solid Solution
2819,10.1016-j.msea.2022.144094.txt,10.1016-j.msea.2022.144094.txt,Al0.3CrFe0.6CoNi1.4,3,BCC (Intermetallic) + FCC + FCC (Intermetallic),Experimental,"arc melting, Temperature: not explicitly stated, typically around the melting point of the constituents, Time: not explicitly stated, but ingot flipping and remelting performed at least three times",N/A,Lowering Fe content enhances stability of L12 phase and prevents B2 phase formation,Mixed Solution
2819,10.1016-j.msea.2022.144094.txt,10.1016-j.msea.2022.144094.txt,Al0.3CrFeCoNi,3,BCC (Intermetallic) + FCC + FCC (Intermetallic),Experimental,"arc melting, Temperature: not explicitly stated, typically around the melting point of the constituents, Time: not explicitly stated, but ingot flipping and remelting performed at least three times",N/A,Transition to B2 phase at 700 °C,Mixed Solution
2820,10.1016-j.msea.2023.145827.txt,10.1016-j.msea.2023.145827.txt,AlCrNiV,4,BCC + FCC + Cr-rich BCC + B2 NiAl,experimental,"arc melting, Temperature: above melting points of constituent metals, Time: remelted at least eight times",N/A,Partial recrystallization and hierarchical precipitation,Mixed Solution
2821,10.1016-j.triboint.2020.106444.txt,10.1016-j.triboint.2020.106444.txt,AlCoCrFeNi,4,BCC A2 + BCC B2 + FCC + complex,experimental,"Spark Plasma Sintering (SPS), Sintering temperature: 1100, Pressure: 35, Holding time: 8, Heating rate: 75, Pressure loading rate: 3",N/A,Partially ordered structure (High Entropy Intermetallic),Mixed Solution
2822,10.1016-j.jmrt.2023.03.103.txt,10.1016-j.jmrt.2023.03.103.txt,Al0.5NbTi3VxZr2,1,BCC,experimental,"vacuum arc melting, Atmosphere: argon, Additional notes: To compensate for the Al loss by evaporation, about 10 wt.% Al was added to each sample prior to arc melting. The alloys were melted at least 5 times, during which the magnetic stirring function was used to ensure the melting of Nb element, and finally the homogeneous composition alloys were obtained.",N/A,None,Single Solid Solution
2823,10.1016-j.matchemphys.2023.128489.txt,10.1016-j.matchemphys.2023.128489.txt,FeNiCrCoCu,1,FCC,experimental,"hybrid Monte Carlo (MC) and Molecular dynamics (MD) simulation, Initial structure: randomly distributed FeNiCrCoCu sample, Cu content: adjusted from 2 at. % to 20 at. %, Mc md process: system heated to 800 K under zero pressure, 50,000 MC steps",N/A,Cu segregation at grain boundaries,Single Solid Solution
2824,10.1016-j.jmrt.2022.03.022.txt,10.1016-j.jmrt.2022.03.022.txt,CoCrFeNiMn,3,BCC + FCC + Not specified,Experimental,"vacuum arc melting, Melting cycles: 3",N/A,No partial ordering or special conditions mentioned,Mixed Solution
2825,10.1016-j.jmst.2022.09.068.txt,10.1016-j.jmst.2022.09.068.txt,(FeCoNi)86Al7Ti7,4,"FCC + FCC-based superlattice L12 + (Ni, Co, Fe)3(Al, Ti) + (Fe, Co, Ni)2(Al, Ti)",Experimental,"Selective Laser Melting (SLM), Equipment: HanBang (HBD-100) instrument, Parameters: Listed in Table 1 of the paper",N/A,"Partially ordered structure, High Entropy Intermetallic",Mixed Solution
2826,10.1016-j.jallcom.2022.168290.txt,10.1016-j.jallcom.2022.168290.txt,Ti67Nb16Zr17,2,BCC + orthorhombic (Intermetallic),experimental,"arc melting, Temperature: Not specified, Time: Not specified",N/A,None,Mixed Solution
2826,10.1016-j.jallcom.2022.168290.txt,10.1016-j.jallcom.2022.168290.txt,Ti67Nb16Zr17Al12,1,BCC,experimental,"arc melting, Temperature: Not specified, Time: Not specified",N/A,None,Single Solid Solution
2826,10.1016-j.jallcom.2022.168290.txt,10.1016-j.jallcom.2022.168290.txt,Ti67Nb16Zr17Al13,2,BCC + CSRO,experimental,"arc melting, Temperature: Not specified, Time: Not specified",N/A,Partially ordered with CSRO domains,Mixed Solution
2826,10.1016-j.jallcom.2022.168290.txt,10.1016-j.jallcom.2022.168290.txt,Ti67Nb16Zr17Al14,1,BCC,experimental,"arc melting, Temperature: Not specified, Time: Not specified",N/A,None,Single Solid Solution
2826,10.1016-j.jallcom.2022.168290.txt,10.1016-j.jallcom.2022.168290.txt,Ti67Nb16Zr17Al20,2,BCC + ordered BCC B2 (Intermetallic),experimental,"arc melting, Temperature: Not specified, Time: Not specified",N/A,Partially ordered with B2 phase,Mixed Solution
2827,10.1016-j.matlet.2023.134573.txt,10.1016-j.matlet.2023.134573.txt,FeCoCrNi,1,FCC,experimental,"laser cladding, Laser power: 1500, Scanning rate: 15, Overlap rate: 30%–40%",N/A,None,Single Solid Solution
2827,10.1016-j.matlet.2023.134573.txt,10.1016-j.matlet.2023.134573.txt,FeCoCrNiNb,2,FCC + HCP Laves,experimental,"laser cladding, Laser power: 1800, Scanning rate: 5, Overlap rate: 40%–50%",N/A,None,Mixed Solution
2827,10.1016-j.matlet.2023.134573.txt,10.1016-j.matlet.2023.134573.txt,FeCoCrNiNb,2,FCC + HCP Laves,experimental,"laser cladding, Laser power: 1800, Scanning rate: 5, Overlap rate: 40%–50%",N/A,None,Mixed Solution
2827,10.1016-j.matlet.2023.134573.txt,10.1016-j.matlet.2023.134573.txt,FeCoCrNiNb,2,FCC + HCP Laves,experimental,"laser cladding, Laser power: 1800, Scanning rate: 5, Overlap rate: 40%–50%",N/A,None,Mixed Solution
2827,10.1016-j.matlet.2023.134573.txt,10.1016-j.matlet.2023.134573.txt,FeCoCrNiNb,2,FCC + HCP Laves,experimental,"laser cladding, Laser power: 1800, Scanning rate: 5, Overlap rate: 40%–50%",N/A,None,Mixed Solution
2827,10.1016-j.matlet.2023.134573.txt,10.1016-j.matlet.2023.134573.txt,FeCoCrNiNb,2,FCC + HCP Laves,experimental,"laser cladding, Laser power: 1800, Scanning rate: 5, Overlap rate: 40%–50%",N/A,None,Mixed Solution
2828,10.1016-j.jmst.2024.01.022.txt,10.1016-j.jmst.2024.01.022.txt,AlMoTaTiZr,2,BCC + ordered B2 (Intermetallic),Experimental,"Ti-gettered vacuum arc melting, Temperature: Not specified, Time: Not specified",N/A,Dual-phase BCC-B2 structure,Mixed Solution
2828,10.1016-j.jmst.2024.01.022.txt,10.1016-j.jmst.2024.01.022.txt,AlCuNiZr,1,amorphous,Experimental,"Not explicitly stated, Temperature: Not specified, Time: Not specified",N/A,Amorphous phase,Amorphous
2828,10.1016-j.jmst.2024.01.022.txt,10.1016-j.jmst.2024.01.022.txt,MoNbTaW,1,Not specified,Experimental,"Not explicitly stated, Temperature: Not specified, Time: Not specified",N/A,Not specified,Intermetallic
2828,10.1016-j.jmst.2024.01.022.txt,10.1016-j.jmst.2024.01.022.txt,CrMoNbV,1,Not specified,Experimental,"Not explicitly stated, Temperature: Not specified, Time: Not specified",N/A,Not specified,Intermetallic
2828,10.1016-j.jmst.2024.01.022.txt,10.1016-j.jmst.2024.01.022.txt,AlMoTaTiZr,1,Not specified,Experimental,"Not explicitly stated, Temperature: Not specified, Time: Not specified",N/A,Not specified,Intermetallic
2828,10.1016-j.jmst.2024.01.022.txt,10.1016-j.jmst.2024.01.022.txt,AlMoTaTiZr,2,BCC + ordered B2 (Intermetallic),Experimental,"Ti-gettered vacuum arc melting, Temperature: Not specified, Time: Not specified",N/A,Dual-phase BCC-B2 structure,Mixed Solution
2828,10.1016-j.jmst.2024.01.022.txt,10.1016-j.jmst.2024.01.022.txt,AlMoTaTiZr,2,BCC + ordered B2 (Intermetallic),Experimental,"Ti-gettered vacuum arc melting, Temperature: Not specified, Time: Not specified",N/A,Dual-phase BCC-B2 structure for Zr > 22 at.%,Mixed Solution
2828,10.1016-j.jmst.2024.01.022.txt,10.1016-j.jmst.2024.01.022.txt,AlTaTiZr,1,Not specified,Experimental,"Not explicitly stated, Temperature: Not specified, Time: Not specified",N/A,Not specified,Intermetallic
2828,10.1016-j.jmst.2024.01.022.txt,10.1016-j.jmst.2024.01.022.txt,AlTaTiZr,1,Not specified,Experimental,"Not explicitly stated, Temperature: Not specified, Time: Not specified",N/A,Not specified,Intermetallic
2828,10.1016-j.jmst.2024.01.022.txt,10.1016-j.jmst.2024.01.022.txt,AlMoTaTiZr,1,Not specified,Experimental,"Not explicitly stated, Temperature: Not specified, Time: Not specified",N/A,Not specified,Intermetallic
2828,10.1016-j.jmst.2024.01.022.txt,10.1016-j.jmst.2024.01.022.txt,AlMoTaTi,1,BCC,Experimental,"Ti-gettered vacuum arc melting, Temperature: Not specified, Time: Not specified",N/A,Not specified,Single Solid Solution
2830,10.1016-j.jallcom.2023.169057.txt,10.1016-j.jallcom.2023.169057.txt,CoCrNi,3,BCC + FCC + HCP,experimental,"molecular dynamics simulations, Lattice parameter: 3.565, Simulation cell: 458000, Orientations: ['[11̅0]', '[111]', '[112̅]'], Edge dislocation: a/2[110], Eam potential: Recent embedded atom model (EAM) potential by Li et al., Energy minimization: conjugate gradient relaxation algorithm, Tolerance for energy and force: 10−15 and 10−20(N), Relaxation time: 200, Strain rate: 109, Temperature: 300",N/A,None,Mixed Solution
2831,10.1016-j.matdes.2021.109548.txt,10.1016-j.matdes.2021.109548.txt,TiZrHfNbTaMo,1,BCC,Experimental,"arc melting, Temperature: approximately 300 s in a liquid state during each melting event, Cooling rate: approximately 2000 Ks−1",N/A,Not mentioned,Mixed Solution
2831,10.1016-j.matdes.2021.109548.txt,10.1016-j.matdes.2021.109548.txt,TiZrHfNbTaMo,1,BCC,Experimental,"arc melting, Temperature: approximately 300 s in a liquid state during each melting event, Cooling rate: approximately 2000 Ks−1",N/A,Not mentioned,Mixed Solution
2831,10.1016-j.matdes.2021.109548.txt,10.1016-j.matdes.2021.109548.txt,TiZrHfNbTaMo,1,BCC,Experimental,"arc melting, Temperature: approximately 300 s in a liquid state during each melting event, Cooling rate: approximately 2000 Ks−1",N/A,Not mentioned,Mixed Solution
2831,10.1016-j.matdes.2021.109548.txt,10.1016-j.matdes.2021.109548.txt,TiZrHfNbTaMo,1,BCC,Experimental,"arc melting, Temperature: approximately 300 s in a liquid state during each melting event, Cooling rate: approximately 2000 Ks−1",N/A,Not mentioned,Mixed Solution
2831,10.1016-j.matdes.2021.109548.txt,10.1016-j.matdes.2021.109548.txt,TiZrHfNbTaMo,1,BCC,Experimental,"arc melting, Temperature: approximately 300 s in a liquid state during each melting event, Cooling rate: approximately 2000 Ks−1",N/A,Not mentioned,Mixed Solution
2831,10.1016-j.matdes.2021.109548.txt,10.1016-j.matdes.2021.109548.txt,TiZrHfNbTaMo,1,BCC,Experimental,"arc melting, Temperature: approximately 300 s in a liquid state during each melting event, Cooling rate: approximately 2000 Ks−1",N/A,Not mentioned,Single Solid Solution
2831,10.1016-j.matdes.2021.109548.txt,10.1016-j.matdes.2021.109548.txt,TiB+AxZrB+AxHfB+AxNbB+AxTaB+AxMoB+Ax,1,BCC,Experimental,"arc melting, Temperature: approximately 300 s in a liquid state during each melting event, Cooling rate: approximately 2000 Ks−1",N/A,Not mentioned,Single Solid Solution
2831,10.1016-j.matdes.2021.109548.txt,10.1016-j.matdes.2021.109548.txt,Tix1Zrx1Hfx1Nbx2Tax2Mox3,1,BCC,Experimental,"arc melting, Temperature: approximately 300 s in a liquid state during each melting event, Cooling rate: approximately 2000 Ks−1",N/A,Not mentioned,Single Solid Solution
2831,10.1016-j.matdes.2021.109548.txt,10.1016-j.matdes.2021.109548.txt,TiZrHfNbTaMo,1,BCC,Experimental,"arc melting, Temperature: approximately 300 s in a liquid state during each melting event, Cooling rate: approximately 2000 Ks−1",N/A,Not mentioned,Mixed Solution
2831,10.1016-j.matdes.2021.109548.txt,10.1016-j.matdes.2021.109548.txt,TiZrHfNbTaMo,1,BCC,Experimental,"arc melting, Temperature: approximately 300 s in a liquid state during each melting event, Cooling rate: approximately 2000 Ks−1",N/A,Not mentioned,Mixed Solution
2831,10.1016-j.matdes.2021.109548.txt,10.1016-j.matdes.2021.109548.txt,TiZrHfNbTaMo,1,BCC,Experimental,"arc melting, Temperature: approximately 300 s in a liquid state during each melting event, Cooling rate: approximately 2000 Ks−1",N/A,Not mentioned,Single Solid Solution
2831,10.1016-j.matdes.2021.109548.txt,10.1016-j.matdes.2021.109548.txt,TiZrHfNbTaMo,1,BCC,Experimental,"arc melting, Temperature: approximately 300 s in a liquid state during each melting event, Cooling rate: approximately 2000 Ks−1",N/A,Not mentioned,Mixed Solution
2832,10.1016-j.msea.2022.144530.txt,10.1016-j.msea.2022.144530.txt,MoNbTaVW,1,BCC,experimental,"vacuum arc melting, Temperature: around 2000-2500°C, Time: not specified, Atmosphere: inert (argon gas), Post-processing: water quenching",N/A,No partial ordering or intermetallic phases mentioned,Single Solid Solution
2833,10.1016-j.jmst.2020.12.050.txt,10.1016-j.jmst.2020.12.050.txt,AlCrFeNiW0.2Ti0.5,2,BCC + CsCl-type B2,Experimental,"laser cladding, Laser power: 1400, Scanning speed: 4, Laser spot diameter: 4, Shielding gas: argon, Powder bed thickness: 1.2, Raw materials: ['Fe', 'Al', 'Ni', 'Cr', 'W', 'Ti'], Mixing method: planetary ball-milling, Drying method: vacuum drying",N/A,Partially ordered B2 phase,Mixed Solution
2833,10.1016-j.jmst.2020.12.050.txt,10.1016-j.jmst.2020.12.050.txt,Al2CrCuFeNi2,2,BCC + CsCl-type B2,Experimental,"arc melting, Temperature: 1550, Time: 30 minutes",N/A,Partially ordered B2 phase,Mixed Solution
2833,10.1016-j.jmst.2020.12.050.txt,10.1016-j.jmst.2020.12.050.txt,Al0.1CoCrFeNi,2,BCC + FCC,Experimental,"arc melting, Temperature: 1550, Time: 30 minutes",N/A,None,Mixed Solution
2833,10.1016-j.jmst.2020.12.050.txt,10.1016-j.jmst.2020.12.050.txt,AlCoCrFe,2,BCC + CsCl-type B2,Experimental,"arc melting, Temperature: 1550, Time: 30 minutes",N/A,Partially ordered B2 phase,Mixed Solution
2833,10.1016-j.jmst.2020.12.050.txt,10.1016-j.jmst.2020.12.050.txt,Al0.6CoCrFeNi,2,BCC + FCC,Experimental,"arc melting, Temperature: 1550, Time: 30 minutes",N/A,None,Mixed Solution
2833,10.1016-j.jmst.2020.12.050.txt,10.1016-j.jmst.2020.12.050.txt,CoCrFeMnNi,1,FCC,Experimental,"arc melting, Temperature: 1550, Time: 30 minutes",N/A,None,Single Solid Solution
2833,10.1016-j.jmst.2020.12.050.txt,10.1016-j.jmst.2020.12.050.txt,Ni35Al21.67Cr21.67Fe21.67,2,BCC + CsCl-type B2,Experimental,"arc melting, Temperature: 1550, Time: 30 minutes",N/A,Partially ordered B2 phase,Mixed Solution
2833,10.1016-j.jmst.2020.12.050.txt,10.1016-j.jmst.2020.12.050.txt,AlxCrFeMn0.8Ni2.1,2,BCC + CsCl-type B2,Experimental,"arc melting, Temperature: 1550, Time: 30 minutes",N/A,Partially ordered B2 phase,Mixed Solution
2834,10.1016-j.mtcomm.2022.103808.txt,10.1016-j.mtcomm.2022.103808.txt,Ti45Zr37Nb16Fe1Mo1,2,BCC + BCC martensite,Experimental,"conventional arc melting, Constituent elements: Ti, Zr, Nb, Fe, Mo (purity > 99.9 wt.%), Atmosphere: argon, Re-melted: at least eight times, Final dimensions: Ø35 mm × 16 mm (thickness)",N/A,Cold rolled with 74-76% reduction in thickness,Mixed Solution
2834,10.1016-j.mtcomm.2022.103808.txt,10.1016-j.mtcomm.2022.103808.txt,Ti32.5Nb6.8Zr2.7Sn,1,not specified,Experimental,not explicitly stated,N/A,Not applicable,Intermetallic
2836,10.1016-j.intermet.2020.106935.txt,10.1016-j.intermet.2020.106935.txt,HfNbTiZr,3,BCC + HfTiZr + Nb-rich HfNbTiZr,Experimental,"vacuum arc melting, Temperature: not explicitly stated, but typically around the melting points of the constituent elements (Hf: 2233°C, Nb: 2477°C, Ti: 1668°C, Zr: 1855°C), Time: not explicitly stated, but the ingot was remelted six times, Pressure: ultrahigh purity Ar atmosphere",N/A,No partial ordering or initial state before oxidation mentioned in the provided text,Mixed Solution
2837,10.1016-j.jmrt.2023.03.031.txt,10.1016-j.jmrt.2023.03.031.txt,AlTiCrVNb,2,B2 (Intermetallic) + BCC,combined,N/A,N/A,Partially ordered structure,Mixed Solution
2838,10.1016-j.jmrt.2023.01.057.txt,10.1016-j.jmrt.2023.01.057.txt,CoNiFe0.6Cr0.6Al0.1La0.1,1,FCC,theoretical,"Density Functional Theory (DFT), Exchange-correlation functional: GGA with PBE, Brillouin zone sampling: Monkhorst–Pack scheme with a mesh of 4 × 4 × 4, Plane wave cutoff energy: 300, Convergence standards: {'max_interaction_force': 0.3, 'energy_convergence': 2e-06}",N/A,None,Single Solid Solution
2838,10.1016-j.jmrt.2023.01.057.txt,10.1016-j.jmrt.2023.01.057.txt,CoNiFe0.6Cr0.6Al0.1La0.2,1,FCC,theoretical,"Density Functional Theory (DFT), Exchange-correlation functional: GGA with PBE, Brillouin zone sampling: Monkhorst–Pack scheme with a mesh of 4 × 4 × 4, Plane wave cutoff energy: 300, Convergence standards: {'max_interaction_force': 0.3, 'energy_convergence': 2e-06}",N/A,None,Single Solid Solution
2838,10.1016-j.jmrt.2023.01.057.txt,10.1016-j.jmrt.2023.01.057.txt,CoNiFe0.6Cr0.6Al0.2La0.1,1,FCC,theoretical,"Density Functional Theory (DFT), Exchange-correlation functional: GGA with PBE, Brillouin zone sampling: Monkhorst–Pack scheme with a mesh of 4 × 4 × 4, Plane wave cutoff energy: 300, Convergence standards: {'max_interaction_force': 0.3, 'energy_convergence': 2e-06}",N/A,None,Single Solid Solution
2838,10.1016-j.jmrt.2023.01.057.txt,10.1016-j.jmrt.2023.01.057.txt,CoNiFe0.6Cr0.6Al0.3La0.1,1,FCC,theoretical,"Density Functional Theory (DFT), Exchange-correlation functional: GGA with PBE, Brillouin zone sampling: Monkhorst–Pack scheme with a mesh of 4 × 4 × 4, Plane wave cutoff energy: 300, Convergence standards: {'max_interaction_force': 0.3, 'energy_convergence': 2e-06}",N/A,None,Single Solid Solution
2839,10.1016-j.jmmm.2017.09.065.txt,10.1016-j.jmmm.2017.09.065.txt,FeCoNiSiB,3,BCC + FCC + amorphous,Experimental,"melt spinning, Cooling rate: 20 m/s (copper wheel)",N/A,Forms high entropy solid solution phase in an amorphous matrix,Mixed Solution
2839,10.1016-j.jmmm.2017.09.065.txt,10.1016-j.jmmm.2017.09.065.txt,FeCoNiSiB,2,BCC Amorphous + amorphous,Experimental,"melt spinning, Cooling rate: 20 m/s (copper wheel)",N/A,Developed using melt spinning method,Mixed Solution
2839,10.1016-j.jmmm.2017.09.065.txt,10.1016-j.jmmm.2017.09.065.txt,FeCoNiSiB,2,BCC + FCC,Experimental,"copper mold casting, Rod dimensions: diameters of 3 mm, lengths of about 50 mm",N/A,Prepared by copper mold casting method,Mixed Solution
2839,10.1016-j.jmmm.2017.09.065.txt,10.1016-j.jmmm.2017.09.065.txt,Fe26.7Co26.7Ni26.6Si9B11,3,BCC + FCC + amorphous,Experimental,"arc melting and melt spinning, Cooling rate: 20 m/s (copper wheel)",N/A,Forms BCC solid solution phase upon annealing,Mixed Solution
2839,10.1016-j.jmmm.2017.09.065.txt,10.1016-j.jmmm.2017.09.065.txt,Fe30Co25Ni25Si9B11,2,FCC + amorphous,Experimental,"arc melting and melt spinning, Cooling rate: 20 m/s (copper wheel)",N/A,Shows mix of amorphous and FCC phases,Mixed Solution
2839,10.1016-j.jmmm.2017.09.065.txt,10.1016-j.jmmm.2017.09.065.txt,Fe40Co20Ni20Si9B11,1,amorphous,Experimental,"arc melting and melt spinning, Cooling rate: 20 m/s (copper wheel)",N/A,Exhibits single amorphous phase,Amorphous
2840,10.1016-j.surfin.2023.103422.txt,10.1016-j.surfin.2023.103422.txt,GaInSnBiZn,1,likely FCC or BCC,experimental,"melting and casting, Temperature: 62, Time: not specified",N/A,Forms a solid surface oxide layer when exposed to air,Single Solid Solution
2841,10.1016-j.msea.2020.140020.txt,10.1016-j.msea.2020.140020.txt,NiCoFeCrAlTi,2,FCC + L12 (Cu3Au-type),Experimental,"arc melting, Temperature: 1165, Time: 2 hours, Cooling rate: air cooling",N/A,None,Mixed Solution
2841,10.1016-j.msea.2020.140020.txt,10.1016-j.msea.2020.140020.txt,NiCoFeCrAlTiMo,2,FCC + L12 (Cu3Au-type),Experimental,"arc melting, Temperature: 1165, Time: 2 hours, Cooling rate: air cooling",N/A,None,Mixed Solution
2841,10.1016-j.msea.2020.140020.txt,10.1016-j.msea.2020.140020.txt,NiCoFeCrAlTiW,2,FCC + L12 (Cu3Au-type),Experimental,"arc melting, Temperature: 1165, Time: 2 hours, Cooling rate: air cooling",N/A,None,Mixed Solution
2841,10.1016-j.msea.2020.140020.txt,10.1016-j.msea.2020.140020.txt,NiCoFeCrAlTiMoW,3,FCC + Heusler Phase + L12 (Cu3Au-type),Experimental,"arc melting, Temperature: 1165, Time: 2 hours, Cooling rate: air cooling",N/A,Partially ordered structure (High Entropy Intermetallic),Mixed Solution
2842,10.1016-j.vacuum.2020.109953.txt,10.1016-j.vacuum.2020.109953.txt,AlCoCuFeNi,2,BCC + FCC,experimental,"molecular dynamics simulation, Potential: EAM, Initial structure: FCC, Dimensions: 18.9 nm × 18.9 nm × 18.9 nm, Md timestep: 2.5, Equilibration temperature: 2000, Equilibration time: 500, First quenching temperature: 1000, First quenching rate: 15, Final cooling temperature: 300, Final cooling rate: 0.05",N/A,None,Mixed Solution
2843,10.1016-j.jnoncrysol.2021.121023.txt,10.1016-j.jnoncrysol.2021.121023.txt,AlCoCrFeNi,1,FCC,experimental,"copper mold suction casting, Temperature: not explicitly stated, Time: not specified",N/A,None,Single Solid Solution
2843,10.1016-j.jnoncrysol.2021.121023.txt,10.1016-j.jnoncrysol.2021.121023.txt,AlCoCrFeNi,1,FCC,experimental,"copper mold suction casting, Temperature: not explicitly stated, Time: not specified",N/A,None,Single Solid Solution
2843,10.1016-j.jnoncrysol.2021.121023.txt,10.1016-j.jnoncrysol.2021.121023.txt,AlCoCrFeNi,1,FCC,experimental,"copper mold suction casting, Temperature: not explicitly stated, Time: not specified",N/A,None,Single Solid Solution
2844,10.1016-j.actamat.2021.117426.txt,10.1016-j.actamat.2021.117426.txt,CoCrFeNi,2,BCC + FCC,experimental,"Selective Laser Melting (SLM), Laser power: 90, Hatch distance: 77, Layer thickness: 25, Laser scanning speed: 500",N/A,None,Mixed Solution
2846,10.1016-j.mtla.2020.100738.txt,10.1016-j.mtla.2020.100738.txt,Fe59Mn15Cr11Si9Ni6,5,BCC + BCT martensite + FCC + HCP martensite + Fe2Si,Experimental,"induction furnace under argon atmosphere, Homogenization temperature: 1373, Homogenization time: 15 hours, Solution treatment temperature: 1273, Solution treatment time: 30 minutes, Heat treatment temperature: 1548, Heat treatment time: 30 minutes, Cooling methods: ['water quenching', 'brine quenching', 'air cooling']",N/A,None,Mixed Solution
2846,10.1016-j.mtla.2020.100738.txt,10.1016-j.mtla.2020.100738.txt,Fe50Mn30Co10Cr10,2,FCC + HCP martensite,Experimental,Not explicitly stated,N/A,None,Mixed Solution
2847,10.1016-j.intermet.2021.107442.txt,10.1016-j.intermet.2021.107442.txt,Al20Cu55Ni12Si5Ti8,3,B2-ordered + BCC + Al-Ti oxides,experimental,"HVOF spraying, Oxygen flow: 802.3, Kerosene flow: 0.38, Spray distance: 320",N/A,No specific thermo-mechanical post-processing mentioned,Mixed Solution
2848,10.1016-j.triboint.2023.108246.txt,10.1016-j.triboint.2023.108246.txt,CrMnFeCoNi,1,FCC,experimental,"laser cladding, Laser power: 1000, Scanning speed: 6, Spot size: 4, Overlap rate: 40, Protective gas flow rate: 15",N/A,None,Single Solid Solution
2849,10.1016-j.tafmec.2021.102948.txt,10.1016-j.tafmec.2021.102948.txt,Al23Cr23Co15Cu8Fe15Ni15,2,BCC B2 + Cu,Experimental,"vacuum induction melting, Temperature: 1600, Pressure: Vacuum (10^-5 Torr), Time: 30 minutes",N/A,Partially ordered structure,Mixed Solution
2849,10.1016-j.tafmec.2021.102948.txt,10.1016-j.tafmec.2021.102948.txt,Al8Cr17Co17Cu8Fe17Ni33,2,FCC L12 + Ni-Al,Experimental,"vacuum induction melting, Temperature: 1600, Pressure: Vacuum (10^-5 Torr), Time: 30 minutes",N/A,Partially ordered structure,Mixed Solution
2852,10.1016-j.scriptamat.2020.05.033.txt,10.1016-j.scriptamat.2020.05.033.txt,TiZrHfYLa,1,HCP,experimental,"arc melting, Temperature: not specified, Time: not specified",N/A,Liquid phase separation (LPS) leads to particular solidification microstructure,Mixed Solution
2853,10.1016-j.msea.2022.143867.txt,10.1016-j.msea.2022.143867.txt,CrCoFeMn,2,FCC + HCP,experimental,"solution treatment, hot rolling, cold rolling, annealing, Solution treatment temperature: 1200, Hot rolling thickness: 3, Cold rolling thickness: 1.5, Annealing temperatures: [500, 600, 700, 800, 900], Annealing time: 1, Cooling method: water-quenching",N/A,None,Mixed Solution
2854,10.1016-j.msea.2018.07.107.txt,10.1016-j.msea.2018.07.107.txt,CoCrNi,1,FCC,experimental,"vacuum induction melting, Temperature: 1100, Time: 6 hours, Atmosphere: Ar",N/A,None,Single Solid Solution
2855,10.1016-j.intermet.2022.107819.txt,10.1016-j.intermet.2022.107819.txt,AlCoCrCuFeNi,1,Not specified,Not specified,Not specified,N/A,Not specified,Intermetallic
2855,10.1016-j.intermet.2022.107819.txt,10.1016-j.intermet.2022.107819.txt,AlCoCrFeNiCu,1,Not specified,Not specified,Not specified,N/A,Not specified,Intermetallic
2856,10.1016-j.jallcom.2022.167421.txt,10.1016-j.jallcom.2022.167421.txt,NbTaW0.4,1,BCC,experimental,"arc melting, Temperature: above 2000°C, Time: multiple re-melting cycles",N/A,None,Single Solid Solution
2856,10.1016-j.jallcom.2022.167421.txt,10.1016-j.jallcom.2022.167421.txt,Re0.1NbTaW0.4,2,BCC + Ta2C,experimental,"arc melting, Temperature: above 2000°C, Time: multiple re-melting cycles",N/A,None,Mixed Solution
2856,10.1016-j.jallcom.2022.167421.txt,10.1016-j.jallcom.2022.167421.txt,NbTaW0.4C0.25,3,BCC A2 + HCP A2 + Ta2C,experimental,"arc melting, Temperature: above 2000°C, Time: multiple re-melting cycles",N/A,None,Mixed Solution
2856,10.1016-j.jallcom.2022.167421.txt,10.1016-j.jallcom.2022.167421.txt,Re0.1NbTaW0.4C0.25,3,BCC A2 + HCP A2 + Ta2C,experimental,"arc melting, Temperature: above 2000°C, Time: multiple re-melting cycles",N/A,None,Mixed Solution
2857,10.1016-j.mtcomm.2024.108156.txt,10.1016-j.mtcomm.2024.108156.txt,AlNbO4TiV,1,BCC,experimental,"arc melting, Material purity: >99.9%, Furnace: non-expendable vacuum arc furnace, Atmosphere: argon, Ingot weight: 100, Remelting cycles: 8",N/A,None,Single Solid Solution
2857,10.1016-j.mtcomm.2024.108156.txt,10.1016-j.mtcomm.2024.108156.txt,AlNbO4TiV,1,BCC,experimental,"arc melting, Material purity: >99.9%, Furnace: non-expendable vacuum arc furnace, Atmosphere: argon, Ingot weight: 100, Remelting cycles: 8",N/A,Partially ordered structure,Mixed Solution
2857,10.1016-j.mtcomm.2024.108156.txt,10.1016-j.mtcomm.2024.108156.txt,AlNbO4TiV,1,BCC,experimental,"arc melting, Material purity: >99.9%, Furnace: non-expendable vacuum arc furnace, Atmosphere: argon, Ingot weight: 100, Remelting cycles: 8",N/A,Partially ordered structure,Mixed Solution
2857,10.1016-j.mtcomm.2024.108156.txt,10.1016-j.mtcomm.2024.108156.txt,AlNbO4TiV,1,BCC,experimental,"arc melting, Material purity: >99.9%, Furnace: non-expendable vacuum arc furnace, Atmosphere: argon, Ingot weight: 100, Remelting cycles: 8",N/A,Partially ordered structure,Mixed Solution
2858,10.1016-j.surfcoat.2021.127243.txt,10.1016-j.surfcoat.2021.127243.txt,AlCoCrFeNiTi0.5,3,BCC + FCC + AlCoCrFeNiTi0.5,experimental,"laser cladding, Laser output power: 1.5, Laser spot diameter: 3, Laser scanning speed: 20, Ar shielding gas flow rate: 20, Laser overlapping ratio: 30, Raw powders: Pure Al, Co, Cr, Fe, Ni, and Ti powders (> 99.5 wt%) with particle size ranging from 48 μm to 75 μm, Powder mixing: Mixed for 2 hours in argon atmosphere using a planet ball mill with a ball-to-power weight ratio of 3:1 and rotation speed of 250 r/min",N/A,None,Mixed Solution
2859,10.1016-j.msea.2021.142481.txt,10.1016-j.msea.2021.142481.txt,Cr0.14Fe0.13Al0.26Cu0.11Si0.25Zn0.11,2,BCC + FCC,experimental,"mechanical alloying and accumulative roll bonding, Mechanical alloying: {'milling_time': 20, 'milling_speed': 250, 'ball_to_powder_weight_ratio': 10, 'milling_medium': 'WC vials with WC balls (8 mm diameter)', 'process_control_agent': 'Ethanol'}, Accumulative roll bonding: {'temperature': 473, 'time': 10, 'thickness_reduction': 20, 'cycles': 8, 'load': 15, 'rolling_diameter': 230, 'speed': 2}",N/A,No partial ordering or intermetallic formation observed,Mixed Solution
2860,10.1016-j.nme.2021.101065.txt,10.1016-j.nme.2021.101065.txt,CuCrFeVTi,1,BCC,experimental,"arc melting, Temperature: Not specified, Time: 30-45 seconds, Pressure: low-pressure He atmosphere",N/A,None,Single Solid Solution
2860,10.1016-j.nme.2021.101065.txt,10.1016-j.nme.2021.101065.txt,CuCrFeVTi,3,BCC + FCC + HCP (Intermetallic),experimental,"arc melting, Temperature: Not specified, Time: 30-45 seconds, Pressure: low-pressure He atmosphere",N/A,None,Mixed Solution
2860,10.1016-j.nme.2021.101065.txt,10.1016-j.nme.2021.101065.txt,CuCrFeVTi,3,BCC + FCC + HCP (Intermetallic),experimental,"arc melting, Temperature: Not specified, Time: 30-45 seconds, Pressure: low-pressure He atmosphere",N/A,None,Mixed Solution
2860,10.1016-j.nme.2021.101065.txt,10.1016-j.nme.2021.101065.txt,CuCrFeVTi,5,BCC + FCC + HCP (Intermetallic) + Not specified + TiN,experimental,"arc melting, Temperature: Not specified, Time: 30-45 seconds, Pressure: low-pressure He atmosphere",N/A,None,Mixed Solution
2861,10.1016-j.triboint.2021.107195.txt,10.1016-j.triboint.2021.107195.txt,AlCrTiV,1,BCC,experimental,"DC magnetron sputtering, Target: spliced target of V-Al-Ti-Cr, Substrate: 304 stainless steel",N/A,None,Single Solid Solution
2861,10.1016-j.triboint.2021.107195.txt,10.1016-j.triboint.2021.107195.txt,AlCrTiVSi,1,amorphous,experimental,"DC magnetron sputtering, Target: similar to V-Al-Ti-Cr with added Si, Substrate: 304 stainless steel",N/A,None,Amorphous
2861,10.1016-j.triboint.2021.107195.txt,10.1016-j.triboint.2021.107195.txt,AlCrTiVN,1,BCC,experimental,"DC magnetron sputtering followed by plasma nitriding, Target: spliced target of V-Al-Ti-Cr, Substrate: 304 stainless steel, Temperature: 490, Duration: 2, Atmosphere: H2 and N2 (flow ratio 2:1), Total gas pressure: 500",N/A,None,Single Solid Solution
2861,10.1016-j.triboint.2021.107195.txt,10.1016-j.triboint.2021.107195.txt,AlCrTiVSiN,2,HCP + amorphous,experimental,"DC magnetron sputtering followed by plasma nitriding, Target: similar to V-Al-Ti-Cr with added Si, Substrate: 304 stainless steel, Temperature: 490, Duration: 2, Atmosphere: H2 and N2 (flow ratio 2:1), Total gas pressure: 500",N/A,Partially ordered structure with intermetallic compound,Mixed Solution
2862,10.1016-j.jallcom.2023.172056.txt,10.1016-j.jallcom.2023.172056.txt,AlAgAuCoCrCuFeHfIrMnMoNbNiPdPtReRhRuTaTiVWZr,2,FCC + Not determined,experimental,"arc melting and dealloying, Temperature: Not explicitly stated, Time: Not explicitly stated",N/A,None,Mixed Solution
2862,10.1016-j.jallcom.2023.172056.txt,10.1016-j.jallcom.2023.172056.txt,AlAgAuCoCuFeIrMoNiPdPtRhRuTi,2,FCC + Not determined,experimental,"arc melting and dealloying, Temperature: Not explicitly stated, Time: Not explicitly stated",N/A,None,Mixed Solution
2862,10.1016-j.jallcom.2023.172056.txt,10.1016-j.jallcom.2023.172056.txt,AlCoCrCuFeHfMnMoNbNiTaTiVWZr,1,Not determined,experimental,"arc melting and dealloying, Temperature: Not explicitly stated, Time: Not explicitly stated",N/A,None,Intermetallic
2863,10.1016-j.matpr.2022.04.344.txt,10.1016-j.matpr.2022.04.344.txt,CoCrFeNiTi,1,FCC,experimental,"vacuum arc melting, Temperature: not explicitly stated, Time: until homogeneous alloy is formed, Pressure: vacuum conditions",N/A,None,Single Solid Solution
2863,10.1016-j.matpr.2022.04.344.txt,10.1016-j.matpr.2022.04.344.txt,CoCrFeNiTi,1,FCC,experimental,"vacuum arc melting, Temperature: not explicitly stated, Time: until homogeneous alloy is formed, Pressure: vacuum conditions",N/A,None,Single Solid Solution
2863,10.1016-j.matpr.2022.04.344.txt,10.1016-j.matpr.2022.04.344.txt,CoCrFeNiTi,1,FCC,experimental,"vacuum arc melting, Temperature: not explicitly stated, Time: until homogeneous alloy is formed, Pressure: vacuum conditions",N/A,None,Single Solid Solution
2863,10.1016-j.matpr.2022.04.344.txt,10.1016-j.matpr.2022.04.344.txt,CoCrFeNiTi,1,FCC,experimental,"vacuum arc melting, Temperature: not explicitly stated, Time: until homogeneous alloy is formed, Pressure: vacuum conditions",N/A,None,Single Solid Solution
2864,10.1016-j.scriptamat.2020.08.028.txt,10.1016-j.scriptamat.2020.08.028.txt,CoCrFeNiMn,1,FCC,experimental,"additive manufacturing (direct ink writing combined with thermal sintering), Temperature: not explicitly stated, Time: not explicitly stated",N/A,Fully-annealed homogeneous microstructure of equiaxed grains,Single Solid Solution
2865,10.1016-j.jallcom.2019.153524.txt,10.1016-j.jallcom.2019.153524.txt,CoCrFeNiV,2,FCC + tetragonal,Experimental,"vacuum arc melting, Raw materials purity: > 99.5 wt%, Melting process: melted at least four times, Homogenization: 1100°C for 48 h, followed by water quenching",N/A,None,Mixed Solution
2865,10.1016-j.jallcom.2019.153524.txt,10.1016-j.jallcom.2019.153524.txt,CoCrFeNiNb,4,FCC + HCP C14 Laves + orthorhombic + tetragonal,Experimental,"vacuum arc melting, Raw materials purity: > 99.5 wt%, Melting process: melted at least four times, Homogenization: 1100°C for 48 h, followed by water quenching",N/A,None,Mixed Solution
2865,10.1016-j.jallcom.2019.153524.txt,10.1016-j.jallcom.2019.153524.txt,CoCrFeNiTa,3,FCC + HCP C14 Laves + tetragonal,Experimental,"vacuum arc melting, Raw materials purity: > 99.5 wt%, Melting process: melted at least four times, Homogenization: 1100°C for 48 h, followed by water quenching",N/A,None,Mixed Solution
2866,10.1016-j.jallcom.2022.166803.txt,10.1016-j.jallcom.2022.166803.txt,CoCrFeMnNi,1,FCC,experimental,"arc melting, Temperature: 1600, Time: 30 minutes",N/A,None,Single Solid Solution
2866,10.1016-j.jallcom.2022.166803.txt,10.1016-j.jallcom.2022.166803.txt,CoCrFeNiMnSi,1,FCC,experimental,"arc melting, Temperature: 1600, Time: 30 minutes",N/A,None,Single Solid Solution
2866,10.1016-j.jallcom.2022.166803.txt,10.1016-j.jallcom.2022.166803.txt,Fe47.7Mn15.5Co9.8Cr10.8Ni5.1Si11.1,3,FCC + HCP martensite + Not specified,experimental,"vacuum induction furnace, homogenization, forging, rolling, Temperature: 1373, Time: 15 hours, Atmosphere: argon",N/A,Partially ordered π-phase precipitate present,Mixed Solution
