Repository: sourish69/MSE643_CourseProject

# MSE643_CourseProject - Phase-Oriented Generative Design of High-Entropy Alloys

**A generative machine-learning pipeline that designs new alloy compositions to order - you specify the crystal phase you want, and the model proposes chemistries that should form it.**

---

## The idea in one paragraph

High-entropy alloys mix five or more principal elements in near-equal proportions, and their configurational entropy unlocks unusual combinations of strength and thermal stability. The problem is scale: the viable composition space runs to millions of candidates, far beyond what anyone can cast and characterize by hand.

File: Datasets/Vladimir_HEA_database.csv (part 57 of 88)
id,Paper,Name,Alloy,Nb of phase,Phase,Experimental or theoretical,Experimental details,Theoretical details,Special conditions,Type of solution
2866,10.1016-j.jallcom.2022.166803.txt,10.1016-j.jallcom.2022.166803.txt,Co35Cr20Fe20Ni5Mn20,2,FCC + HCP martensite,experimental,"arc melting, Temperature: 1600, Time: 30 minutes",N/A,None,Mixed Solution
2867,10.1016-j.matdes.2020.108968.txt,10.1016-j.matdes.2020.108968.txt,Fe39Mn20Co20Cr15Si5Al1,2,FCC + HCP,Experimental,"vacuum arc-casting, Vacuum level: approximately 300 μm, Backfilled with argon: 1 atm, Ingot dimensions: 300 × 100 × 6 mm3",N/A,None,Mixed Solution
2867,10.1016-j.matdes.2020.108968.txt,10.1016-j.matdes.2020.108968.txt,Fe40Mn20Co20Cr15Si5,2,FCC + HCP,Experimental,"vacuum arc-casting, Vacuum level: approximately 300 μm, Backfilled with argon: 1 atm, Ingot dimensions: 300 × 100 × 6 mm3",N/A,None,Mixed Solution
2867,10.1016-j.matdes.2020.108968.txt,10.1016-j.matdes.2020.108968.txt,Fe38.5Mn20Co20Cr15Si5Cu1.5,2,FCC + HCP,Experimental,"vacuum arc-casting, Vacuum level: approximately 300 μm, Backfilled with argon: 1 atm, Ingot dimensions: 300 × 100 × 6 mm3",N/A,None,Mixed Solution
2868,10.1016-j.matchemphys.2021.125000.txt,10.1016-j.matchemphys.2021.125000.txt,AlCoCrFeNi,3,BCC B2 + FCC + tetragonal (Intermetallic),Experimental,"Planetary Ball Milling + Spark Plasma Sintering, Milling speed: 250, Milling duration: 28, Sps temperature: 1100, Sps pressure: 80, Heating rate: 50, Dwell time: none",N/A,Partially ordered BCC phase (B2 structure),Mixed Solution
2868,10.1016-j.matchemphys.2021.125000.txt,10.1016-j.matchemphys.2021.125000.txt,AlCoCrFeNiO0.008,4,BCC + FCC + tetragonal (Intermetallic) + trigonal,Experimental,"Planetary Ball Milling + Spark Plasma Sintering, Milling speed: 250, Milling duration: 28, Sps temperature: 1100, Sps pressure: 80, Heating rate: 50, Dwell time: none",N/A,Partially ordered sigma phase (σ),Mixed Solution
2869,10.1016-j.matdes.2021.109560.txt,10.1016-j.matdes.2021.109560.txt,HfNbTaZr,2,BCC + HCP,Experimental,"arc melting, Temperature: high, Pressure: high, Time: unspecified",N/A,None,Mixed Solution
2870,10.1016-j.surfcoat.2022.129221.txt,10.1016-j.surfcoat.2022.129221.txt,Hf27Nb12Ta10Ti23Zr28,1,FCC,experimental,"arc melting, Elements: ['Ti', 'Ta', 'Hf', 'Nb', 'Zr'], Purity: ['99.9%', '99.9%', '99.2%', '99.9%', '99.2%'], Process: arc melting, Surface preparation: SiC emery papers up to 2500 grit size, 0.25 μm alumina suspension, Cleaning: acetone, ethanol, de-ionized water",N/A,None,Single Solid Solution
2870,10.1016-j.surfcoat.2022.129221.txt,10.1016-j.surfcoat.2022.129221.txt,Hf30Nb14Ta10Ti28Zr18,1,FCC,experimental,"arc melting, Elements: ['Ti', 'Ta', 'Hf', 'Nb', 'Zr'], Purity: ['99.9%', '99.9%', '99.2%', '99.9%', '99.2%'], Process: arc melting, Surface preparation: SiC emery papers up to 2500 grit size, 0.25 μm alumina suspension, Cleaning: acetone, ethanol, de-ionized water",N/A,None,Single Solid Solution
2871,10.1016-j.surfcoat.2022.128191.txt,10.1016-j.surfcoat.2022.128191.txt,CoCrFeNi,1,FCC,experimental,"sputtering technology, Target: equal molar CoCrFeNi alloy target, Substrate: p-type Si (100) substrates, Working gas: Argon (Ar) with a constant flow rate of 14 sccm, Working pressure: 1.4 mtorr, Pulsed dc power: 150 W with 120 kHz frequency and 1.6 μs reverse time, Substrate bias: varied from −70 V to −125 V, Deposition time: approximately 80 minutes, Temperature: no external cooling or heating",N/A,None,Single Solid Solution
2871,10.1016-j.surfcoat.2022.128191.txt,10.1016-j.surfcoat.2022.128191.txt,CoCrFeMnNi,1,FCC,experimental,"Not explicitly stated in the given text, but generally similar to CoCrFeNi",N/A,None,Single Solid Solution
2871,10.1016-j.surfcoat.2022.128191.txt,10.1016-j.surfcoat.2022.128191.txt,CoCrNi,1,FCC,experimental,"Not explicitly stated in the given text, but generally similar to CoCrFeNi",N/A,None,Single Solid Solution
2872,10.1016-j.jmrt.2023.03.175.txt,10.1016-j.jmrt.2023.03.175.txt,CoCrNi,3,BCC + FCC + HCP,experimental,"arc melting, Temperature: 1066, Time: 30 minutes, Cooling method: water quenching",N/A,Gradient nanostructure produced by SMRT process,Mixed Solution
2873,10.1016-j.jmrt.2023.10.232.txt,10.1016-j.jmrt.2023.10.232.txt,AlCoCrFeNi2.1,2,BCC B2 + FCC L12,Experimental,"arc melting, Elements: ['Al', 'Co', 'Cr', 'Fe', 'Ni'], Atomic ratio: AlCoCrFeNi2.1, Temperature: 1500, Time: repeated remelting, Pressure: high vacuum or argon atmosphere",N/A,"Partially ordered structure, classified as High Entropy Intermetallic",Mixed Solution
2874,10.1016-j.corsci.2020.108510.txt,10.1016-j.corsci.2020.108510.txt,CoCrNi,1,FCC,experimental,"vacuum induction furnace, Temperature: 1050, Time: Not specified",N/A,Hydrogen charging performed,Single Solid Solution
2875,10.1016-j.jmrt.2021.01.103.txt,10.1016-j.jmrt.2021.01.103.txt,AlCrFeCuNiW,3,BCC + FCC + Partially melted particles (Intermetallic),Experimental,"laser metal deposition, Laser power: 1600, Scanning speed: 1.2, Substrate heating temperature: 400, Argon environment: 1.5–1.8 L/min, Layer thickness: 0.04, Overlapping ratio: 50",N/A,Presence of partially melted W particles,Mixed Solution
2875,10.1016-j.jmrt.2021.01.103.txt,10.1016-j.jmrt.2021.01.103.txt,AlCrFeCuNiW,3,BCC + FCC + Partially melted particles (Intermetallic),Experimental,"laser metal deposition, Laser power: 1600, Scanning speed: 1.2, Substrate heating temperature: 400, Argon environment: 1.5–1.8 L/min, Layer thickness: 0.04, Overlapping ratio: 50",N/A,Presence of partially melted W particles,Mixed Solution
2875,10.1016-j.jmrt.2021.01.103.txt,10.1016-j.jmrt.2021.01.103.txt,AlCrFeNiCu,2,BCC + FCC,Experimental,"laser metal deposition, Laser power: 1600, Scanning speed: 1.2, Substrate heating temperature: 400, Argon environment: 1.5–1.8 L/min, Layer thickness: 0.04, Overlapping ratio: 50",N/A,None,Mixed Solution
2875,10.1016-j.jmrt.2021.01.103.txt,10.1016-j.jmrt.2021.01.103.txt,AlCrFeNiCuW,3,BCC + FCC + Partially melted particles (Intermetallic),Experimental,"laser metal deposition, Laser power: 1600, Scanning speed: 1.2, Substrate heating temperature: 400, Argon environment: 1.5–1.8 L/min, Layer thickness: 0.04, Overlapping ratio: 50",N/A,Presence of partially melted W particles,Mixed Solution
2875,10.1016-j.jmrt.2021.01.103.txt,10.1016-j.jmrt.2021.01.103.txt,AlCrFeNiCuW,3,BCC + FCC + Partially melted particles (Intermetallic),Experimental,"laser metal deposition, Laser power: 1600, Scanning speed: 1.2, Substrate heating temperature: 400, Argon environment: 1.5–1.8 L/min, Layer thickness: 0.04, Overlapping ratio: 50",N/A,Presence of partially melted W particles,Mixed Solution
2876,10.1016-j.jnucmat.2022.154074.txt,10.1016-j.jnucmat.2022.154074.txt,CrFeMnNi2,1,FCC,experimental,"arc melting, Temperature: 1600, Time: 30 minutes",N/A,No precipitates observed,Single Solid Solution
2876,10.1016-j.jnucmat.2022.154074.txt,10.1016-j.jnucmat.2022.154074.txt,VCrFeMnNi,1,BCC,experimental,"arc melting, Temperature: 1600, Time: 30 minutes",N/A,No precipitates observed,Single Solid Solution
2877,10.1016-j.scriptamat.2018.10.035.txt,10.1016-j.scriptamat.2018.10.035.txt,TiZrHfAlNb,2,BCC + orthorhombic martensite (Intermetallic),experimental,"Not explicitly stated, Details: Not provided",N/A,The presence of the ω phase is suppressed,Mixed Solution
2878,10.1016-j.surfcoat.2022.128873.txt,10.1016-j.surfcoat.2022.128873.txt,AlCrNbTiV,1,BCC,experimental,"high speed laser cladding (HSLC), Laser power: variable, Scanning speed: variable, Powder flow rate: variable, Specific energy density (k): variable, Specific powder density (m): variable",N/A,None,Single Solid Solution
2878,10.1016-j.surfcoat.2022.128873.txt,10.1016-j.surfcoat.2022.128873.txt,Al0.2CrNbTiV,1,BCC,experimental,"high speed laser cladding (HSLC), Laser power: variable, Scanning speed: variable, Powder flow rate: variable, Specific energy density (k): variable, Specific powder density (m): variable",N/A,None,Single Solid Solution
2878,10.1016-j.surfcoat.2022.128873.txt,10.1016-j.surfcoat.2022.128873.txt,TiCuNiCoCrAlTaY,1,BCC,experimental,"high speed laser cladding (HSLC), Laser power: variable, Scanning speed: variable, Powder flow rate: variable, Specific energy density (k): variable, Specific powder density (m): variable",N/A,None,Single Solid Solution
2878,10.1016-j.surfcoat.2022.128873.txt,10.1016-j.surfcoat.2022.128873.txt,FeCoNiCrAl,1,FCC,experimental,"high speed laser cladding (HSLC), Laser power: variable, Scanning speed: variable, Powder flow rate: variable, Specific energy density (k): variable, Specific powder density (m): variable",N/A,None,Single Solid Solution
2878,10.1016-j.surfcoat.2022.128873.txt,10.1016-j.surfcoat.2022.128873.txt,NiCrBSi,1,BCC,experimental,"high speed laser cladding (HSLC), Laser power: variable, Scanning speed: variable, Powder flow rate: variable, Specific energy density (k): variable, Specific powder density (m): variable",N/A,None,Single Solid Solution
2878,10.1016-j.surfcoat.2022.128873.txt,10.1016-j.surfcoat.2022.128873.txt,NiTiCrNbTa,1,BCC,experimental,"high speed laser cladding (HSLC), Laser power: variable, Scanning speed: variable, Powder flow rate: variable, Specific energy density (k): variable, Specific powder density (m): variable",N/A,None,Single Solid Solution
2878,10.1016-j.surfcoat.2022.128873.txt,10.1016-j.surfcoat.2022.128873.txt,TiZrNbWMo,1,BCC,experimental,"high speed laser cladding (HSLC), Laser power: variable, Scanning speed: variable, Powder flow rate: variable, Specific energy density (k): variable, Specific powder density (m): variable",N/A,None,Single Solid Solution
2878,10.1016-j.surfcoat.2022.128873.txt,10.1016-j.surfcoat.2022.128873.txt,MoFeCrTiWAlNb3,1,BCC,experimental,"high speed laser cladding (HSLC), Laser power: variable, Scanning speed: variable, Powder flow rate: variable, Specific energy density (k): variable, Specific powder density (m): variable",N/A,None,Single Solid Solution
2878,10.1016-j.surfcoat.2022.128873.txt,10.1016-j.surfcoat.2022.128873.txt,AlTiVMoNb,1,BCC,experimental,"high speed laser cladding (HSLC), Laser power: variable, Scanning speed: variable, Powder flow rate: variable, Specific energy density (k): variable, Specific powder density (m): variable",N/A,None,Single Solid Solution
2878,10.1016-j.surfcoat.2022.128873.txt,10.1016-j.surfcoat.2022.128873.txt,CuAlNiCrFe,1,FCC,experimental,"high speed laser cladding (HSLC), Laser power: variable, Scanning speed: variable, Powder flow rate: variable, Specific energy density (k): variable, Specific powder density (m): variable",N/A,None,Single Solid Solution
2878,10.1016-j.surfcoat.2022.128873.txt,10.1016-j.surfcoat.2022.128873.txt,CoCrFeNiTa,1,FCC,experimental,"high speed laser cladding (HSLC), Laser power: variable, Scanning speed: variable, Powder flow rate: variable, Specific energy density (k): variable, Specific powder density (m): variable",N/A,None,Single Solid Solution
2878,10.1016-j.surfcoat.2022.128873.txt,10.1016-j.surfcoat.2022.128873.txt,MgMoNbFeTiY,1,BCC,experimental,"high speed laser cladding (HSLC), Laser power: variable, Scanning speed: variable, Powder flow rate: variable, Specific energy density (k): variable, Specific powder density (m): variable",N/A,None,Single Solid Solution
2879,10.1016-j.matlet.2022.132452.txt,10.1016-j.matlet.2022.132452.txt,CoCrCuFe1.5Ni0.5,2,FCC + Not specified,experimental,"arc melting, Raw elements purity: >99.95 wt%, Atmosphere: Argon, Sample mass: ~2 g, Undercooling experiments: Conducted using a cyclic superheating technique with B2O3 glass fluxing slag",N/A,"Core–shell structure observed at tiny undercooling (e.g., ΔT = 43 K). Cu-rich phase in core area at undercooling above 140 K.",Mixed Solution
2879,10.1016-j.matlet.2022.132452.txt,10.1016-j.matlet.2022.132452.txt,Alx(CuFeMn)100-X,2,BCC + FCC,experimental,"arc melting or induction melting, Raw elements purity: >99.9 wt%, Atmosphere: Argon or vacuum",N/A,"BCC Cu-rich phase may exhibit partial ordering, suggesting it could be a high entropy intermetallic",Mixed Solution
2879,10.1016-j.matlet.2022.132452.txt,10.1016-j.matlet.2022.132452.txt,CoCrCuFeNi,2,FCC + Not specified,experimental,"arc melting or induction melting, Raw elements purity: >99.9 wt%, Atmosphere: Argon or vacuum",N/A,"Cu-rich phase may exhibit partial ordering, but not definitively classified as high entropy intermetallic",Mixed Solution
2880,10.1016-j.msea.2020.140264.txt,10.1016-j.msea.2020.140264.txt,Co21Cr18Fe35Mn20Ni6,1,face centered cubic,experimental,"arc melting, Furnace: AM-800-3 arc melting furnace, Atmosphere: argon, Constituent metals purity: >99.9%, Homogenization: 8 hours at 1200°C in vacuum, Cold rolling: 45% thickness reduction, Annealing: 1000°C for 2 hours",N/A,No partially ordered structure or high entropy intermetallic formation,Intermetallic
2881,10.1016-j.surfcoat.2023.130243.txt,10.1016-j.surfcoat.2023.130243.txt,CoCrFeNi,1,FCC,Experimental,"laser cladding, Laser power: 2000, Scanning speed: 0.5, Powder feed rate: 10, Shielding gas: Argon",N/A,None,Single Solid Solution
2881,10.1016-j.surfcoat.2023.130243.txt,10.1016-j.surfcoat.2023.130243.txt,CoCrFeNiMo0.25,1,FCC,Experimental,"laser cladding, Laser power: 2000, Scanning speed: 0.5, Powder feed rate: 10, Shielding gas: Argon",N/A,None,Single Solid Solution
2881,10.1016-j.surfcoat.2023.130243.txt,10.1016-j.surfcoat.2023.130243.txt,CoCrFeNiMo0.5,2,FCC + complex orthorhombic (Intermetallic),Experimental,"laser cladding, Laser power: 2000, Scanning speed: 0.5, Powder feed rate: 10, Shielding gas: Argon",N/A,Partially ordered σ phase,Mixed Solution
2881,10.1016-j.surfcoat.2023.130243.txt,10.1016-j.surfcoat.2023.130243.txt,CoCrFeNiMo0.75,2,FCC + complex orthorhombic (Intermetallic),Experimental,"laser cladding, Laser power: 2000, Scanning speed: 0.5, Powder feed rate: 10, Shielding gas: Argon",N/A,Partially ordered σ phase,Mixed Solution
2881,10.1016-j.surfcoat.2023.130243.txt,10.1016-j.surfcoat.2023.130243.txt,CoCrFeMnNi,1,FCC,Experimental,"arc melting, Melting temperature: 1600, Cooling rate: rapid quenching, Atmosphere: Argon",N/A,None,Single Solid Solution
2881,10.1016-j.surfcoat.2023.130243.txt,10.1016-j.surfcoat.2023.130243.txt,Al0.5CoCrFeMnNi,1,FCC,Experimental,"arc melting, Melting temperature: 1600, Cooling rate: rapid quenching, Atmosphere: Argon",N/A,None,Single Solid Solution
2881,10.1016-j.surfcoat.2023.130243.txt,10.1016-j.surfcoat.2023.130243.txt,AlCoCrFeMnNi,1,FCC,Experimental,"arc melting, Melting temperature: 1600, Cooling rate: rapid quenching, Atmosphere: Argon",N/A,None,Single Solid Solution
2881,10.1016-j.surfcoat.2023.130243.txt,10.1016-j.surfcoat.2023.130243.txt,Al1.5CoCrFeMnNi,1,FCC,Experimental,"arc melting, Melting temperature: 1600, Cooling rate: rapid quenching, Atmosphere: Argon",N/A,None,Single Solid Solution
2882,10.1016-j.compositesb.2022.110182.txt,10.1016-j.compositesb.2022.110182.txt,Al0.089Co0.28Fe0.28Ni0.26Si0.089C0.002,4,BCC + FCC + Fe2Co2Ni2 + C@FeNi,experimental,"rapid solidification, Temperature: melting point, Time: milliseconds to seconds",N/A,None,Mixed Solution
2883,10.1016-j.intermet.2021.107401.txt,10.1016-j.intermet.2021.107401.txt,TiZrNb,1,BCC,Experimental,"arc melting, Temperature: high temperature suitable for alloying Ti, Zr, Nb, Pressure: high-purity argon atmosphere, Time: repeated melting and flipping 8 times, Cooling: water-cooled copper molds",N/A,None,Single Solid Solution
2883,10.1016-j.intermet.2021.107401.txt,10.1016-j.intermet.2021.107401.txt,Ti40Zr40Nb20,1,BCC,Experimental,"arc melting, Temperature: high temperature suitable for alloying Ti, Zr, Nb, Pressure: high-purity argon atmosphere, Time: repeated melting and flipping 8 times, Cooling: water-cooled copper molds",N/A,None,Single Solid Solution
2883,10.1016-j.intermet.2021.107401.txt,10.1016-j.intermet.2021.107401.txt,Ti45Zr35Nb20,1,BCC,Experimental,"arc melting, Temperature: high temperature suitable for alloying Ti, Zr, Nb, Pressure: high-purity argon atmosphere, Time: repeated melting and flipping 8 times, Cooling: water-cooled copper molds",N/A,None,Single Solid Solution
2883,10.1016-j.intermet.2021.107401.txt,10.1016-j.intermet.2021.107401.txt,Ti45Zr45Nb10,1,BCC,Experimental,"arc melting, Temperature: high temperature suitable for alloying Ti, Zr, Nb, Pressure: high-purity argon atmosphere, Time: repeated melting and flipping 8 times, Cooling: water-cooled copper molds",N/A,None,Single Solid Solution
2883,10.1016-j.intermet.2021.107401.txt,10.1016-j.intermet.2021.107401.txt,Ti50Zr40Nb10,1,BCC,Experimental,"arc melting, Temperature: high temperature suitable for alloying Ti, Zr, Nb, Pressure: high-purity argon atmosphere, Time: repeated melting and flipping 8 times, Cooling: water-cooled copper molds",N/A,None,Single Solid Solution
2884,10.1016-j.scriptamat.2022.115016.txt,10.1016-j.scriptamat.2022.115016.txt,(CoCrNi)87Al13,1,BCC,experimental,"laser-based directed energy deposition (l-DED), Additional element: Al, Conditions: rapid solidification and thermal cycle history of the l-DED",N/A,Heterogeneous multiphase microstructure obtained through the addition of Al,Mixed Solution
2885,10.1016-j.scriptamat.2022.115052.txt,10.1016-j.scriptamat.2022.115052.txt,Ti$_{0.35}$V$_{0.35}$Nb$_{0.2}$Cr$_{0.1}$,1,likely FCC or BCC,experimental,"facile mechanochemistry method, Temperature: room temperature, Time: Not specified",N/A,No additional phases or precipitates mentioned,Single Solid Solution
2886,10.1016-j.jallcom.2022.168266.txt,10.1016-j.jallcom.2022.168266.txt,[(Al0.5Ti0.5)-(FeCoNi)12]Cr3,2,"FCC + Ni3(Al, Ti)",experimental,"vacuum arc melting, Temperature: 1200, Time: 2 hours",N/A,Partially ordered structure with L12 nano-precipitates,Mixed Solution
2886,10.1016-j.jallcom.2022.168266.txt,10.1016-j.jallcom.2022.168266.txt,[Cr-(FeCoNi)12]Cr2.5(Al0.25Ti0.25),2,"FCC + Ni3(Al, Ti)",experimental,"vacuum arc melting, Temperature: 1200, Time: 2 hours",N/A,Partially ordered structure with expected L12 nano-precipitates,Mixed Solution
2887,10.1016-j.commatsci.2023.112714.txt,10.1016-j.commatsci.2023.112714.txt,CoCrFeMnNi,1,FCC,experimental,"Spark Plasma Sintering (SPS), Temperature: 850, Pressure: 100, Time: 15 minutes",N/A,None,Single Solid Solution
2888,10.1016-j.jallcom.2021.161779.txt,10.1016-j.jallcom.2021.161779.txt,AlCoCrFeNi,1,BCC,experimental,"arc melting, Temperature: above 1500°C, Time: re-melted at least four times",N/A,None,Single Solid Solution
2888,10.1016-j.jallcom.2021.161779.txt,10.1016-j.jallcom.2021.161779.txt,Fe40Co40Ni10Mn10,2,BCC + FCC,experimental,"arc melting, Temperature: above 1500°C, Time: re-melted at least four times",N/A,None,Mixed Solution
2889,10.1016-j.jallcom.2022.167580.txt,10.1016-j.jallcom.2022.167580.txt,FeCrNi,3,BCC + FCC + FeCrNi,experimental,"induction furnace melting, cold rolling, and annealing, Homogenization temperature: 1100, Cold rolling reduction: 70, Annealing temperature: [800, 850, 900, 950, 1000], Annealing time: 1, Atmosphere: argon",N/A,None,Mixed Solution
2889,10.1016-j.jallcom.2022.167580.txt,10.1016-j.jallcom.2022.167580.txt,FeCrNi,3,BCC + FCC + FeCrNi,experimental,"induction furnace melting, cold rolling, and annealing, Homogenization temperature: 1100, Cold rolling reduction: 70, Annealing temperature: [800, 850, 900, 950, 1000], Annealing time: 1, Atmosphere: argon",N/A,None,Mixed Solution
2889,10.1016-j.jallcom.2022.167580.txt,10.1016-j.jallcom.2022.167580.txt,FeCrNi,5,BCC + FCC + complex intermetallic (Intermetallic) + FeCrNi + FeCrNi,experimental,"induction furnace melting, cold rolling, and annealing, Homogenization temperature: 1100, Cold rolling reduction: 70, Annealing temperature: [800, 850, 900, 950, 1000], Annealing time: 1, Atmosphere: argon",N/A,σ-phase detected after prolonged annealing at 800 °C,Mixed Solution
2890,10.1016-j.msea.2022.142718.txt,10.1016-j.msea.2022.142718.txt,CoCrFeMnNi,1,FCC,experimental,"Laser Metal Deposition (LMD), Laser module: {'wavelength': 1.07, 'beam_diameter': 400}, Process parameters: {'powder_feed_rate': 4.0, 'laser_power': 220, 'laser_scanning_speed': 850, 'hatch_spacing': 300}, Gases: {'powder_feeding_gas': 'argon', 'coaxial_gas': 'argon', 'shielding_gas': 'argon', 'flow_rates': {'powder_feeding_gas': 8, 'coaxial_gas': 3, 'shielding_gas': 8}}, Layer deposition: {'thickness': 0.15, 'scanning_pattern': 'long back and forth'}",N/A,None,Single Solid Solution
2891,10.1016-j.intermet.2020.107017.txt,10.1016-j.intermet.2020.107017.txt,AlCoCrCuFeNi,2,BCC + FCC,experimental,"laser cladding, Laser power: 3300, Scanning speed: 120, Focal distance: 150, Spot size: 10 mm × 1 mm, Overlapping ratio: 30, Shielding gas: Argon (99.999 wt%), Shielding gas flow rate: 3",N/A,None,Mixed Solution
2892,10.1016-j.jmst.2022.06.003.txt,10.1016-j.jmst.2022.06.003.txt,AlCrFeCoNi,1,FCC,experimental,"vacuum induction levitation melting, Temperature: Not specified, Time: Not specified",N/A,None,Single Solid Solution
2893,10.1016-j.jmst.2023.01.014.txt,10.1016-j.jmst.2023.01.014.txt,Al0.5Cr0.9FeNi2.5V0.2,3,B2 + FCC + L12,experimental,"arc melting, Starting temperature: 1100, Homogenization temperature: 1200, Homogenization duration: 24, Quenching method: water quenching",N/A,None,Mixed Solution
2894,10.1016-j.apmt.2023.101977.txt,10.1016-j.apmt.2023.101977.txt,FeCoNiSiB,1,non-crystalline,Experimental,"induction melting and single-roller melt-spinning, Temperature: N/A, Time: N/A, Atmosphere: high-purity argon",N/A,No post-processing treatments mentioned,Intermetallic
2894,10.1016-j.apmt.2023.101977.txt,10.1016-j.apmt.2023.101977.txt,FeNiNbSiBP,1,non-crystalline,Experimental,"induction melting and single-roller melt-spinning, Temperature: N/A, Time: N/A, Atmosphere: high-purity argon",N/A,No post-processing treatments mentioned,Intermetallic
2894,10.1016-j.apmt.2023.101977.txt,10.1016-j.apmt.2023.101977.txt,FeCoNiPCB,1,non-crystalline,Experimental,"induction melting and single-roller melt-spinning, Temperature: N/A, Time: N/A, Atmosphere: high-purity argon",N/A,No post-processing treatments mentioned,Intermetallic
2895,10.1016-j.jmst.2022.11.008.txt,10.1016-j.jmst.2022.11.008.txt,Nb0.75ZrTiV0.5,1,BCC,theoretical,"Density Functional Theory (DFT) and molecular dynamics (MD) simulations, Software: Vienna ab initio simulation package (VASP), Exchange-correlation functional: Generalized Gradient Approximation (GGA) with PBE parametrization, Supercell size: 128-atom supercell of 4 × 4 × 4 BCC lattice, Cutoff energy: 400, Force criterion for ionic steps: 0.01, Energy criterion for electronic self-consistency step: 0.0001, Elemental chemical potential: calculated using Widom-type substitution approach, Binding energy determination: average value of corresponding cases",N/A,Partially ordered structure with short-range order (SRO) and random solid solution (RSS) states,Mixed Solution
2896,10.1016-j.msea.2021.141257.txt,10.1016-j.msea.2021.141257.txt,AlCoCrFeNi,5,BCC B2 + FCC + Ni3Al + AlNi-rich + Cr-rich,experimental,"CCW-AAM, Wires: ['2 aluminum wires', '1 cobalt wire', '1 304 stainless steel wire (~68 at.% Fe, ~21 at.% Cr, ~11 at.% Ni)', '1 iron wire', '2 nickel wires'], Diameter: 1.8, Technology: WAAM-CMT, Substrate: 304 stainless steel, Shielding gas: Argon (99.99% purity), Contact tip to work distance: 18, Nozzle diameter: 17.2, Sample dimensions: 90 × 25 × 7 mm, 20 layers, each ~1.25 mm height",N/A,Partially ordered structure (High Entropy Intermetallic) with BCC (B2) and FCC phases,Mixed Solution
2897,10.1016-j.triboint.2020.106436.txt,10.1016-j.triboint.2020.106436.txt,CoCrFeNiMn,3,FCC + HCP + Cr7C3,experimental,"spark plasma sintering (SPS), Pressure: 30, Temperature: 1050, Holding time: 20, Cooling: inside furnace to room temperature",N/A,None,Mixed Solution
2898,10.1016-j.physb.2021.413319.txt,10.1016-j.physb.2021.413319.txt,PbSnTeSe,1,FCC,experimental,"combination of mechanical alloying (MA) and spark plasma sintering (SPS), Ma duration: 5 hours, Ma conditions: tungsten carbide vials filled with high purity argon at 300 rpm, ball-to-powder ratio of 15:1, stearic acid as PCA, Sps temperature: 598, Sps duration: 5 minutes, Sps conditions: vacuum (<10 Pa)",N/A,No additional thermo-mechanical post-processing mentioned,Single Solid Solution
2899,10.1016-j.corsci.2019.108315.txt,10.1016-j.corsci.2019.108315.txt,FeCrNiCoNb0.5,2,C14 Laves phase + FCC,Experimental,"arc melting, Temperature: Not explicitly stated, Time: Alloy ingots were fully re-melted at least five times, Atmosphere: Ti-gettered argon atmosphere, Mold: Water-cooled Cu mold (50 × 10 × 5 mm3)",N/A,Partially ordered structure due to C14 Laves phase,Mixed Solution
2899,10.1016-j.corsci.2019.108315.txt,10.1016-j.corsci.2019.108315.txt,Co1.5CrFeNi1.5TiMox0.5,1,Not specified,Experimental,Not explicitly stated,N/A,Partially ordered structure due to precipitates,Intermetallic
2900,10.1016-j.ijmecsci.2023.108252.txt,10.1016-j.ijmecsci.2023.108252.txt,CrMnFeCoNi,3,FCC + parallel band structure + {111} planes,Experimental,"Provided by supplier, Elemental purity: >99.5 wt%, Initial density: 8.027, Vickers hardness: 159, Longitudinal sound velocity: 5.602, Transverse sound velocity: 3.111, Poisson ratio: 0.277",N/A,None,Mixed Solution
2901,10.1016-j.jmrt.2024.01.182.txt,10.1016-j.jmrt.2024.01.182.txt,AlCoCrFeNi2.1,2,BCC + FCC,experimental,"friction stir processing, Tool: round SCS55 tungsten steel rod, Temperature: ambient, Pressure: applied downward pressure, Time: not explicitly stated, Speed: high-speed rotation of the tool",N/A,No partial ordering or intermetallic compounds,Mixed Solution
2902,10.1016-j.cap.2023.11.011.txt,10.1016-j.cap.2023.11.011.txt,MnCrFeNiCoMo0.5,1,BCC,experimental,"mechanical alloying, Equipment: Retsch PM 100 high-energy mill, Duration: 100, Rotating speed: 300, Ball to powder ratio: 20, Milling agent: steel balls (12 mm diameter), Atmosphere: high-purity argon, Operational cycle: 30 minutes milling followed by 30-minute pause",N/A,"No precipitates observed, minor agglomerated phases not fully resolved by XRD",Single Solid Solution
2902,10.1016-j.cap.2023.11.011.txt,10.1016-j.cap.2023.11.011.txt,TiZrNbHfVTa0.1,1,amorphous,experimental,"mechanical alloying, Equipment: Retsch PM 100 high-energy mill, Duration: 100, Rotating speed: 300, Ball to powder ratio: 20, Milling agent: steel balls (12 mm diameter), Atmosphere: high-purity argon, Operational cycle: 30 minutes milling followed by 30-minute pause",N/A,"Amorphous structure with some recrystallized phases, minor intermetallic phases suggested by SEM images",Amorphous
2903,10.1016-j.vacuum.2024.113038.txt,10.1016-j.vacuum.2024.113038.txt,Al0·9Cr0·8FeMn0·8Ni2.0,5,BCC B2 + FCC + sunflower disc-like spherical + sunflower petal-like + Al-rich Ni-based B2 phase,Experimental,"arc melting, Temperature: N/A, Time: N/A",N/A,Partially ordered structure (B2 phase precipitates) after annealing at 700-800°C,Mixed Solution
2904,10.1016-j.jallcom.2022.168000.txt,10.1016-j.jallcom.2022.168000.txt,FeCoCrNi,1,FCC,experimental,"vacuum arc melting, Temperature: not specified, Time: 2-3 minutes per remelt",N/A,None,Single Solid Solution
2904,10.1016-j.jallcom.2022.168000.txt,10.1016-j.jallcom.2022.168000.txt,FeCoCrNiMn,1,FCC,experimental,"vacuum arc melting, Temperature: not specified, Time: 2-3 minutes per remelt",N/A,None,Single Solid Solution
2904,10.1016-j.jallcom.2022.168000.txt,10.1016-j.jallcom.2022.168000.txt,FeCoCrNiMn0.1,1,FCC,experimental,"vacuum arc melting, Temperature: not specified, Time: 2-3 minutes per remelt",N/A,None,Single Solid Solution
2904,10.1016-j.jallcom.2022.168000.txt,10.1016-j.jallcom.2022.168000.txt,FeCoCrNiMn0.5,1,FCC,experimental,"vacuum arc melting, Temperature: not specified, Time: 2-3 minutes per remelt",N/A,None,Single Solid Solution
2906,10.1016-j.mtla.2022.101365.txt,10.1016-j.mtla.2022.101365.txt,AlTiVCr,1,BCC,Experimental,"Vacuum Arc Melting (VAM), Temperature: not explicitly stated, Pressure: high purity argon (Ar) gas atmosphere, Time: remelted 4-5 times",N/A,No partially ordered structure,Single Solid Solution
2906,10.1016-j.mtla.2022.101365.txt,10.1016-j.mtla.2022.101365.txt,AlTiVCrSi7.2,2,BCC + HCP,Experimental,"Vacuum Arc Melting (VAM), Temperature: not explicitly stated, Pressure: high purity argon (Ar) gas atmosphere, Time: remelted 4-5 times",N/A,No partially ordered structure,Mixed Solution
2908,10.1016-j.matchar.2020.110169.txt,10.1016-j.matchar.2020.110169.txt,CoCrFeNiMo0.15,3,"FCC + complex tetragonal (Intermetallic) + (Co,Cr,Fe,Ni)2Mo",experimental,"magnetic levitation melting, Temperature: 1100, Time: 1 hour",N/A,None,Mixed Solution
2909,10.1016-j.scriptamat.2015.03.023.txt,10.1016-j.scriptamat.2015.03.023.txt,Not specified,1,Varies,theoretical,"Single-parameter design paradigm, Formation enthalpy: Considered, Excessive entropy of mixing: Considered",N/A,None,Intermetallic
2911,10.1016-j.vacuum.2022.111195.txt,10.1016-j.vacuum.2022.111195.txt,NbMoTaW,2,BCC + amorphous,experimental,"DC magnetron sputtering, Substrate: Si (100), Thickness: 40, Sputtering power: 100, Argon gas flow rate: 20, Deposition rate: 10, Base pressure: 0.00035, Sputtering pressure: 1.0",N/A,None,Mixed Solution
2912,10.1016-j.msea.2022.144190.txt,10.1016-j.msea.2022.144190.txt,Ni60-xCoxCr10Fe10Al18Mo2,2,BCC B2 (Intermetallic) + FCC,Experimental,"vacuum arc melting, Temperature: 1400-1500°C, Pressure: high vacuum, Time: 6 remelting cycles",N/A,Partially ordered γ′ phase,Mixed Solution
2912,10.1016-j.msea.2022.144190.txt,10.1016-j.msea.2022.144190.txt,Ni30Co30Cr10Fe10Al18W2,2,BCC B2 (Intermetallic) + FCC,Experimental,"vacuum arc melting, Temperature: 1400-1500°C, Pressure: high vacuum, Time: multiple remelting cycles",N/A,None,Mixed Solution
2912,10.1016-j.msea.2022.144190.txt,10.1016-j.msea.2022.144190.txt,Co30Cr10Fe10Al18Ni32-xMox,2,BCC B2 (Intermetallic) + FCC,Experimental,"vacuum arc melting, Temperature: 1400-1500°C, Pressure: high vacuum, Time: multiple remelting cycles",N/A,None,Mixed Solution
2912,10.1016-j.msea.2022.144190.txt,10.1016-j.msea.2022.144190.txt,Al0.3FeCoCrNi,2,BCC B2 (Intermetallic) + FCC,Experimental,"vacuum arc melting, Temperature: 1400-1500°C, Pressure: high vacuum, Time: multiple remelting cycles",N/A,None,Mixed Solution
2912,10.1016-j.msea.2022.144190.txt,10.1016-j.msea.2022.144190.txt,(FeCoNi)81Cr9Al8Ti1Nb1,2,BCC B2 (Intermetallic) + FCC,Experimental,"vacuum arc melting, Temperature: 1400-1500°C, Pressure: high vacuum, Time: multiple remelting cycles",N/A,None,Mixed Solution
2912,10.1016-j.msea.2022.144190.txt,10.1016-j.msea.2022.144190.txt,Ni42Fe30Cr12Mn8Al5Ti3,1,FCC,Experimental,"vacuum arc melting, Temperature: 1400-1500°C, Pressure: high vacuum, Time: multiple remelting cycles",N/A,Partially ordered γ′ phase,Mixed Solution
2912,10.1016-j.msea.2022.144190.txt,10.1016-j.msea.2022.144190.txt,(NiCoFeCr)94Ti2Al4,1,FCC,Experimental,"vacuum arc melting, Temperature: 1400-1500°C, Pressure: high vacuum, Time: multiple remelting cycles",N/A,Partially ordered γ′ phase,Mixed Solution
2913,10.1016-j.msea.2023.145073.txt,10.1016-j.msea.2023.145073.txt,AlNbTiV,1,B2 (ordered bcc),experimental,"vacuum arc melting, Temperature: Not specified, Time: Not specified",N/A,Partially ordered structure (High Entropy Intermetallic),Intermetallic
2913,10.1016-j.msea.2023.145073.txt,10.1016-j.msea.2023.145073.txt,HfNbTaTiZr,1,BCC,experimental,"vacuum arc melting, Temperature: Not specified, Time: Not specified",N/A,None,Single Solid Solution
2914,10.1016-j.mtla.2019.100442.txt,10.1016-j.mtla.2019.100442.txt,AlCoCrNi,5,BCC B2 (Intermetallic) + FCC + complex tetragonal (Intermetallic) + AlNi + CrCo,experimental,"vacuum induction melting, Temperature: 1200, Time: 6 hours, Atmosphere: argon, Cooling method: water quenching",N/A,None,Mixed Solution
2915,10.1016-j.surfcoat.2021.127426.txt,10.1016-j.surfcoat.2021.127426.txt,AlCoCrFeMnNi,2,FCC + Not mentioned,experimental,"vacuum arc melting, Temperature: Not mentioned, Time: Not mentioned",N/A,None,Mixed Solution
2916,10.1016-j.corsci.2024.111855.txt,10.1016-j.corsci.2024.111855.txt,AlCrFe2Ni2Mo0,2,BCC + FCC,experimental,"arc melting, Temperature: Not specified, Time: Not specified",N/A,None,Mixed Solution
2916,10.1016-j.corsci.2024.111855.txt,10.1016-j.corsci.2024.111855.txt,AlCrFe2Ni2Mo0.1,2,BCC + FCC,experimental,"arc melting, Temperature: Not specified, Time: Not specified",N/A,None,Mixed Solution
2916,10.1016-j.corsci.2024.111855.txt,10.1016-j.corsci.2024.111855.txt,AlCrFe2Ni2Mo0.15,2,BCC + FCC,experimental,"arc melting, Temperature: Not specified, Time: Not specified",N/A,None,Mixed Solution
2916,10.1016-j.corsci.2024.111855.txt,10.1016-j.corsci.2024.111855.txt,AlCrFe2Ni2Mo0.3,2,BCC + BCC (Intermetallic),experimental,"arc melting, Temperature: Not specified, Time: Not specified",N/A,Partially ordered structure,Mixed Solution
2916,10.1016-j.corsci.2024.111855.txt,10.1016-j.corsci.2024.111855.txt,AlCrFe2Ni2Mo0.6,3,BCC + BCC (Intermetallic) + FCC,experimental,"arc melting, Temperature: Not specified, Time: Not specified",N/A,None,Mixed Solution
2917,10.1016-j.corsci.2022.110636.txt,10.1016-j.corsci.2022.110636.txt,FeCoCrNi,2,FCC + NbC,experimental,"cold crucible levitation melting, Temperature: 1050, Time: varied",N/A,None,Mixed Solution
2918,10.1016-j.jallcom.2023.170026.txt,10.1016-j.jallcom.2023.170026.txt,NiFeCoW,2,laminated nanocrystalline regions Amorphous + nanoglass boundaries,experimental,"electrodeposition, Electrolyte composition: Metal salts of Ni, Fe, Co, and W combined with sodium citrate, Current density: 50-100 mA/cm2",N/A,No partially ordered structure (High Entropy Intermetallic) in the initial state,Amorphous
2918,10.1016-j.jallcom.2023.170026.txt,10.1016-j.jallcom.2023.170026.txt,NiFeCoMo,2,banded regions Amorphous + interlocking needle-like domains,experimental,"electrodeposition, Electrolyte composition: Metal salts of Ni, Fe, Co, and Mo, Temperature: 25, Current density: 100",N/A,No partially ordered structure (High Entropy Intermetallic) in the initial state,Amorphous
2918,10.1016-j.jallcom.2023.170026.txt,10.1016-j.jallcom.2023.170026.txt,NiFeCoMoW,2,banded structures and elongated domains Amorphous + growth-oriented domains,experimental,"electrodeposition, Electrolyte composition: Metal salts of Ni, Fe, Co, Mo, and W, Current density: Middle-point between NiFeCo-W and NiFeCo-Mo conditions",N/A,No partially ordered structure (High Entropy Intermetallic) in the initial state,Amorphous
2918,10.1016-j.jallcom.2023.170026.txt,10.1016-j.jallcom.2023.170026.txt,NiFeCoMoW,2,banded structures and growth-oriented domains Amorphous + growth-oriented domain structures,experimental,"electrodeposition, Electrolyte composition: Metal salts of Ni, Fe, Co, Mo, and W, Current density: Middle-point between NiFeCo-W and NiFeCo-Mo conditions",N/A,No partially ordered structure (High Entropy Intermetallic) in the initial state,Amorphous
2919,10.1016-j.surfin.2021.101400.txt,10.1016-j.surfin.2021.101400.txt,AlCrNiTiSi,1,FCC,experimental,"multi-arc magnetic filter cathode vacuum arc system, Tialsi target arc current: 110, Crni target arc current: 90, Magnetic field current: 2, Negative bias voltage: 100, Substrate: 304 stainless steel and Si (100) wafer, Substrate cleaning: Ultrasonically cleaned in acetone and ethanol for 30 minutes, Chamber preparation: Pumped to 3 × 10−3 Pa and working pressure set to 2.5 × 10−2 Pa, Substrate sputter cleaning: 40 s under substrate biases of −800, −600, and −400 V, Substrate temperature: Around 150°C during deposition, Distance between sample stage and outlet of main pipe: 100, Positive bias voltage: 24",N/A,None,Single Solid Solution
2920,10.1016-j.corsci.2023.111302.txt,10.1016-j.corsci.2023.111302.txt,AlCrFeNi,2,BCC + FCC,experimental,"arc melting, Temperature: 1373, Time: 6 hours",N/A,None,Mixed Solution
2921,10.1016-j.jallcom.2022.163791.txt,10.1016-j.jallcom.2022.163791.txt,AlCoCrFeNiMn,3,BCC (Intermetallic) + FCC + tetragonal (Intermetallic),Experimental,"vacuum induction melting, Temperature: above melting point, Pressure: vacuum, Time: N/A",N/A,Partially ordered structure (BCC phase),Mixed Solution
2921,10.1016-j.jallcom.2022.163791.txt,10.1016-j.jallcom.2022.163791.txt,CoCrFeNiMn,1,FCC,Experimental,"arc melting or vacuum induction melting, Temperature: above melting point, Pressure: vacuum, Time: N/A",N/A,None,Single Solid Solution
2921,10.1016-j.jallcom.2022.163791.txt,10.1016-j.jallcom.2022.163791.txt,AlCoCrFeNi,1,FCC,Experimental,"vacuum induction melting, Temperature: above melting point, Pressure: vacuum, Time: N/A",N/A,None,Single Solid Solution
2921,10.1016-j.jallcom.2022.163791.txt,10.1016-j.jallcom.2022.163791.txt,AlCoCrFeNi,1,FCC,Experimental,"vacuum induction melting, Temperature: above melting point, Pressure: vacuum, Time: N/A",N/A,None,Single Solid Solution
2921,10.1016-j.jallcom.2022.163791.txt,10.1016-j.jallcom.2022.163791.txt,AlCoCrFeNi,2,BCC (Intermetallic) + FCC,Experimental,"vacuum induction melting, Temperature: above melting point, Pressure: vacuum, Time: N/A",N/A,Partially ordered structure (BCC phase),Mixed Solution
2921,10.1016-j.jallcom.2022.163791.txt,10.1016-j.jallcom.2022.163791.txt,AlCoCrFeNi,1,BCC,Experimental,"vacuum induction melting, Temperature: above melting point, Pressure: vacuum, Time: N/A",N/A,Partially ordered structure (BCC phase),Single Solid Solution
2921,10.1016-j.jallcom.2022.163791.txt,10.1016-j.jallcom.2022.163791.txt,AlCoCrFeNi,1,BCC,Experimental,"vacuum induction melting, Temperature: above melting point, Pressure: vacuum, Time: N/A",N/A,Partially ordered structure (BCC phase),Single Solid Solution
2921,10.1016-j.jallcom.2022.163791.txt,10.1016-j.jallcom.2022.163791.txt,AlCoCrFeNi,1,BCC,Experimental,"vacuum induction melting, Temperature: above melting point, Pressure: vacuum, Time: N/A",N/A,Partially ordered structure (BCC phase),Single Solid Solution
2922,10.1016-j.jallcom.2022.167386.txt,10.1016-j.jallcom.2022.167386.txt,CrMoTaTiV,2,BCC + FCC,experimental,"vacuum arc melting, Temperature: above 1800 °C, Time: multiple melting stages",N/A,Rapid cooling resulting in dendritic structures and dislocation cells,Mixed Solution
2923,10.1016-j.intermet.2023.108157.txt,10.1016-j.intermet.2023.108157.txt,VCoNi,4,"FCC + FCC (Intermetallic) + sigma phase (Intermetallic) + Ordered FCC phase with V, Co, Ni",experimental,"laser melting deposition (LMD), Laser power: 1200, Scanning speed: 500, Laser head increment: 0.5, Powder feeding rate: 8, Argon gas flow: 15, Substrate: 316L steel, Atmosphere: Argon chamber with oxygen and water content below 20 ppm",N/A,Partially ordered structure (L12 phase),Mixed Solution
2925,10.1016-j.jallcom.2015.07.125.txt,10.1016-j.jallcom.2015.07.125.txt,AlCoNiCrFe,1,BCC,experimental,"mechanical alloying and powder metallurgy, Starting materials: Fe, Ni, Co, Cr, Al powders (≤60 μm, 99.7% purity) with equiatomic compositions, Milling duration: 60 hours, Sintering temperature: 1073, Sintering pressure: 70, Sintering duration: 30 minutes",N/A,No grain growth or intermetallic phases present during sintering,Single Solid Solution
2927,10.1016-j.jallcom.2022.163796.txt,10.1016-j.jallcom.2022.163796.txt,TiZrHfTa,1,BCC,experimental,"arc melting, Temperature: not explicitly stated, typically around the melting points of constituent metals, Time: ingots were remelted at least five times",N/A,None,Single Solid Solution
2927,10.1016-j.jallcom.2022.163796.txt,10.1016-j.jallcom.2022.163796.txt,TiZrHfTa0.80,2,BCC + orthorhombic martensite,experimental,"arc melting, Temperature: not explicitly stated, typically around the melting points of constituent metals, Time: ingots were remelted at least five times",N/A,None,Mixed Solution
2927,10.1016-j.jallcom.2022.163796.txt,10.1016-j.jallcom.2022.163796.txt,TiZrHfTa0.60,2,BCC + orthorhombic martensite,experimental,"arc melting, Temperature: not explicitly stated, typically around the melting points of constituent metals, Time: ingots were remelted at least five times",N/A,None,Mixed Solution
2927,10.1016-j.jallcom.2022.163796.txt,10.1016-j.jallcom.2022.163796.txt,TiZrHfTa0.50,3,BCC + orthorhombic martensite + specific twinning structures,experimental,"arc melting, Temperature: not explicitly stated, typically around the melting points of constituent metals, Time: ingots were remelted at least five times",N/A,None,Mixed Solution
