Repository: sourish69/MSE643_CourseProject

# MSE643_CourseProject - Phase-Oriented Generative Design of High-Entropy Alloys

**A generative machine-learning pipeline that designs new alloy compositions to order - you specify the crystal phase you want, and the model proposes chemistries that should form it.**

---

## The idea in one paragraph

High-entropy alloys mix five or more principal elements in near-equal proportions, and their configurational entropy unlocks unusual combinations of strength and thermal stability. The problem is scale: the viable composition space runs to millions of candidates, far beyond what anyone can cast and characterize by hand.

File: Datasets/Vladimir_HEA_database.csv (part 58 of 88)
id,Paper,Name,Alloy,Nb of phase,Phase,Experimental or theoretical,Experimental details,Theoretical details,Special conditions,Type of solution
2928,10.1016-j.vacuum.2021.110630.txt,10.1016-j.vacuum.2021.110630.txt,AlCrFeCoNiV,4,BCC + FCC + HCP + complex carbide,experimental,"spark plasma sintering (SPS), Sintering temperatures: 1000–1400 °C, Initial pressure: 5 MPa, Pressure during sintering: 50 MPa, Heating rate: 100°/min, Holding time at sintering temperature: 10 min",N/A,No partially ordered structure or high entropy intermetallic mentioned,Mixed Solution
2929,10.1016-j.intermet.2024.108183.txt,10.1016-j.intermet.2024.108183.txt,AlCrFe2Ni,1,BCC,experimental,"vacuum arc melting, Purity: 99.9 wt% or better, Atmosphere: argon protected",N/A,None,Single Solid Solution
2929,10.1016-j.intermet.2024.108183.txt,10.1016-j.intermet.2024.108183.txt,AlCrFe2Ni1.5,1,BCC,experimental,"vacuum arc melting, Purity: 99.9 wt% or better, Atmosphere: argon protected",N/A,None,Single Solid Solution
2929,10.1016-j.intermet.2024.108183.txt,10.1016-j.intermet.2024.108183.txt,AlCrFe2Ni1.7,2,BCC + FCC,experimental,"vacuum arc melting, Purity: 99.9 wt% or better, Atmosphere: argon protected",N/A,FCC phase not visible in XRD but evident in micrography,Mixed Solution
2929,10.1016-j.intermet.2024.108183.txt,10.1016-j.intermet.2024.108183.txt,AlCrFe2Ni2.1,2,BCC + FCC,experimental,"vacuum arc melting, Purity: 99.9 wt% or better, Atmosphere: argon protected",N/A,Circular FCC phase around BCC matrix,Mixed Solution
2929,10.1016-j.intermet.2024.108183.txt,10.1016-j.intermet.2024.108183.txt,AlCrFe2Ni2.2,2,BCC + FCC,experimental,"vacuum arc melting, Purity: 99.9 wt% or better, Atmosphere: argon protected",N/A,Secondary BCC phase evident in micrography,Mixed Solution
2929,10.1016-j.intermet.2024.108183.txt,10.1016-j.intermet.2024.108183.txt,AlCrFe2Ni2.3,2,BCC + FCC,experimental,"vacuum arc melting, Purity: 99.9 wt% or better, Atmosphere: argon protected",N/A,Secondary BCC phase evident in micrography,Mixed Solution
2930,10.1016-j.wear.2021.204166.txt,10.1016-j.wear.2021.204166.txt,TiZrV0.5Nb0.5Alx,2,BCC + C14 Laves phase,experimental,"arc melting, Temperature: 1100, Time: 24 hours, Atmosphere: vacuum",N/A,Laves phase precipitates with increased Al content,Mixed Solution
2931,10.1016-j.jallcom.2021.159233.txt,10.1016-j.jallcom.2021.159233.txt,AlSnGeGaSi,2,cubic + Nb5Si3,experimental,"arc melting, Atmosphere: Ar, Starting materials: {'Nb': '99.9%', 'Al': '99.9%', 'Sn': '99.9%', 'Ge': '99.99%', 'Si': '99.999%', 'Ga': '99.9999%'}, Procedure: Arc melting repeated after turning the sample three times",N/A,None,Intermetallic
2932,10.1016-j.jallcom.2023.173120.txt,10.1016-j.jallcom.2023.173120.txt,AlCrCoNiSi,4,"BCC + FCC + Al2O3 + (Ni, Co)Al2O4",Experimental,"Laser Powder-Based Directed Energy Deposition (LPDED), Laser power: 600, Scan speed: 5, Powder feeding rate: 5.8, Shielding gas: high-purity Ar gas",N/A,None,Mixed Solution
2932,10.1016-j.jallcom.2023.173120.txt,10.1016-j.jallcom.2023.173120.txt,AlCrCoNiSi,3,BCC + FCC + Al2O3,Experimental,"Laser Powder-Based Directed Energy Deposition (LPDED), Laser power: 600, Scan speed: 5, Powder feeding rate: 5.8, Shielding gas: high-purity Ar gas",N/A,None,Mixed Solution
2933,10.1016-j.intermet.2020.106714.txt,10.1016-j.intermet.2020.106714.txt,CoNi,1,FCC,experimental,"vacuum arc melting, Temperature: above liquidus, Time: 5 minutes",N/A,None,Single Solid Solution
2933,10.1016-j.intermet.2020.106714.txt,10.1016-j.intermet.2020.106714.txt,CoFeNi,1,FCC,experimental,"vacuum arc melting, Temperature: above liquidus, Time: 5 minutes",N/A,None,Single Solid Solution
2933,10.1016-j.intermet.2020.106714.txt,10.1016-j.intermet.2020.106714.txt,CoCr0.2FeNi,2,BCC + FCC,experimental,"vacuum arc melting, Temperature: above liquidus, Time: 5 minutes",N/A,None,Mixed Solution
2933,10.1016-j.intermet.2020.106714.txt,10.1016-j.intermet.2020.106714.txt,CoCr0.6FeNi,2,BCC + FCC,experimental,"vacuum arc melting, Temperature: above liquidus, Time: 5 minutes",N/A,None,Mixed Solution
2933,10.1016-j.intermet.2020.106714.txt,10.1016-j.intermet.2020.106714.txt,CoCrFeNi,2,BCC + FCC,experimental,"vacuum arc melting, Temperature: above liquidus, Time: 5 minutes",N/A,None,Mixed Solution
2934,10.1016-j.jallcom.2023.172030.txt,10.1016-j.jallcom.2023.172030.txt,AlCrFeNi,3,BCC + BCC B2 + rutile B2,experimental,"spark plasma sintering, Temperature: 1100, Pressure: 50, Time: 10 minutes",N/A,TiO2 reinforcement leads to diffusion of Ti with O atoms into interstitial sites of BCC and B2 lattices,Mixed Solution
2935,10.1016-j.jallcom.2022.163846.txt,10.1016-j.jallcom.2022.163846.txt,NiFeCrCoCu,1,FCC,experimental,"mechanical milling and sonication assisted exfoliation, Milling time: 100, Sonication time: 2",N/A,None,Single Solid Solution
2936,10.1016-j.jallcom.2023.169116.txt,10.1016-j.jallcom.2023.169116.txt,AlCoCrFeNi2.1,4,BCC B2 + FCC L12 + nano-scale precipitates + Not explicitly stated,experimental,"vacuum arc casting, Elements: Commercially-pure Al, Co, Cr, Fe, Ni, Structure: local lamellar structure",N/A,None,Mixed Solution
2937,10.1016-j.corsci.2022.110499.txt,10.1016-j.corsci.2022.110499.txt,(Ni2Co2FeCr)92Ti4Al4,2,FCC + L12 (FCC-based superlattice) (Intermetallic),experimental,"arc melting, Temperature: 1200, Time: 2 hours, Cooling rate: air cooling",N/A,Partially ordered structure (High Entropy Intermetallic),Mixed Solution
2937,10.1016-j.corsci.2022.110499.txt,10.1016-j.corsci.2022.110499.txt,(Ni2Co2FeCr)92Nb4Al4,3,FCC + HCP (Intermetallic) + L12 (FCC-based superlattice) (Intermetallic),experimental,"arc melting, Temperature: 1200, Time: 2 hours, Cooling rate: air cooling",N/A,Partially ordered structure (High Entropy Intermetallic),Mixed Solution
2938,10.1016-j.msea.2020.139323.txt,10.1016-j.msea.2020.139323.txt,Alx-Cr-Co-Fe-Ni-Mn,2,BCC + FCC,Experimental,"arc melting, Temperature: 1300, Cooling rate: rapid quenching",N/A,Crystal structure transforms from single FCC to duplex FCC + BCC at higher Al concentrations,Mixed Solution
2938,10.1016-j.msea.2020.139323.txt,10.1016-j.msea.2020.139323.txt,Alx-Hf-Nb-Ta-Ti-Zr,1,BCC,Experimental,"arc melting, Temperature: 1400, Cooling rate: rapid quenching",N/A,Single BCC crystal structure with x value in the range of 0-1,Single Solid Solution
2938,10.1016-j.msea.2020.139323.txt,10.1016-j.msea.2020.139323.txt,CoCrFeNiMn,1,FCC,Experimental,"arc melting, Temperature: 1300, Cooling rate: rapid quenching",N/A,None,Single Solid Solution
2938,10.1016-j.msea.2020.139323.txt,10.1016-j.msea.2020.139323.txt,TaNbHfZrTi,1,BCC,Experimental,"arc melting, Temperature: 1400, Cooling rate: rapid quenching",N/A,None,Single Solid Solution
2938,10.1016-j.msea.2020.139323.txt,10.1016-j.msea.2020.139323.txt,Al0.3-Cr-Co-Fe-Ni,1,FCC,Experimental,"arc melting, Temperature: 1300, Cooling rate: rapid quenching",N/A,None,Single Solid Solution
2938,10.1016-j.msea.2020.139323.txt,10.1016-j.msea.2020.139323.txt,CrCoFeNiMn,1,FCC,Experimental,"arc melting, Temperature: 1300, Cooling rate: rapid quenching",N/A,None,Single Solid Solution
2938,10.1016-j.msea.2020.139323.txt,10.1016-j.msea.2020.139323.txt,HfNbTaTiZr,1,BCC,Experimental,"arc melting, Temperature: 1400, Cooling rate: rapid quenching",N/A,None,Single Solid Solution
2938,10.1016-j.msea.2020.139323.txt,10.1016-j.msea.2020.139323.txt,NbMoTaV,1,BCC,Experimental,"arc melting, Temperature: 1400, Cooling rate: rapid quenching",N/A,None,Single Solid Solution
2938,10.1016-j.msea.2020.139323.txt,10.1016-j.msea.2020.139323.txt,TiMoTaHfZr,1,BCC,Experimental,"arc melting, Temperature: 1400, Cooling rate: rapid quenching",N/A,None,Single Solid Solution
2938,10.1016-j.msea.2020.139323.txt,10.1016-j.msea.2020.139323.txt,TiNbMoTaHfZr,1,BCC,Experimental,"arc melting, Temperature: 1400, Cooling rate: rapid quenching",N/A,None,Single Solid Solution
2938,10.1016-j.msea.2020.139323.txt,10.1016-j.msea.2020.139323.txt,TiNbMoZrHf,1,BCC,Experimental,"arc melting, Temperature: 1400, Cooling rate: rapid quenching",N/A,None,Single Solid Solution
2938,10.1016-j.msea.2020.139323.txt,10.1016-j.msea.2020.139323.txt,TiNbVZr,1,BCC,Experimental,"arc melting, Temperature: 1400, Cooling rate: rapid quenching",N/A,None,Single Solid Solution
2939,10.1016-j.addma.2023.103593.txt,10.1016-j.addma.2023.103593.txt,AlCoCrFeNi,2,FCC + Al-rich,experimental,"laser powder bed fusion (LPBF), Laser power: 200, Scanning speed: 800, Layer thickness: 40, Rotation angle: 67, Atmosphere: high-purity argon gas (99.999%), Substrate: 304 stainless steel, preheated to 200 °C",N/A,None,Mixed Solution
2940,10.1016-j.msea.2022.144464.txt,10.1016-j.msea.2022.144464.txt,CuFeMn,1,FCC,experimental,"vacuum induction melting (VIM), Temperature: 1073, Time: 6 hours, Cooling rate: water quenching",N/A,None,Mixed Solution
2940,10.1016-j.msea.2022.144464.txt,10.1016-j.msea.2022.144464.txt,Al15(CuFeMn)85,2,BCC + FCC,experimental,"vacuum induction melting (VIM), Temperature: 1073, Time: 6 hours, Cooling rate: water quenching",N/A,None,Mixed Solution
2941,10.1016-j.apt.2021.10.012.txt,10.1016-j.apt.2021.10.012.txt,AlCoFeNi,2,BCC + FCC,Experimental,"powder metallurgy, Milling time: 5, 10, and 15 hours, Sintering temperature: 1100°C for 2 hours, then 1200°C for 1 hour",N/A,None,Mixed Solution
2941,10.1016-j.apt.2021.10.012.txt,10.1016-j.apt.2021.10.012.txt,AlCoFeNiZn,1,BCC,Experimental,"powder metallurgy, Milling time: 5, 10, and 15 hours, Sintering temperature: 1100°C for 2 hours, then 1200°C for 1 hour",N/A,Zn loss due to evaporation during sintering,Single Solid Solution
2941,10.1016-j.apt.2021.10.012.txt,10.1016-j.apt.2021.10.012.txt,AlCoFeNiMoTi,1,BCC,Experimental,"powder metallurgy, Milling time: 5, 10, and 15 hours, Sintering temperature: 1100°C for 2 hours, then 1200°C for 1 hour",N/A,None,Single Solid Solution
2941,10.1016-j.apt.2021.10.012.txt,10.1016-j.apt.2021.10.012.txt,AlCoFeNiMoTiZn,2,BCC + FCC,Experimental,"powder metallurgy, Milling time: 5, 10, and 15 hours, Sintering temperature: 1100°C for 2 hours, then 1200°C for 1 hour",N/A,Zn loss due to evaporation during sintering,Mixed Solution
2942,10.1016-j.jallcom.2022.167679.txt,10.1016-j.jallcom.2022.167679.txt,CoCuFeNiAl0,1,FCC,experimental,"arc melting, Temperature: Not specified, Time: Not specified",N/A,None,Single Solid Solution
2942,10.1016-j.jallcom.2022.167679.txt,10.1016-j.jallcom.2022.167679.txt,CoCuFeNiAl3,1,FCC,experimental,"arc melting, Temperature: Not specified, Time: Not specified",N/A,None,Single Solid Solution
2942,10.1016-j.jallcom.2022.167679.txt,10.1016-j.jallcom.2022.167679.txt,CoCuFeNiAl5,1,FCC,experimental,"arc melting, Temperature: Not specified, Time: Not specified",N/A,None,Single Solid Solution
2942,10.1016-j.jallcom.2022.167679.txt,10.1016-j.jallcom.2022.167679.txt,CoCuFeNiAl10,1,FCC,experimental,"arc melting, Temperature: Not specified, Time: Not specified",N/A,None,Single Solid Solution
2942,10.1016-j.jallcom.2022.167679.txt,10.1016-j.jallcom.2022.167679.txt,CoCuFeNiAl15,2,BCC + FCC,experimental,"arc melting, Temperature: Not specified, Time: Not specified",N/A,None,Mixed Solution
2942,10.1016-j.jallcom.2022.167679.txt,10.1016-j.jallcom.2022.167679.txt,CoCuFeNiAl16,4,B2 + BCC + FCC + Cu,experimental,"arc melting, Temperature: Not specified, Time: Not specified",N/A,None,Mixed Solution
2942,10.1016-j.jallcom.2022.167679.txt,10.1016-j.jallcom.2022.167679.txt,CoCuFeNiAl17,4,B2 + BCC + FCC + Cu,experimental,"arc melting, Temperature: Not specified, Time: Not specified",N/A,None,Mixed Solution
2942,10.1016-j.jallcom.2022.167679.txt,10.1016-j.jallcom.2022.167679.txt,CoCuFeNiAl18,3,B2 + FCC/L12 + Cu,experimental,"arc melting, Temperature: Not specified, Time: Not specified",N/A,Partially ordered structure (High Entropy Intermetallic),Mixed Solution
2942,10.1016-j.jallcom.2022.167679.txt,10.1016-j.jallcom.2022.167679.txt,CoCuFeNiAl19,3,B2 + FCC/L12 + Cu,experimental,"arc melting, Temperature: Not specified, Time: Not specified",N/A,Partially ordered structure (High Entropy Intermetallic),Mixed Solution
2942,10.1016-j.jallcom.2022.167679.txt,10.1016-j.jallcom.2022.167679.txt,CoCuFeNiAl20,3,B2 + BCC + Cu,experimental,"arc melting, Temperature: Not specified, Time: Not specified",N/A,None,Mixed Solution
2943,10.1016-j.jmrt.2023.11.189.txt,10.1016-j.jmrt.2023.11.189.txt,Al0.5CoCrFeNi,4,BCC + FCC + tetragonal + Residual HEA particles,experimental,"vacuum hot press sintering, Temperature: [660, 730], Pressure: 3, Time: 6 hours",N/A,None,Mixed Solution
2944,10.1016-j.jmrt.2023.11.119.txt,10.1016-j.jmrt.2023.11.119.txt,CoCrFeMnNi,1,FCC,experimental,"vacuum induction melting, Temperature: 1500, Atmosphere: argon, Remelts: 3",N/A,None,Single Solid Solution
2946,10.1016-j.jallcom.2020.158577.txt,10.1016-j.jallcom.2020.158577.txt,AlCoFeMnNi,2,BCC + FCC,experimental,"mechanical alloying and spark plasma sintering, Mechanical alloying time: 40 hours, Additional milling time: 5 hours with CNTs, Sintering temperatures: [850, 950], Sintering pressure: 40, Sintering time: 10, Heating cooling rates: 100",N/A,No partial ordering or oxidation considered,Mixed Solution
2947,10.1016-j.scriptamat.2021.114472.txt,10.1016-j.scriptamat.2021.114472.txt,AlCoCrFeNi,2,BCC + FCC,experimental,"high-pressure torsion (HPT), Pressure: high, Torsion: applied",N/A,None,Mixed Solution
2948,10.1016-j.surfcoat.2020.126411.txt,10.1016-j.surfcoat.2020.126411.txt,Al0.5CoCrFeNi2,1,FCC,experimental,"gas atomization, Elements: ['Al', 'Co', 'Cr', 'Fe', 'Ni'], Furnace: induction furnace under an argon atmosphere, Cooling rate: 105, Size distribution: 10 to 60 μm",N/A,None,Single Solid Solution
2949,10.1016-j.matlet.2019.127192.txt,10.1016-j.matlet.2019.127192.txt,AlTiNbMo0.5Ta0.5Zr,2,BCC + Not specified (Intermetallic),experimental,"vacuum arc melting, Elements: ['Al', 'Ti', 'Nb', 'Mo', 'Ta', 'Zr'], Purity: 99.99%, Dimensions: 5 × 5 × 5 mm, Polishing: 400#–1500# abrasive papers, Washing: Ultrasonically with ethanol, Drying: Not explicitly stated, Mao: {'electrolyte': 'Na2SiO3 (12 g/L) and NaOH (1.2 g/L)', 'voltage': 500, 'frequency': 500, 'duty_cycle': 10, 'duration': 10}",N/A,Partially ordered secondary phase,Mixed Solution
2950,10.1016-j.surfin.2021.100956.txt,10.1016-j.surfin.2021.100956.txt,FeCoNiCrMnWx,2,BCC + FCC,experimental,"vacuum arc melting, Raw materials: High purity Fe, Co, Ni, Cr, Mn (≥99.9%), and W powders, Melting process: Vacuum arc melting, Number of remelts: At least six times, Rod preparation: Suction cast into φ 6 mm × 70 mm rods",N/A,None,Mixed Solution
2951,10.1016-j.jallcom.2022.166882.txt,10.1016-j.jallcom.2022.166882.txt,FeCrNiCoMoW,3,FCC + HCP (Intermetallic) + complex cubic (Intermetallic),experimental,"electron beam cladding, Substrate: 304 stainless steel sheet (40 mm × 40 mm × 5 mm), Coating materials: Fe41.5Co7Cr15Mo14C15B6Y1.5 (at%) alloy powder with varying amounts of WC-10Co powder (0–30 wt%), Cladding parameters: {'scanning_direction': 'parallel to the Y-axis', 'covering_thickness': 'approximately 0.5 mm', 'drying_time': '60 minutes at 80°C'}",N/A,WC-10Co decomposed during electron beam cladding,Mixed Solution
2952,10.1016-j.msea.2022.144126.txt,10.1016-j.msea.2022.144126.txt,Cr20Mn15Fe34Co20Ni11,1,FCC,experimental,"vacuum induction furnace, Casting: Pure metallic elements and carbon used, Hot rolling: 950°C, 50% thickness reduction, Homogenization: 1200°C for 2 hours in Ar atmosphere, water quenched",N/A,None,Single Solid Solution
2952,10.1016-j.msea.2022.144126.txt,10.1016-j.msea.2022.144126.txt,Cr20Mn24Fe30Co20Ni6,1,FCC,experimental,"vacuum induction furnace, Casting: Pure metallic elements and carbon used, Hot rolling: 950°C, 50% thickness reduction, Homogenization: 1200°C for 2 hours in Ar atmosphere, water quenched",N/A,None,Single Solid Solution
2953,10.1016-j.msea.2022.144277.txt,10.1016-j.msea.2022.144277.txt,VCoNi,5,9-layered rhombohedral + FCC + HCP + HCP (Intermetallic) + complex orthorhombic (Intermetallic),experimental,"arc melting, Pure metals purity: >99.9 wt%, Casting: in a vacuum induction furnace, Homogenization: 1100 °C for 1 hour, water quenched, Hot rolling: 1000 °C to 40% thickness reduction, Annealing: 1100 °C for 30 minutes, water quenched, Cold rolling: 66% thickness reduction, Final annealing: 900 °C for 1 hour, water quenched",N/A,Partially ordered structure (High Entropy Intermetallic: κ phase),Mixed Solution
2955,10.1016-j.scriptamat.2020.08.048.txt,10.1016-j.scriptamat.2020.08.048.txt,CrMnFeCoNi,2,FCC + Not specified,experimental,"Not explicitly stated, Temperature: Not specified, Time: Not specified",N/A,Dynamic deformation leading to segregation of Mn and Ni,Mixed Solution
2956,10.1016-j.scriptamat.2022.115234.txt,10.1016-j.scriptamat.2022.115234.txt,AlCoCrFeNi2.1,2,BCC + FCC,experimental,"multi-pass cold-drawing and subsequent annealing, Cold-drawing: {'temperature': 'Ambient (assumed)', 'number_of_passes': 'Multiple (exact number not specified)'}, Annealing: {'temperature': 'Not specified', 'duration': 'Not specified', 'atmosphere': 'Not specified'}",N/A,Structural heterogeneity between B2 and FCC phases,Mixed Solution
2957,10.1016-j.jallcom.2022.164100.txt,10.1016-j.jallcom.2022.164100.txt,AlCoCrFeNi,2,HCP + face-centred cubic,experimental,"vacuum arc melting, Atmosphere: Argon (Ar), Homogenization heat treatment: 900°C for 2 hours, Cooling method: water quenching, Additional processing: warm rolling at 500°C",N/A,None,Mixed Solution
2958,10.1016-j.vacuum.2023.112854.txt,10.1016-j.vacuum.2023.112854.txt,AlCoCrCuFeNi,4,BCC + FCC + L12 + Fe33Co28Ni28Ta5Al6,experimental,"laser-melting deposition (LMD), Laser power: [800, 1000, 1200, 1400], Atmosphere: argon, Powder feedstock: gas atomization, 20-150 μm",N/A,Partially ordered L12 structure,Mixed Solution
2959,10.1016-j.vacuum.2019.108837.txt,10.1016-j.vacuum.2019.108837.txt,AlCoCrCuFeNi,1,FCC,Experimental,"arc melting, Temperature: 1000, Pressure: high vacuum (10−4 Pa) then argon, Time: 5 melts, Cooling rate: 10–20 K s−1",N/A,No partial ordering,Single Solid Solution
2959,10.1016-j.vacuum.2019.108837.txt,10.1016-j.vacuum.2019.108837.txt,Al₀.₅CoCrCuFeNi,2,BCC + FCC,Experimental,"arc melting, Temperature: 1000, Pressure: high vacuum (10−4 Pa) then argon, Time: 5 melts, Cooling rate: 10–20 K s−1",N/A,No partial ordering,Mixed Solution
2959,10.1016-j.vacuum.2019.108837.txt,10.1016-j.vacuum.2019.108837.txt,AlCoCrCuFeNi,2,BCC + FCC,Experimental,"arc melting, Temperature: 1000, Pressure: high vacuum (10−4 Pa) then argon, Time: 5 melts, Cooling rate: 10–20 K s−1",N/A,No partial ordering,Mixed Solution
2959,10.1016-j.vacuum.2019.108837.txt,10.1016-j.vacuum.2019.108837.txt,Al₁.₅CoCrCuFeNi,3,BCC + FCC + AlNi,Experimental,"arc melting, Temperature: 1000, Pressure: high vacuum (10−4 Pa) then argon, Time: 5 melts, Cooling rate: 10–20 K s−1",N/A,No partial ordering,Mixed Solution
2959,10.1016-j.vacuum.2019.108837.txt,10.1016-j.vacuum.2019.108837.txt,Al₂CoCrCuFeNi,3,BCC + FCC + AlNi,Experimental,"arc melting, Temperature: 1000, Pressure: high vacuum (10−4 Pa) then argon, Time: 5 melts, Cooling rate: 10–20 K s−1",N/A,No partial ordering,Mixed Solution
2961,10.1016-j.jmst.2021.03.023.txt,10.1016-j.jmst.2021.03.023.txt,CoCrHfNi,2,FCC + Laves phase (C15 structure),experimental,"arc melting, Temperature: Not specified in the provided text, Time: Not specified in the provided text",N/A,None,Mixed Solution
2961,10.1016-j.jmst.2021.03.023.txt,10.1016-j.jmst.2021.03.023.txt,CoCrHfNi,2,FCC + Laves phase (C15 structure),experimental,"arc melting, Temperature: Not specified in the provided text, Time: Not specified in the provided text",N/A,None,Mixed Solution
2961,10.1016-j.jmst.2021.03.023.txt,10.1016-j.jmst.2021.03.023.txt,CoCrHfNi,2,FCC + Laves phase (C15 structure),experimental,"arc melting, Temperature: Not specified in the provided text, Time: Not specified in the provided text",N/A,None,Mixed Solution
2961,10.1016-j.jmst.2021.03.023.txt,10.1016-j.jmst.2021.03.023.txt,CoCrHfNi,2,FCC + Laves phase (C15 structure),experimental,"arc melting, Temperature: Not specified in the provided text, Time: Not specified in the provided text",N/A,None,Mixed Solution
2963,10.1016-j.matchar.2022.112641.txt,10.1016-j.matchar.2022.112641.txt,Cr20Mn20Fe20Co35Ni5,3,FCC + HCP + Not specified,experimental,"induction melting under vacuum, Temperature: 1373, Time: 12 hours",N/A,None,Mixed Solution
2964,10.1016-j.msea.2021.140766.txt,10.1016-j.msea.2021.140766.txt,V10Cr10Co30Fe40Ni10,1,FCC,experimental,"vacuum induction melting, Temperature: 1100, Time: 6 hours, Cooling rate: water quenching",N/A,None,Single Solid Solution
2964,10.1016-j.msea.2021.140766.txt,10.1016-j.msea.2021.140766.txt,V10Cr10Co30Fe45Ni5,1,FCC,experimental,"vacuum induction melting, Temperature: 1100, Time: 6 hours, Cooling rate: water quenching",N/A,None,Single Solid Solution
2964,10.1016-j.msea.2021.140766.txt,10.1016-j.msea.2021.140766.txt,V10Cr10Co30Fe50Ni0,2,BCC (Intermetallic) + FCC,experimental,"vacuum induction melting, Temperature: 1100, Time: 6 hours, Cooling rate: water quenching",N/A,Partially ordered BCC phase,Mixed Solution
2965,10.1016-j.scriptamat.2020.09.024.txt,10.1016-j.scriptamat.2020.09.024.txt,FeMnCoCrCxNy,2,FCC + HCP,experimental,"arc melting, Temperature: 1600, Time: 10 minutes, Atmosphere: Argon, Cooling rate: rapid quenching",N/A,None,Mixed Solution
2967,10.1016-j.jmrt.2023.08.094.txt,10.1016-j.jmrt.2023.08.094.txt,AlCrFeNiCu,3,BCC B2 + FCC + complex tetragonal,experimental,"mechanical alloying and spark plasma sintering, Milling speed: 300, Milling time: 45, Sintering temperature: 1000, Pressure: 50, Holding time: 10",N/A,Partially ordered B2 and σ phases present,Mixed Solution
2967,10.1016-j.jmrt.2023.08.094.txt,10.1016-j.jmrt.2023.08.094.txt,AlCrFeNbMo,3,BCC + FCC + complex tetragonal,experimental,"mechanical alloying and spark plasma sintering, Milling speed: 300, Milling time: 45, Sintering temperature: 1000, Pressure: 50, Holding time: 10",N/A,Partially ordered σ phase present,Mixed Solution
2968,10.1016-j.actamat.2022.118516.txt,10.1016-j.actamat.2022.118516.txt,CoCrFeNiMn,1,FCC,experimental,"vacuum suspension melting, Temperature: 1200, Time: 24 hours, Cooling rate: not specified, Reduction ratio: not specified, Annealing temperature: 900, Annealing time: 5 hours, Final cooling rate: water quenching",N/A,None,Single Solid Solution
2968,10.1016-j.actamat.2022.118516.txt,10.1016-j.actamat.2022.118516.txt,Co30Cr20Fe18Ni14Mn18,6,BCC + FCC + Deformation Twins + Stacking Faults + Annealing Twins + Dislocations,experimental,"vacuum suspension melting, Temperature: 1200, Time: 24 hours, Cooling rate: not specified, Reduction ratio: ~80%, Annealing temperature: 900, Annealing time: 5 hours, Final cooling rate: water quenching",N/A,None,Mixed Solution
2969,10.1016-j.jallcom.2022.164288.txt,10.1016-j.jallcom.2022.164288.txt,CoCrFeNiW0.2,5,BCC + FCC + Not specified + complex (likely orthorhombic or tetragonal) + W6Fe7,experimental,"laser powder bed fusion (LPBF), Laser power: 175, Scanning speed: 150, Hatching spacing: 100, Layer thickness: 30, Scan pattern: standard alternating x/y-raster scan pattern with 67° rotation between adjacent layers, Environment: argon environment with oxygen content below 100 ppm",N/A,Partially ordered structure classified as High Entropy Intermetallic,Mixed Solution
2970,10.1016-j.matchar.2023.112837.txt,10.1016-j.matchar.2023.112837.txt,CrFeCoNiCu,4,FCC + cubic + orthorhombic + trigonal,experimental,"electromagnetic levitation melting, Re-melting: 5, Annealing temperature: 1200, Annealing duration: 6 hours",N/A,Partially ordered structures present,Mixed Solution
2971,10.1016-j.nme.2020.100813.txt,10.1016-j.nme.2020.100813.txt,AlCoCrFeNi,2,BCC B2 + FCC,experimental,"arc melting, Temperature: 900, Time: 7 days",N/A,Initial state before oxidation,Mixed Solution
2972,10.1016-j.jallcom.2023.169745.txt,10.1016-j.jallcom.2023.169745.txt,Co40Fe25V20Ni15,1,FCC,Experimental,"arc melting, suction casting, homogenization, cold rolling, annealing, Arc melting temperature: Not specified, Homogenization temperature: 1423, Homogenization duration: 2 hours, Cold rolling reduction: 65, Annealing temperatures: [1123, 1173, 1273, 1373], Annealing duration: 1 hour, Cooling rate: water quenching",N/A,None,Single Solid Solution
2972,10.1016-j.jallcom.2023.169745.txt,10.1016-j.jallcom.2023.169745.txt,Co38.34Fe23.59V18.89Ni14.61Al4.57,3,BCC + FCC + Co36.27Fe20.21V18.86Ni12.52Al12.14,Experimental,"arc melting, suction casting, homogenization, cold rolling, annealing, Arc melting temperature: Not specified, Homogenization temperature: 1423, Homogenization duration: 2 hours, Cold rolling reduction: 65, Annealing temperatures: [1123, 1373], Annealing duration: 2 hours, Cooling rate: water quenching",N/A,None,Mixed Solution
2973,10.1016-j.intermet.2021.107130.txt,10.1016-j.intermet.2021.107130.txt,FeCrMnNi,2,FCC + Not explicitly stated,experimental,"plasma arc melting furnace and drop casting, Details: Synthesized at the Oak Ridge National Laboratory",N/A,The alloy was in the annealed state in its pristine condition,Mixed Solution
2974,10.1016-j.wear.2021.203916.txt,10.1016-j.wear.2021.203916.txt,HfNbTiZr,1,BCC,experimental,"vacuum arc-melting, Temperature: not explicitly stated, Time: not explicitly stated",N/A,None,Single Solid Solution
2974,10.1016-j.wear.2021.203916.txt,10.1016-j.wear.2021.203916.txt,HfNbTaTiZr,1,BCC,experimental,"vacuum arc-melting, Temperature: not explicitly stated, Time: not explicitly stated",N/A,None,Single Solid Solution
2975,10.1016-j.msea.2023.145039.txt,10.1016-j.msea.2023.145039.txt,(CoCrFeNiMn)95.2Al3.2Ti1.6,2,BCC B2 + complex tetragonal B2,experimental,"induction melting, homogenization, cold rolling, annealing, Induction melting temperature: not specified, Homogenization temperature: 1000, Homogenization time: 8 hours, Cold rolling reduction: 80, First annealing temperature: 900, First annealing time: 1 hour, Second annealing temperatures: [650, 750], Second annealing time: 4 hours",N/A,"Partially ordered structure in the form of B2 phase, high entropy intermetallic",Mixed Solution
2976,10.1016-j.matchemphys.2020.124175.txt,10.1016-j.matchemphys.2020.124175.txt,Fe2Ni2CrMo0.25,1,FCC,experimental,"arc melting, Argon atmosphere: high-purity, Titanium getter: used, Purity of raw materials: >99.9 wt.%, Remelting: at least 6 times",N/A,None,Single Solid Solution
2976,10.1016-j.matchemphys.2020.124175.txt,10.1016-j.matchemphys.2020.124175.txt,Fe2Ni2CrMo0.50,2,FCC + FeMo-type σ phase,experimental,"arc melting, Argon atmosphere: high-purity, Titanium getter: used, Purity of raw materials: >99.9 wt.%, Remelting: at least 6 times",N/A,None,Mixed Solution
2976,10.1016-j.matchemphys.2020.124175.txt,10.1016-j.matchemphys.2020.124175.txt,Fe2Ni2CrMo0.75,2,FCC + FeMo-type σ phase,experimental,"arc melting, Argon atmosphere: high-purity, Titanium getter: used, Purity of raw materials: >99.9 wt.%, Remelting: at least 6 times",N/A,None,Mixed Solution
2976,10.1016-j.matchemphys.2020.124175.txt,10.1016-j.matchemphys.2020.124175.txt,Fe2Ni2CrMo1.00,2,FCC + FeMo-type σ phase,experimental,"arc melting, Argon atmosphere: high-purity, Titanium getter: used, Purity of raw materials: >99.9 wt.%, Remelting: at least 6 times",N/A,None,Mixed Solution
2976,10.1016-j.matchemphys.2020.124175.txt,10.1016-j.matchemphys.2020.124175.txt,Fe2Ni2CrMo1.25,2,FCC + FeMo-type σ phase,experimental,"arc melting, Argon atmosphere: high-purity, Titanium getter: used, Purity of raw materials: >99.9 wt.%, Remelting: at least 6 times",N/A,None,Mixed Solution
2976,10.1016-j.matchemphys.2020.124175.txt,10.1016-j.matchemphys.2020.124175.txt,Fe2Ni2CrMo1.50,2,FCC + FeMo-type σ phase,experimental,"arc melting, Argon atmosphere: high-purity, Titanium getter: used, Purity of raw materials: >99.9 wt.%, Remelting: at least 6 times",N/A,None,Mixed Solution
2978,10.1016-j.jre.2023.02.015.txt,10.1016-j.jre.2023.02.015.txt,CoCrFeNiTiNb,4,BCC + HCP + cubic + TiN,Experimental,"laser cladding, Laser: 10 kW maximum output solid-state fiber laser (IPG-YLS-10000), Wavelength: 1070, Spot diameter: 0.2, Laser power: 1000, Scanning rate: 15, Defocusing amount: 35, Lap rate: 30, Shielding gas: Argon (99.9% pure), flow rate of 20 L/min, Substrate: Ti–6Al–4V alloy (50 mm × 50 mm × 8 mm), Coating thickness: approximately 1.0 mm",N/A,None,Mixed Solution
2978,10.1016-j.jre.2023.02.015.txt,10.1016-j.jre.2023.02.015.txt,AlMo0.5NbTa0.5TiZr,1,BCC,Experimental,Not explicitly mentioned,N/A,None,Single Solid Solution
2978,10.1016-j.jre.2023.02.015.txt,10.1016-j.jre.2023.02.015.txt,CoCrFeMnNi,1,FCC,Experimental,Not explicitly mentioned,N/A,None,Single Solid Solution
2978,10.1016-j.jre.2023.02.015.txt,10.1016-j.jre.2023.02.015.txt,FeCoNiCrMo,1,FCC,Experimental,Not explicitly mentioned,N/A,None,Single Solid Solution
2978,10.1016-j.jre.2023.02.015.txt,10.1016-j.jre.2023.02.015.txt,AlxCoCrFeNi,2,BCC + FCC,Experimental,Not explicitly mentioned,N/A,Phases shift between FCC and BCC depending on the value of x,Mixed Solution
2978,10.1016-j.jre.2023.02.015.txt,10.1016-j.jre.2023.02.015.txt,NiCoCrAlSi,1,FCC,Experimental,Not explicitly mentioned,N/A,None,Single Solid Solution
2978,10.1016-j.jre.2023.02.015.txt,10.1016-j.jre.2023.02.015.txt,AlTiCrNiTa,1,FCC,Experimental,Not explicitly mentioned,N/A,None,Single Solid Solution
2979,10.1016-j.jallcom.2019.152663.txt,10.1016-j.jallcom.2019.152663.txt,Al0.6CoCrFeNi,2,BCC + FCC,experimental,"arc melting, Elements: ['Al', 'Co', 'Cr', 'Fe', 'Ni'], Purity: > 99.9%, Arc melting: each alloy ingot was melted at least five times in a Ti-gettered high-purity argon atmosphere, Cold rolling: 50% along the length direction, final thickness of 1 mm, Annealing: 1000°C for 1 hour, followed by water quenching",N/A,Heterogeneous structure with recrystallized and non-recrystallized regions,Mixed Solution
2980,10.1016-j.surfin.2021.101591.txt,10.1016-j.surfin.2021.101591.txt,FeMoTaTiZr,3,HCP (Intermetallic) + Not specified + cubic,experimental,"Vacuum Arc Remelting (VAR), Weight: Approximately 40 g per load, Raw materials purity: 99.5%, Initial vacuum pressure: 5 × 10−3 mbar, Argon purging: Performed three times to reduce oxygen concentration to 60 ppm, Smelting atmosphere: Argon (pressure of 1.2 bars), Current intensity: 450 A, Melting procedure: Successive rotation of mini-ingots, 8 times on each part",N/A,"Partially ordered structure, classified as High Entropy Intermetallic",Mixed Solution
2981,10.1016-j.jmst.2023.07.035.txt,10.1016-j.jmst.2023.07.035.txt,AlCoCrFeNi2.2,2,BCC + FCC,Experimental,"arc-melting, Temperature: Not specified, Time: Repeated five times",N/A,Partially ordered structure in B2 phase,Mixed Solution
2981,10.1016-j.jmst.2023.07.035.txt,10.1016-j.jmst.2023.07.035.txt,AlCoCrFeNiCu,1,FCC,Experimental,"arc-melting, Temperature: Not specified, Time: Repeated five times",N/A,No partial ordering,Mixed Solution
2982,10.1016-j.corsci.2021.110038.txt,10.1016-j.corsci.2021.110038.txt,AlCoCrFeNi,1,FCC,experimental,"vacuum induction melting, Temperature: 1700, Remelting: 4",N/A,None,Single Solid Solution
2982,10.1016-j.corsci.2021.110038.txt,10.1016-j.corsci.2021.110038.txt,AlCoCrFeNi,3,BCC + FCC + Cr,experimental,"vacuum induction melting, Temperature: 1700, Remelting: 4",N/A,None,Mixed Solution
2983,10.1016-j.jallcom.2021.161323.txt,10.1016-j.jallcom.2021.161323.txt,FeCoCrNi,1,FCC,experimental,"laser melting deposition (LMD), Laser power: 1200, Laser travel speed: 9, Powder feeding speed: 2.5, Laser beam spot diameter: 3, Argon shielding gas flow rate: 25",N/A,None,Single Solid Solution
2984,10.1016-j.ceramint.2021.08.055.txt,10.1016-j.ceramint.2021.08.055.txt,(Ti_{0.2}Zr_{0.2}Hf_{0.2}Ta_{0.2}Nb_{0.2})C,2,NaCl-type structure + Ti_{0.2}Zr_{0.4}Hf_{0.4}C,experimental,"Zr-Ti alloy melt-infiltration, Temperature: 1750, Time: 15 minutes, Atmosphere: Ar",N/A,None,Intermetallic
2985,10.1016-j.corsci.2023.110969.txt,10.1016-j.corsci.2023.110969.txt,CoCrFeMnNi,2,FCC + Mn-rich oxides,experimental,"laser powder bed fusion (LPBF), Laser power: 170, Scanning speed: 500, Hatch space: 70, Layer thickness: 50, Energy density: 97",N/A,"Heat treated at 600 °C, 800 °C, and 1000 °C for 30 minutes, water quenched",Single Solid Solution
2986,10.1016-j.intermet.2023.108175.txt,10.1016-j.intermet.2023.108175.txt,AlCuCrFeNi,1,FCC,experimental,"arc melting, Temperature: Not specified, Time: Not specified",N/A,None,Single Solid Solution
2986,10.1016-j.intermet.2023.108175.txt,10.1016-j.intermet.2023.108175.txt,AlCuCrFeNi,2,BCC + FCC,experimental,"arc melting, Temperature: Not specified, Time: Not specified",N/A,None,Mixed Solution
2986,10.1016-j.intermet.2023.108175.txt,10.1016-j.intermet.2023.108175.txt,AlCuCrFeNi,2,BCC + FCC,experimental,"arc melting, Temperature: Not specified, Time: Not specified",N/A,None,Mixed Solution
2986,10.1016-j.intermet.2023.108175.txt,10.1016-j.intermet.2023.108175.txt,AlCuCrFeNi,2,BCC + FCC,experimental,"arc melting, Temperature: Not specified, Time: Not specified",N/A,None,Mixed Solution
2986,10.1016-j.intermet.2023.108175.txt,10.1016-j.intermet.2023.108175.txt,AlCuCrFeNi,2,BCC + FCC,experimental,"arc melting, Temperature: Not specified, Time: Not specified",N/A,None,Mixed Solution
2987,10.1016-j.msea.2017.07.079.txt,10.1016-j.msea.2017.07.079.txt,CrMnFeCoNi,2,FCC + tetragonal (Intermetallic),experimental,"vacuum induction melting followed by rolling, Vacuum induction melting: {'temperature': 1100, 'duration': '6 hours', 'atmosphere': 'argon'}, Hot rolling: {'temperature_range': '1020–1100°C', 'thickness_reduction': '~98% (from 145mm to 3mm)'}, Cold rolling: {'temperature': 'room temperature', 'thickness_reduction': '~50% (from 3mm to 1.5mm)'}, Annealing: {'temperature_range': '650–1000°C', 'duration': '1 hour', 'atmosphere': 'argon', 'cooling': 'water quenching'}",N/A,None,Mixed Solution
2988,10.1016-j.scriptamat.2020.02.037.txt,10.1016-j.scriptamat.2020.02.037.txt,FeCoNiCr,1,FCC,experimental,"typical HEA synthesis methods (e.g., arc melting), Temperature: not specified, Time: not specified",N/A,None,Single Solid Solution
2988,10.1016-j.scriptamat.2020.02.037.txt,10.1016-j.scriptamat.2020.02.037.txt,FeCoNiCrCu₀.₅,1,FCC,experimental,"typical HEA synthesis methods (e.g., arc melting), Temperature: not specified, Time: not specified",N/A,"Cu-rich clusters containing 5 at% Ni and 1 at% each of Fe, Co, Cr",Single Solid Solution
2988,10.1016-j.scriptamat.2020.02.037.txt,10.1016-j.scriptamat.2020.02.037.txt,FeCoNiCrCu,1,FCC,experimental,"typical HEA synthesis methods (e.g., arc melting), Temperature: not specified, Time: not specified",N/A,None,Single Solid Solution
2989,10.1016-j.matchar.2023.113119.txt,10.1016-j.matchar.2023.113119.txt,Al-Co-Cr-Fe-Ni,4,BCC + BCC (Intermetallic) + BCC B2 (Intermetallic) + FCC,experimental,"Wire Arc Additive Manufacturing (WAAM), Wire composition: combined cable wire containing 2 pure Ni wires, 2 pure Al wires, 1 pure Fe wire, 1 pure Co wire and 1304 stainless steel wire with diameter of 0.6 mm, Waam system: ABB robot, Fronius CMT Advanced 4000R power source, water-cooling system, combined cable wire-feeding system, computer-controlled system and gas-protection system, Argon gas: high-purity argon gas (99.99%) with flow velocity of 25 L/min, Distance between torch tip and substrate: 18, Contact angle: 90, Interlayer cooling strategy: cooled to 150 °C ∼ 200 °C for each layer",N/A,None,Mixed Solution
2990,10.1016-j.compositesb.2023.111006.txt,10.1016-j.compositesb.2023.111006.txt,FeCoCrNi,2,FCC + Not explicitly stated,experimental,"laser powder bed fusion (LPBF), Laser power: 160-240 W, Scanning speed: 740 mm/s, Hatch spacing: 30-80 μm, Layer rotation: 67°",N/A,None,Mixed Solution
2990,10.1016-j.compositesb.2023.111006.txt,10.1016-j.compositesb.2023.111006.txt,FeCoCrNiMo0.3,2,"FCC + (Mo, Cr)-rich σ-phase",experimental,"laser powder bed fusion (LPBF), Laser power: 160-240 W, Scanning speed: 740 mm/s, Hatch spacing: 30-80 μm, Layer rotation: 67°",N/A,None,Mixed Solution
2991,10.1016-j.ijfatigue.2023.107871.txt,10.1016-j.ijfatigue.2023.107871.txt,Al0.3CoCrFeNi,1,FCC,experimental,"melting and cold-rolling, Melting details: Raw materials melted multiple times, Cold rolling reduction: 86%, Annealing temperature fg: 1050, Annealing time fg: 10 minutes, Annealing temperature cg: 1150, Annealing time cg: 60 minutes",N/A,None,Single Solid Solution
2991,10.1016-j.ijfatigue.2023.107871.txt,10.1016-j.ijfatigue.2023.107871.txt,AlCoCrFeNi,2,BCC + FCC,experimental,"melting, Melting details: Raw materials melted multiple times",N/A,None,Mixed Solution
2991,10.1016-j.ijfatigue.2023.107871.txt,10.1016-j.ijfatigue.2023.107871.txt,CrMnFeCoNi,1,FCC,experimental,Not specified in detail,N/A,None,Single Solid Solution
2991,10.1016-j.ijfatigue.2023.107871.txt,10.1016-j.ijfatigue.2023.107871.txt,Fe44Mn36Co10Cr10,2,BCC + FCC,experimental,Not specified in detail,N/A,None,Mixed Solution
2991,10.1016-j.ijfatigue.2023.107871.txt,10.1016-j.ijfatigue.2023.107871.txt,CoCrFeMnNi,1,FCC,experimental,Not specified in detail,N/A,None,Single Solid Solution
2991,10.1016-j.ijfatigue.2023.107871.txt,10.1016-j.ijfatigue.2023.107871.txt,AlCoCrFeNi2.1,4,BCC + FCC + σ phase (Intermetallic) + AlCoCrFeNi2.1,experimental,Not specified in detail,N/A,None,Mixed Solution
2991,10.1016-j.ijfatigue.2023.107871.txt,10.1016-j.ijfatigue.2023.107871.txt,Not specified,1,Not specified,experimental,Not specified in detail,N/A,None,Intermetallic
2991,10.1016-j.ijfatigue.2023.107871.txt,10.1016-j.ijfatigue.2023.107871.txt,"Ni-based (Inconel 617), Ni3Al (γ' phase)",3,FCC + FCC (Intermetallic) + Ni3Al,experimental,Not specified in detail,N/A,None,Mixed Solution
2991,10.1016-j.ijfatigue.2023.107871.txt,10.1016-j.ijfatigue.2023.107871.txt,CoCrNi,1,FCC,experimental,Not specified in detail,N/A,None,Single Solid Solution
2992,10.1016-j.ijhydene.2022.09.247.txt,10.1016-j.ijhydene.2022.09.247.txt,PtCuSn,1,FCC,theoretical,"Density Functional Theory (DFT), Spin-unrestricted method: True, Gga package of pbe functional: True",N/A,Pt-skin packing structure,Single Solid Solution
2992,10.1016-j.ijhydene.2022.09.247.txt,10.1016-j.ijhydene.2022.09.247.txt,PtCuW,1,FCC,theoretical,"Density Functional Theory (DFT), Spin-unrestricted method: True, Gga package of pbe functional: True",N/A,Pt-skin packing structure,Single Solid Solution
2993,10.1016-j.actamat.2022.118380.txt,10.1016-j.actamat.2022.118380.txt,CrCoNi,1,FCC,experimental,"arc melting, Elements: ['Cr', 'Co', 'Ni'], Atmosphere: argon, Process: arc melting and drop-casting",N/A,Local chemical ordering (LCO) present,Single Solid Solution
2994,10.1016-j.jallcom.2021.161407.txt,10.1016-j.jallcom.2021.161407.txt,CoCrFeNiTi0.6,4,"BCT (Intermetallic) + FCC L12 + long period stacking ordered (Intermetallic) + (Ni, Co)3Ti",experimental,"arc melting, homogenization, Temperature: 1150, Time: 6 hours, Cooling: water quenching",N/A,Partially ordered γ' precipitates,Mixed Solution
2995,10.1016-j.jallcom.2023.171629.txt,10.1016-j.jallcom.2023.171629.txt,AlCoCrFeMnNi,3,FCC + AlN + CrN,experimental,"spark plasma sintering, Temperature: 900, Time: 10 minutes, Pressure: 50, Heating rate: 50",N/A,Plasma nitriding at 550°C for 8 hours,Mixed Solution
2997,10.1016-j.jallcom.2022.168023.txt,10.1016-j.jallcom.2022.168023.txt,CrMnFeCoNi,2,BCC + FCC,experimental,"vacuum induction melting, Temperature: 1900, Time: 25 minutes, Atmosphere: argon, Re-melting: 4 times",N/A,None,Mixed Solution
2998,10.1016-j.jallcom.2023.171772.txt,10.1016-j.jallcom.2023.171772.txt,FeCrNiCuTi,3,BCC + FCC + HCP (Intermetallic),Experimental,"vacuum melting, Raw materials purity: over 99 wt%, Melting times: 6, Cooling method: water-cooled copper crucible",N/A,None,Mixed Solution
2998,10.1016-j.jallcom.2023.171772.txt,10.1016-j.jallcom.2023.171772.txt,FeCrNiCuTiY,3,BCC + FCC + HCP (Intermetallic),Experimental,"vacuum melting, Raw materials purity: over 99 wt%, Melting times: 6, Cooling method: water-cooled copper crucible",N/A,None,Mixed Solution
2998,10.1016-j.jallcom.2023.171772.txt,10.1016-j.jallcom.2023.171772.txt,FeCrNiCuTiY,3,BCC + FCC + HCP (Intermetallic),Experimental,"vacuum melting, Raw materials purity: over 99 wt%, Melting times: 6, Cooling method: water-cooled copper crucible",N/A,None,Mixed Solution
