Repository: sourish69/MSE643_CourseProject

# MSE643_CourseProject - Phase-Oriented Generative Design of High-Entropy Alloys

**A generative machine-learning pipeline that designs new alloy compositions to order - you specify the crystal phase you want, and the model proposes chemistries that should form it.**

---

## The idea in one paragraph

High-entropy alloys mix five or more principal elements in near-equal proportions, and their configurational entropy unlocks unusual combinations of strength and thermal stability. The problem is scale: the viable composition space runs to millions of candidates, far beyond what anyone can cast and characterize by hand.

File: Datasets/Vladimir_HEA_database.csv (part 59 of 88)
id,Paper,Name,Alloy,Nb of phase,Phase,Experimental or theoretical,Experimental details,Theoretical details,Special conditions,Type of solution
2998,10.1016-j.jallcom.2023.171772.txt,10.1016-j.jallcom.2023.171772.txt,FeCrNiCuTiY,3,BCC + FCC + HCP (Intermetallic),Experimental,"vacuum melting, Raw materials purity: over 99 wt%, Melting times: 6, Cooling method: water-cooled copper crucible",N/A,None,Mixed Solution
2998,10.1016-j.jallcom.2023.171772.txt,10.1016-j.jallcom.2023.171772.txt,FeCrNiCuTiY,3,BCC + FCC + HCP (Intermetallic),Experimental,"vacuum melting, Raw materials purity: over 99 wt%, Melting times: 6, Cooling method: water-cooled copper crucible",N/A,None,Mixed Solution
2998,10.1016-j.jallcom.2023.171772.txt,10.1016-j.jallcom.2023.171772.txt,FeCrNiCuTiY,3,BCC + FCC + HCP (Intermetallic),Experimental,"vacuum melting, Raw materials purity: over 99 wt%, Melting times: 6, Cooling method: water-cooled copper crucible",N/A,None,Mixed Solution
2999,10.1016-j.jallcom.2023.169818.txt,10.1016-j.jallcom.2023.169818.txt,AlMo0.5NbTa0.5TiZr,5,BCC + BCC B2 (Intermetallic) + HCP + Zr-rich phase + Ti-rich phase,experimental,"arc melting, Temperature: 1400, Time: 24 hours",N/A,Partially ordered structure (High Entropy Intermetallic),Mixed Solution
3000,10.1016-j.matchemphys.2021.124800.txt,10.1016-j.matchemphys.2021.124800.txt,AlCoCrFeNiTi,1,FCC,experimental,"arc melting and plasma nitriding, Arc melting: {'temperature': 'Not specified', 'time': 'Not specified'}, Plasma nitriding: {'temperature': 550, 'time': 9, 'atmosphere': 'ammonia', 'flow_rate': 0.4}",N/A,None,Mixed Solution
3001,10.1016-j.mtcomm.2023.106523.txt,10.1016-j.mtcomm.2023.106523.txt,CoCrCuFeNi,1,FCC,experimental,"arc melting and casting, Temperature: 3000, Cooling rate: 40, Equilibrium process duration: 30, Heating rate: 40",N/A,None,Single Solid Solution
3002,10.1016-j.jmst.2019.09.005.txt,10.1016-j.jmst.2019.09.005.txt,NbCrVWTa,2,Laves phase + likely BCC or FCC,Experimental,"Plasma Materials fabrication, Purity: at least 3 nines, Sample preparation: cut into 5 × 5 × 5 mm cubes using EDM",N/A,Multiphase microstructure observed in as-received state,Mixed Solution
3003,10.1016-j.matlet.2022.133339.txt,10.1016-j.matlet.2022.133339.txt,AlCoCuFeNi,5,BCC + FCC + L12 (Intermetallic) + N/A + Al2O3,experimental,"spark plasma sintering, Temperature: 1000, Pressure: 30, Time: 10 minutes",N/A,Partially ordered structure (L12 phase),Mixed Solution
3004,10.1016-j.surfcoat.2023.130331.txt,10.1016-j.surfcoat.2023.130331.txt,(CoCrNi)93-x Al7Ndx,5,FCC + HCP NdNi5 + B2 NiAl + L12 Ni3Al + BCC Cr-rich,experimental,"magnetron three-target co-sputtering, Working pressure: < 0.4 Pa, Argon flow rate: 20 sccm, Dc power: 200 W (CoCrNi alloy target), Rf power: 80 W (Al target), various RF powers (0, 15, 20, 30, 40, 50, and 65 W) (Nd target), Target to substrate distances: 10 cm (CoCrNi alloy), 13 cm (Al), 20 cm (Nd), Film deposition time: 40 min, Substrate rotation: 50 rpm",N/A,Annealed at 550 °C for 10 min,Mixed Solution
3005,10.1016-j.actamat.2022.118149.txt,10.1016-j.actamat.2022.118149.txt,CoCrFeNiMo0.8,2,FCC + tetragonal,Experimental,"arc melting and electromagnetic levitation, Overheating temperature: approximately 300 K above liquidus, Cooling method: helium gas cooling",N/A,No partial ordering or oxidation considered,Mixed Solution
3006,10.1016-j.scriptamat.2021.114266.txt,10.1016-j.scriptamat.2021.114266.txt,CoCrFeNi,1,FCC,experimental,"cryogenic deformation and annealing, Cryogenic deformation temperature: low temperature, Annealing: performed after cryogenic deformation",N/A,Introduced pre-twins through cryogenic deformation and annealing,Mixed Solution
3007,10.1016-j.jallcom.2021.162097.txt,10.1016-j.jallcom.2021.162097.txt,AlCoCrFeNi2.1,3,BCC B2 (Intermetallic) + FCC L12 + Not specified,experimental,"drop-casting (DC) and suction-assisted casting (SC), Temperature: 1823, Pressure: Vacuum to $6 \times 10^{-2}$ Pa, then filled with argon to $6 \times 10^4$ Pa, Time: Not specified",N/A,Partially ordered structure in BCC (B2) phase,Mixed Solution
3008,10.1016-j.scriptamat.2020.06.054.txt,10.1016-j.scriptamat.2020.06.054.txt,CoCrFeNiMn,1,FCC,experimental,Not explicitly stated,N/A,None,Single Solid Solution
3008,10.1016-j.scriptamat.2020.06.054.txt,10.1016-j.scriptamat.2020.06.054.txt,CoCrFeNiMn_with_TiO(C),3,Amorphous/Nanocrystalline + FCC + TiO(C),experimental,Not explicitly stated,N/A,Presence of TiO(C) nanoparticles,Mixed Solution
3009,10.1016-j.jallcom.2023.169304.txt,10.1016-j.jallcom.2023.169304.txt,AlBClCrHfNbSiTiZr,2,BCC + HCP (Intermetallic),Experimental,"vacuum arc melting, Temperature: 1573, Time: 24 hours, Cooling: water-quenched",N/A,High Entropy Intermetallic (HEI),Mixed Solution
3009,10.1016-j.jallcom.2023.169304.txt,10.1016-j.jallcom.2023.169304.txt,AlBClCrHfNbSiTiZr,2,BCC + HCP (Intermetallic),Experimental,"vacuum arc melting, Temperature: 1573, Time: 24 hours, Cooling: water-quenched",N/A,High Entropy Intermetallic (HEI),Mixed Solution
3009,10.1016-j.jallcom.2023.169304.txt,10.1016-j.jallcom.2023.169304.txt,AlBClCrHfNbSiTiZr,2,BCC + HCP (Intermetallic),Experimental,"vacuum arc melting, Temperature: 1573, Time: 24 hours, Cooling: water-quenched",N/A,High Entropy Intermetallic (HEI),Mixed Solution
3009,10.1016-j.jallcom.2023.169304.txt,10.1016-j.jallcom.2023.169304.txt,AlBClCrHfNbSiTiZr,2,BCC + HCP (Intermetallic),Experimental,"vacuum arc melting, Temperature: 1573, Time: 24 hours, Cooling: water-quenched",N/A,High Entropy Intermetallic (HEI),Mixed Solution
3009,10.1016-j.jallcom.2023.169304.txt,10.1016-j.jallcom.2023.169304.txt,AlBClCrHfNbSiTiZr,2,BCC + HCP (Intermetallic),Experimental,"vacuum arc melting, Temperature: 1573, Time: 24 hours, Cooling: water-quenched",N/A,High Entropy Intermetallic (HEI),Mixed Solution
3009,10.1016-j.jallcom.2023.169304.txt,10.1016-j.jallcom.2023.169304.txt,AlBClCrHfNbSiTiZr,2,BCC + HCP (Intermetallic),Experimental,"vacuum arc melting, Temperature: 1573, Time: 24 hours, Cooling: water-quenched",N/A,High Entropy Intermetallic (HEI),Mixed Solution
3009,10.1016-j.jallcom.2023.169304.txt,10.1016-j.jallcom.2023.169304.txt,AlBClCrHfNbSiTiZr,2,BCC + HCP (Intermetallic),Experimental,"vacuum arc melting, Temperature: 1573, Time: 24 hours, Cooling: water-quenched",N/A,High Entropy Intermetallic (HEI),Mixed Solution
3009,10.1016-j.jallcom.2023.169304.txt,10.1016-j.jallcom.2023.169304.txt,AlBClCrHfNbSiZr,2,BCC + HCP (Intermetallic),Experimental,"vacuum arc melting, Temperature: 1573, Time: 24 hours, Cooling: water-quenched",N/A,High Entropy Intermetallic (HEI),Mixed Solution
3009,10.1016-j.jallcom.2023.169304.txt,10.1016-j.jallcom.2023.169304.txt,AlBClCrHfNbSiZr,2,BCC + HCP (Intermetallic),Experimental,"vacuum arc melting, Temperature: 1573, Time: 24 hours, Cooling: water-quenched",N/A,High Entropy Intermetallic (HEI),Mixed Solution
3009,10.1016-j.jallcom.2023.169304.txt,10.1016-j.jallcom.2023.169304.txt,AlBClCrHfNbSiZr,2,BCC + HCP (Intermetallic),Experimental,"vacuum arc melting, Temperature: 1573, Time: 24 hours, Cooling: water-quenched",N/A,High Entropy Intermetallic (HEI),Mixed Solution
3009,10.1016-j.jallcom.2023.169304.txt,10.1016-j.jallcom.2023.169304.txt,AlBClCrHfNbSiZr,2,BCC + HCP (Intermetallic),Experimental,"vacuum arc melting, Temperature: 1573, Time: 24 hours, Cooling: water-quenched",N/A,High Entropy Intermetallic (HEI),Mixed Solution
3010,10.1016-j.jallcom.2022.165295.txt,10.1016-j.jallcom.2022.165295.txt,ScTiVZrNb,2,BCC + HCP,Experimental,"rapid solidification, Temperature: melted and rapidly solidified, Pressure: under argon atmosphere, Time: not specified",N/A,No partially ordered structure,Mixed Solution
3010,10.1016-j.jallcom.2022.165295.txt,10.1016-j.jallcom.2022.165295.txt,ScTiVZrNb,2,BCC + HCP,Experimental,"rapid solidification, Temperature: melted and rapidly solidified, Pressure: under argon atmosphere, Time: not specified",N/A,No partially ordered structure,Mixed Solution
3010,10.1016-j.jallcom.2022.165295.txt,10.1016-j.jallcom.2022.165295.txt,ScTiVZrNb,2,BCC + HCP,Experimental,"rapid solidification, Temperature: melted and rapidly solidified, Pressure: under argon atmosphere, Time: not specified",N/A,No partially ordered structure,Mixed Solution
3010,10.1016-j.jallcom.2022.165295.txt,10.1016-j.jallcom.2022.165295.txt,ScTiVZrNb,2,BCC + HCP,Experimental,"rapid solidification, Temperature: melted and rapidly solidified, Pressure: under argon atmosphere, Time: not specified",N/A,No partially ordered structure,Mixed Solution
3011,10.1016-j.surfcoat.2023.129489.txt,10.1016-j.surfcoat.2023.129489.txt,AlCoCrFeNiSix,5,BCC + FCC + HCP + Al2O3 + spinel structure,experimental,"atmospheric plasma spray (APS), Feedstock powder: spherical equimolar AlCoCrFeNi powder with a diameter range of 15–53 μm, Si content: x = 0.15, 0.3, Substrates: 316 L stainless steel wafers with a diameter of 25.4 mm, Spray process parameters: main parameters included in Table 3 of the paper",N/A,None,Mixed Solution
3012,10.1016-j.corsci.2022.110108.txt,10.1016-j.corsci.2022.110108.txt,CoCrFeNiCuMo,1,FCC,Experimental,"coaxial direct laser deposition, Laser power: 1100, Scanning rate: 350, Overlap rate: 40, Powder flow rate: 16, Carrier gas flow rate: 7, Shielding gas flow rate: 35, Environment: high-purity argon (99.99 wt%)",N/A,None,Single Solid Solution
3012,10.1016-j.corsci.2022.110108.txt,10.1016-j.corsci.2022.110108.txt,CoCrFeNiCuMo,1,FCC,Experimental,"coaxial direct laser deposition, Laser power: 1100, Scanning rate: 350, Overlap rate: 40, Powder flow rate: 16, Carrier gas flow rate: 7, Shielding gas flow rate: 35, Environment: high-purity argon (99.99 wt%)",N/A,None,Single Solid Solution
3012,10.1016-j.corsci.2022.110108.txt,10.1016-j.corsci.2022.110108.txt,CoCrFeNiCuMo,1,FCC,Experimental,"coaxial direct laser deposition, Laser power: 1100, Scanning rate: 350, Overlap rate: 40, Powder flow rate: 16, Carrier gas flow rate: 7, Shielding gas flow rate: 35, Environment: high-purity argon (99.99 wt%)",N/A,None,Single Solid Solution
3012,10.1016-j.corsci.2022.110108.txt,10.1016-j.corsci.2022.110108.txt,CoCrFeNiCuMo,2,FCC + FeCrMo,Experimental,"coaxial direct laser deposition, Laser power: 1100, Scanning rate: 350, Overlap rate: 40, Powder flow rate: 16, Carrier gas flow rate: 7, Shielding gas flow rate: 35, Environment: high-purity argon (99.99 wt%)",N/A,A small amount of homogeneous nanosecond phase in the intercellular region,Mixed Solution
3012,10.1016-j.corsci.2022.110108.txt,10.1016-j.corsci.2022.110108.txt,CoCrFeNiCuMo,1,FCC,Experimental,"coaxial direct laser deposition, Laser power: 1100, Scanning rate: 350, Overlap rate: 40, Powder flow rate: 16, Carrier gas flow rate: 7, Shielding gas flow rate: 35, Environment: high-purity argon (99.99 wt%)",N/A,None,Single Solid Solution
3013,10.1016-j.matlet.2022.132885.txt,10.1016-j.matlet.2022.132885.txt,AlNbTiVCr,1,BCC,Experimental,"arc melting, Temperature: High enough to melt the raw materials, Time: Raw materials were melted six times",N/A,None,Single Solid Solution
3013,10.1016-j.matlet.2022.132885.txt,10.1016-j.matlet.2022.132885.txt,AlNbTiVCrC,3,BCC + cubic + TiC,Experimental,"arc melting, Temperature: High enough to melt the raw materials, Time: Raw materials were melted six times",N/A,None,Mixed Solution
3013,10.1016-j.matlet.2022.132885.txt,10.1016-j.matlet.2022.132885.txt,AlNbTiVCrC,4,BCC + HCP Laves + cubic + TiC,Experimental,"arc melting, Temperature: High enough to melt the raw materials, Time: Raw materials were melted six times",N/A,None,Mixed Solution
3013,10.1016-j.matlet.2022.132885.txt,10.1016-j.matlet.2022.132885.txt,AlNbTiVCrC,4,BCC + HCP Laves + cubic + TiC,Experimental,"arc melting, Temperature: High enough to melt the raw materials, Time: Raw materials were melted six times",N/A,None,Mixed Solution
3013,10.1016-j.matlet.2022.132885.txt,10.1016-j.matlet.2022.132885.txt,AlNbTiVCrC,4,BCC + HCP Laves + cubic + TiC,Experimental,"arc melting, Temperature: High enough to melt the raw materials, Time: Raw materials were melted six times",N/A,None,Mixed Solution
3014,10.1016-j.jallcom.2022.167750.txt,10.1016-j.jallcom.2022.167750.txt,AlCoCrFeNi,3,BCC + FCC + AlN,experimental,"arc melting, Temperature: Not specified in the provided text, Time: Not specified in the provided text",N/A,Partially ordered B2 phase in the BCC structure,Mixed Solution
3015,10.1016-j.jmrt.2023.06.046.txt,10.1016-j.jmrt.2023.06.046.txt,CoCrFeNiMn,3,FCC + Al5Co2 + Al5Fe2,experimental,"laser cladding, Laser cladding system: RC-LCD-4000-IPG, Process parameters: {'laser_power': 'Not explicitly stated', 'powder_feed_rate': 'Synchronized with the laser', 'scan_speed': 'Not explicitly stated'}, Raw materials: 99.9% purity cobalt, chromium, iron, nickel, and manganese powders, Coating thickness: Not explicitly stated",N/A,The HEA coating underwent hot-dipping and compound casting processes,Mixed Solution
3016,10.1016-j.rinma.2023.100364.txt,10.1016-j.rinma.2023.100364.txt,CrFeNiMn,1,FCC,theoretical,"first-principles calculations, Atomic model construction: Cr25Fe25Ni25Mn25 (in at.%), Supercell construction: 180-atom supercell, Dimensions: a = 5e1, b = 3e2, c = 2e3, Unit vectors: e1 = a0[2/2,0,0], e2 = a0[0,6/2,0], e3 = a0[0,0,3], Lattice constant: a0, Coordinate system: x = [11••0], y = [112••2], z = [111], Random solid solutions: modeled using SQS technique, First-principles calculations: performed within DFT framework using VASP, Exchange-correlation functional: PBE-GGA, Brillouin-zone sampling: Monkhorst–Pack algorithm with a 3 × 3 × 3 grid, Cut-off wave energy: 400, Magnetic effect: considered using collinear spin-polarized conditions, Local atomic distortion and sro calculations: performed under paramagnetic states with randomly distributed initial conditions, Total energy convergence tolerance: 10^-5 to 10^-4 eV, Atomic configuration optimization: conjugate gradient method, terminated when the maximum force on the atoms was reduced to 0.02 eV/Å, Sfe evaluation: applied a uniform displacement of bP to the upper half of the perfect crystal along the [112••] direction, where bP = a0[112••]/6, and a0 is the lattice constant",N/A,No partially ordered structure (High Entropy Intermetallic) mentioned,Single Solid Solution
3016,10.1016-j.rinma.2023.100364.txt,10.1016-j.rinma.2023.100364.txt,CoCrFeNiMn,1,FCC,theoretical,"first-principles calculations, Atomic model construction: Co20Cr20Fe20Ni20Mn20 (in at.%), Supercell construction: 180-atom supercell, Dimensions: a = 5e1, b = 3e2, c = 2e3, Unit vectors: e1 = a0[2/2,0,0], e2 = a0[0,6/2,0], e3 = a0[0,0,3], Lattice constant: a0, Coordinate system: x = [11••0], y = [112••2], z = [111], Random solid solutions: modeled using SQS technique, First-principles calculations: performed within DFT framework using VASP, Exchange-correlation functional: PBE-GGA, Brillouin-zone sampling: Monkhorst–Pack algorithm with a 3 × 3 × 3 grid, Cut-off wave energy: 400, Magnetic effect: considered using collinear spin-polarized conditions, Local atomic distortion and sro calculations: performed under paramagnetic states with randomly distributed initial conditions, Total energy convergence tolerance: 10^-5 to 10^-4 eV, Atomic configuration optimization: conjugate gradient method, terminated when the maximum force on the atoms was reduced to 0.02 eV/Å, Sfe evaluation: applied a uniform displacement of bP to the upper half of the perfect crystal along the [112••] direction, where bP = a0[112••]/6, and a0 is the lattice constant",N/A,No partially ordered structure (High Entropy Intermetallic) mentioned,Single Solid Solution
3017,10.1016-j.cej.2023.144015.txt,10.1016-j.cej.2023.144015.txt,CoCrFeNiMo,3,FCC + rhombohedral + tetragonal,Experimental,"arc melting, Temperature: N/A, Pressure: N/A, Time: N/A, Cooling rate: rapid solidification",N/A,Partially ordered structure,Mixed Solution
3017,10.1016-j.cej.2023.144015.txt,10.1016-j.cej.2023.144015.txt,CoCrFeNi,3,FCC + rhombohedral + tetragonal,Experimental,"arc melting, Temperature: N/A, Pressure: N/A, Time: N/A, Cooling rate: rapid solidification",N/A,Partially ordered structure,Mixed Solution
3017,10.1016-j.cej.2023.144015.txt,10.1016-j.cej.2023.144015.txt,CoCrFeNiMo,3,FCC + rhombohedral + tetragonal,Experimental,"arc melting, Temperature: N/A, Pressure: N/A, Time: N/A, Cooling rate: rapid solidification",N/A,Partially ordered structure,Mixed Solution
3017,10.1016-j.cej.2023.144015.txt,10.1016-j.cej.2023.144015.txt,CoCrFeNi,1,FCC,Experimental,"arc melting, Temperature: N/A, Pressure: N/A, Time: N/A, Cooling rate: rapid solidification",N/A,Fully disordered structure,Single Solid Solution
3018,10.1016-j.msea.2020.139187.txt,10.1016-j.msea.2020.139187.txt,CoCuFeMnNi,1,FCC,experimental,"vacuum arc melting, Furnace: vacuum arc melting furnace, Electrode: non-consumable tungsten electrode, Hearth: water-cooled copper hearth, Atmosphere: argon atmosphere, Annealing temperature: 1273, Annealing duration: 10, Quenching: water quenching",N/A,None,Single Solid Solution
3019,10.1016-j.mtla.2021.101161.txt,10.1016-j.mtla.2021.101161.txt,AlCrFe2Ni2,2,BCC + FCC,experimental,"gas atomization, Melting temperature: 1500, Atomization gas: argon, Atomization pressure: 4, Cooling rate: high",N/A,None,Mixed Solution
3020,10.1016-j.cej.2023.146970.txt,10.1016-j.cej.2023.146970.txt,AlCoFeMnNi,1,FCC or BCC,Experimental,"arc melting, Temperature: not specified, Pressure: argon atmosphere, Time: each ingot turned over and remelted four times",N/A,None,Single Solid Solution
3020,10.1016-j.cej.2023.146970.txt,10.1016-j.cej.2023.146970.txt,AlCuFeMnNi,1,FCC or BCC,Experimental,"arc melting, Temperature: not specified, Pressure: argon atmosphere, Time: each ingot turned over and remelted four times",N/A,None,Single Solid Solution
3020,10.1016-j.cej.2023.146970.txt,10.1016-j.cej.2023.146970.txt,AlFeMnNbNi,1,FCC or BCC,Experimental,"arc melting, Temperature: not specified, Pressure: argon atmosphere, Time: each ingot turned over and remelted four times",N/A,None,Single Solid Solution
3020,10.1016-j.cej.2023.146970.txt,10.1016-j.cej.2023.146970.txt,CoCrFeNiNb,1,ordered structure,Experimental,"arc melting, Temperature: not specified, Pressure: argon atmosphere, Time: each ingot turned over and remelted four times",N/A,Partially ordered structure (High Entropy Intermetallic),Intermetallic
3020,10.1016-j.cej.2023.146970.txt,10.1016-j.cej.2023.146970.txt,CoCuFeMnNi,1,FCC or BCC,Experimental,"arc melting, Temperature: not specified, Pressure: argon atmosphere, Time: each ingot turned over and remelted four times",N/A,None,Single Solid Solution
3020,10.1016-j.cej.2023.146970.txt,10.1016-j.cej.2023.146970.txt,CoFeMnNi,1,FCC or BCC,Experimental,"arc melting, Temperature: not specified, Pressure: argon atmosphere, Time: each ingot turned over and remelted four times",N/A,None,Single Solid Solution
3020,10.1016-j.cej.2023.146970.txt,10.1016-j.cej.2023.146970.txt,CoFeMnNbNi,1,ordered structure,Experimental,"arc melting, Temperature: not specified, Pressure: argon atmosphere, Time: each ingot turned over and remelted four times",N/A,Partially ordered structure (High Entropy Intermetallic),Intermetallic
3021,10.1016-j.matchar.2022.112271.txt,10.1016-j.matchar.2022.112271.txt,FeCoNiCu,1,FCC,experimental,"two-step hydrogen reduction, First reduction temperature: 500, First reduction time: 2 hours, Second reduction temperature: above 800, Second reduction time: 2 hours",N/A,None,Mixed Solution
3022,10.1016-j.msea.2021.142110.txt,10.1016-j.msea.2021.142110.txt,CrCoNi,1,FCC,experimental,"direct energy deposition (DED), Particle size: 45–150 μm, Chemical composition: 34.4Cr, 31.1Co, 34.6Ni (wt.%), Equipment: INSSTEK MX-450, Atmosphere: inert Argon gas, Layer thickness: maintained through automatic feedback control, Scanning strategy: orthogonal scanning",N/A,No partial ordering or intermetallic phases detected,Single Solid Solution
3024,10.1016-j.intermet.2022.107495.txt,10.1016-j.intermet.2022.107495.txt,ZnFeCoNiMnSb,1,Heusler-type,experimental,"flame melting, Temperature: N/A, Cooling: cooled in water, Annealing: 550 °C for 20 hours",N/A,"Partially ordered structure, classified as High Entropy Intermetallic",Intermetallic
3025,10.1016-j.colsurfa.2024.133354.txt,10.1016-j.colsurfa.2024.133354.txt,AlCrFeMoV,1,"short-range ordered, long-range disordered Amorphous",experimental,"solvothermal method and electrodeposition-assisted pyrolysis, Solvothermal temperature: 200, Solvothermal time: 6, Electrodeposition potential: -2, Electrodeposition time: 30, Pyrolysis temperature: 300, Pyrolysis time: 2, Heating rate: 5",N/A,No specific thermo-mechanical post-processing mentioned,Amorphous
3026,10.1016-j.jmrt.2023.11.008.txt,10.1016-j.jmrt.2023.11.008.txt,AlCoCrFeNiTi,6,BCC + FCC + Heusler (L21) + Laves (C14) + Nb8Ni9Ti3_XB + Sigma,Experimental,"arc melting, Temperature: > 3000°C, Pressure: ambient, Time: repeated melting for homogeneity",N/A,None,Mixed Solution
3026,10.1016-j.jmrt.2023.11.008.txt,10.1016-j.jmrt.2023.11.008.txt,AlCrFeCoNi,1,BCC,Experimental,"arc melting, Temperature: > 3000°C, Pressure: ambient, Time: repeated melting for homogeneity",N/A,None,Single Solid Solution
3026,10.1016-j.jmrt.2023.11.008.txt,10.1016-j.jmrt.2023.11.008.txt,AlCrMoSiTi,1,BCC,Experimental,"arc melting, Temperature: > 3000°C, Pressure: ambient, Time: repeated melting for homogeneity",N/A,None,Single Solid Solution
3026,10.1016-j.jmrt.2023.11.008.txt,10.1016-j.jmrt.2023.11.008.txt,AlCoCrCuFeNi,4,BCC + FCC + Laves (C14) + Sigma,Experimental,"arc melting, Temperature: > 3000°C, Pressure: ambient, Time: repeated melting for homogeneity",N/A,None,Mixed Solution
3026,10.1016-j.jmrt.2023.11.008.txt,10.1016-j.jmrt.2023.11.008.txt,AlCrCuFeNi2,4,BCC + FCC + Laves (C14) + Sigma,Experimental,"arc melting, Temperature: > 3000°C, Pressure: ambient, Time: repeated melting for homogeneity",N/A,None,Mixed Solution
3026,10.1016-j.jmrt.2023.11.008.txt,10.1016-j.jmrt.2023.11.008.txt,AlCoCrCuFeNi,4,BCC + FCC + Laves (C14) + Sigma,Experimental,"arc melting, Temperature: > 3000°C, Pressure: ambient, Time: repeated melting for homogeneity",N/A,None,Mixed Solution
3026,10.1016-j.jmrt.2023.11.008.txt,10.1016-j.jmrt.2023.11.008.txt,CoCrFeMnNi,1,FCC,Experimental,"arc melting, Temperature: > 3000°C, Pressure: ambient, Time: repeated melting for homogeneity",N/A,None,Single Solid Solution
3026,10.1016-j.jmrt.2023.11.008.txt,10.1016-j.jmrt.2023.11.008.txt,CoCrFeNiAl,1,BCC,Experimental,"arc melting, Temperature: > 3000°C, Pressure: ambient, Time: repeated melting for homogeneity",N/A,None,Single Solid Solution
3026,10.1016-j.jmrt.2023.11.008.txt,10.1016-j.jmrt.2023.11.008.txt,CoCrCuFeNiNb,2,FCC + Laves,Experimental,"arc melting, Temperature: > 3000°C, Pressure: ambient, Time: repeated melting for homogeneity",N/A,None,Mixed Solution
3026,10.1016-j.jmrt.2023.11.008.txt,10.1016-j.jmrt.2023.11.008.txt,CoNiSbSnTi2,1,Heusler (L21),Experimental,"arc melting, Temperature: > 3000°C, Pressure: ambient, Time: repeated melting forhomogeneity",N/A,None,Intermetallic
3026,10.1016-j.jmrt.2023.11.008.txt,10.1016-j.jmrt.2023.11.008.txt,MoNbTaTiW,1,BCC,Experimental,"arc melting, Temperature: > 3000°C, Pressure: ambient, Time: repeated melting for homogeneity",N/A,None,Single Solid Solution
3026,10.1016-j.jmrt.2023.11.008.txt,10.1016-j.jmrt.2023.11.008.txt,MoNbTaVW,1,BCC,Experimental,"arc melting, Temperature: > 3000°C, Pressure: ambient, Time: repeated melting for homogeneity",N/A,None,Single Solid Solution
3027,10.1016-j.apt.2020.02.032.txt,10.1016-j.apt.2020.02.032.txt,AlCoCrFeNi,2,FCC + Cr7C3,experimental,"Mechanical Alloying, Milling speed: 300, Ball to powder ratio: 10, Milling media: Tungsten Carbide, Process controlling agent: Toluene",N/A,None,Single Solid Solution
3027,10.1016-j.apt.2020.02.032.txt,10.1016-j.apt.2020.02.032.txt,Al0.3CoCrFeNi,2,FCC + Cr7C3,experimental,"Mechanical Alloying, Milling speed: 300, Ball to powder ratio: 10, Milling media: Tungsten Carbide, Process controlling agent: Toluene",N/A,None,Single Solid Solution
3027,10.1016-j.apt.2020.02.032.txt,10.1016-j.apt.2020.02.032.txt,Al0.6CoCrFeNi,3,BCC + FCC + Cr7C3,experimental,"Mechanical Alloying, Milling speed: 300, Ball to powder ratio: 10, Milling media: Tungsten Carbide, Process controlling agent: Toluene",N/A,None,Mixed Solution
3027,10.1016-j.apt.2020.02.032.txt,10.1016-j.apt.2020.02.032.txt,AlCoCrFeNi,3,BCC + FCC + Cr7C3,experimental,"Mechanical Alloying, Milling speed: 300, Ball to powder ratio: 10, Milling media: Tungsten Carbide, Process controlling agent: Toluene",N/A,None,Mixed Solution
3028,10.1016-j.ijrmhm.2023.106292.txt,10.1016-j.ijrmhm.2023.106292.txt,MoNbTaTiV0Zr,1,BCC,Experimental,"vacuum arc furnace, Temperature: 1900, Time: 10 melting cycles",N/A,None,Single Solid Solution
3028,10.1016-j.ijrmhm.2023.106292.txt,10.1016-j.ijrmhm.2023.106292.txt,MoNbTaTiV0.1Zr,1,BCC,Experimental,"vacuum arc furnace, Temperature: 1900, Time: 10 melting cycles",N/A,None,Single Solid Solution
3028,10.1016-j.ijrmhm.2023.106292.txt,10.1016-j.ijrmhm.2023.106292.txt,MoNbTaTiV0.2Zr,1,BCC,Experimental,"vacuum arc furnace, Temperature: 1900, Time: 10 melting cycles",N/A,None,Single Solid Solution
3028,10.1016-j.ijrmhm.2023.106292.txt,10.1016-j.ijrmhm.2023.106292.txt,MoNbTaTiV0.4Zr,1,BCC,Experimental,"vacuum arc furnace, Temperature: 1900, Time: 10 melting cycles",N/A,None,Single Solid Solution
3028,10.1016-j.ijrmhm.2023.106292.txt,10.1016-j.ijrmhm.2023.106292.txt,MoNbTaTiV0.6Zr,1,BCC,Experimental,"vacuum arc furnace, Temperature: 1900, Time: 10 melting cycles",N/A,V-rich inclusions present,Mixed Solution
3028,10.1016-j.ijrmhm.2023.106292.txt,10.1016-j.ijrmhm.2023.106292.txt,MoNbTaTiV0.8Zr,1,BCC,Experimental,"vacuum arc furnace, Temperature: 1900, Time: 10 melting cycles",N/A,V-rich inclusions present,Mixed Solution
3028,10.1016-j.ijrmhm.2023.106292.txt,10.1016-j.ijrmhm.2023.106292.txt,MoNbTaTiV1Zr,1,BCC,Experimental,"vacuum arc furnace, Temperature: 1900, Time: 10 melting cycles",N/A,V-rich inclusions present,Mixed Solution
3029,10.1016-j.jallcom.2018.07.264.txt,10.1016-j.jallcom.2018.07.264.txt,AlCoCrMnNi,2,BCC A2 + FCC B2 (Intermetallic),Experimental,"vacuum arc melting, Elements: ['Al', 'Co', 'Cr', 'Mn', 'Ni'], Purity: 99.5, Temperature: high temperature, Pressure: <10−3 Pa then atmospheric pressure with 99.99% pure argon, Time: samples flipped and re-melted five times",N/A,Partially ordered structure (high entropy intermetallic B2 phase),Mixed Solution
3029,10.1016-j.jallcom.2018.07.264.txt,10.1016-j.jallcom.2018.07.264.txt,CoCrCuMnNi,1,FCC,Experimental,"vacuum arc melting, Elements: ['Co', 'Cr', 'Cu', 'Mn', 'Ni'], Purity: 99.5, Temperature: high temperature, Pressure: <10−3 Pa then atmospheric pressure with 99.99% pure argon, Time: samples flipped and re-melted five times",N/A,None,Mixed Solution
3029,10.1016-j.jallcom.2018.07.264.txt,10.1016-j.jallcom.2018.07.264.txt,CoCrFeMnNi,1,FCC,Experimental,"vacuum arc melting, Elements: ['Co', 'Cr', 'Fe', 'Mn', 'Ni'], Purity: 99.5, Temperature: high temperature, Pressure: <10−3 Pa then atmospheric pressure with 99.99% pure argon, Time: samples flipped and re-melted five times",N/A,None,Single Solid Solution
3029,10.1016-j.jallcom.2018.07.264.txt,10.1016-j.jallcom.2018.07.264.txt,CoCrMnNi,1,FCC,Experimental,"vacuum arc melting, Elements: ['Co', 'Cr', 'Mn', 'Ni'], Purity: 99.5, Temperature: high temperature, Pressure: <10−3 Pa then atmospheric pressure with 99.99% pure argon, Time: samples flipped and re-melted five times",N/A,None,Single Solid Solution
3029,10.1016-j.jallcom.2018.07.264.txt,10.1016-j.jallcom.2018.07.264.txt,CoCuFeMnNi,1,FCC,Experimental,"vacuum arc melting, Elements: ['Co', 'Cu', 'Fe', 'Mn', 'Ni'], Purity: 99.5, Temperature: high temperature, Pressure: <10−3 Pa then atmospheric pressure with 99.99% pure argon, Time: samples flipped and re-melted five times",N/A,None,Single Solid Solution
3030,10.1016-j.jallcom.2020.158436.txt,10.1016-j.jallcom.2020.158436.txt,Al0.3CrxFeCoNi,2,BCC + FCC,experimental,"arc melting, Pure metals: mixtures of pure metals (purity > 99.99 mass%), Atmosphere: Ti-gettered argon atmosphere, Remelting: at least five times, Cylindrical samples: produced by copper-mold casting in a high-purity argon atmosphere",N/A,None,Mixed Solution
3031,10.1016-j.matchar.2021.111556.txt,10.1016-j.matchar.2021.111556.txt,CrMnFeCoNiAl,4,BCC + FCC + tetragonal (Intermetallic) + CrMnFeCoNiAl,experimental,"high-frequency induction melting and casting, Temperature: 1200, Time: 48 hours, Cooling: water quenching",N/A,Partially ordered BCC phase (B2),Mixed Solution
3032,10.1016-j.msea.2021.141234.txt,10.1016-j.msea.2021.141234.txt,Zr1.2V0.8NbTi1.5Al0,2,B2 (CsCl-type) (Intermetallic) + BCC,Experimental,"vacuum floating melting, Temperature: 1100, Time: 2 hours, Vacuum degree: < 2.5 × 10−3 Pa",N/A,B2 phase precipitated,Mixed Solution
3032,10.1016-j.msea.2021.141234.txt,10.1016-j.msea.2021.141234.txt,Zr1.2V0.8NbTi2Al0.3,3,B2 (CsCl-type) (Intermetallic) + BCC + HCP (Intermetallic),Experimental,"vacuum floating melting, Temperature: 1100, Time: 2 hours, Vacuum degree: < 2.5 × 10−3 Pa",N/A,C14 Laves phase precipitated after aging,Mixed Solution
3032,10.1016-j.msea.2021.141234.txt,10.1016-j.msea.2021.141234.txt,Zr1.2V0.8NbTi3.6Al0.3,1,BCC,Experimental,"vacuum floating melting, Temperature: 1100, Time: 2 hours, Vacuum degree: < 2.5 × 10−3 Pa",N/A,B2 phase suppressed,Single Solid Solution
3032,10.1016-j.msea.2021.141234.txt,10.1016-j.msea.2021.141234.txt,Zr1.2V0.8NbTi3.6Al0.6,1,BCC,Experimental,"vacuum floating melting, Temperature: 1100, Time: 2 hours, Vacuum degree: < 2.5 × 10−3 Pa",N/A,B2 phase suppressed,Single Solid Solution
3032,10.1016-j.msea.2021.141234.txt,10.1016-j.msea.2021.141234.txt,Zr1.2V0.8NbTi1.5Al0.3,2,B2 (CsCl-type) (Intermetallic) + BCC,Experimental,"vacuum floating melting, Temperature: 1100, Time: 2 hours, Vacuum degree: < 2.5 × 10−3 Pa",N/A,B2 phase precipitated,Mixed Solution
3032,10.1016-j.msea.2021.141234.txt,10.1016-j.msea.2021.141234.txt,Zr1.2V0.8NbTi2Al0.6,2,B2 (CsCl-type) (Intermetallic) + BCC,Experimental,"vacuum floating melting, Temperature: 1100, Time: 2 hours, Vacuum degree: < 2.5 × 10−3 Pa",N/A,B2 phase precipitated,Mixed Solution
3032,10.1016-j.msea.2021.141234.txt,10.1016-j.msea.2021.141234.txt,Zr1.2V0.8NbTi3Al0.6,2,B2 (CsCl-type) (Intermetallic) + BCC,Experimental,"vacuum floating melting, Temperature: 1100, Time: 2 hours, Vacuum degree: < 2.5 × 10−3 Pa",N/A,B2 phase precipitated,Mixed Solution
3032,10.1016-j.msea.2021.141234.txt,10.1016-j.msea.2021.141234.txt,Zr1.2V0.8NbTi3.6Al0.9,2,B2 (CsCl-type) (Intermetallic) + BCC,Experimental,"vacuum floating melting, Temperature: 1100, Time: 2 hours, Vacuum degree: < 2.5 × 10−3 Pa",N/A,B2 phase precipitated,Mixed Solution
3033,10.1016-j.jmst.2020.07.012.txt,10.1016-j.jmst.2020.07.012.txt,CrNbVMo,2,BCC + NbO0.7,experimental,"powder metallurgy, Milling speed: 200, Milling duration: 12, Sintering temperature: 1200",N/A,None,Single Solid Solution
3033,10.1016-j.jmst.2020.07.012.txt,10.1016-j.jmst.2020.07.012.txt,Al0.5CrNbVMo,2,BCC + Al2O3,experimental,"powder metallurgy, Milling speed: 200, Milling duration: 12, Sintering temperature: 1200",N/A,None,Single Solid Solution
3033,10.1016-j.jmst.2020.07.012.txt,10.1016-j.jmst.2020.07.012.txt,Al1.0CrNbVMo,3,BCC + Al2O3 + Cr2Nb,experimental,"powder metallurgy, Milling speed: 200, Milling duration: 12, Sintering temperature: 1200",N/A,Formation of Cr-Nb rich Laves phase after compression at 1000°C,Mixed Solution
3034,10.1016-j.jmrt.2023.01.192.txt,10.1016-j.jmrt.2023.01.192.txt,AlTiZrV,2,BCC + HCP,experimental,"vacuum-arc melting, Temperature: Above 1000°C, Pressure: High-purity argon atmosphere, Time: Not explicitly stated, but ingots were flipped and re-melted at least twice",N/A,None,Mixed Solution
3034,10.1016-j.jmrt.2023.01.192.txt,10.1016-j.jmrt.2023.01.192.txt,AlTiZrV,2,BCC + HCP,experimental,"vacuum-arc melting, Temperature: Above 1000°C, Pressure: High-purity argon atmosphere, Time: Not explicitly stated, but ingots were flipped and re-melted at least twice",N/A,None,Mixed Solution
3034,10.1016-j.jmrt.2023.01.192.txt,10.1016-j.jmrt.2023.01.192.txt,AlTiZrV,2,BCC + HCP,experimental,"vacuum-arc melting, Temperature: Above 1000°C, Pressure: High-purity argon atmosphere, Time: Not explicitly stated, but ingots were flipped and re-melted at least twice",N/A,None,Mixed Solution
3035,10.1016-j.matchar.2022.112254.txt,10.1016-j.matchar.2022.112254.txt,CoCrNi,4,FCC + Not explicitly stated (Intermetallic) + deformation twin + planar defect,experimental,"gas atomization (GA) and spark plasma sintering (SPS), Ga: {'material': 'CoCrNi alloy powder', 'average_particle_size': 'approximately 34.6 μm'}, Sps: {'sintering_temperature': 1130, 'heating_rate': 100, 'pressure': 40, 'holding_time': 15}",N/A,Cold rolling and annealing were applied to introduce lattice defects and refine grains,Mixed Solution
3036,10.1016-j.commatsci.2020.110213.txt,10.1016-j.commatsci.2020.110213.txt,AlTiFeCrMn,1,FCC,theoretical,"Density Functional Theory (DFT), Pair-correlation functions: matched up to the 2nd or 3rd nearest neighbors range, Lattice structure: face-centered cubic (FCC), Space group: Fm-3m",N/A,None,Single Solid Solution
3037,10.1016-j.jmrt.2020.10.002.txt,10.1016-j.jmrt.2020.10.002.txt,CoCrFeNi,1,FCC,experimental,"arc furnace melting, Temperature: not specified, Pressure: argon atmosphere, Time: homogenization ensured by remelting at least three times",N/A,None,Single Solid Solution
3037,10.1016-j.jmrt.2020.10.002.txt,10.1016-j.jmrt.2020.10.002.txt,AlCoCrFeNi,1,BCC B2,experimental,"arc furnace melting, Temperature: not specified, Pressure: argon atmosphere, Time: homogenization ensured by remelting at least three times",N/A,Partially ordered structure,Mixed Solution
3038,10.1016-j.triboint.2022.107743.txt,10.1016-j.triboint.2022.107743.txt,AlCrFeNiTi,4,BCC + BCC B2 (Intermetallic) + FCC + complex (tetragonal or orthorhombic) (Intermetallic),experimental,"hot pressing sintering (HPS), Temperature: 1250, Pressure: 35, Time: 30 minutes",N/A,None,Mixed Solution
3039,10.1016-j.jallcom.2022.167087.txt,10.1016-j.jallcom.2022.167087.txt,AlCoCrFeNi2.1,2,BCC + FCC,experimental,"arc melting, Temperature: 1600, Cooling rate: rapid quenching",N/A,None,Mixed Solution
3039,10.1016-j.jallcom.2022.167087.txt,10.1016-j.jallcom.2022.167087.txt,Al0.8CrFeNi2.2,2,BCC + FCC,experimental,"MA + SPS, Ma temperature: room temperature, Sps temperature: 1100, Sps pressure: 50, Sps duration: 15",N/A,None,Mixed Solution
3039,10.1016-j.jallcom.2022.167087.txt,10.1016-j.jallcom.2022.167087.txt,CoCrFeNi,1,FCC,experimental,"arc melting, Temperature: 1500, Cooling rate: rapid quenching",N/A,None,Single Solid Solution
3039,10.1016-j.jallcom.2022.167087.txt,10.1016-j.jallcom.2022.167087.txt,CoCrFeMnNi,1,FCC,experimental,"arc melting, Temperature: 1550, Cooling rate: rapid quenching",N/A,None,Single Solid Solution
3039,10.1016-j.jallcom.2022.167087.txt,10.1016-j.jallcom.2022.167087.txt,FeMnCoCr,1,FCC,experimental,"arc melting, Temperature: 1500, Cooling rate: rapid quenching",N/A,None,Single Solid Solution
3039,10.1016-j.jallcom.2022.167087.txt,10.1016-j.jallcom.2022.167087.txt,FeNiCrCuMo,1,FCC,experimental,"arc melting, Temperature: 1500, Cooling rate: rapid quenching",N/A,None,Single Solid Solution
3039,10.1016-j.jallcom.2022.167087.txt,10.1016-j.jallcom.2022.167087.txt,FeCoNiCrTa,1,FCC,experimental,"arc melting, Temperature: 1550, Cooling rate: rapid quenching",N/A,None,Single Solid Solution
3039,10.1016-j.jallcom.2022.167087.txt,10.1016-j.jallcom.2022.167087.txt,AlCoCrFeNi,2,BCC + FCC,experimental,"arc melting, Temperature: 1600, Cooling rate: rapid quenching",N/A,None,Mixed Solution
3039,10.1016-j.jallcom.2022.167087.txt,10.1016-j.jallcom.2022.167087.txt,NbMoTaW,1,BCC,experimental,"arc melting, Temperature: 1700, Cooling rate: rapid quenching",N/A,None,Single Solid Solution
3039,10.1016-j.jallcom.2022.167087.txt,10.1016-j.jallcom.2022.167087.txt,CrFeNiAl0.3Ti0.3,1,FCC,experimental,"arc melting, Temperature: 1550, Cooling rate: rapid quenching",N/A,None,Single Solid Solution
3039,10.1016-j.jallcom.2022.167087.txt,10.1016-j.jallcom.2022.167087.txt,CoCrFeNiMn-10%Cr3C2,4,BCC + FCC + HCP (Intermetallic) + Cr3C2,experimental,"arc melting, Temperature: 1550, Cooling rate: rapid quenching",N/A,Partially ordered structure (Cr3C2 phase),Mixed Solution
3041,10.1016-j.matchemphys.2021.124582.txt,10.1016-j.matchemphys.2021.124582.txt,CoCrFeNi,1,FCC,Experimental,"arc melting, Temperature: above 1500°C, Time: Not specified, Atmosphere: argon",N/A,None,Single Solid Solution
3041,10.1016-j.matchemphys.2021.124582.txt,10.1016-j.matchemphys.2021.124582.txt,AlCoCrFeNi,2,BCC + BCC B2 (Intermetallic),Experimental,"arc melting, Temperature: above 1500°C, Time: Not specified, Atmosphere: argon",N/A,Partially ordered structure (B2 phase),Mixed Solution
3042,10.1016-j.scriptamat.2022.114631.txt,10.1016-j.scriptamat.2022.114631.txt,CoCrFeNi,2,BCC + FCC,experimental,"powder high-pressure torsion (HPT) followed by annealing, Relative density: 99.63, Annealing details: Not explicitly stated",N/A,No specific partially ordered structure or high entropy intermetallic phase identified,Mixed Solution
3043,10.1016-j.ijrmhm.2020.105388.txt,10.1016-j.ijrmhm.2020.105388.txt,CoCrFeNiMn,3,FCC + complex cubic + unknown,Experimental,"powder metallurgy, Mixing: V-type blender mixer, 24 hours, 30 r/min, Pressing: uniaxial press, 250 MPa, Sintering: 1400°C, 1450°C, 1500°C, 1550°C for 1 hour under flowing high-purity argon",N/A,None,Mixed Solution
3043,10.1016-j.ijrmhm.2020.105388.txt,10.1016-j.ijrmhm.2020.105388.txt,Ni,1,FCC,Experimental,"powder metallurgy, Mixing: V-type blender mixer, 24 hours, 30 r/min, Pressing: uniaxial press, 250 MPa, Sintering: 1460°C, 1500°C, 1550°C",N/A,None,Single Solid Solution
3044,10.1016-j.scriptamat.2021.113957.txt,10.1016-j.scriptamat.2021.113957.txt,FeCoCrMnNi,1,FCC,experimental,"likely arc melting, Temperature: assumed standard conditions, Time: not explicitly stated",N/A,None,Single Solid Solution
3044,10.1016-j.scriptamat.2021.113957.txt,10.1016-j.scriptamat.2021.113957.txt,FeMnNiCoCr,1,FCC,experimental,"likely arc melting, Temperature: assumed standard conditions, Time: not explicitly stated",N/A,None,Single Solid Solution
3045,10.1016-j.surfcoat.2023.129940.txt,10.1016-j.surfcoat.2023.129940.txt,CoCrFeNiMn,1,FCC,experimental,"coaxial powder feeding laser cladding, Laser travel path: reciprocating scanning, Lap rate: 40, Number of clad layers: 2, Cladding thickness: 1.9–2.1 mm, Laser energy density (l): calculated using the formula L = PV/D",N/A,None,Single Solid Solution
3046,10.1016-j.msea.2021.142281.txt,10.1016-j.msea.2021.142281.txt,CoCrFeMnNi,1,FCC,Experimental,"arc melting, Temperature: Not specified, Time: Not specified",N/A,None,Single Solid Solution
3046,10.1016-j.msea.2021.142281.txt,10.1016-j.msea.2021.142281.txt,Al5CoCrFeMnNi,1,FCC,Experimental,"arc melting, Temperature: Not specified, Time: Not specified",N/A,None,Single Solid Solution
3046,10.1016-j.msea.2021.142281.txt,10.1016-j.msea.2021.142281.txt,Al10CoCrFeMnNi,3,BCC + FCC + Al10CoCrFeMnNi,Experimental,"arc melting, Temperature: Not specified, Time: Not specified",N/A,None,Mixed Solution
3046,10.1016-j.msea.2021.142281.txt,10.1016-j.msea.2021.142281.txt,Ni,1,FCC,Experimental,"arc melting, Temperature: Not specified, Time: Not specified",N/A,None,Single Solid Solution
3047,10.1016-j.jallcom.2022.163775.txt,10.1016-j.jallcom.2022.163775.txt,AlCoCrNi,2,BCC + FCC,Experimental,"vacuum-arc melting, Temperature: Not specified, Atmosphere: Argon, 10−3 Pa, Remelting: 7 times",N/A,None,Mixed Solution
3047,10.1016-j.jallcom.2022.163775.txt,10.1016-j.jallcom.2022.163775.txt,Al20.45Co10Cr10Ni59.55,2,BCC + FCC,Experimental,"vacuum-arc melting, Temperature: Not specified, Atmosphere: Argon, 10−3 Pa, Remelting: 7 times",N/A,None,Mixed Solution
3047,10.1016-j.jallcom.2022.163775.txt,10.1016-j.jallcom.2022.163775.txt,Al17.5Co20Cr20Ni52.5,2,BCC + FCC,Experimental,"vacuum-arc melting, Temperature: Not specified, Atmosphere: Argon, 10−3 Pa, Remelting: 7 times",N/A,None,Mixed Solution
