Repository: sourish69/MSE643_CourseProject

# MSE643_CourseProject - Phase-Oriented Generative Design of High-Entropy Alloys

**A generative machine-learning pipeline that designs new alloy compositions to order - you specify the crystal phase you want, and the model proposes chemistries that should form it.**

---

## The idea in one paragraph

High-entropy alloys mix five or more principal elements in near-equal proportions, and their configurational entropy unlocks unusual combinations of strength and thermal stability. The problem is scale: the viable composition space runs to millions of candidates, far beyond what anyone can cast and characterize by hand.

File: Datasets/Vladimir_HEA_database.csv (part 60 of 88)
id,Paper,Name,Alloy,Nb of phase,Phase,Experimental or theoretical,Experimental details,Theoretical details,Special conditions,Type of solution
3047,10.1016-j.jallcom.2022.163775.txt,10.1016-j.jallcom.2022.163775.txt,Al16.3Co25Cr25Ni33.7,2,BCC + FCC,Experimental,"vacuum-arc melting, Temperature: Not specified, Atmosphere: Argon, 10−3 Pa, Remelting: 7 times",N/A,None,Mixed Solution
3047,10.1016-j.jallcom.2022.163775.txt,10.1016-j.jallcom.2022.163775.txt,Al19.3Co15Cr15Ni50.7,2,BCC + FCC,Experimental,"vacuum-arc melting, Temperature: Not specified, Atmosphere: Argon, 10−3 Pa, Remelting: 7 times",N/A,None,Mixed Solution
3047,10.1016-j.jallcom.2022.163775.txt,10.1016-j.jallcom.2022.163775.txt,Al17.5Co20Cr20Ni42.5,2,BCC + FCC,Experimental,"vacuum-arc melting, Temperature: Not specified, Atmosphere: Argon, 10−3 Pa, Remelting: 7 times",N/A,None,Mixed Solution
3048,10.1016-j.surfcoat.2023.129265.txt,10.1016-j.surfcoat.2023.129265.txt,(CoCrNi)95.8Ce4.2,5,FCC + HCP + N/A + no long-range order A2 + Amorphous,Experimental,"radio frequency magnetron co-sputtering, Base pressure: 1.2 × 10−4 Pa, Plasma etching: 15 min, −350 V bias, 2.67 Pa, 35 sccm Ar, Sputtering parameters: 20 sccm Ar, 0.4 Pa, 40 W Ce, 500 W CoCrNi, Substrate rotation: 30 rpm, Deposition time: 1 hour, No external bias or heating: during deposition",N/A,No partial ordering or high entropy intermetallic structure mentioned,Mixed Solution
3049,10.1016-j.msea.2022.143291.txt,10.1016-j.msea.2022.143291.txt,HfNbTaTiZr,1,BCC,experimental,"arc melting, hot rolling, cold rolling, annealing, Hot rolling temperature: 1150, Hot rolling time: 20 min pre-roll pre-heat, 10 min re-heat between passes, Cold rolling reduction: 3% per pass down to 2.5 mm, then 5% per pass down to 1 mm, Annealing temperature: 1100, Annealing time: 1 h",N/A,None,Single Solid Solution
3050,10.1016-j.jallcom.2019.152876.txt,10.1016-j.jallcom.2019.152876.txt,CoCrFeMnNi,1,FCC,theoretical,"molecular dynamics (MD) simulations, Potential: Lennard-Jones (LJ) potential, embedded atom method (EAM) potential, and modified embedded atom method (MEAM) potential, Parameters: LJ potential parameters adjusted to fit different levels of lattice distortion",N/A,Not applicable,Single Solid Solution
3050,10.1016-j.jallcom.2019.152876.txt,10.1016-j.jallcom.2019.152876.txt,CrFeNi,1,FCC,theoretical,"molecular dynamics (MD) simulations, Potential: embedded atom method (EAM) potential, Parameters: EAM potential parameters fitted to data from density functional theory (DFT) calculations",N/A,Not applicable,Single Solid Solution
3050,10.1016-j.jallcom.2019.152876.txt,10.1016-j.jallcom.2019.152876.txt,Ni,1,FCC,theoretical,"molecular dynamics (MD) simulations, Potential: Lennard-Jones (LJ) potential, Parameters: LJ potential parameters taken as reference values for Ni",N/A,Not applicable,Single Solid Solution
3050,10.1016-j.jallcom.2019.152876.txt,10.1016-j.jallcom.2019.152876.txt,NiW4,1,BCC,theoretical,"molecular dynamics (MD) simulations, Potential: embedded atom method (EAM) potential, Parameters: EAM potential parameters fitted to data from density functional theory (DFT) calculations",N/A,Not applicable,Single Solid Solution
3050,10.1016-j.jallcom.2019.152876.txt,10.1016-j.jallcom.2019.152876.txt,NiW2,1,FCC,theoretical,"molecular dynamics (MD) simulations, Potential: Lennard-Jones (LJ) potential, Parameters: LJ potential parameters adjusted to fit different levels of lattice distortion",N/A,Not applicable,Single Solid Solution
3050,10.1016-j.jallcom.2019.152876.txt,10.1016-j.jallcom.2019.152876.txt,NiW,1,BCC,theoretical,"molecular dynamics (MD) simulations, Potential: embedded atom method (EAM) potential, Parameters: EAM potential parameters fitted to data from density functional theory (DFT) calculations",N/A,Not applicable,Single Solid Solution
3051,10.1016-j.mtphys.2022.100800.txt,10.1016-j.mtphys.2022.100800.txt,FeNiCrCoCu,1,FCC,experimental,"MD simulations, Nanopillar diameter: 12, Aspect ratio: 2.0, Distance of hea-matrix atoms from gr sheets: 2.5, Nanovoid radius: 20, Temperature: 0.1, Pressure: 0, Compression speed: 0.12",N/A,None,Single Solid Solution
3052,10.1016-j.vacuum.2020.109553.txt,10.1016-j.vacuum.2020.109553.txt,CoCrFeMnNi,1,FCC,experimental,"RF magnetron sputtering, Vacuum: ≤2 × 10−7 Torr, Target to substrate distance: 10, Substrate rotation speed: 60, Ar gas pressure: 3, Sputtering power: 150",N/A,None,Single Solid Solution
3053,10.1016-j.actamat.2021.117416.txt,10.1016-j.actamat.2021.117416.txt,NbTiVZr,1,BCC,experimental,"arc melting, Elements: Ti (99.99%), Nb, Zr, and V (99.8%), Temperature: melting point of the alloy, Atmosphere: evacuated to 5 × 10−5 mbar and backfilled with Ar up to a pressure of 600 mbar, Melting cycles: at least four melting cycles, Oxygen getter: high-purity Ti button",N/A,None,Mixed Solution
3054,10.1016-j.msea.2019.138192.txt,10.1016-j.msea.2019.138192.txt,CoCrFeMnNiNdx,3,FCC + HCP + NdNi5,experimental,"arc melting, Temperature: 1600, Time: 30 minutes",N/A,Liquid phase separation induced by Nd doping,Mixed Solution
3055,10.1016-j.jmst.2022.12.010.txt,10.1016-j.jmst.2022.12.010.txt,HfNbTaTiV,2,BCC + FCC,experimental,"arc melting, Temperature: above 2000°C, Time: Not specified",N/A,No partial ordering or oxidation considered,Mixed Solution
3056,10.1016-j.msea.2020.140452.txt,10.1016-j.msea.2020.140452.txt,AlCoCrFeMnNi,3,BCC B2 + FCC + tetragonal,Experimental,"experimental, Casting: vacuum induction furnace, Hot rolling: 1200 °C, 70% reduction, Cold rolling: 58% and 80% reduction, Annealing: 900 °C, various times",N/A,Partially ordered B2 phase,Mixed Solution
3056,10.1016-j.msea.2020.140452.txt,10.1016-j.msea.2020.140452.txt,CoCrFeMnNi,1,FCC,Experimental,"experimental, Casting: vacuum induction furnace, Hot rolling: 1200 °C, 70% reduction, Cold rolling: 58% and 80% reduction, Annealing: 900 °C, various times",N/A,None,Single Solid Solution
3056,10.1016-j.msea.2020.140452.txt,10.1016-j.msea.2020.140452.txt,AlCoCrFeNi,2,BCC B2 + FCC,Experimental,"experimental, Casting: vacuum induction furnace, Hot rolling: 1200 °C, 70% reduction, Cold rolling: 58% and 80% reduction, Annealing: 900 °C, various times",N/A,None,Mixed Solution
3056,10.1016-j.msea.2020.140452.txt,10.1016-j.msea.2020.140452.txt,AlCoCrFeMnNi,2,BCC B2 + FCC,Experimental,"experimental, Casting: vacuum induction furnace, Hot rolling: 1200 °C, 70% reduction, Cold rolling: 58% and 80% reduction, Annealing: 900 °C, various times",N/A,None,Mixed Solution
3056,10.1016-j.msea.2020.140452.txt,10.1016-j.msea.2020.140452.txt,AlCoCrFeMnNi,2,BCC B2 + FCC,Experimental,"experimental, Casting: vacuum induction furnace, Hot rolling: 1200 °C, 70% reduction, Cold rolling: 58% and 80% reduction, Annealing: 900 °C, various times",N/A,None,Mixed Solution
3056,10.1016-j.msea.2020.140452.txt,10.1016-j.msea.2020.140452.txt,AlCoCrFeMnNi,3,BCC B2 + FCC + tetragonal,Experimental,"experimental, Casting: vacuum induction furnace, Hot rolling: 1200 °C, 70% reduction, Cold rolling: 58% and 80% reduction, Annealing: 900 °C, various times",N/A,Partially ordered B2 phase,Mixed Solution
3057,10.1016-j.scriptamat.2020.11.007.txt,10.1016-j.scriptamat.2020.11.007.txt,Not explicitly provided in the text,1,heterogenous columnar grain structure,experimental,"Not explicitly provided in the text, Temperature: 800 °C (testing temperature), Time: Not provided",N/A,Heterogenous columnar grain structure,Intermetallic
3058,10.1016-j.msea.2014.01.044.txt,10.1016-j.msea.2014.01.044.txt,AlCoCrFeNi,2,BCC + FCC,Experimental,"vacuum arc melting, Temperature: 1050, Pressure: high-purity argon atmosphere, Time: remelted four times",N/A,None,Mixed Solution
3058,10.1016-j.msea.2014.01.044.txt,10.1016-j.msea.2014.01.044.txt,AlCoCrFeNi,2,BCC + FCC,Experimental,"vacuum arc melting, Temperature: 1050, Pressure: high-purity argon atmosphere, Time: remelted four times",N/A,None,Mixed Solution
3058,10.1016-j.msea.2014.01.044.txt,10.1016-j.msea.2014.01.044.txt,AlCoCrFeNiTiC,3,BCC + FCC + Not specified,Experimental,"vacuum arc melting with exothermic reaction, Temperature: 1050, Pressure: high-purity argon atmosphere, Time: remelted four times",N/A,None,Mixed Solution
3058,10.1016-j.msea.2014.01.044.txt,10.1016-j.msea.2014.01.044.txt,AlCoCrFeNiTiC,3,BCC + FCC + Not specified,Experimental,"vacuum arc melting with exothermic reaction, Temperature: 1050, Pressure: high-purity argon atmosphere, Time: remelted four times",N/A,None,Mixed Solution
3058,10.1016-j.msea.2014.01.044.txt,10.1016-j.msea.2014.01.044.txt,AlCoCrFeNiTiC,3,BCC + FCC + Not specified,Experimental,"vacuum arc melting with exothermic reaction, Temperature: 1050, Pressure: high-purity argon atmosphere, Time: remelted four times",N/A,None,Mixed Solution
3058,10.1016-j.msea.2014.01.044.txt,10.1016-j.msea.2014.01.044.txt,AlCoCrFeNiTiC,3,BCC + FCC + Not specified,Experimental,"vacuum arc melting with exothermic reaction, Temperature: 1050, Pressure: high-purity argon atmosphere, Time: remelted four times",N/A,None,Mixed Solution
3058,10.1016-j.msea.2014.01.044.txt,10.1016-j.msea.2014.01.044.txt,AlCoCrFeNiTiC,2,BCC + FCC,Experimental,"vacuum arc melting with exothermic reaction, Temperature: 1050, Pressure: high-purity argon atmosphere, Time: remelted four times",N/A,Ti and C atoms dissolved into the matrix,Mixed Solution
3058,10.1016-j.msea.2014.01.044.txt,10.1016-j.msea.2014.01.044.txt,AlCoCrFeNiTiC,2,BCC + FCC,Experimental,"vacuum arc melting with exothermic reaction, Temperature: 1050, Pressure: high-purity argon atmosphere, Time: remelted four times",N/A,Ti and C atoms dissolved into the matrix,Mixed Solution
3059,10.1016-j.jallcom.2023.172585.txt,10.1016-j.jallcom.2023.172585.txt,CrMnFeCoNi,2,FCC + Cr-rich particles,experimental,"spray forming, Pouring temperature: 1873, Spray distance: 360, Atomization pressure: 0.5, Gas-to-metal mass ratio: 2.4",N/A,Potential onset of chemical ordering at 773 K without formation of precipitates,Mixed Solution
3060,10.1016-j.corsci.2023.111683.txt,10.1016-j.corsci.2023.111683.txt,Ni-20Co-13Cr-6Fe-4Al-3W-2Mo-4Nb-0Ti,2,FCC + Nb2Ni,experimental,"VIM, ESR, forging, hot rolling, solution heat treatment, aging, Melting temperature: ≈1400-1500 °C, Homogenization temperature: computationally optimized, Hot working temperature: ≈1000-1200 °C, Solution heat treatment temperature: 800 °C, Aging temperature: 800 °C for 16 hours",N/A,No partial ordering observed,Mixed Solution
3060,10.1016-j.corsci.2023.111683.txt,10.1016-j.corsci.2023.111683.txt,Ni-20Co-13Cr-6Fe-4Al-3W-2Mo-3Nb-1Ti,3,FCC + Nb2Ni + TiO2,experimental,"VIM, ESR, forging, hot rolling, solution heat treatment, aging, Melting temperature: ≈1400-1500 °C, Homogenization temperature: computationally optimized, Hot working temperature: ≈1000-1200 °C, Solution heat treatment temperature: 800 °C, Aging temperature: 800 °C for 16 hours",N/A,No partial ordering observed,Mixed Solution
3060,10.1016-j.corsci.2023.111683.txt,10.1016-j.corsci.2023.111683.txt,Ni-20Co-13Cr-6Fe-4Al-3W-2Mo-2Nb-2Ti,3,FCC + Nb2Ni + TiO2,experimental,"VIM, ESR, forging, hot rolling, solution heat treatment, aging, Melting temperature: ≈1400-1500 °C, Homogenization temperature: computationally optimized, Hot working temperature: ≈1000-1200 °C, Solution heat treatment temperature: 800 °C, Aging temperature: 800 °C for 16 hours",N/A,No partial ordering observed,Mixed Solution
3061,10.1016-j.cossms.2023.101105.txt,10.1016-j.cossms.2023.101105.txt,CrMnFeCoNi,1,FCC,experimental,"vacuum arc remelting, Homogenization temperature: 1100, Homogenization time: 6, Hot rolling temperature: 1000, Hot rolling reduction: 50, Cold rolling reduction: 80, Annealing temperatures: [800, 900, 1000], Annealing time: 1",N/A,None,Single Solid Solution
3061,10.1016-j.cossms.2023.101105.txt,10.1016-j.cossms.2023.101105.txt,CrMnFeCoNiC,2,FCC + M23C6,experimental,"vacuum arc remelting, Homogenization temperature: 1100, Homogenization time: 6, Hot rolling temperature: 1000, Hot rolling reduction: 50, Cold rolling reduction: 80, Annealing temperatures: [800, 900, 1000], Annealing time: 1",N/A,None,Mixed Solution
3061,10.1016-j.cossms.2023.101105.txt,10.1016-j.cossms.2023.101105.txt,CrMnFeCoNiCx,2,FCC + M23C6,experimental,"vacuum arc remelting, Homogenization temperature: 1100, Homogenization time: 6, Hot rolling temperature: 1000, Hot rolling reduction: 50, Cold rolling reduction: 80, Annealing temperatures: [800, 900, 1000], Annealing time: 1",N/A,Carbon content varies (x = 0 to 2.11 at%),Mixed Solution
3061,10.1016-j.cossms.2023.101105.txt,10.1016-j.cossms.2023.101105.txt,CrMnFeCoNiC1.2,2,FCC + M23C6,experimental,"vacuum arc remelting, Homogenization temperature: 1100, Homogenization time: 6, Hot rolling temperature: 1000, Hot rolling reduction: 50, Cold rolling reduction: 80, Annealing temperatures: [800, 900, 1000], Annealing time: 1",N/A,None,Mixed Solution
3062,10.1016-j.jallcom.2021.159572.txt,10.1016-j.jallcom.2021.159572.txt,TiVCrNiZrFex,2,BCC C14 Laves + HCP C14 Laves,experimental,"vacuum arc melting, Constituents: pure elements (≥99.99% purity), Atmosphere: argon, Temperature: not explicitly stated, typically 1500-2000°C, Pressure: vacuum or low-pressure argon atmosphere, Time: not explicitly stated, typically several minutes per sample",N/A,No partially ordered structure or High Entropy Intermetallic phase observed,Mixed Solution
3063,10.1016-j.jallcom.2023.169055.txt,10.1016-j.jallcom.2023.169055.txt,Co0.33Ni0.33Cr0.23Mo0.1Nb0(B0.3Si0.7)20,3,FCC + No long-range order Amorphous + orthorhombic borides (Intermetallic),Experimental,"HVAF thermal spraying, Feedstock: Ultrasonically atomized powders, 20-53 µm, Substrate: Q235 steel plates, grit-blasted with 20 mesh Al2O3",N/A,None,Mixed Solution
3063,10.1016-j.jallcom.2023.169055.txt,10.1016-j.jallcom.2023.169055.txt,Co0.33Ni0.33Cr0.23Mo0.1Nb2(B0.3Si0.7)20,3,FCC + No long-range order Amorphous + orthorhombic borides (Intermetallic),Experimental,"HVAF thermal spraying, Feedstock: Ultrasonically atomized powders, 20-53 µm, Substrate: Q235 steel plates, grit-blasted with 20 mesh Al2O3",N/A,None,Mixed Solution
3063,10.1016-j.jallcom.2023.169055.txt,10.1016-j.jallcom.2023.169055.txt,Co0.33Ni0.33Cr0.23Mo0.1Nb4(B0.3Si0.7)20,2,No long-range order Amorphous + orthorhombic borides (Intermetallic),Experimental,"HVAF thermal spraying, Feedstock: Ultrasonically atomized powders, 20-53 µm, Substrate: Q235 steel plates, grit-blasted with 20 mesh Al2O3",N/A,None,Amorphous
3063,10.1016-j.jallcom.2023.169055.txt,10.1016-j.jallcom.2023.169055.txt,CoNiCrMo,1,FCC,Experimental,Not explicitly stated,N/A,None,Single Solid Solution
3064,10.1016-j.matdes.2023.112464.txt,10.1016-j.matdes.2023.112464.txt,CoCrFeNiV2Nb4,3,FCC + HCP + HCP C14 Laves,Experimental,"Laser Additive Manufacturing (LAM) - Laser Melting Deposition (LMD), Laser output power: 1000, Scanning rate: 1.5, Powder feeding rate: 2, Uplift distance: 0.35, Gaussian spot diameter: 3, Defocus distance: 35, Atmosphere: high-purity argon (oxygen content < 100 ppm)",N/A,Partially ordered D019-Ni3Nb phase after aging treatment,Mixed Solution
3064,10.1016-j.matdes.2023.112464.txt,10.1016-j.matdes.2023.112464.txt,CoCrFeNiV0Nb6,2,FCC + HCP C14 Laves,Experimental,"Laser Additive Manufacturing (LAM) - Laser Melting Deposition (LMD), Laser output power: 1000, Scanning rate: 1.5, Powder feeding rate: 2, Uplift distance: 0.35, Gaussian spot diameter: 3, Defocus distance: 35, Atmosphere: high-purity argon (oxygen content < 100 ppm)",N/A,High volume fraction of C14-Laves phase,Mixed Solution
3064,10.1016-j.matdes.2023.112464.txt,10.1016-j.matdes.2023.112464.txt,CoCrFeNiNbCr3,3,FCC + HCP C14 Laves + tetragonal,Experimental,"Laser Additive Manufacturing (LAM) - Laser Melting Deposition (LMD), Laser output power: 1000, Scanning rate: 1.5, Powder feeding rate: 2, Uplift distance: 0.35, Gaussian spot diameter: 3, Defocus distance: 35, Atmosphere: high-purity argon (oxygen content < 100 ppm)",N/A,Partially ordered D022 precipitates expected,Mixed Solution
3065,10.1016-j.jssc.2023.123881.txt,10.1016-j.jssc.2023.123881.txt,MoReRuRhPd,1,HCP,experimental,"arc melting, Temperature: Not specified, Time: Not specified",N/A,None,Single Solid Solution
3065,10.1016-j.jssc.2023.123881.txt,10.1016-j.jssc.2023.123881.txt,MoReRuRhPt,1,HCP,experimental,"arc melting, Temperature: Not specified, Time: Not specified",N/A,None,Single Solid Solution
3065,10.1016-j.jssc.2023.123881.txt,10.1016-j.jssc.2023.123881.txt,MoReRuIrPd,1,HCP,experimental,"arc melting, Temperature: Not specified, Time: Not specified",N/A,None,Single Solid Solution
3065,10.1016-j.jssc.2023.123881.txt,10.1016-j.jssc.2023.123881.txt,MoReRuIrPt,1,HCP,experimental,"arc melting, Temperature: Not specified, Time: Not specified",N/A,None,Single Solid Solution
3065,10.1016-j.jssc.2023.123881.txt,10.1016-j.jssc.2023.123881.txt,NbMoReRuRh,2,HCP + tetragonal (Intermetallic),experimental,"arc melting, Temperature: Not specified, Time: Not specified",N/A,None,Mixed Solution
3065,10.1016-j.jssc.2023.123881.txt,10.1016-j.jssc.2023.123881.txt,NbMoReRuIr,2,HCP + tetragonal (Intermetallic),experimental,"arc melting, Temperature: Not specified, Time: Not specified",N/A,None,Mixed Solution
3065,10.1016-j.jssc.2023.123881.txt,10.1016-j.jssc.2023.123881.txt,NbMoReRuRhPt,1,HCP,experimental,"arc melting, Temperature: Not specified, Time: Not specified",N/A,None,Mixed Solution
3065,10.1016-j.jssc.2023.123881.txt,10.1016-j.jssc.2023.123881.txt,NbMoReRuIrPt,1,HCP,experimental,"arc melting, Temperature: Not specified, Time: Not specified",N/A,None,Mixed Solution
3065,10.1016-j.jssc.2023.123881.txt,10.1016-j.jssc.2023.123881.txt,ZrNbMoReRu,3,BCC (Intermetallic) + HCP C14 (Intermetallic) + cubic B2 (Intermetallic),experimental,"arc melting, Temperature: Not specified, Time: Not specified",N/A,None,Mixed Solution
3065,10.1016-j.jssc.2023.123881.txt,10.1016-j.jssc.2023.123881.txt,YZrNbMoRe,4,BCC (Intermetallic) + HCP + cubic C15 (Intermetallic) + tetragonal (Intermetallic),experimental,"arc melting, Temperature: Not specified, Time: Not specified",N/A,None,Mixed Solution
3065,10.1016-j.jssc.2023.123881.txt,10.1016-j.jssc.2023.123881.txt,NbMoRuPtAu,3,FCC + orthorhombic (Intermetallic) + tetragonal (Intermetallic),experimental,"arc melting, Temperature: Not specified, Time: Not specified",N/A,None,Mixed Solution
3065,10.1016-j.jssc.2023.123881.txt,10.1016-j.jssc.2023.123881.txt,TaMoWReRu,1,tetragonal (Intermetallic),experimental,"arc melting, Temperature: Not specified, Time: Not specified",N/A,None,Intermetallic
3066,10.1016-j.jallcom.2022.163950.txt,10.1016-j.jallcom.2022.163950.txt,V42Cr41Mn17,1,BCC,experimental,"arc melting, Temperature: 1150, Time: 4 hours",N/A,None,Single Solid Solution
3066,10.1016-j.jallcom.2022.163950.txt,10.1016-j.jallcom.2022.163950.txt,VCrFe,1,BCC,experimental,"arc melting, Temperature: 1150, Time: 4 hours",N/A,None,Single Solid Solution
3066,10.1016-j.jallcom.2022.163950.txt,10.1016-j.jallcom.2022.163950.txt,VCrMn,1,BCC,experimental,"arc melting, Temperature: 1150, Time: 4 hours",N/A,None,Single Solid Solution
3066,10.1016-j.jallcom.2022.163950.txt,10.1016-j.jallcom.2022.163950.txt,VCrMnCo,2,BCC + tetragonal,experimental,"arc melting, Temperature: 1150, Time: 4 hours",N/A,None,Mixed Solution
3066,10.1016-j.jallcom.2022.163950.txt,10.1016-j.jallcom.2022.163950.txt,VCrMnFe,1,BCC,experimental,"arc melting, Temperature: 1150, Time: 4 hours",N/A,None,Single Solid Solution
3066,10.1016-j.jallcom.2022.163950.txt,10.1016-j.jallcom.2022.163950.txt,VCrMnFeCo,2,BCC + tetragonal,experimental,"arc melting, Temperature: 1150, Time: 4 hours",N/A,None,Mixed Solution
3066,10.1016-j.jallcom.2022.163950.txt,10.1016-j.jallcom.2022.163950.txt,V37Mn25Fe38,2,BCC + tetragonal,experimental,"arc melting, Temperature: 1150, Time: 4 hours",N/A,None,Mixed Solution
3067,10.1016-j.jallcom.2022.166730.txt,10.1016-j.jallcom.2022.166730.txt,(FeCoCrNi)94Al3Ti3,3,FCC + L12 (ordered FCC structure) + (FeCoCrNi)3Al,experimental,"arc melting, Temperature: 1150, Time: 2 hours, Cooling method: water quenching",N/A,None,Mixed Solution
3068,10.1016-j.jmst.2023.06.009.txt,10.1016-j.jmst.2023.06.009.txt,Hf25Nb15O2Ti33Zr25,2,BCC + orthorhombic,experimental,"arc melting, Temperature: 1473, Time: 12 hours, Cooling rate: quenched into water",N/A,Oxygen doping,Mixed Solution
3068,10.1016-j.jmst.2023.06.009.txt,10.1016-j.jmst.2023.06.009.txt,Hf25Nb15Ti35Zr25,1,BCC,experimental,"arc melting, Temperature: 1473, Time: 12 hours, Cooling rate: quenched into water",N/A,No oxygen doping,Single Solid Solution
3069,10.1016-j.scriptamat.2022.114808.txt,10.1016-j.scriptamat.2022.114808.txt,CrCoNi,1,FCC,experimental,"Not explicitly stated, but likely arc melting or similar, Temperature: Not specified, Time: Not specified",N/A,Recrystallized,Single Solid Solution
3070,10.1016-j.triboint.2020.106599.txt,10.1016-j.triboint.2020.106599.txt,AlCoCrFeNi2.1,2,BCC B2 + FCC L12,experimental,"vacuum arc-melting, Purity: >99.5 wt.%, Ingot weight: 35, Re-melting cycles: 4, Cooling: water-cooled copper cavity",N/A,None,Mixed Solution
3071,10.1016-j.matchemphys.2021.124937.txt,10.1016-j.matchemphys.2021.124937.txt,AlCoCrFeNi,1,FCC,Experimental,"induction melting, Temperature: not specified, Time: sufficient for homogeneity",N/A,No partial ordering,Single Solid Solution
3071,10.1016-j.matchemphys.2021.124937.txt,10.1016-j.matchemphys.2021.124937.txt,AlCoCrFeNi,2,FCC + not specified,Experimental,"induction melting, Temperature: not specified, Time: sufficient for homogeneity",N/A,No partial ordering,Mixed Solution
3071,10.1016-j.matchemphys.2021.124937.txt,10.1016-j.matchemphys.2021.124937.txt,AlCoCrFeNi,3,BCC (Intermetallic) + FCC + not specified,Experimental,"induction melting, Temperature: not specified, Time: sufficient for homogeneity",N/A,No partial ordering,Mixed Solution
3071,10.1016-j.matchemphys.2021.124937.txt,10.1016-j.matchemphys.2021.124937.txt,AlCoCrFeNi,2,BCC + not specified (Intermetallic),Experimental,"induction melting, Temperature: not specified, Time: sufficient for homogeneity",N/A,Partially ordered structure (AlNi),Mixed Solution
3071,10.1016-j.matchemphys.2021.124937.txt,10.1016-j.matchemphys.2021.124937.txt,AlCoCrFeNi,2,BCC + not specified (Intermetallic),Experimental,"induction melting, Temperature: not specified, Time: sufficient for homogeneity",N/A,Partially ordered structure (AlNi),Mixed Solution
3071,10.1016-j.matchemphys.2021.124937.txt,10.1016-j.matchemphys.2021.124937.txt,AlCoCrFeNi,2,BCC + not specified (Intermetallic),Experimental,"induction melting, Temperature: not specified, Time: sufficient for homogeneity",N/A,Partially ordered structure (AlFe3),Mixed Solution
3072,10.1016-j.matchemphys.2017.09.013.txt,10.1016-j.matchemphys.2017.09.013.txt,Al0.3CoCrFeMnNi,4,BCC B2 (Intermetallic) + FCC + not specified (Intermetallic) + Cr-rich carbide phase,Experimental,"mechanical alloying and spark plasma sintering, Mechanical alloying: {'duration': '36 hours', 'milling_speed': '200 rpm', 'ball_to_powder_ratio': '15:1', 'atmosphere': 'argon with n-heptane as PCA'}, Spark plasma sintering: {'temperature': '900 °C', 'pressure': '50 MPa', 'time': '10 minutes', 'atmosphere': 'medium vacuum (1.5 × 10−5 Bar)', 'heating_rate': '100 °C/min'}",N/A,Partially ordered B2 phase and chromium carbide precipitates observed,Mixed Solution
3073,10.1016-j.jnucmat.2023.154844.txt,10.1016-j.jnucmat.2023.154844.txt,AlCrFeW,1,BCC,experimental,"selective laser melting (SLM), Precursors: Fe, Cr, Al, W powders, Thickness: 600 μm",N/A,None,Single Solid Solution
3073,10.1016-j.jnucmat.2023.154844.txt,10.1016-j.jnucmat.2023.154844.txt,AlCrFeW,1,BCC,experimental,"selective laser melting (SLM), Precursors: Fe, Cr, Al, W powders, Thickness: 600 μm",N/A,None,Single Solid Solution
3073,10.1016-j.jnucmat.2023.154844.txt,10.1016-j.jnucmat.2023.154844.txt,AlCrFeW,1,BCC,experimental,"selective laser melting (SLM), Precursors: Fe, Cr, Al, W powders, Thickness: 600 μm",N/A,None,Single Solid Solution
3073,10.1016-j.jnucmat.2023.154844.txt,10.1016-j.jnucmat.2023.154844.txt,AlCrFeW,1,BCC,experimental,"selective laser melting (SLM), Precursors: Fe, Cr, Al, W powders, Thickness: 600 μm",N/A,None,Single Solid Solution
3075,10.1016-j.mtcomm.2023.107640.txt,10.1016-j.mtcomm.2023.107640.txt,AlCoCrFeNi,2,FCC + amorphous,Experimental,"vacuum-induction melting, Temperature: 0°C to 1700°C, Current: 100 kW, 150 kW, 200 kW, Cooling: furnace cooling, Repetition: at least six times",N/A,No partially ordered structure found,Mixed Solution
3075,10.1016-j.mtcomm.2023.107640.txt,10.1016-j.mtcomm.2023.107640.txt,AlCoCrFeNi,2,FCC + amorphous,Experimental,"vacuum-induction melting, Temperature: 0°C to 1700°C, Current: 100 kW, 150 kW, 200 kW, Cooling: furnace cooling, Repetition: at least six times",N/A,No partially ordered structure found,Mixed Solution
3075,10.1016-j.mtcomm.2023.107640.txt,10.1016-j.mtcomm.2023.107640.txt,CoCrFeMnNi,1,FCC,Experimental,"arc melting, Temperature: approximately 1600°C, Cooling: air cooling, Repetition: multiple melts",N/A,No partially ordered structure found,Single Solid Solution
3075,10.1016-j.mtcomm.2023.107640.txt,10.1016-j.mtcomm.2023.107640.txt,CoCrFeMnNiCuAl,2,FCC + amorphous,Experimental,"vacuum-induction melting, Temperature: 0°C to 1700°C, Current: 100 kW, 150 kW, 200 kW, Cooling: furnace cooling, Repetition: at least six times",N/A,No partially ordered structure found,Mixed Solution
3076,10.1016-j.matchar.2022.112161.txt,10.1016-j.matchar.2022.112161.txt,AlCoNiCuFe,4,9R + BCC + FCC + twin face-centered tetragonal,Experimental,"arc melting, Temperature: above 1500°C, Time: minutes, Atmosphere: high-purity argon",N/A,Cu-rich precipitates and core-shell structures after annealing,Mixed Solution
3077,10.1016-j.jallcom.2023.172633.txt,10.1016-j.jallcom.2023.172633.txt,CoCrFeNiMn,1,FCC,Experimental,"arc melting, Temperature: not specified, Pressure: controlled atmosphere with high-purity argon gas, Time: each sample melted for around 30 seconds, flipped over after each melting, and melted again, repeated five times",N/A,none,Single Solid Solution
3077,10.1016-j.jallcom.2023.172633.txt,10.1016-j.jallcom.2023.172633.txt,AlCoCrFeNi,2,BCC + FCC,Experimental,"arc melting, Temperature: not specified, Pressure: controlled atmosphere with high-purity argon gas, Time: not specified",N/A,none,Mixed Solution
3077,10.1016-j.jallcom.2023.172633.txt,10.1016-j.jallcom.2023.172633.txt,FeCoCrMnNi,1,FCC,Experimental,"arc melting, Temperature: not specified, Pressure: controlled atmosphere with high-purity argon gas, Time: not specified",N/A,none,Single Solid Solution
3077,10.1016-j.jallcom.2023.172633.txt,10.1016-j.jallcom.2023.172633.txt,FeCrCoMnNiAl0.75,2,FCC + intermetallic compounds,Experimental,"high-frequency induction melting followed by selective phase dissolution, Temperature: not specified, Pressure: controlled atmosphere with high-purity argon gas, Time: not specified",N/A,partially ordered structure,Mixed Solution
3077,10.1016-j.jallcom.2023.172633.txt,10.1016-j.jallcom.2023.172633.txt,LaY(Zr0.5Ti0.5Ce0.5Hf0.5)O7,1,pyrochlore structure,Experimental,"sol-gel method combined with low-temperature sintering technology, Temperature: low-temperature sintering, Pressure: not specified, Time: not specified",N/A,none,Intermetallic
3078,10.1016-j.msea.2023.144795.txt,10.1016-j.msea.2023.144795.txt,AlCoCrFeNi2.1,4,BCC B2 (Intermetallic) + FCC L12 + monoclinic (Intermetallic) + Cr-rich particles,experimental,"laser energy deposition, Laser power: 2300, Scanning speed: 1000, Laser diameter: 2.5, Heat treatment temperatures: [700, 850, 1000], Holding time: 1, Cooling method: water quenching",N/A,Partially ordered FCC (L12) phase in as-deposited state and after heat treatment at 700°C,Mixed Solution
3079,10.1016-j.jallcom.2023.169349.txt,10.1016-j.jallcom.2023.169349.txt,FeCoNiSi$_{0.3}$Al$_{0.3}$,3,B2 superlattice + BCC + FCC,experimental,"rapid solidification, Microstructure: transitioned from spherical to columnar, and finally to a lamellar scaly layer, Magnetocrystalline anisotropy: uniform composition confirmed by AFM analysis",N/A,None,Mixed Solution
3080,10.1016-j.jallcom.2021.161415.txt,10.1016-j.jallcom.2021.161415.txt,CoCrFeNiMnCu,1,FCC,experimental,"arc melting, Temperature: Not specified in the text, Time: Not specified in the text",N/A,No additional thermo-mechanical post-processing mentioned,Single Solid Solution
3081,10.1016-j.jallcom.2021.163041.txt,10.1016-j.jallcom.2021.163041.txt,AlCoCrNiSi,1,FCC,experimental,"mechanical alloying and spark plasma sintering, Mechanical alloying: {'milling_time': '5, 10, 15, 20, and 40 hours', 'rotation_speed': 300, 'ball_to_powder_ratio': 10, 'process_control_agent': '5 wt% stearic acid', 'atmosphere': 'Argon'}, Spark plasma sintering: {'sintering_temperature': 1170, 'heating_rate': 20, 'soaking_time': 7, 'pressure': 30, 'atmosphere': 'Vacuum (9 Pa)'}",N/A,None,Mixed Solution
3082,10.1016-j.jallcom.2022.167374.txt,10.1016-j.jallcom.2022.167374.txt,AlCoCrFeNi,2,BCC A2 + BCC B2,Experimental,"arc melting, Temperature: 1600, Time: 30 minutes",N/A,None,Mixed Solution
3082,10.1016-j.jallcom.2022.167374.txt,10.1016-j.jallcom.2022.167374.txt,AlCoCrFeNi0.05Y0.05,1,BCC,Experimental,"arc melting, Temperature: 1600, Time: 30 minutes",N/A,None,Mixed Solution
3082,10.1016-j.jallcom.2022.167374.txt,10.1016-j.jallcom.2022.167374.txt,AlCoCrFeNi0.1Y0.1,2,BCC + HCP,Experimental,"arc melting, Temperature: 1600, Time: 30 minutes",N/A,Partially ordered structure,Mixed Solution
3082,10.1016-j.jallcom.2022.167374.txt,10.1016-j.jallcom.2022.167374.txt,AlCoCrFeNi0.5Y0.5,2,BCC + HCP,Experimental,"arc melting, Temperature: 1600, Time: 30 minutes",N/A,Partially ordered structure,Mixed Solution
3082,10.1016-j.jallcom.2022.167374.txt,10.1016-j.jallcom.2022.167374.txt,AlCoCrFeNiY,3,BCC A2 + BCC B2 + HCP,Experimental,"arc melting, Temperature: 1600, Time: 30 minutes",N/A,Partially ordered structure,Mixed Solution
3083,10.1016-j.mtla.2023.101916.txt,10.1016-j.mtla.2023.101916.txt,CoCuFeMnNi,2,FCC + Cu-rich nanoclusters,experimental,"vacuum arc melting, Temperature: 1273, Time: 10 hours, Cooling rate: quenching in water",N/A,Partially ordered Cu-rich nanoclusters,Mixed Solution
3085,10.1016-j.jmst.2022.02.056.txt,10.1016-j.jmst.2022.02.056.txt,AlCoCrFeNi,1,FCC,Experimental,"arc melting, Temperature: 1600, Time: 1 hour",N/A,None,Single Solid Solution
3085,10.1016-j.jmst.2022.02.056.txt,10.1016-j.jmst.2022.02.056.txt,CrCoNi,1,FCC,Experimental,"arc melting, Temperature: 1500, Time: 1 hour",N/A,None,Single Solid Solution
3085,10.1016-j.jmst.2022.02.056.txt,10.1016-j.jmst.2022.02.056.txt,CrMnFeCoNi,1,FCC,Experimental,"arc melting, Temperature: 1550, Time: 1 hour",N/A,None,Single Solid Solution
3085,10.1016-j.jmst.2022.02.056.txt,10.1016-j.jmst.2022.02.056.txt,FeMnCoCr,2,FCC + not specified (Intermetallic),Experimental,"Spark Plasma Sintering (SPS), Temperature: 1100, Pressure: 50, Time: 5 minutes",N/A,None,Mixed Solution
3085,10.1016-j.jmst.2022.02.056.txt,10.1016-j.jmst.2022.02.056.txt,FeCrMnNi,2,FCC + not specified (Intermetallic),Experimental,"arc melting, Temperature: 1500, Time: 1 hour",N/A,None,Mixed Solution
3085,10.1016-j.jmst.2022.02.056.txt,10.1016-j.jmst.2022.02.056.txt,NiCoCrFe,1,FCC,Experimental,"arc melting, Temperature: 1600, Time: 1 hour",N/A,None,Single Solid Solution
3085,10.1016-j.jmst.2022.02.056.txt,10.1016-j.jmst.2022.02.056.txt,NiCoCrFeTiAl,1,FCC,Experimental,"arc melting, Temperature: 1600, Time: 1 hour",N/A,None,Single Solid Solution
3085,10.1016-j.jmst.2022.02.056.txt,10.1016-j.jmst.2022.02.056.txt,NiCoCrFeTiAl,1,FCC,Experimental,"arc melting, Temperature: 1600, Time: 1 hour",N/A,None,Single Solid Solution
3085,10.1016-j.jmst.2022.02.056.txt,10.1016-j.jmst.2022.02.056.txt,AlCoCrFeNi,1,FCC,Experimental,"arc melting, Temperature: 1600, Time: 1 hour",N/A,None,Single Solid Solution
3085,10.1016-j.jmst.2022.02.056.txt,10.1016-j.jmst.2022.02.056.txt,AlCoCrFeNi,1,FCC,Experimental,"arc melting, Temperature: 1600, Time: 1 hour",N/A,None,Single Solid Solution
3085,10.1016-j.jmst.2022.02.056.txt,10.1016-j.jmst.2022.02.056.txt,CoCrFeNiNb,1,FCC,Experimental,"arc melting, Temperature: 1500, Time: 1 hour",N/A,None,Single Solid Solution
3085,10.1016-j.jmst.2022.02.056.txt,10.1016-j.jmst.2022.02.056.txt,NiCoFeCrAl,1,FCC,Experimental,"arc melting, Temperature: 1600, Time: 1 hour",N/A,None,Single Solid Solution
3086,10.1016-j.vacuum.2023.111830.txt,10.1016-j.vacuum.2023.111830.txt,CoCrFeNi,1,FCC,experimental,"vacuum arc melting, Vacuum level: 1 × 10−3 Pa, Argon pressure: 0.05 MPa, Melting temperature: >1500°C, Repeated smelting: at least six times",N/A,None,Single Solid Solution
3086,10.1016-j.vacuum.2023.111830.txt,10.1016-j.vacuum.2023.111830.txt,CoCrFeNiCu,3,"FCC + Cu-rich nanoparticles + Ni, Fe, Cr-rich nanoparticles",experimental,"vacuum arc melting, Vacuum level: 1 × 10−3 Pa, Argon pressure: 0.05 MPa, Melting temperature: >1500°C, Repeated smelting: at least six times",N/A,None,Mixed Solution
3086,10.1016-j.vacuum.2023.111830.txt,10.1016-j.vacuum.2023.111830.txt,CoCrFeNiCu0.5,3,"FCC + Cu-rich nanoparticles + Ni, Fe, Cr-rich nanoparticles",experimental,"vacuum arc melting, Vacuum level: 1 × 10−3 Pa, Argon pressure: 0.05 MPa, Melting temperature: >1500°C, Repeated smelting: at least six times",N/A,None,Mixed Solution
3086,10.1016-j.vacuum.2023.111830.txt,10.1016-j.vacuum.2023.111830.txt,CoCrFeNiCu1.0,3,"FCC + Cu-rich nanoparticles + Ni, Fe, Cr-rich nanoparticles",experimental,"vacuum arc melting, Vacuum level: 1 × 10−3 Pa, Argon pressure: 0.05 MPa, Melting temperature: >1500°C, Repeated smelting: at least six times",N/A,None,Mixed Solution
3086,10.1016-j.vacuum.2023.111830.txt,10.1016-j.vacuum.2023.111830.txt,Co0.5CrFeNi1.5,1,FCC,experimental,"vacuum arc melting, Vacuum level: 1 × 10−3 Pa, Argon pressure: 0.05 MPa, Melting temperature: >1500°C, Repeated smelting: at least six times",N/A,None,Single Solid Solution
3086,10.1016-j.vacuum.2023.111830.txt,10.1016-j.vacuum.2023.111830.txt,Co0.5CrFeNi1.5Cu0.5,3,"FCC + Cu-rich nanoparticles + Ni, Fe, Cr-rich nanoparticles",experimental,"vacuum arc melting, Vacuum level: 1 × 10−3 Pa, Argon pressure: 0.05 MPa, Melting temperature: >1500°C, Repeated smelting: at least six times",N/A,None,Mixed Solution
3086,10.1016-j.vacuum.2023.111830.txt,10.1016-j.vacuum.2023.111830.txt,Co0.5CrFeNi1.5Cu1.0,3,"FCC + Cu-rich nanoparticles + Ni, Fe, Cr-rich nanoparticles",experimental,"vacuum arc melting, Vacuum level: 1 × 10−3 Pa, Argon pressure: 0.05 MPa, Melting temperature: >1500°C, Repeated smelting: at least six times",N/A,None,Mixed Solution
3086,10.1016-j.vacuum.2023.111830.txt,10.1016-j.vacuum.2023.111830.txt,Co1.0CrFeNi1.0Cu0.5,3,"FCC + Cu-rich nanoparticles + Ni, Fe, Cr-rich nanoparticles",experimental,"vacuum arc melting, Vacuum level: 1 × 10−3 Pa, Argon pressure: 0.05 MPa, Melting temperature: >1500°C, Repeated smelting: at least six times",N/A,None,Mixed Solution
3086,10.1016-j.vacuum.2023.111830.txt,10.1016-j.vacuum.2023.111830.txt,Co1.0CrFeNi1.0Cu1.0,3,"FCC + Cu-rich nanoparticles + Ni, Fe, Cr-rich nanoparticles",experimental,"vacuum arc melting, Vacuum level: 1 × 10−3 Pa, Argon pressure: 0.05 MPa, Melting temperature: >1500°C, Repeated smelting: at least six times",N/A,None,Mixed Solution
3086,10.1016-j.vacuum.2023.111830.txt,10.1016-j.vacuum.2023.111830.txt,Co0CrFeNi2Cu0.5,3,"FCC + Cu-rich nanoparticles + Ni, Fe, Cr-rich nanoparticles",experimental,"vacuum arc melting, Vacuum level: 1 × 10−3 Pa, Argon pressure: 0.05 MPa, Melting temperature: >1500°C, Repeated smelting: at least six times",N/A,None,Mixed Solution
3086,10.1016-j.vacuum.2023.111830.txt,10.1016-j.vacuum.2023.111830.txt,Co0CrFeNi2Cu1.0,3,"FCC + Cu-rich nanoparticles + Ni, Fe, Cr-rich nanoparticles",experimental,"vacuum arc melting, Vacuum level: 1 × 10−3 Pa, Argon pressure: 0.05 MPa, Melting temperature: >1500°C, Repeated smelting: at least six times",N/A,None,Mixed Solution
3086,10.1016-j.vacuum.2023.111830.txt,10.1016-j.vacuum.2023.111830.txt,Co0.5CrFeNi1.5Cu0,1,FCC,experimental,"vacuum arc melting, Vacuum level: 1 × 10−3 Pa, Argon pressure: 0.05 MPa, Melting temperature: >1500°C, Repeated smelting: at least six times",N/A,None,Single Solid Solution
3087,10.1016-j.msea.2018.08.079.txt,10.1016-j.msea.2018.08.079.txt,CoCrNi,1,FCC,experimental,"vacuum induction melting, high-pressure torsion (HPT), Pressure: 6, Rotations: 5, Cold rolling reduction: 80, Recrystallization temperature: 900, Recrystallization duration: 1, Recrystallization atmosphere: Ar",N/A,"Presence of nano-twins, stacking faults, and dislocations",Single Solid Solution
3087,10.1016-j.msea.2018.08.079.txt,10.1016-j.msea.2018.08.079.txt,CoCrFeNi,1,FCC,experimental,"vacuum induction melting, high-pressure torsion (HPT), Pressure: 6, Rotations: 5, Cold rolling reduction: 80, Recrystallization temperature: 900, Recrystallization duration: 1, Recrystallization atmosphere: Ar",N/A,Forms deformation twinning during deformation,Single Solid Solution
3087,10.1016-j.msea.2018.08.079.txt,10.1016-j.msea.2018.08.079.txt,(FeNiCoCu)1-xTixAlx,1,FCC,experimental,"vacuum induction melting, high-pressure torsion (HPT), Pressure: 6, Rotations: 5, Cold rolling reduction: 80, Recrystallization temperature: 900, Recrystallization duration: 1, Recrystallization atmosphere: Ar",N/A,Values of x not specified,Single Solid Solution
3087,10.1016-j.msea.2018.08.079.txt,10.1016-j.msea.2018.08.079.txt,CoCrFeMnNi,1,FCC,experimental,"vacuum induction melting, high-pressure torsion (HPT), Pressure: 6, Rotations: 5, Cold rolling reduction: 80, Recrystallization temperature: 900, Recrystallization duration: 1, Recrystallization atmosphere: Ar",N/A,Forms deformation twinning at low temperatures,Single Solid Solution
3088,10.1016-j.mattod.2020.10.003.txt,10.1016-j.mattod.2020.10.003.txt,CoCrNiTi0.1,1,FCC,experimental,"magnetron co-sputtering, Temperature: room temperature, Argon flow rate: 10, Rotation speed: 30, Film thicknesses: [30, 100, 200]",N/A,None,Mixed Solution
3089,10.1016-j.msea.2023.145985.txt,10.1016-j.msea.2023.145985.txt,AlCoCrNi,3,BCC A2 + BCC B2 (Intermetallic) + FCC,Experimental,"arc melting and drop-casting, Temperature: 1473, Duration: 24 hours, Atmosphere: argon (Ti-gettered), Cooling method: water quenching",N/A,Partially ordered BCC phase (High Entropy Intermetallic),Mixed Solution
3089,10.1016-j.msea.2023.145985.txt,10.1016-j.msea.2023.145985.txt,AlCoCrNi,1,FCC,Experimental,"arc melting and drop-casting, Temperature: 1473, Duration: 24 hours, Atmosphere: argon (Ti-gettered), Cooling method: water quenching",N/A,None,Single Solid Solution
3089,10.1016-j.msea.2023.145985.txt,10.1016-j.msea.2023.145985.txt,CoCrNi,1,FCC,Experimental,"arc melting and drop-casting, Temperature: 1473, Duration: 24 hours, Atmosphere: argon (Ti-gettered), Cooling method: water quenching",N/A,None,Single Solid Solution
3090,10.1016-j.addma.2023.103795.txt,10.1016-j.addma.2023.103795.txt,CoNiCrFeAlTi,2,FCC + CoNiCrFeAlTi (L12),experimental,"Directed Energy Deposition (DED), Laser power: 750, Scanning speed: 480, Powder feeding rate: 14.45, Hatch distance: 0.8, Layer thickness: 0.3, Atmosphere: argon gas",N/A,Partially ordered structure in the L12 phase after heat treatment,Mixed Solution
3091,10.1016-j.jallcom.2023.172674.txt,10.1016-j.jallcom.2023.172674.txt,AlCrNiSiTi,1,FCC,experimental,"multi-target magnetron co-sputtering, Sputtering power: regulated, Sputtering pressure: 3, Deposition time: 5, Substrate: Ti6Al4V titanium alloy, Working gas: high purity argon (99.99%)",N/A,None,Single Solid Solution
3092,10.1016-j.msea.2022.144425.txt,10.1016-j.msea.2022.144425.txt,AlCoCrFeNi,1,BCC A2 B2,experimental,"arc melting, Temperature: Not explicitly stated, typically around 1200-1600°C for these elements, Time: Not specified",N/A,None,Mixed Solution
3092,10.1016-j.msea.2022.144425.txt,10.1016-j.msea.2022.144425.txt,AlCoCrFeNiSc,3,BCC Laves + Laves phase + Sc-rich Laves phase,experimental,"arc melting, Temperature: Not explicitly stated, typically around 1200-1600°C for these elements, Time: Not specified",N/A,None,Mixed Solution
