Repository: sourish69/MSE643_CourseProject

# MSE643_CourseProject - Phase-Oriented Generative Design of High-Entropy Alloys

**A generative machine-learning pipeline that designs new alloy compositions to order - you specify the crystal phase you want, and the model proposes chemistries that should form it.**

---

## The idea in one paragraph

High-entropy alloys mix five or more principal elements in near-equal proportions, and their configurational entropy unlocks unusual combinations of strength and thermal stability. The problem is scale: the viable composition space runs to millions of candidates, far beyond what anyone can cast and characterize by hand.

File: Datasets/Vladimir_HEA_database.csv (part 61 of 88)
id,Paper,Name,Alloy,Nb of phase,Phase,Experimental or theoretical,Experimental details,Theoretical details,Special conditions,Type of solution
3092,10.1016-j.msea.2022.144425.txt,10.1016-j.msea.2022.144425.txt,AlCoCrFeNiSc,3,BCC Laves + Laves phase + Sc-rich Laves phase,experimental,"arc melting, Temperature: Not explicitly stated, typically around 1200-1600°C for these elements, Time: Not specified",N/A,None,Mixed Solution
3092,10.1016-j.msea.2022.144425.txt,10.1016-j.msea.2022.144425.txt,AlCoCrFeNiSc,3,BCC + Laves phase + Sc-rich Laves phase,experimental,"arc melting, Temperature: Not explicitly stated, typically around 1200-1600°C for these elements, Time: Not specified",N/A,None,Mixed Solution
3093,10.1016-j.ceramint.2023.07.136.txt,10.1016-j.ceramint.2023.07.136.txt,AlCoCrFeNi,4,BCC + FCC + not specified (Intermetallic) + CrFe,experimental,"spark plasma sintering, Temperature: 1250, Pressure: 30, Time: 5, Heating rate: 100, Vacuum level: 0.05",N/A,None,Mixed Solution
3094,10.1016-j.vacuum.2023.112445.txt,10.1016-j.vacuum.2023.112445.txt,FeCoCrMnNi,1,FCC,experimental,"vacuum arc-melting, Temperature: above 1400°C, Pressure: vacuum, Time: re-melted five times",N/A,None,Single Solid Solution
3094,10.1016-j.vacuum.2023.112445.txt,10.1016-j.vacuum.2023.112445.txt,AlCoCrFeNi2.1,2,BCC + FCC,experimental,"vacuum arc-melting, Temperature: above 1400°C, Pressure: vacuum, Time: re-melted five times",N/A,None,Mixed Solution
3095,10.1016-j.coco.2020.03.001.txt,10.1016-j.coco.2020.03.001.txt,CoCrFeMnNiTiN,3,FCC + No long-range order Amorphous + cubic (NaCl-type structure),experimental,"Selective Laser Melting (SLM) and Remelting Laser-Scan Strategy (RLSS), Laser power: 375, Laser scan speed: 1600, Powder layer thickness: 35, Laser hatch space: 90, Argon atmosphere: Used to avoid contamination",N/A,Localized amorphous regions present,Mixed Solution
3096,10.1016-j.matchar.2023.113127.txt,10.1016-j.matchar.2023.113127.txt,AlCrMoTiV,3,BCC + HCP + Al2O3,experimental,"spark plasma sintering, Temperature: 1200, Pressure: 40, Time: 5 minutes",N/A,None,Mixed Solution
3096,10.1016-j.matchar.2023.113127.txt,10.1016-j.matchar.2023.113127.txt,AlCrMoTiV,3,BCC + HCP + Al2O3,experimental,"spark plasma sintering, Temperature: 1200, Pressure: 40, Time: 5 minutes",N/A,None,Mixed Solution
3096,10.1016-j.matchar.2023.113127.txt,10.1016-j.matchar.2023.113127.txt,AlCrMoTiV,3,BCC + HCP + Al2O3,experimental,"spark plasma sintering, Temperature: 1200, Pressure: 40, Time: 5 minutes",N/A,None,Mixed Solution
3096,10.1016-j.matchar.2023.113127.txt,10.1016-j.matchar.2023.113127.txt,AlCrMoTiV,3,BCC + HCP + Al2O3,experimental,"spark plasma sintering, Temperature: 1200, Pressure: 40, Time: 5 minutes",N/A,None,Mixed Solution
3097,10.1016-j.msea.2022.143449.txt,10.1016-j.msea.2022.143449.txt,NiCoCrNi6AlTi,2,FCC + L12,Experimental,"magnetic suspension melting technology, Ingot size: 110 mm diameter, 90 mm height, Composition: mixture of high-purity (≥99.7 wt%) Ni, Co, Cr, Al, and Ti metals, Homogenization: 1150°C for 4 hours, followed by water-quenching, Hot rolling: 63% thickness reduction at 1150°C, followed by water-quenching, Solution treatment: reheated to 1150°C for 1 hour, followed by water-quenching, Thermo mechanical treatments: cold-rolled to 80% thickness reduction, aged at 700°C for 24 hours, recrystallized at 1100°C for 24 hours",N/A,"Partially ordered structure, High Entropy Intermetallic",Mixed Solution
3098,10.1016-j.matchemphys.2022.126631.txt,10.1016-j.matchemphys.2022.126631.txt,AlCoCrFeNiNb,4,BCC B2 + C14 (Laves Phase) + FCC + Fe2Nb,experimental,"arc-melting, Elemental purity: 99.95 wt%, Atmosphere: Ti-gettered high-purity argon, Sample weight: ~40 g, Melting cycles: more than five, Solidification: water-cooled copper hearth",N/A,Partially ordered B2 phase,Mixed Solution
3098,10.1016-j.matchemphys.2022.126631.txt,10.1016-j.matchemphys.2022.126631.txt,AlCrFeNiCuNb,3,BCC B2 + C14 (Laves Phase) + FCC,experimental,Not explicitly stated,N/A,Partially ordered B2 phase,Mixed Solution
3098,10.1016-j.matchemphys.2022.126631.txt,10.1016-j.matchemphys.2022.126631.txt,AlCoCrFeNiNb,3,BCC B2 + C14 (Laves Phase) + FCC,experimental,Not explicitly stated,N/A,Partially ordered B2 phase,Mixed Solution
3098,10.1016-j.matchemphys.2022.126631.txt,10.1016-j.matchemphys.2022.126631.txt,(CoCrCuFeNi)100-xNb,3,BCC B2 + C14 (Laves Phase) + FCC,experimental,Not explicitly stated,N/A,Partially ordered B2 phase,Mixed Solution
3098,10.1016-j.matchemphys.2022.126631.txt,10.1016-j.matchemphys.2022.126631.txt,CoCrFeNiNb,3,BCC B2 + C14 (Laves Phase) + FCC,experimental,Not explicitly stated,N/A,Partially ordered B2 phase,Mixed Solution
3098,10.1016-j.matchemphys.2022.126631.txt,10.1016-j.matchemphys.2022.126631.txt,Fe0.5MnNi1.5CrNb,2,C14 (Laves Phase) + FCC,experimental,Not explicitly stated,N/A,Partially ordered Laves phase,Mixed Solution
3098,10.1016-j.matchemphys.2022.126631.txt,10.1016-j.matchemphys.2022.126631.txt,(CoFe2NiV0.5Mo0.2)100-xNb,2,C14 (Laves Phase) + FCC,experimental,Not explicitly stated,N/A,Partially ordered Laves phase,Mixed Solution
3099,10.1016-j.ijrmhm.2023.106487.txt,10.1016-j.ijrmhm.2023.106487.txt,MoNb,1,BCC,experimental,"arc melting, Temperature: 1673, Time: 24 hours, Atmosphere: high-purity argon, Heating rate: 4.6, Remelting: 5 times",N/A,None,Single Solid Solution
3099,10.1016-j.ijrmhm.2023.106487.txt,10.1016-j.ijrmhm.2023.106487.txt,MoNbTi,1,BCC,experimental,"arc melting, Temperature: 1673, Time: 24 hours, Atmosphere: high-purity argon, Heating rate: 4.6, Remelting: 5 times",N/A,Ti segregation at grain boundaries,Single Solid Solution
3100,10.1016-j.vacuum.2023.112835.txt,10.1016-j.vacuum.2023.112835.txt,NiCoCrFeAlTiNb,2,FCC + HCP,experimental,"directional solidification, Solidification rates: [5, 10, 20, 50, 100], Environment: near vacuum, Vacuum degree: < 3 × 10−3 Pa",N/A,Partially ordered structure in Ni3Al-type FCC phase,Mixed Solution
3100,10.1016-j.vacuum.2023.112835.txt,10.1016-j.vacuum.2023.112835.txt,FeNiCrAlTi,2,B2 (CsCl-type) + L21 (Heusler-type),experimental,"directional solidification, Solidification rates: [5, 10, 20, 50, 100], Environment: near vacuum, Vacuum degree: < 3 × 10−3 Pa",N/A,None,Intermetallic
3100,10.1016-j.vacuum.2023.112835.txt,10.1016-j.vacuum.2023.112835.txt,CoCrFeNiNb,2,FCC + HCP,experimental,"directional solidification, Solidification rates: [5, 10, 20, 50, 100], Environment: near vacuum, Vacuum degree: < 3 × 10−3 Pa",N/A,None,Mixed Solution
3101,10.1016-j.vacuum.2020.109173.txt,10.1016-j.vacuum.2020.109173.txt,CoCrFeNiCuMo,1,FCC,experimental,"vacuum arc melting and suction casting, Starting materials: Fe, Co, Ni, Cu, Mo (99.5 wt%), Atmosphere: Ti-gettered high-purity argon, Mold: water-cooled copper mold, Flipping and re-melting: 5 times",N/A,None,Single Solid Solution
3101,10.1016-j.vacuum.2020.109173.txt,10.1016-j.vacuum.2020.109173.txt,CoCrFeNiCuMo,1,FCC,experimental,"vacuum arc melting and suction casting, Starting materials: Fe, Co, Ni, Cu, Mo (99.5 wt%), Atmosphere: Ti-gettered high-purity argon, Mold: water-cooled copper mold, Flipping and re-melting: 5 times",N/A,None,Single Solid Solution
3101,10.1016-j.vacuum.2020.109173.txt,10.1016-j.vacuum.2020.109173.txt,CoCrFeNiCuMo,1,FCC,experimental,"vacuum arc melting and suction casting, Starting materials: Fe, Co, Ni, Cu, Mo (99.5 wt%), Atmosphere: Ti-gettered high-purity argon, Mold: water-cooled copper mold, Flipping and re-melting: 5 times",N/A,None,Single Solid Solution
3101,10.1016-j.vacuum.2020.109173.txt,10.1016-j.vacuum.2020.109173.txt,CoCrFeNiCuMo,1,FCC,experimental,"vacuum arc melting and suction casting, Starting materials: Fe, Co, Ni, Cu, Mo (99.5 wt%), Atmosphere: Ti-gettered high-purity argon, Mold: water-cooled copper mold, Flipping and re-melting: 5 times",N/A,None,Mixed Solution
3101,10.1016-j.vacuum.2020.109173.txt,10.1016-j.vacuum.2020.109173.txt,CoCrFeNiCuMo,1,FCC,experimental,"vacuum arc melting and suction casting, Starting materials: Fe, Co, Ni, Cu, Mo (99.5 wt%), Atmosphere: Ti-gettered high-purity argon, Mold: water-cooled copper mold, Flipping and re-melting: 5 times",N/A,None,Mixed Solution
3102,10.1016-j.msea.2017.11.081.txt,10.1016-j.msea.2017.11.081.txt,CoCrFeMnNi,1,FCC,experimental,"vacuum induction melting and drop-casting, Temperature: melted using vacuum induction melting, Time: until a homogeneous melt is achieved, Pressure: vacuum conditions",N/A,None,Single Solid Solution
3103,10.1016-j.triboint.2022.107453.txt,10.1016-j.triboint.2022.107453.txt,AlCrFeNiTi,3,BCC + BCC B2 + FCC,experimental,"arc melting, Temperature: 1100, Time: 6 hours, Atmosphere: argon",N/A,Partially ordered structure (B2 phase),Mixed Solution
3104,10.1016-j.surfcoat.2021.127242.txt,10.1016-j.surfcoat.2021.127242.txt,AlCoCrFeNi,1,BCC,experimental,"gas tungsten arc cladding, Cladding currents: 180, Arc voltage: 15, Travel speed: 1.5, Shielding gas flow rate: 15",N/A,None,Single Solid Solution
3104,10.1016-j.surfcoat.2021.127242.txt,10.1016-j.surfcoat.2021.127242.txt,AlCoCrFeNi,1,BCC,experimental,"gas tungsten arc cladding, Cladding currents: 180, Arc voltage: 15, Travel speed: 1.5, Shielding gas flow rate: 15",N/A,None,Single Solid Solution
3104,10.1016-j.surfcoat.2021.127242.txt,10.1016-j.surfcoat.2021.127242.txt,AlCoCrFeNi,2,BCC + FCC,experimental,"gas tungsten arc cladding, Cladding currents: 180, Arc voltage: 15, Travel speed: 1.5, Shielding gas flow rate: 15",N/A,None,Mixed Solution
3104,10.1016-j.surfcoat.2021.127242.txt,10.1016-j.surfcoat.2021.127242.txt,AlCoCrFeNi,2,BCC + FCC,experimental,"gas tungsten arc cladding, Cladding currents: 180, Arc voltage: 15, Travel speed: 1.5, Shielding gas flow rate: 15",N/A,None,Mixed Solution
3106,10.1016-j.jallcom.2021.159410.txt,10.1016-j.jallcom.2021.159410.txt,CoCrFeNi,2,BCC + FCC,experimental,"mechanical alloying and spark plasma sintering, Milling speed: 350, Milling duration: 50, Ball to powder ratio: 10, Sintering temperature: 900, Sintering pressure: 45, Sintering time: 6",N/A,None,Mixed Solution
3106,10.1016-j.jallcom.2021.159410.txt,10.1016-j.jallcom.2021.159410.txt,CoCrFe1.3Ni,2,BCC + FCC,experimental,"mechanical alloying and spark plasma sintering, Milling speed: 350, Milling duration: 50, Ball to powder ratio: 10, Sintering temperature: 900, Sintering pressure: 45, Sintering time: 6",N/A,None,Mixed Solution
3106,10.1016-j.jallcom.2021.159410.txt,10.1016-j.jallcom.2021.159410.txt,CoCrFe1.6Ni,2,BCC + FCC,experimental,"mechanical alloying and spark plasma sintering, Milling speed: 350, Milling duration: 50, Ball to powder ratio: 10, Sintering temperature: 900, Sintering pressure: 45, Sintering time: 6",N/A,None,Mixed Solution
3107,10.1016-j.scriptamat.2023.115630.txt,10.1016-j.scriptamat.2023.115630.txt,Fe35.5Ni4Cr6.3Al3.2Ti,3,FCC + FCC (Intermetallic) + Ni3Al,experimental,"arc melting, homogenization, Temperature: 1600, Time: 10 minutes per cycle, 5 cycles",N/A,Partially ordered γ’-phase,Mixed Solution
3108,10.1016-j.actamat.2023.119115.txt,10.1016-j.actamat.2023.119115.txt,CoCrFeNiSiTi,5,BCC martensite + FCC + (NiMn)3-xTix + ƞ-Ni3Ti + Ni4Ti3,experimental,"vacuum induction furnace, Elements: high-purity (99.9%) Fe, Ni, Mn, Co, Ti, and Si, Atmosphere: Ar protective atmosphere",N/A,None,Mixed Solution
3109,10.1016-j.jallcom.2023.169208.txt,10.1016-j.jallcom.2023.169208.txt,NbMoTaWZr,1,BCC,experimental,"femtosecond laser sintering, Laser power density: 5.08 × 10^5 – 1.88 × 10^6 W/cm2, Scanning speed: 10, Hatch spacing: 350, Powder layer thickness: 500, Laser: infrared femtosecond laser, Fwhm: 350, Repetition rate: 750, Atmospheric condition: 5 × 10^-4 Pa, Maximum temperature: 2432",N/A,No specific post-processing steps mentioned,Single Solid Solution
3110,10.1016-j.surfcoat.2023.130294.txt,10.1016-j.surfcoat.2023.130294.txt,AlTiCrFeCoNi,1,BCC,experimental,"atmospheric plasma spray (APS), Starting materials: pure Al (≥99.1 wt%), Ti (≥99.1 wt%), Cr (≥99.1 wt%), Fe (≥99. wt%), Co (≥99.1 wt%), and Ni (≥99.1 wt%), Particle size: −45 + 20 μm powders, Substrate: ASTM A572 steel, Substrate preparation: sandblasted with brown corundum particles (<125 μm) and cleaned with acetone in an ultrasonic bath, Spraying system: 9 Mb spray system (Metco, Westbury, USA), Process parameters: listed in Table 1 of the paper",N/A,No post-processing treatments specified beyond the as-sprayed condition,Single Solid Solution
3111,10.1016-j.vacuum.2024.113061.txt,10.1016-j.vacuum.2024.113061.txt,TiNbMoMnFe,2,BCC + FCC,Experimental,"mechanical alloying and microwave sintering, Mechanical alloying: {'equipment': 'High Energy Ball Mill (HEBM)', 'elemental_powders': ['Fe', 'Ti', 'Nb', 'Mo', 'Mn'], 'purity': '99.5%', 'particle_size': '35 ± 3 μm', 'container': 'Tungsten carbide (WC)', 'balls': 'WC, 10 mm and 5 mm diameter', 'rotational_speed': 300, 'duration': 15, 'process_control_reagent': 'toluene', 'ball_to_powder_ratio': 10}, Microwave sintering: {'equipment': 'Multimode industrial microwave furnace', 'frequency': 2.45, 'power': 1.45, 'environment': 'Argon gas', 'temperatures': [1100, 1200, 1300, 1400], 'heating_rate': 10, 'cooling_rate': 4}",N/A,No special conditions mentioned,Mixed Solution
3112,10.1016-j.ijhydene.2023.09.053.txt,10.1016-j.ijhydene.2023.09.053.txt,AlCoCrFeNiMo,2,BCC + FCC,experimental,"vacuum arc furnace, Temperature: not specified, Time: not specified",N/A,No partial ordering or initial state before oxidation mentioned,Mixed Solution
3113,10.1016-j.msea.2021.140985.txt,10.1016-j.msea.2021.140985.txt,CoCrFeMnNi,3,FCC + M23C6 + M7C3,Experimental,"vacuum induction melting, Homogenization temperature: 1100, Homogenization duration: 24 hours, Warm rolling temperature: 700, Cold rolling reduction: 60, Annealing temperature: 800, Annealing duration: 1 hour",N/A,Carbide precipitates observed in CR-A800 specimen,Mixed Solution
3114,10.1016-j.jallcom.2022.164867.txt,10.1016-j.jallcom.2022.164867.txt,Al20Si20Mn20Fe20Ga20,2,decagonal quasicrystal + orthorhombic,experimental,"electric arc furnace and melt-spinning, Temperature: Not explicitly stated, typically 1000-1500°C, Cooling rate: High, achieved by melt-spinning at 25 m/s",N/A,None,Intermetallic
3115,10.1016-j.matlet.2023.134421.txt,10.1016-j.matlet.2023.134421.txt,PtPdCdZnCo,1,FCC,experimental,"wet-chemical method, Temperature: 250, Time: 9 hours",N/A,None,Single Solid Solution
3117,10.1016-j.intermet.2022.107658.txt,10.1016-j.intermet.2022.107658.txt,MgAlZnCuMn,3,HCP + cubic + tetragonal,experimental,"melting and casting, Temperature: 700, Cooling rates: {'sand_mold': 0.3, 'steel_die': 5.6}",N/A,None,Mixed Solution
3118,10.1016-j.intermet.2018.07.017.txt,10.1016-j.intermet.2018.07.017.txt,AlCrFeNiTi,3,BCC B2 + Typically C15 or C36 Laves + NiAl or AlNi2Ti,experimental,"arc melting, Temperature: Not specified in the provided text, Time: Not specified in the provided text",N/A,None,Mixed Solution
3118,10.1016-j.intermet.2018.07.017.txt,10.1016-j.intermet.2018.07.017.txt,AlCrFeNiTiMn0.5,1,BCC,experimental,"arc melting, Temperature: Not specified in the provided text, Time: Not specified in the provided text",N/A,None,Mixed Solution
3120,10.1016-j.jallcom.2023.170443.txt,10.1016-j.jallcom.2023.170443.txt,CrMnFeCoNi,1,FCC,experimental,"vacuum arc melting, Purity: >99.99 wt%, Dimensions: small diameter of ∼60 mm and height of ∼15 mm, Remelts: 5, Cooling: water-cooled copper crucible",N/A,None,Single Solid Solution
3120,10.1016-j.jallcom.2023.170443.txt,10.1016-j.jallcom.2023.170443.txt,CrMnFeCoNiTi,1,FCC,experimental,"vacuum arc melting, Purity: >99.99 wt%, Dimensions: small diameter of ∼60 mm and height of ∼15 mm, Remelts: 5, Cooling: water-cooled copper crucible",N/A,None,Single Solid Solution
3120,10.1016-j.jallcom.2023.170443.txt,10.1016-j.jallcom.2023.170443.txt,CrMnFeCoNiV,1,FCC,experimental,"vacuum arc melting, Purity: >99.99 wt%, Dimensions: small diameter of ∼60 mm and height of ∼15 mm, Remelts: 5, Cooling: water-cooled copper crucible",N/A,None,Single Solid Solution
3120,10.1016-j.jallcom.2023.170443.txt,10.1016-j.jallcom.2023.170443.txt,CrMnFeCoNiNb,2,FCC + HCP Laves,experimental,"vacuum arc melting, Purity: >99.99 wt%, Dimensions: small diameter of ∼60 mm and height of ∼15 mm, Remelts: 5, Cooling: water-cooled copper crucible",N/A,None,Mixed Solution
3121,10.1016-j.msea.2021.141545.txt,10.1016-j.msea.2021.141545.txt,CrCoNi,1,FCC,experimental,"selective laser melting (SLM), Laser power: 180, Scanning speed: 1100, Hatching space: 50, Layer thickness: 30, Laser focus diameter: 60, Scanning strategy: additional rotation angle of 67° between each two successive layers",N/A,None,Single Solid Solution
3122,10.1016-j.ijhydene.2021.03.200.txt,10.1016-j.ijhydene.2021.03.200.txt,TiZrVMoNb,2,BCC + FCC,combination,"Not explicitly stated, typically arc melting or induction melting, Temperature: Not specified, Pressure: Not specified, Time: Not specified","Density Functional Theory (DFT), Software: Vienna Ab Initio Simulation Package (VASP), Pseudopotentials: Projector Augmented Wave (PAW), Exchange-correlation functional: Perdew-Burke-Ernzerhof (PBE) under the Generalized Gradient Approximation (GGA), Kinetic energy cutoff: 650, K-point mesh: 2 × 2 × 2 Monkhorst-Pack, Convergence criteria: {'total energies': 0.0001, 'forces': -0.001}",Hydrogen absorption leads to a BCC to FCC phase transformation,Mixed Solution
3123,10.1016-j.intermet.2021.107439.txt,10.1016-j.intermet.2021.107439.txt,(NiCoCr)94Al3Ti3,2,"FCC + Ni3(Al,Ti)",experimental,"magnetic suspension melting, Ingot size: 110 mm diameter × 90 mm height, Raw materials: Ni, Co, Cr, Al, and Ti (purity ≥ 99.7 wt%)",N/A,None,Mixed Solution
3124,10.1016-j.ijrmhm.2021.105694.txt,10.1016-j.ijrmhm.2021.105694.txt,FeCoNiCrMn,1,FCC,Experimental,"mechanochemical synthesis and sintering, Temperature: 1528, Time: 60 minutes, Atmosphere: Ar",N/A,None,Single Solid Solution
3124,10.1016-j.ijrmhm.2021.105694.txt,10.1016-j.ijrmhm.2021.105694.txt,FeCoNiCrMnAl,2,FCC + HCP C14 Laves,Experimental,"mechanochemical synthesis and sintering, Temperature: 1528, Time: 60 minutes, Atmosphere: Ar",N/A,Contains intermetallic phases but not classified as a High Entropy Intermetallic,Mixed Solution
3125,10.1016-j.msea.2021.142476.txt,10.1016-j.msea.2021.142476.txt,TiZrHfNb,3,BCC + HCP + Ti60Zr20Hf10Nb10,experimental,"arc melting, Temperature: 1100, Time: 2 hours, Cooling rate: water-quenching",N/A,None,Mixed Solution
3125,10.1016-j.msea.2021.142476.txt,10.1016-j.msea.2021.142476.txt,TiZrHfNb,1,BCC,experimental,"arc melting, Temperature: 1100, Time: 2 hours, Cooling rate: water-quenching",N/A,None,Single Solid Solution
3126,10.1016-j.jmst.2022.10.064.txt,10.1016-j.jmst.2022.10.064.txt,TiZrHfNiCoCu,2,BCT B19 martensite + FCC B2,experimental,"arc melting, Temperature: not specified, Time: multiple remelting cycles",N/A,None,Mixed Solution
3126,10.1016-j.jmst.2022.10.064.txt,10.1016-j.jmst.2022.10.064.txt,TiZrHfNiCoCu,2,FCC B2 + TiO_x,experimental,"arc melting, Temperature: not specified, Time: multiple remelting cycles",N/A,None,Mixed Solution
3127,10.1016-j.jallcom.2021.160482.txt,10.1016-j.jallcom.2021.160482.txt,TiZrHfMoNb,2,BCC + FCC,theoretical,"Density Functional Theory (DFT), Software: Vienna Ab initio Simulation Package (VASP), Exchange-correlation functional: Perdew-Burke-Ernzerhof (PBE) functional under the generalized gradient approximation (GGA), Pseudopotentials: Projector augmented wave (PAW), K-point grid: 6 × 6 × 6 in reciprocal space, Cutoff energy: 700 eV for the plane wave basis set, Convergence criteria: Total energies and forces were converged to 1 × 10−9 eV/atom and −1 × 10−9 eV/Å, respectively, Structural model: A randomization method was used to build the structural model for TiZrHfMoNb, considering its disordered solid solution nature. About 100 configurations of random distributions of the five metal elements were optimized, and only the lowest energy configuration was used for further hydrogenation simulation.",N/A,Hydrogen incorporation influences the transformation between BCC and FCC phases. The BCC phase transforms to the FCC phase when the hydrogen-to-metal ratio (H/M) reaches 1.1.,Mixed Solution
3128,10.1016-j.actamat.2022.117693.txt,10.1016-j.actamat.2022.117693.txt,CrMnFeCoNi,1,FCC,experimental,"vacuum induction melting and casting, Temperature: 1473, Time: 48 hours",N/A,None,Single Solid Solution
3128,10.1016-j.actamat.2022.117693.txt,10.1016-j.actamat.2022.117693.txt,CrFeMnCoNi,1,FCC,experimental,"vacuum induction melting and casting, Temperature: 1473, Time: 48 hours",N/A,None,Single Solid Solution
3128,10.1016-j.actamat.2022.117693.txt,10.1016-j.actamat.2022.117693.txt,CrFeMnCoNi,1,FCC,experimental,"vacuum induction melting and casting, Temperature: 1473, Time: 48 hours",N/A,None,Single Solid Solution
3128,10.1016-j.actamat.2022.117693.txt,10.1016-j.actamat.2022.117693.txt,CrFeMnCoNi,1,FCC,experimental,"vacuum induction melting and casting, Temperature: 1473, Time: 48 hours",N/A,None,Single Solid Solution
3128,10.1016-j.actamat.2022.117693.txt,10.1016-j.actamat.2022.117693.txt,CrFeMnCoNi,1,FCC,experimental,"vacuum induction melting and casting, Temperature: 1473, Time: 48 hours",N/A,None,Single Solid Solution
3128,10.1016-j.actamat.2022.117693.txt,10.1016-j.actamat.2022.117693.txt,CrFeMnCoNi,1,FCC,experimental,"vacuum induction melting and casting, Temperature: 1473, Time: 48 hours",N/A,None,Single Solid Solution
3128,10.1016-j.actamat.2022.117693.txt,10.1016-j.actamat.2022.117693.txt,CrFeMnCoNi,1,FCC,experimental,"vacuum induction melting and casting, Temperature: 1473, Time: 48 hours",N/A,None,Single Solid Solution
3128,10.1016-j.actamat.2022.117693.txt,10.1016-j.actamat.2022.117693.txt,CrFeMnCoNi,1,FCC,experimental,"vacuum induction melting and casting, Temperature: 1473, Time: 48 hours",N/A,None,Single Solid Solution
3128,10.1016-j.actamat.2022.117693.txt,10.1016-j.actamat.2022.117693.txt,CrFeMnCoNi,1,FCC,experimental,"vacuum induction melting and casting, Temperature: 1473, Time: 48 hours",N/A,None,Single Solid Solution
3128,10.1016-j.actamat.2022.117693.txt,10.1016-j.actamat.2022.117693.txt,CrFeMnCoNi,1,FCC,experimental,"vacuum induction melting and casting, Temperature: 1473, Time: 48 hours",N/A,None,Single Solid Solution
3129,10.1016-j.scriptamat.2021.114497.txt,10.1016-j.scriptamat.2021.114497.txt,AlCoCrFeNi,2,"FCC + Ni3(Al, Ti)",experimental,"thermo-mechanical procedures, Temperature: Not explicitly stated, Pressure: Not explicitly stated, Time: Not explicitly stated",N/A,Partially ordered γ' precipitates,Mixed Solution
3131,10.1016-j.triboint.2023.109121.txt,10.1016-j.triboint.2023.109121.txt,CrCoNi,1,FCC,experimental,"conventional methods (details not provided), Temperature: not specified, Time: not specified",N/A,Formation of amorphous phase under laser-assisted grinding (LAG) conditions,Single Solid Solution
3132,10.1016-j.jallcom.2021.161222.txt,10.1016-j.jallcom.2021.161222.txt,AlCoCrFeMnNi,1,FCC,experimental,"vacuum arc melting, Temperature: Not specified, Time: Not specified",N/A,None,Single Solid Solution
3133,10.1016-j.surfcoat.2022.129217.txt,10.1016-j.surfcoat.2022.129217.txt,FeCoCrNi,1,FCC,experimental,"laser cladding, Laser power: 560, Scanning speed: 27, Powder feeding rate: 9, Spot diameter: 1.5",N/A,None,Single Solid Solution
3133,10.1016-j.surfcoat.2022.129217.txt,10.1016-j.surfcoat.2022.129217.txt,FeCoCrNiMn,1,FCC,experimental,"laser cladding, Laser power: 560, Scanning speed: 27, Powder feeding rate: 9, Spot diameter: 1.5",N/A,None,Single Solid Solution
3133,10.1016-j.surfcoat.2022.129217.txt,10.1016-j.surfcoat.2022.129217.txt,FeCoCrNiCu,1,FCC,experimental,"laser cladding, Laser power: 560, Scanning speed: 27, Powder feeding rate: 9, Spot diameter: 1.5",N/A,None,Single Solid Solution
3133,10.1016-j.surfcoat.2022.129217.txt,10.1016-j.surfcoat.2022.129217.txt,FeCoCrNiTi,6,AB-type phase structure + BCC + FCC + Laves phase + Fe2Ti + AB-type phase,experimental,"laser cladding, Laser power: 600, Scanning speed: 27, Powder feeding rate: 9, Spot diameter: 1.5",N/A,None,Mixed Solution
3135,10.1016-j.jallcom.2023.172861.txt,10.1016-j.jallcom.2023.172861.txt,AlCrFeNi,3,BCC + BCC B2 (Intermetallic) + FeCr,Experimental,"vacuum arc melting furnace, Temperature: melting temperature of pure metals, Pressure: Ar atmosphere, Time: remelted seven times",N/A,Partially ordered B2 phase,Mixed Solution
3135,10.1016-j.jallcom.2023.172861.txt,10.1016-j.jallcom.2023.172861.txt,AlCrFeNi,3,BCC + BCC B2 (Intermetallic) + FeCr,Experimental,"vacuum arc melting furnace, Temperature: melting temperature of pure metals, Pressure: Ar atmosphere, Time: remelted seven times",N/A,Partially ordered B2 phase,Mixed Solution
3135,10.1016-j.jallcom.2023.172861.txt,10.1016-j.jallcom.2023.172861.txt,AlCoCrFeNi,3,BCC + BCC B2 (Intermetallic) + NiAl,Experimental,"vacuum arc melting furnace, Temperature: melting temperature of pure metals, Pressure: Ar atmosphere, Time: remelted multiple times",N/A,Partially ordered B2 phase,Mixed Solution
3136,10.1016-j.intermet.2023.107893.txt,10.1016-j.intermet.2023.107893.txt,TiAlNbVMo,1,BCC,experimental,"arc melting, Temperature: not explicitly stated, Time: multiple re-melting cycles, Cooling rate: rapid",N/A,None,Single Solid Solution
3136,10.1016-j.intermet.2023.107893.txt,10.1016-j.intermet.2023.107893.txt,TiAlNbVMn,2,BCC + HCP (Intermetallic),experimental,"arc melting, Temperature: not explicitly stated, Time: multiple re-melting cycles, Cooling rate: rapid",N/A,Partially ordered structure in HCP-C14 Laves phase,Mixed Solution
3137,10.1016-j.matlet.2018.01.163.txt,10.1016-j.matlet.2018.01.163.txt,FeCoNiCr,2,BCC + FCC,experimental,"arc melting, Temperature: High-purity argon atmosphere, Time: Not specified",N/A,None,Mixed Solution
3138,10.1016-j.cplett.2024.141124.txt,10.1016-j.cplett.2024.141124.txt,FeCoNiCrMn,1,FCC,experimental,"freeze drying-calcination, Temperature: high temperature in an Ar atmosphere, Atmosphere: Ar",N/A,None,Single Solid Solution
3139,10.1016-j.jmrt.2023.11.121.txt,10.1016-j.jmrt.2023.11.121.txt,(TiZrHfTaNb)C,1,FCC,experimental,"mechanical alloying and spark plasma sintering, Temperature: 1600, Time: 5 minutes, Pressure: 50, Atmosphere: argon",N/A,Local oxides of hafnium and zirconium present,Single Solid Solution
3139,10.1016-j.jmrt.2023.11.121.txt,10.1016-j.jmrt.2023.11.121.txt,(TiTaNb)0.45Hf0.275Zr0.275C,1,FCC,experimental,"mechanical alloying and spark plasma sintering, Temperature: 2000, Time: 5 minutes, Pressure: 50, Atmosphere: argon",N/A,None,Single Solid Solution
3139,10.1016-j.jmrt.2023.11.121.txt,10.1016-j.jmrt.2023.11.121.txt,(TiTaNb)0.3Hf0.35Zr0.35C,1,FCC,experimental,"mechanical alloying and spark plasma sintering, Temperature: 2000, Time: 5 minutes, Pressure: 50, Atmosphere: argon",N/A,None,Single Solid Solution
3140,10.1016-j.jallcom.2022.168499.txt,10.1016-j.jallcom.2022.168499.txt,TiMoNbTaW,1,BCC,experimental,"arc melting, Temperature: high temperature, Pressure: vacuum environment, Time: samples melted five times, flipped before each melt",N/A,No partially ordered structures or intermetallic compounds detected,Single Solid Solution
3140,10.1016-j.jallcom.2022.168499.txt,10.1016-j.jallcom.2022.168499.txt,TiMoNbTaWCr,1,BCC,experimental,"arc melting, Temperature: high temperature, Pressure: vacuum environment, Time: samples melted five times, flipped before each melt",N/A,"No partially ordered structures or intermetallic compounds detected, Cr addition leads to increased lattice distortion",Single Solid Solution
3141,10.1016-j.apcatb.2023.122814.txt,10.1016-j.apcatb.2023.122814.txt,PtCoMoPdRh,1,FCC,experimental,"one-step wet chemical strategy, Precursors: equimolar proportion of acetylacetonate metal salts (Pt, Co/Ni, Mo, Pd, Rh) dissolved in triethylene glycol (TEG) under surfactant triethyl benzyl ammonium chloride (TEBA), Additional components: D-(+)-Glucose-TEG solution and molybdenum hexacarbonyl (Mo(CO)6) were added to the solution, Reduction: The nanoflowers were synthesized by the reduction of glucose and modification of TEBA",N/A,No partially ordered structure or high entropy intermetallic indicated,Single Solid Solution
3141,10.1016-j.apcatb.2023.122814.txt,10.1016-j.apcatb.2023.122814.txt,PtNiMoPdRh,1,FCC,experimental,"one-step wet chemical strategy, Precursors: equimolar proportion of acetylacetonate metal salts (Pt, Ni, Mo, Pd, Rh) dissolved in triethylene glycol (TEG) under surfactant triethyl benzyl ammonium chloride (TEBA), Additional components: D-(+)-Glucose-TEG solution and molybdenum hexacarbonyl (Mo(CO)6) were added to the solution, Reduction: The nanoflowers were synthesized by the reduction of glucose and modification of TEBA",N/A,No partially ordered structure or high entropy intermetallic indicated,Single Solid Solution
3142,10.1016-j.jmrt.2021.06.040.txt,10.1016-j.jmrt.2021.06.040.txt,MoNbTiZr,3,BCC + ZrMo + ZrTi2,Experimental,"vacuum induction melting, Materials: high-purity materials (≥99 wt.%), Environment: argon atmosphere, Process: electromagnetic stirring, Resulting specimen: cylindrical specimen with dimensions of Φ50 × 40 mm",N/A,Partially ordered structures present as precipitates,Mixed Solution
3143,10.1016-j.jmrt.2020.03.029.txt,10.1016-j.jmrt.2020.03.029.txt,CoCrFeNiMo,3,BCC + FCC + HCP (Intermetallic),experimental,"laser cladding, Laser power: 2200, Spot diameter: 3.5, Scanning speed: [3, 4, 5, 6], Cladding powder thickness: 0.8",N/A,No additional thermo-mechanical post-processing mentioned,Mixed Solution
3145,10.1016-j.msea.2019.138514.txt,10.1016-j.msea.2019.138514.txt,CoCrCuFeNi,1,FCC,experimental,"vacuum inductive melting, Temperature: not specified, Time: 3",N/A,None,Single Solid Solution
3145,10.1016-j.msea.2019.138514.txt,10.1016-j.msea.2019.138514.txt,CoCrCuFeNi,1,FCC,experimental,"vacuum inductive melting, Temperature: not specified, Time: 3",N/A,None,Single Solid Solution
3145,10.1016-j.msea.2019.138514.txt,10.1016-j.msea.2019.138514.txt,CoCrCuFeNi,3,"BCC + FCC + (Fe, Co, Cu)-rich phases",experimental,"vacuum inductive melting, Temperature: not specified, Time: 3",N/A,None,Mixed Solution
3145,10.1016-j.msea.2019.138514.txt,10.1016-j.msea.2019.138514.txt,CoCrCuFeNi,3,BCC + FCC + CoFeNi-rich phases,experimental,"vacuum inductive melting, Temperature: not specified, Time: 3",N/A,None,Mixed Solution
3146,10.1016-j.ijrmhm.2023.106273.txt,10.1016-j.ijrmhm.2023.106273.txt,WMoTaNb,3,BCC + not specified + Y2O3,experimental,"laser cladding, Laser power: 1000, Scanning speed: 900, Spot size: 1, Overlap ratio: 50, Powder feedstock: Spherical WMoTaNb HEA powder with particle sizes between 15 and 95 μm, mixed with high-purity Y2O3 powder (particle size between 0.5 and 5 μm)",N/A,None,Mixed Solution
3147,10.1016-j.scriptamat.2021.114391.txt,10.1016-j.scriptamat.2021.114391.txt,(TiZrHf)-(NiCuCo),1,B2,experimental,"intermetallic compound type high-entropy metallic glass precursor, Details: Synthesized from (TiZrHf)-(NiCuCo) high-entropy metallic glass precursor",N/A,Nanocrystalline structure formed through polymorphic crystallization,Intermetallic
3148,10.1016-j.apsusc.2019.143903.txt,10.1016-j.apsusc.2019.143903.txt,FeCoCrNiMo,1,FCC,experimental,"arc melting, Temperature: Not specified, Time: Not specified",N/A,Initial state before oxidation,Single Solid Solution
3148,10.1016-j.apsusc.2019.143903.txt,10.1016-j.apsusc.2019.143903.txt,FeCoCrNiMo0.1,1,FCC,experimental,"arc melting, Temperature: Not specified, Time: Not specified",N/A,Initial state before oxidation,Single Solid Solution
3148,10.1016-j.apsusc.2019.143903.txt,10.1016-j.apsusc.2019.143903.txt,FeCoCrNiMo0.3,1,FCC,experimental,"arc melting, Temperature: Not specified, Time: Not specified",N/A,Initial state before oxidation,Single Solid Solution
3148,10.1016-j.apsusc.2019.143903.txt,10.1016-j.apsusc.2019.143903.txt,FeCoCrNiMo0.6,1,FCC,experimental,"arc melting, Temperature: Not specified, Time: Not specified",N/A,Initial state before oxidation,Single Solid Solution
3149,10.1016-j.jallcom.2023.171341.txt,10.1016-j.jallcom.2023.171341.txt,Cr10Mn30Fe50Co10,4,FCC + HCP + Stacking Faults + Deformation Twins,experimental,"casting in vacuum induction furnace, Temperature: 1400-1600°C, Time: few minutes",N/A,None,Mixed Solution
3149,10.1016-j.jallcom.2023.171341.txt,10.1016-j.jallcom.2023.171341.txt,CrMnFeCoNi,1,FCC,experimental,"arc melting, Temperature: 1500-1600°C, Time: few minutes",N/A,None,Single Solid Solution
3149,10.1016-j.jallcom.2023.171341.txt,10.1016-j.jallcom.2023.171341.txt,FeCrMnNi,1,FCC,experimental,"arc melting, Temperature: 1500-1600°C, Time: few minutes",N/A,None,Single Solid Solution
3149,10.1016-j.jallcom.2023.171341.txt,10.1016-j.jallcom.2023.171341.txt,AlCoCrFeNi2.1,2,FCC + FCC variant L12,experimental,"arc melting, Temperature: 1500-1600°C, Time: few minutes",N/A,None,Mixed Solution
3149,10.1016-j.jallcom.2023.171341.txt,10.1016-j.jallcom.2023.171341.txt,CrFeCoNiCu,1,FCC,experimental,"arc melting, Temperature: 1500-1600°C, Time: few minutes",N/A,None,Single Solid Solution
3149,10.1016-j.jallcom.2023.171341.txt,10.1016-j.jallcom.2023.171341.txt,Cr10Mn40Fe40Co10,2,FCC + HCP,experimental,"casting in vacuum induction furnace, Temperature: 1400-1600°C, Time: few minutes",N/A,None,Mixed Solution
3149,10.1016-j.jallcom.2023.171341.txt,10.1016-j.jallcom.2023.171341.txt,Al0.1CoCrFeNi,1,FCC,experimental,"arc melting, Temperature: 1500-1600°C, Time: few minutes",N/A,None,Single Solid Solution
3149,10.1016-j.jallcom.2023.171341.txt,10.1016-j.jallcom.2023.171341.txt,CrMnFeCoNi,1,FCC,experimental,"arc melting, Temperature: 1500-1600°C, Time: few minutes",N/A,Cold rolled,Single Solid Solution
3149,10.1016-j.jallcom.2023.171341.txt,10.1016-j.jallcom.2023.171341.txt,Cr10Mn30Fe50Co10,2,FCC + HCP,experimental,"casting in vacuum induction furnace, Temperature: 1400-1600°C, Time: few minutes",N/A,Hot rolled,Mixed Solution
3149,10.1016-j.jallcom.2023.171341.txt,10.1016-j.jallcom.2023.171341.txt,Cr10Mn30Fe50Co10,2,FCC + HCP,experimental,"casting in vacuum induction furnace, Temperature: 1400-1600°C, Time: few minutes",N/A,Cold rolled,Mixed Solution
3150,10.1016-j.surfcoat.2020.125758.txt,10.1016-j.surfcoat.2020.125758.txt,AlCoCrFeNiTi0.8,4,B2 + AlNi + BCC + halite-type,experimental,"laser cladding, Substrate: AISI1045 steel block (100 mm × 100 mm × 10 mm), Cladding materials: Al, Co, Cr, Ni, and Ti elemental powders (99.5% purity), Powder mixture preparation: Mixed in vacuum using a high-energy planetary ball mill (YXQM-2L) for 20 hours with a ball-to-powder volume ratio of 15:1, Drying: Powders dried in a vacuum drying oven (DZF-2020AB) at 200 °C for 25 hours, Laser equipment: Fiber laser (Raycus, RFL-C3300) with a robotic arm (ABB, IRB 1600), Shielding gas: High purity argon with an airflow rate of 3 L/min, Substrate preheating: 200 °C, Processing parameters: Optimized to avoid cracking (specific parameters not detailed in the provided text)",N/A,Partially ordered structure (High Entropy Intermetallic: B2-AlNi precipitated phase),Mixed Solution
3151,10.1016-j.jmrt.2022.08.018.txt,10.1016-j.jmrt.2022.08.018.txt,FeCrNi,5,"FCC + NbCrN + (Fe, Cr)23C6 + (Fe, Cr, Ni)Cu + NbC",experimental,"industrially produced, Main process flow: ['raw material', 'electric arc furnace (EAF)', 'argon oxygen decarburization (AOD) refining', 'ladle furnace (LF) treatment', 'teeming', 'forging', 'hot extrusion', 'cold rolling'], Solution treatment: {'temperature': 1230, 'duration': 40, 'cooling_method': 'water quenching'}, Aging treatment: {'temperature': 700, 'durations': [1, 10, 100, 485, 1800], 'cooling_method': 'cooling with the furnace in an argon atmosphere'}",N/A,None,Mixed Solution
3152,10.1016-j.apsusc.2018.12.300.txt,10.1016-j.apsusc.2018.12.300.txt,AlCoFeNiSm0.1TiV0.9,1,FCC,experimental,"selective laser melting (SLM), Laser power: 200, Focal beam diameter: 0.5, Scanning speed: 10, Laser scanning path: zig-zag trajectory with a hatch spacing of 0.3 mm, Layer thickness: 0.2, Substrate material: 316L stainless steel plate with a thickness of 6 mm, Environment: argon-filled chamber",N/A,None,Single Solid Solution
3152,10.1016-j.apsusc.2018.12.300.txt,10.1016-j.apsusc.2018.12.300.txt,AlCoFeNiSm0.1V0.9,1,FCC,experimental,"selective laser melting (SLM), Laser power: 200, Focal beam diameter: 0.5, Scanning speed: 10, Laser scanning path: zig-zag trajectory with a hatch spacing of 0.3 mm, Layer thickness: 0.2, Substrate material: 316L stainless steel plate with a thickness of 6 mm, Environment: argon-filled chamber",N/A,None,Single Solid Solution
3152,10.1016-j.apsusc.2018.12.300.txt,10.1016-j.apsusc.2018.12.300.txt,AlCoFeNiSm0.05TiV0.95Zr,1,FCC,experimental,"selective laser melting (SLM), Laser power: 200, Focal beam diameter: 0.5, Scanning speed: 10, Laser scanning path: zig-zag trajectory with a hatch spacing of 0.3 mm, Layer thickness: 0.2, Substrate material: 316L stainless steel plate with a thickness of 6 mm, Environment: argon-filled chamber",N/A,None,Single Solid Solution
3152,10.1016-j.apsusc.2018.12.300.txt,10.1016-j.apsusc.2018.12.300.txt,AlCoFeNiTiVZr,1,FCC,experimental,"selective laser melting (SLM), Laser power: 200, Focal beam diameter: 0.5, Scanning speed: 10, Laser scanning path: zig-zag trajectory with a hatch spacing of 0.3 mm, Layer thickness: 0.2, Substrate material: 316L stainless steel plate with a thickness of 6 mm, Environment: argon-filled chamber",N/A,None,Single Solid Solution
3153,10.1016-j.ceramint.2023.11.162.txt,10.1016-j.ceramint.2023.11.162.txt,AlCoCrFeNi2.1,5,BCC + FCC + HCP (Intermetallic) + varies (Intermetallic) + Cr7C3,Experimental,"Laser Powder Bed Fusion (LPBF), Raw materials: Commercial AlCoCrFeNi2.1 HEA powder and spherical WC powder, Mixing: Agate ball in planetary ball-mill for four hours at 150 r/min",N/A,None,Mixed Solution
3154,10.1016-j.scriptamat.2023.115421.txt,10.1016-j.scriptamat.2023.115421.txt,AlFeNiCr,2,BCC + FCC,experimental,"direct casting, Temperature: Not explicitly stated, Pressure: Not explicitly stated, Time: Not explicitly stated",N/A,Unique fibrous heterogeneous solidification microstructure,Mixed Solution
3155,10.1016-j.matdes.2020.109262.txt,10.1016-j.matdes.2020.109262.txt,CoCrFeMnNi,1,FCC,experimental,"laser melting deposition (LMD), Laser power: 1400, Scanning rate: 600, Powder feeding rate: 10, Oxygen content: <10 ppm",N/A,No specific thermo-mechanical post-processing mentioned,Single Solid Solution
3156,10.1016-j.corsci.2019.108426.txt,10.1016-j.corsci.2019.108426.txt,AlCoCrFeNiYHf,7,BCC A2 + BCC B2 + FCC + complex (Intermetallic) + Y2O3 + HfO2 + Y3Al5O12,experimental,"arc melting, Temperature: Not specified, Time: Remelted five times",N/A,Partially ordered B2 phase,Mixed Solution
3157,10.1016-j.jallcom.2022.167373.txt,10.1016-j.jallcom.2022.167373.txt,MoNbTiZr,1,BCC,experimental,"arc melting, Temperature: 2000-2500°C, Time: Not specified",N/A,None,Single Solid Solution
3157,10.1016-j.jallcom.2022.167373.txt,10.1016-j.jallcom.2022.167373.txt,MoTaNbTiZr,1,BCC,experimental,"arc melting, Temperature: 2000-2500°C, Time: Not specified",N/A,None,Single Solid Solution
3157,10.1016-j.jallcom.2022.167373.txt,10.1016-j.jallcom.2022.167373.txt,MoNbTiZr,1,BCC,experimental,"arc melting, Temperature: 2000-2500°C, Time: Not specified",N/A,None,Single Solid Solution
3157,10.1016-j.jallcom.2022.167373.txt,10.1016-j.jallcom.2022.167373.txt,MoNbTaTiZr,1,BCC,experimental,"arc melting, Temperature: 2000-2500°C, Time: Not specified",N/A,None,Single Solid Solution
3157,10.1016-j.jallcom.2022.167373.txt,10.1016-j.jallcom.2022.167373.txt,MoNbTaTiZr,1,BCC,experimental,"arc melting, Temperature: 2000-2500°C, Time: Not specified",N/A,None,Single Solid Solution
3157,10.1016-j.jallcom.2022.167373.txt,10.1016-j.jallcom.2022.167373.txt,MoNbTaTiZr,1,BCC,experimental,"arc melting, Temperature: 2000-2500°C, Time: Not specified",N/A,None,Single Solid Solution
3157,10.1016-j.jallcom.2022.167373.txt,10.1016-j.jallcom.2022.167373.txt,MoNbTaTiZr,1,BCC,experimental,"arc melting, Temperature: 2000-2500°C, Time: Not specified",N/A,None,Single Solid Solution
3157,10.1016-j.jallcom.2022.167373.txt,10.1016-j.jallcom.2022.167373.txt,MoNbTaTiZr,1,BCC,experimental,"arc melting, Temperature: 2000-2500°C, Time: Not specified",N/A,None,Single Solid Solution
