Repository: sourish69/MSE643_CourseProject

# MSE643_CourseProject - Phase-Oriented Generative Design of High-Entropy Alloys

**A generative machine-learning pipeline that designs new alloy compositions to order - you specify the crystal phase you want, and the model proposes chemistries that should form it.**

---

## The idea in one paragraph

High-entropy alloys mix five or more principal elements in near-equal proportions, and their configurational entropy unlocks unusual combinations of strength and thermal stability. The problem is scale: the viable composition space runs to millions of candidates, far beyond what anyone can cast and characterize by hand.

File: Datasets/Vladimir_HEA_database.csv (part 62 of 88)
id,Paper,Name,Alloy,Nb of phase,Phase,Experimental or theoretical,Experimental details,Theoretical details,Special conditions,Type of solution
3157,10.1016-j.jallcom.2022.167373.txt,10.1016-j.jallcom.2022.167373.txt,MoNbTaTiZr,1,BCC,experimental,"arc melting, Temperature: 2000-2500°C, Time: Not specified",N/A,None,Single Solid Solution
3157,10.1016-j.jallcom.2022.167373.txt,10.1016-j.jallcom.2022.167373.txt,MoNbTaTiZr,1,BCC,experimental,"arc melting, Temperature: 2000-2500°C, Time: Not specified",N/A,None,Single Solid Solution
3157,10.1016-j.jallcom.2022.167373.txt,10.1016-j.jallcom.2022.167373.txt,MoNbTaTiZr,1,BCC,experimental,"arc melting, Temperature: 2000-2500°C, Time: Not specified",N/A,None,Single Solid Solution
3157,10.1016-j.jallcom.2022.167373.txt,10.1016-j.jallcom.2022.167373.txt,MoNbTaTiZr,1,BCC,experimental,"arc melting, Temperature: 2000-2500°C, Time: Not specified",N/A,None,Single Solid Solution
3158,10.1016-j.jallcom.2022.166245.txt,10.1016-j.jallcom.2022.166245.txt,CoCrFeNi,1,FCC,experimental,"PPA-AM, Powder diameter: 48-75 µm, Ball milling time: 8 hours, Plasma arc current: 80 A, Scan rate: 5 mm/s, Shielding gas: high purity Ar at 15 L/min",N/A,None,Single Solid Solution
3158,10.1016-j.jallcom.2022.166245.txt,10.1016-j.jallcom.2022.166245.txt,CoCrFeNiW₀.₂,3,FCC + HCP + Fe7W6,experimental,"PPA-AM, Powder diameter: 48-75 µm, Ball milling time: 8 hours, Plasma arc current: 80 A, Scan rate: 5 mm/s, Shielding gas: high purity Ar at 15 L/min",N/A,None,Mixed Solution
3158,10.1016-j.jallcom.2022.166245.txt,10.1016-j.jallcom.2022.166245.txt,CoCrFeNiW₀.₅,3,FCC + HCP + Fe7W6,experimental,"PPA-AM, Powder diameter: 48-75 µm, Ball milling time: 8 hours, Plasma arc current: 80 A, Scan rate: 5 mm/s, Shielding gas: high purity Ar at 15 L/min",N/A,None,Mixed Solution
3158,10.1016-j.jallcom.2022.166245.txt,10.1016-j.jallcom.2022.166245.txt,CoCrFeNiW₀.₇,5,BCC + FCC + HCP + Fe7W6 + W,experimental,"PPA-AM, Powder diameter: 48-75 µm, Ball milling time: 8 hours, Plasma arc current: 80 A, Scan rate: 5 mm/s, Shielding gas: high purity Ar at 15 L/min",N/A,None,Mixed Solution
3158,10.1016-j.jallcom.2022.166245.txt,10.1016-j.jallcom.2022.166245.txt,CoCrFeNiW,5,BCC + FCC + HCP + Fe7W6 + W,experimental,"PPA-AM, Powder diameter: 48-75 µm, Ball milling time: 8 hours, Plasma arc current: 80 A, Scan rate: 5 mm/s, Shielding gas: high purity Ar at 15 L/min",N/A,None,Mixed Solution
3159,10.1016-j.matlet.2020.128183.txt,10.1016-j.matlet.2020.128183.txt,CoCrFeMnNi,1,FCC,Experimental,"vacuum induction melting and casting, Atmosphere: pure Ar",N/A,None,Single Solid Solution
3159,10.1016-j.matlet.2020.128183.txt,10.1016-j.matlet.2020.128183.txt,CoCrFeMnNiC,2,FCC + MnC,Experimental,"vacuum induction melting and casting, Atmosphere: pure Ar",N/A,None,Mixed Solution
3159,10.1016-j.matlet.2020.128183.txt,10.1016-j.matlet.2020.128183.txt,CoCrFeMnNiC3,2,FCC + MnC,Experimental,"vacuum induction melting and casting, Atmosphere: pure Ar",N/A,None,Mixed Solution
3159,10.1016-j.matlet.2020.128183.txt,10.1016-j.matlet.2020.128183.txt,CoCrFeMnNiN,1,FCC,Experimental,"vacuum induction melting and casting, Atmosphere: pure Ar",N/A,None,Single Solid Solution
3159,10.1016-j.matlet.2020.128183.txt,10.1016-j.matlet.2020.128183.txt,CoCrFeMnNiN3,2,FCC + MnN,Experimental,"vacuum induction melting and casting, Atmosphere: pure Ar",N/A,None,Mixed Solution
3161,10.1016-j.actamat.2020.08.065.txt,10.1016-j.actamat.2020.08.065.txt,NbTiZrHf,1,BCC,experimental,"arc melting, Temperature: 1290, Time: 24 hours, Cooling rate: water-cooled copper mold, Reduction ratio: 80",N/A,Initial state before oxidation,Single Solid Solution
3162,10.1016-j.jmrt.2023.10.126.txt,10.1016-j.jmrt.2023.10.126.txt,Ni36Co30Fe11Cr11Al8Nb4,2,FCC L12 + Laves phase,Experimental,"directional solidification, Solidification rates: [5, 10, 20, 50, 100], Elements: ['Ni', 'Co', 'Fe', 'Cr', 'Al', 'Nb'], Purity: >99.5%, Preparation: vacuum arc melting, Quenching: Ga-In liquid metal",N/A,Partially ordered structure with ordered L12 phase,Mixed Solution
3163,10.1016-j.jallcom.2022.166209.txt,10.1016-j.jallcom.2022.166209.txt,AlCoCrFeNi,2,FCC + ordered L1$_2$ (Intermetallic),experimental,"electromagnetic levitation (EML) and high-energy synchrotron X-ray diffraction (XRD), Sample weight: ~1 g, Temperature range: overheated by about 300 K above Tl (1690 K) and then undercooled by ΔT = 77 K below Tl, Cooling rate: ~100–150 K·s−1",N/A,Partially ordered structure (high entropy intermetallic L1$_2$ phase),Mixed Solution
3163,10.1016-j.jallcom.2022.166209.txt,10.1016-j.jallcom.2022.166209.txt,AlCoCrFeNi,1,BCC (Intermetallic),experimental,"electromagnetic levitation (EML) and high-energy synchrotron X-ray diffraction (XRD), Sample weight: ~1 g, Temperature range: melted and then undercooled by ΔT = 27 K below Tl (1680 K), Cooling rate: Not explicitly stated, but samples were observed until 913 K.",N/A,Partially ordered structure (high entropy intermetallic B2 phase),Mixed Solution
3164,10.1016-j.matlet.2020.129246.txt,10.1016-j.matlet.2020.129246.txt,AlCoCrFeNiTi,4,BCC + FCC + L21 (Heusler structure) (Intermetallic) + Ni2AlTi,experimental,"vacuum arc melting, Temperature: Not specified, Time: Not specified",N/A,Partially ordered L21 phase present,Mixed Solution
3165,10.1016-j.mtla.2020.100927.txt,10.1016-j.mtla.2020.100927.txt,AlNbTaTiV,1,BCC,combination,"Not explicitly stated (likely arc melting or induction melting), Temperature: Varies, Pressure: Atmospheric, Time: Varies","Density Functional Theory (DFT), Special quasirandom structures (sqs): True, Atomic permutations: 120, Sampling size: 20",No partially ordered structure or high entropy intermetallic compound indicated. Initial state before oxidation.,Single Solid Solution
3166,10.1016-j.intermet.2022.107738.txt,10.1016-j.intermet.2022.107738.txt,AlCoCrCuFeNi,2,BCC + FCC,experimental,"spark plasma sintering, Temperature: 1250, Pressure: 30, Time: 5",N/A,None,Mixed Solution
3167,10.1016-j.jmmm.2020.166513.txt,10.1016-j.jmmm.2020.166513.txt,FeCoNiCu0.2Si0.2,1,FCC,experimental,"melt-spinning, Linear velocity: 32, Cooling rate: rapid",N/A,Ultrafine-grained structure achieved through melt-spinning,Mixed Solution
3167,10.1016-j.jmmm.2020.166513.txt,10.1016-j.jmmm.2020.166513.txt,FeCoNiSi0.2,1,FCC,experimental,"melt-spinning, Linear velocity: 32, Cooling rate: rapid",N/A,No intergranular structure observed,Single Solid Solution
3168,10.1016-j.jallcom.2021.162907.txt,10.1016-j.jallcom.2021.162907.txt,AlCoCrFeNi2.1,2,BCC + FCC,experimental,"directional solidification, Growth velocities: [5, 10, 50, 100, 200], Temperature: 1600, Holding time: 30, Cooling method: quenching in liquid Ga-In-Sn alloy",N/A,None,Mixed Solution
3168,10.1016-j.jallcom.2021.162907.txt,10.1016-j.jallcom.2021.162907.txt,CoCrFeNiNb0.45,2,BCC + FCC,experimental,"arc melting, Temperature: 1500, Cooling method: rapid quenching",N/A,None,Mixed Solution
3168,10.1016-j.jallcom.2021.162907.txt,10.1016-j.jallcom.2021.162907.txt,CoCrFeNiW0.5,2,BCC + FCC,experimental,"spark plasma sintering, Temperature: 1400, Pressure: 50, Holding time: 5, Cooling method: rapid quenching",N/A,None,Mixed Solution
3168,10.1016-j.jallcom.2021.162907.txt,10.1016-j.jallcom.2021.162907.txt,Ni30Co30Cr10Fe10Al18W2,2,BCC + FCC,experimental,"vacuum induction melting, Temperature: 1600, Cooling method: rapid quenching",N/A,None,Mixed Solution
3168,10.1016-j.jallcom.2021.162907.txt,10.1016-j.jallcom.2021.162907.txt,Al1.2CrCuFeNi2,2,BCC + FCC,experimental,"vacuum induction melting, Temperature: 1550, Cooling method: rapid quenching",N/A,None,Mixed Solution
3168,10.1016-j.jallcom.2021.162907.txt,10.1016-j.jallcom.2021.162907.txt,CoCrFeNiMnPd,2,BCC + FCC,experimental,"arc melting, Temperature: 1550, Cooling method: rapid quenching",N/A,None,Mixed Solution
3168,10.1016-j.jallcom.2021.162907.txt,10.1016-j.jallcom.2021.162907.txt,CoCrFeNiTa0.1,2,BCC + FCC,experimental,"vacuum induction melting, Temperature: 1550, Cooling method: rapid quenching",N/A,None,Mixed Solution
3168,10.1016-j.jallcom.2021.162907.txt,10.1016-j.jallcom.2021.162907.txt,CoCrFeNiTa0.3,2,BCC + FCC,experimental,"vacuum induction melting, Temperature: 1550, Cooling method: rapid quenching",N/A,None,Mixed Solution
3168,10.1016-j.jallcom.2021.162907.txt,10.1016-j.jallcom.2021.162907.txt,CoCrFeNiTa0.43,2,BCC + FCC,experimental,"vacuum induction melting, Temperature: 1550, Cooling method: rapid quenching",N/A,None,Mixed Solution
3168,10.1016-j.jallcom.2021.162907.txt,10.1016-j.jallcom.2021.162907.txt,CoCrFeNiTa0.5,2,BCC + FCC,experimental,"vacuum induction melting, Temperature: 1550, Cooling method: rapid quenching",N/A,None,Mixed Solution
3168,10.1016-j.jallcom.2021.162907.txt,10.1016-j.jallcom.2021.162907.txt,CoCrFeNiTa0.7,2,BCC + FCC,experimental,"vacuum induction melting, Temperature: 1550, Cooling method: rapid quenching",N/A,None,Mixed Solution
3169,10.1016-j.jallcom.2022.165239.txt,10.1016-j.jallcom.2022.165239.txt,CoCrFeNiMo,4,"FCC + rhombohedral (Intermetallic) + tetragonal (Intermetallic) + (Co, Cr, Fe, Mo, Ni)",experimental,"directed energy deposition (DED), Laser power: 950, Scanning speed: 250, Layer thickness: 0.3, Powder feed rate: 9.5, Environment: argon",N/A,None,Mixed Solution
3170,10.1016-j.matlet.2014.09.100.txt,10.1016-j.matlet.2014.09.100.txt,AlCoCrFeNiTi,1,BCC,experimental,"arc melting, Temperature: 1500, Time: multiple remelting",N/A,None,Mixed Solution
3170,10.1016-j.matlet.2014.09.100.txt,10.1016-j.matlet.2014.09.100.txt,AlCoCrFeNiTi,1,BCC,experimental,"arc melting, Temperature: 1500, Time: multiple remelting",N/A,None,Mixed Solution
3170,10.1016-j.matlet.2014.09.100.txt,10.1016-j.matlet.2014.09.100.txt,AlCoCrFeNiTi,1,BCC,experimental,"arc melting, Temperature: 1500, Time: multiple remelting",N/A,None,Mixed Solution
3171,10.1016-j.msea.2023.144858.txt,10.1016-j.msea.2023.144858.txt,FeCrVTi,2,BCC + HCP Laves,experimental,"arc melting, Temperature: 1273, Time: 24 hours",N/A,None,Mixed Solution
3171,10.1016-j.msea.2023.144858.txt,10.1016-j.msea.2023.144858.txt,FeCrV,1,BCC,experimental,"arc melting, Temperature: 1273, Time: 24 hours",N/A,None,Single Solid Solution
3171,10.1016-j.msea.2023.144858.txt,10.1016-j.msea.2023.144858.txt,FeCrVTaW,1,BCC,experimental,"arc melting, Temperature: 1273, Time: 24 hours",N/A,None,Single Solid Solution
3171,10.1016-j.msea.2023.144858.txt,10.1016-j.msea.2023.144858.txt,FeCrTiVZr,1,BCC,experimental,"arc melting, Temperature: 1273, Time: 24 hours",N/A,None,Single Solid Solution
3172,10.1016-j.commatsci.2023.112464.txt,10.1016-j.commatsci.2023.112464.txt,NbMoTaW,1,BCC,experimental,"vacuum arc melting, Temperature: not specified, Time: not specified",N/A,None,Single Solid Solution
3172,10.1016-j.commatsci.2023.112464.txt,10.1016-j.commatsci.2023.112464.txt,NbTaWxC,1,FCC,experimental,"not explicitly stated, Temperature: not specified, Time: not specified",N/A,Lattice distortion due to carbon addition,Single Solid Solution
3172,10.1016-j.commatsci.2023.112464.txt,10.1016-j.commatsci.2023.112464.txt,MoTaWxC,1,FCC,experimental,"not explicitly stated, Temperature: not specified, Time: not specified",N/A,Lattice distortion due to carbon addition,Single Solid Solution
3173,10.1016-j.actamat.2023.119328.txt,10.1016-j.actamat.2023.119328.txt,CoCrNi,1,FCC,experimental,"arc melting, Temperature: N/A, Time: N/A",N/A,None,Single Solid Solution
3173,10.1016-j.actamat.2023.119328.txt,10.1016-j.actamat.2023.119328.txt,CoCrNiAlTi,3,"FCC + L12 (Intermetallic) + (Ni, Co, Cr)3(Ti, Al)",experimental,"arc melting, Temperature: N/A, Time: N/A",N/A,Partially ordered structure with L12 precipitates,Mixed Solution
3174,10.1016-j.msea.2021.141763.txt,10.1016-j.msea.2021.141763.txt,CrMnFeCoNi,1,FCC,experimental,"vacuum arc melting and suction casting, Temperature: 1500-1800°C, Time: Not explicitly stated",N/A,None,Single Solid Solution
3174,10.1016-j.msea.2021.141763.txt,10.1016-j.msea.2021.141763.txt,CrMnFeCoNiAlx,4,B2 (Intermetallic) + BCC + FCC + NiAl,experimental,"vacuum arc melting and suction casting, Temperature: 1500-1800°C, Time: Not explicitly stated",N/A,Partially ordered B2-NiAl structure,Mixed Solution
3174,10.1016-j.msea.2021.141763.txt,10.1016-j.msea.2021.141763.txt,CrMnFeCoNiAl0.5Tix,6,B2 (Intermetallic) + BCC + FCC + L21 (Intermetallic) + NiAl + Ni2TiAl,experimental,"vacuum arc melting and suction casting, Temperature: 1500-1800°C, Time: Not explicitly stated",N/A,Partially ordered B2-NiAl and L21-Ni2TiAl structures,Mixed Solution
3174,10.1016-j.msea.2021.141763.txt,10.1016-j.msea.2021.141763.txt,CrMnFeCoNiAl0.6,3,B2 (Intermetallic) + FCC + NiAl,experimental,"vacuum arc melting and suction casting, Temperature: 1500-1800°C, Time: Not explicitly stated",N/A,Partially ordered B2-NiAl structure,Mixed Solution
3175,10.1016-j.jmrt.2023.11.247.txt,10.1016-j.jmrt.2023.11.247.txt,NbTaTiV,1,BCC,experimental,"arc melting, Temperature: above 2000°C, Time: 5 melting cycles, Pressure: 5x10−3 Pa",N/A,None,Single Solid Solution
3175,10.1016-j.jmrt.2023.11.247.txt,10.1016-j.jmrt.2023.11.247.txt,CrNbTaTiV,2,BCC + Laves phase,experimental,"arc melting, Temperature: above 2000°C, Time: 5 melting cycles, Pressure: 5x10−3 Pa",N/A,Partially ordered structure with Laves phase,Mixed Solution
3176,10.1016-j.ijplas.2021.103193.txt,10.1016-j.ijplas.2021.103193.txt,CrCoFeMn,2,FCC + HCP,experimental,"vacuum arc melting, Raw material purity: > 99.9%",N/A,None,Mixed Solution
3176,10.1016-j.ijplas.2021.103193.txt,10.1016-j.ijplas.2021.103193.txt,CrCoFeMnNi,2,FCC + HCP,experimental,"vacuum arc melting, Raw material purity: > 99.9%",N/A,None,Mixed Solution
3177,10.1016-j.vacuum.2022.111069.txt,10.1016-j.vacuum.2022.111069.txt,AlMoNbTaTiZr,2,BCC + CsCl-type B2 (Intermetallic),experimental,"vacuum arc melting, Metals purity: >99.9 wt%, Atmosphere: argon, Vacuum level: 0.06 MPa, Remelting: 6 times",N/A,Partially ordered B2 phase present,Mixed Solution
3177,10.1016-j.vacuum.2022.111069.txt,10.1016-j.vacuum.2022.111069.txt,AlMoNbTaTiZrY,3,BCC + CsCl-type B2 (Intermetallic) + ordered (Intermetallic),experimental,"vacuum arc melting, Metals purity: >99.9 wt%, Atmosphere: argon, Vacuum level: 0.06 MPa, Remelting: 6 times",N/A,Partially ordered B2 phase and ordered Al3Y5 phase present,Mixed Solution
3177,10.1016-j.vacuum.2022.111069.txt,10.1016-j.vacuum.2022.111069.txt,AlMoNbTaTiZrY,3,BCC + CsCl-type B2 (Intermetallic) + ordered (Intermetallic),experimental,"vacuum arc melting, Metals purity: >99.9 wt%, Atmosphere: argon, Vacuum level: 0.06 MPa, Remelting: 6 times",N/A,Partially ordered B2 phase and ordered Al3Y5 phase present,Mixed Solution
3178,10.1016-j.surfcoat.2020.126563.txt,10.1016-j.surfcoat.2020.126563.txt,CuCrCoFeNiO,1,FCC,Experimental,"rapid thermal processing (RTP), Multilayer composition: Cu (11 nm)/CrNiO (16.5 nm)/CoFe (20 nm), Total thickness: 760, Annealing temperatures: [600, 800, 1000], Annealing duration: 5, Atmosphere: Ar/H2 protective forming gas, Heating rate: 6.6, Cooling rate: 5-15 K/s",N/A,"No partially ordered structure, initial state before oxidation",Mixed Solution
3179,10.1016-j.wear.2020.203368.txt,10.1016-j.wear.2020.203368.txt,CoCrFeNi,1,FCC,experimental,"spark plasma sintering, Particle size: < 45 μm, Sintering temperature: 1100, Pressure: 35, Heating rate: 100 °C/min (below 600 °C), then 70 °C/min until 1100 °C, Duration at final temperature: 5",N/A,None,Single Solid Solution
3180,10.1016-j.corsci.2021.109956.txt,10.1016-j.corsci.2021.109956.txt,CoCrNi,3,FCC + complex cubic + Cr23C6,experimental,"laser cladding, Laser: 2-kW continuous-wave semiconductor laser, Robot: 6-axis Staubli robot, Powder feed system: coaxial multi-hopper powder feed system, Process parameters: optimized using empirical–statistical analysis based on the linear regression method, Raw material: CoCrNi spherical powder prepared by gas atomization with particle sizes ranging from 53 to 105 µm, Substrate: compacted graphite iron with approximately 70% vermicular graphite content, Preparation: sandpaper used to remove the oxide film from the substrate, and acetone applied to remove surface oil",N/A,None,Mixed Solution
3181,10.1016-j.wear.2023.204990.txt,10.1016-j.wear.2023.204990.txt,CoCrFeNi,2,FCC + Cr2O3,experimental,"vacuum arc melting, Constituent elements: ['Co', 'Cr', 'Fe', 'Ni'], Purity: >= 99.9 wt%, Remelting: 5 times, Drop casting: water-cooled copper mold",N/A,Noticeable elemental segregation in interdendritic regions and dendrite interiors,Single Solid Solution
3182,10.1016-j.jallcom.2020.156189.txt,10.1016-j.jallcom.2020.156189.txt,CoCrNiMo,2,FCC + tetragonal,experimental,"arc melting, Elements: ['Co (99.9%)', 'Cr (99.9%)', 'Ni (99.9%)', 'Mo (99.9%)'], Atmosphere: argon, Remelting: repeated four times, Cooling: cast into a copper mold cooled by circulating water",N/A,Partially ordered sigma phase present,Mixed Solution
3183,10.1016-j.scriptamat.2022.115189.txt,10.1016-j.scriptamat.2022.115189.txt,"Not explicitly stated, but typically involves elements forming L12 and L21 structures",2,FCC L12 + Hierarchical fiber-like structure,experimental,"selective laser melting (SLM) followed by annealing, Slm: {'temperature': 'Not explicitly stated', 'pressure': 'Ambient', 'time': 'Layer-by-layer additive manufacturing process'}, Annealing: {'temperature': 'Not explicitly stated', 'duration': 'Not explicitly stated', 'cooling_rate': 'Not explicitly stated'}",N/A,None,Mixed Solution
3184,10.1016-j.matlet.2024.135871.txt,10.1016-j.matlet.2024.135871.txt,CoCrFeMnNiV,4,BCC + FCC + HCP + Not explicitly stated (Intermetallic),theoretical,"pre-trained transformer model, Pre-training dataset: randomly generated unlabeled compositions with thermodynamic features, Fine-tuning dataset: labeled dataset of 1184 compositions with crystal structure target property",N/A,None,Mixed Solution
3185,10.1016-j.jallcom.2022.167422.txt,10.1016-j.jallcom.2022.167422.txt,Al0.2CoCrFeNiMo0.5,2,FCC + sigma phase (Intermetallic),Experimental,"vacuum induction melting, Initial homogenization temperature: 1100, Initial homogenization duration: 5 hours, Hot forging temperature: 1100, Cold rolling reduction: 80%, Heat treatment temperature: 1200, Heat treatment duration: 1 hour, Cooling method: water quenching",N/A,Partially ordered secondary sigma phase present,Mixed Solution
3186,10.1016-j.scriptamat.2020.06.064.txt,10.1016-j.scriptamat.2020.06.064.txt,AlCoCrFeMnNi,1,FCC,Experimental,"arc melting, Temperature: 1500, Time: 30 minutes",N/A,None,Single Solid Solution
3186,10.1016-j.scriptamat.2020.06.064.txt,10.1016-j.scriptamat.2020.06.064.txt,CoMoNiVW,2,BCC + σ phase,Experimental,"arc melting, Temperature: 1600, Time: 45 minutes",N/A,Partially ordered structure (High Entropy Intermetallic),Mixed Solution
3186,10.1016-j.scriptamat.2020.06.064.txt,10.1016-j.scriptamat.2020.06.064.txt,CoCrFeMoNi,1,FCC,Experimental,"arc melting, Temperature: 1550, Time: 30 minutes",N/A,None,Single Solid Solution
3186,10.1016-j.scriptamat.2020.06.064.txt,10.1016-j.scriptamat.2020.06.064.txt,CoCrFeMoNi,1,FCC,Experimental,"arc melting, Temperature: 1600, Time: 30 minutes",N/A,None,Single Solid Solution
3186,10.1016-j.scriptamat.2020.06.064.txt,10.1016-j.scriptamat.2020.06.064.txt,CoCrFeNi,1,FCC,Experimental,"arc melting, Temperature: 1500, Time: 30 minutes",N/A,None,Single Solid Solution
3186,10.1016-j.scriptamat.2020.06.064.txt,10.1016-j.scriptamat.2020.06.064.txt,CoCrFeNiTa,1,FCC,Experimental,"arc melting, Temperature: 1550, Time: 30 minutes",N/A,None,Single Solid Solution
3186,10.1016-j.scriptamat.2020.06.064.txt,10.1016-j.scriptamat.2020.06.064.txt,CoCrFeNiV,2,FCC + σ phase,Experimental,"arc melting, Temperature: 1600, Time: 45 minutes",N/A,Partially ordered structure (High Entropy Intermetallic),Mixed Solution
3186,10.1016-j.scriptamat.2020.06.064.txt,10.1016-j.scriptamat.2020.06.064.txt,CoCrCuFeNiZr,2,FCC + μ phase,Experimental,"arc melting, Temperature: 1600, Time: 45 minutes",N/A,Partially ordered structure (High Entropy Intermetallic),Mixed Solution
3186,10.1016-j.scriptamat.2020.06.064.txt,10.1016-j.scriptamat.2020.06.064.txt,HfNbTaTiZr,1,BCC,Experimental,"arc melting, Temperature: 1600, Time: 30 minutes",N/A,None,Single Solid Solution
3186,10.1016-j.scriptamat.2020.06.064.txt,10.1016-j.scriptamat.2020.06.064.txt,CoCrFeMnNiNb,1,FCC,Experimental,"arc melting, Temperature: 1550, Time: 30 minutes",N/A,None,Single Solid Solution
3186,10.1016-j.scriptamat.2020.06.064.txt,10.1016-j.scriptamat.2020.06.064.txt,HfNbTaTiZr,1,BCC,Experimental,"arc melting, Temperature: 1600, Time: 30 minutes",N/A,None,Single Solid Solution
3186,10.1016-j.scriptamat.2020.06.064.txt,10.1016-j.scriptamat.2020.06.064.txt,CoCrFeNiY,1,FCC,Experimental,"arc melting, Temperature: 1600, Time: 30 minutes",N/A,None,Single Solid Solution
3187,10.1016-j.matdes.2022.111381.txt,10.1016-j.matdes.2022.111381.txt,NbTiWZr,2,BCC + BCC1' and BCC2',experimental,"vacuum arc melting, Temperature: 2000-3000°C, Time: several minutes per sample, Pressure: under argon atmosphere",N/A,No partially ordered structures or high entropy intermetallics in the initial state,Mixed Solution
3187,10.1016-j.matdes.2022.111381.txt,10.1016-j.matdes.2022.111381.txt,MoTiWZr,2,BCC + BCC1' and BCC2',experimental,"vacuum arc melting, Temperature: 2000-3000°C, Time: several minutes per sample, Pressure: under argon atmosphere",N/A,No partially ordered structures or high entropy intermetallics in the initial state,Mixed Solution
3188,10.1016-j.jmrt.2023.07.005.txt,10.1016-j.jmrt.2023.07.005.txt,CoNiCuMoW,1,FCC,theoretical,"Density Functional Theory (DFT), Exchange-correlation energy: Generalized Gradient Approximation (GGA), Exchange-correlation potential: Perdew Burke Ernzerhof (PBE), Pseudopotentials: ultrasoft pseudopotentials, Convergence tolerance: 1e-05, Cut-off energy: 450, Brillouin zone sampling: Monkhorst-Pack scheme with density parameters 0.03 Å−1, Convergence tolerance level: max force ≈ 0.05 eV/Å, max stress ≈ 0.1 GPa",N/A,No partial ordering or oxidation considered,Single Solid Solution
3188,10.1016-j.jmrt.2023.07.005.txt,10.1016-j.jmrt.2023.07.005.txt,CoNiCuMoW,1,FCC,theoretical,"Density Functional Theory (DFT), Exchange-correlation energy: Generalized Gradient Approximation (GGA), Exchange-correlation potential: Perdew Burke Ernzerhof (PBE), Pseudopotentials: ultrasoft pseudopotentials, Convergence tolerance: 1e-05, Cut-off energy: 450, Brillouin zone sampling: Monkhorst-Pack scheme with density parameters 0.03 Å−1, Convergence tolerance level: max force ≈ 0.05 eV/Å, max stress ≈ 0.1 GPa",N/A,No partial ordering or oxidation considered,Single Solid Solution
3189,10.1016-j.jallcom.2021.163350.txt,10.1016-j.jallcom.2021.163350.txt,AlCoCrFeNi2.1,2,BCC B2 + FCC L12,experimental,"drop-tube facility, Cooling rates: 114 Ks−1 to 1.75 × 106 Ks−1",N/A,No partial ordering or intermetallic phases identified,Mixed Solution
3190,10.1016-j.corsci.2021.109933.txt,10.1016-j.corsci.2021.109933.txt,CoCrFeMn,1,FCC,experimental,"vacuum induction furnace, Temperature: 900, Time: various",N/A,None,Single Solid Solution
3190,10.1016-j.corsci.2021.109933.txt,10.1016-j.corsci.2021.109933.txt,C0.5CoCrFeMn,2,FCC + HCP,experimental,"vacuum induction furnace, Temperature: 900, Time: various",N/A,None,Mixed Solution
3190,10.1016-j.corsci.2021.109933.txt,10.1016-j.corsci.2021.109933.txt,C0.5N1.0CoCrFeMn,1,FCC,experimental,"vacuum induction furnace, Temperature: 900, Time: various",N/A,None,Single Solid Solution
3190,10.1016-j.corsci.2021.109933.txt,10.1016-j.corsci.2021.109933.txt,CoCrFeMn,2,FCC + HCP,experimental,"vacuum induction furnace, Temperature: 900, Time: various",N/A,None,Mixed Solution
3190,10.1016-j.corsci.2021.109933.txt,10.1016-j.corsci.2021.109933.txt,CxNyCoCrFeMn,3,FCC + HCP + varies (Intermetallic),experimental,"vacuum induction furnace, Temperature: 900, Time: various",N/A,None,Mixed Solution
3191,10.1016-j.apmt.2024.102128.txt,10.1016-j.apmt.2024.102128.txt,CrMnFeCoNi,1,FCC,experimental,"template replication, Template: polyurethane (PU) foam cube, Heat treatment: {'profile': [{'temperature': 300, 'duration': '2 hours'}, {'temperature': 700, 'duration': '2 hours'}, {'temperature': 1150, 'duration': '4 hours'}], 'atmosphere': 'Ar'}",N/A,High porosity (> 95%) achieved through template replication,Single Solid Solution
3192,10.1016-j.jallcom.2023.173089.txt,10.1016-j.jallcom.2023.173089.txt,CoCrFeMnNiN,1,FCC,experimental and theoretical,N/A,N/A,Nitrogen doping at levels of 0.5 and 1.0 at. (%),Single Solid Solution
3193,10.1016-j.jallcom.2022.166593.txt,10.1016-j.jallcom.2022.166593.txt,HfNbTaZrCrx,3,BCC + HCP + cubic C15 Laves,experimental,"arc melting, Temperature: 1673, Time: 24 hours, Atmosphere: argon, Cooling method: water quenching",N/A,"Partially ordered structures observed in BCC, HCP, and Laves phases",Mixed Solution
3194,10.1016-j.matlet.2022.131882.txt,10.1016-j.matlet.2022.131882.txt,AlCrFeNiSi,2,BCC + FCC,experimental,"arc melting and laser surface melting, Arc melting: {'temperature': 'Not specified', 'time': 'Re-melted at least 5 times', 'atmosphere': 'High-purity argon atmosphere'}, Laser surface melting: {'laser_power': 220, 'beam_scanning_speed': 800, 'laser_working_voltage': 80, 'focused_beam_diameter': 0.5, 'pulse_frequency': 12.5, 'pulse_width': 5, 'partial_overlapping': 0.5}",N/A,No significant thermo-mechanical post-processing mentioned,Mixed Solution
3195,10.1016-j.matlet.2018.01.124.txt,10.1016-j.matlet.2018.01.124.txt,Ni35Al21.67Cr21.67Fe21.67,4,BCC + BCC B2 + Ni35Al21.67Cr21.67Fe21.67 + Ni35Al21.67Cr21.67Fe21.67,experimental,"arc melting, Raw materials purity: > 99.9% (wt.%), Melting process: The ingot was melted five times, Crucible: water-cooled copper crucibles under argon protection",N/A,Partially ordered B2 phase,Mixed Solution
3196,10.1016-j.apt.2020.02.008.txt,10.1016-j.apt.2020.02.008.txt,AlCoFeNi,2,BCC + FCC,Experimental,"mechanical alloying and conventional sintering, Milling time: 15, Sintering temperature: [1100, 1200], Sintering time: [2, 1], Pressure: 1",N/A,None,Mixed Solution
3196,10.1016-j.apt.2020.02.008.txt,10.1016-j.apt.2020.02.008.txt,AlCoFeNiMo,3,BCC + FCC + tetragonal (Intermetallic),Experimental,"mechanical alloying and conventional sintering, Milling time: 15, Sintering temperature: [1100, 1200], Sintering time: [2, 1], Pressure: 1",N/A,None,Mixed Solution
3196,10.1016-j.apt.2020.02.008.txt,10.1016-j.apt.2020.02.008.txt,AlCoFeNiTi,3,BCC + FCC + TiOx,Experimental,"mechanical alloying and conventional sintering, Milling time: 15, Sintering temperature: [1100, 1200], Sintering time: [2, 1], Pressure: 1",N/A,None,Mixed Solution
3196,10.1016-j.apt.2020.02.008.txt,10.1016-j.apt.2020.02.008.txt,AlCoFeNiMoTi,3,BCC + FCC + rhombohedral (Intermetallic),Experimental,"mechanical alloying and conventional sintering, Milling time: 15, Sintering temperature: [1100, 1200], Sintering time: [2, 1], Pressure: 1",N/A,None,Mixed Solution
3197,10.1016-j.jmrt.2023.10.131.txt,10.1016-j.jmrt.2023.10.131.txt,Al5Co40Cr15Ni33Ti7,2,FCC + L12,experimental,"cold-rolling and aging, Cold-rolling: performed, Aging temperature: 700, Aging time: 100 hours",N/A,Long-term aging at low temperature,Mixed Solution
3198,10.1016-j.msea.2021.141390.txt,10.1016-j.msea.2021.141390.txt,(CoCrNi)94Ti3Al3,1,N/A,N/A,N/A,N/A,N/A,Intermetallic
3199,10.1016-j.jmrt.2022.10.120.txt,10.1016-j.jmrt.2022.10.120.txt,AlCrCuMnNi,3,BCC + FCC + specific space group not mentioned (Intermetallic),experimental,"mechanical alloying and spark plasma sintering, Ma rotation speed: 350, Ma duration: up to 90 hours, Sps pressure: 40, Sps temperatures: [800, 850, 900], Sps duration: 5",N/A,Formation of intermetallic compounds during SPS process,Mixed Solution
3201,10.1016-j.jmrt.2023.11.254.txt,10.1016-j.jmrt.2023.11.254.txt,AlNbTaTi,1,BCC,experimental,"vacuum arc melting, Temperature: 2069, Time: 24 hours",N/A,None,Single Solid Solution
3201,10.1016-j.jmrt.2023.11.254.txt,10.1016-j.jmrt.2023.11.254.txt,Al0.2NbTa0.5Ti,2,BCC + BCC B2,experimental,"vacuum arc melting, Temperature: 1253, Time: 24 hours",N/A,Partially ordered B2 phase,Mixed Solution
3201,10.1016-j.jmrt.2023.11.254.txt,10.1016-j.jmrt.2023.11.254.txt,Al0.4NbTa0.5Ti,2,BCC + BCC B2,experimental,"vacuum arc melting, Temperature: 1253, Time: 24 hours",N/A,Partially ordered B2 phase,Mixed Solution
3201,10.1016-j.jmrt.2023.11.254.txt,10.1016-j.jmrt.2023.11.254.txt,Al0.6NbTa0.5Ti,6,BCC + BCC B2 + FCC (Intermetallic) + HCP Laves + AlTi3 + NbAlTi2,experimental,"vacuum arc melting, Temperature: 1253, Time: 24 hours",N/A,"Partially ordered B2 phase, intermetallic precipitates",Mixed Solution
3201,10.1016-j.jmrt.2023.11.254.txt,10.1016-j.jmrt.2023.11.254.txt,Al0.8NbTa0.5Ti,3,BCC + BCC B2 + AlTi3,experimental,"vacuum arc melting, Temperature: 1253, Time: 24 hours",N/A,"Partially ordered B2 phase, intermetallic precipitates",Mixed Solution
3201,10.1016-j.jmrt.2023.11.254.txt,10.1016-j.jmrt.2023.11.254.txt,AlNbTa0.5Ti,3,BCC + BCC B2 + AlTi3,experimental,"vacuum arc melting, Temperature: 1253, Time: 24 hours",N/A,"Partially ordered B2 phase, intermetallic precipitates",Mixed Solution
3202,10.1016-j.jmrt.2022.07.175.txt,10.1016-j.jmrt.2022.07.175.txt,CoNiFe,1,FCC,experimental,"electrodeposition, Electrolytic bath composition: {'CoSO4': 14.2, 'NiSO4': 76.1, 'FeSO4': 7.2, 'C6H8O7': 466.4, 'C6H5Na3O7': 163.2, 'NaCl': 1.3689, 'H3BO3': 404.3, 'C7H4NNaO3S': 7.3, 'C12H25SO4Na': 0.3}, Current densities: [44.4, 66.7, 88.9, 111.1], Temperature: room temperature, Electrode configuration: graphite plate as the negative electrode, Solution condition: degas with air",N/A,No partial ordering or intermetallic compounds observed,Mixed Solution
3203,10.1016-j.msea.2020.140012.txt,10.1016-j.msea.2020.140012.txt,AlCoCrFeNi2.1,3,BCC + FCC + Not specified,experimental,"vacuum arc remelting, Temperature: Not specified, Time: Not specified",N/A,None,Mixed Solution
3205,10.1016-j.jallcom.2022.164457.txt,10.1016-j.jallcom.2022.164457.txt,AlFeCrNiCo,2,BCC + FCC,experimental,"spark plasma sintering, Sintering temperature: [950, 1050, 1100], Dwell time: 10, Cooling rate: 50-75 °C/min, Applied pressure: 40, Atmosphere: vacuum",N/A,None,Mixed Solution
3206,10.1016-j.mtcomm.2023.106759.txt,10.1016-j.mtcomm.2023.106759.txt,FeNiCrCoCu,4,BCC + FCC + HCP + amorphous,experimental,"Molecular Dynamics Simulation, Simulation methods: [{'method': 'direct method', 'ensemble': 'NPT', 'temperature': 300, 'time': '600 ps'}, {'method': '3D printing method', 'ensemble': 'NVT', 'temperature': 300, 'time': '5 ps'}, {'method': 'annealing process', 'temperature_ramp_up': 850, 'relaxation_time': '40 ps', 'quenching_rate': '5 × 1013 K/s', 'holding_time': '600 ps'}, {'method': 'rapid cooling method', 'heating_rate': '300 K to 3300 K', 'holding_time': '10 ps', 'quenching_rate': '3 × 1012 K/s', 'relaxation_time': '600 ps'}], Cooling rates: [{'rate': '1 × 1011 K/s', 'relaxation_time': '600 ps'}, {'rate': '1 × 1012 K/s', 'relaxation_time': '600 ps'}, {'rate': '3 × 1012 K/s', 'relaxation_time': '600 ps'}, {'rate': '3 × 1014 K/s', 'relaxation_time': '600 ps'}]",N/A,None,Mixed Solution
3207,10.1016-j.matchemphys.2021.124912.txt,10.1016-j.matchemphys.2021.124912.txt,CoCrFeMnNi,1,FCC,theoretical,"molecular dynamics simulations, Interatomic potential: Quinary CoCrFeMnNi 2NN MEAM potential, Initial lattice length: 3.595, Model size: 7.2 × 25.2 × 6.5 nm, Temperature: 300, Time: various stages of simulation",N/A,None,Single Solid Solution
3207,10.1016-j.matchemphys.2021.124912.txt,10.1016-j.matchemphys.2021.124912.txt,Co0.1CrFeMnNi,1,FCC,theoretical,"molecular dynamics simulations, Interatomic potential: Quinary CoCrFeMnNi 2NN MEAM potential, Initial lattice length: 3.595, Model size: 7.2 × 25.2 × 6.5 nm, Temperature: 300, Time: various stages of simulation",N/A,None,Single Solid Solution
3207,10.1016-j.matchemphys.2021.124912.txt,10.1016-j.matchemphys.2021.124912.txt,Co0.2CrFeMnNi,1,FCC,theoretical,"molecular dynamics simulations, Interatomic potential: Quinary CoCrFeMnNi 2NN MEAM potential, Initial lattice length: 3.595, Model size: 7.2 × 25.2 × 6.5 nm, Temperature: 300, Time: various stages of simulation",N/A,None,Single Solid Solution
3207,10.1016-j.matchemphys.2021.124912.txt,10.1016-j.matchemphys.2021.124912.txt,Co0.3CrFeMnNi,1,FCC,theoretical,"molecular dynamics simulations, Interatomic potential: Quinary CoCrFeMnNi 2NN MEAM potential, Initial lattice length: 3.595, Model size: 7.2 × 25.2 × 6.5 nm, Temperature: 300, Time: various stages of simulation",N/A,None,Single Solid Solution
3207,10.1016-j.matchemphys.2021.124912.txt,10.1016-j.matchemphys.2021.124912.txt,Cr0.1CoFeMnNi,1,FCC,theoretical,"molecular dynamics simulations, Interatomic potential: Quinary CoCrFeMnNi 2NN MEAM potential, Initial lattice length: 3.595, Model size: 7.2 × 25.2 × 6.5 nm, Temperature: 300, Time: various stages of simulation",N/A,None,Single Solid Solution
3207,10.1016-j.matchemphys.2021.124912.txt,10.1016-j.matchemphys.2021.124912.txt,Cr0.2CoFeMnNi,1,FCC,theoretical,"molecular dynamics simulations, Interatomic potential: Quinary CoCrFeMnNi 2NN MEAM potential, Initial lattice length: 3.595, Model size: 7.2 × 25.2 × 6.5 nm, Temperature: 300, Time: various stages of simulation",N/A,None,Single Solid Solution
3207,10.1016-j.matchemphys.2021.124912.txt,10.1016-j.matchemphys.2021.124912.txt,Cr0.3CoFeMnNi,1,FCC,theoretical,"molecular dynamics simulations, Interatomic potential: Quinary CoCrFeMnNi 2NN MEAM potential, Initial lattice length: 3.595, Model size: 7.2 × 25.2 × 6.5 nm, Temperature: 300, Time: various stages of simulation",N/A,None,Single Solid Solution
3207,10.1016-j.matchemphys.2021.124912.txt,10.1016-j.matchemphys.2021.124912.txt,Fe0.1CoCrMnNi,1,FCC,theoretical,"molecular dynamics simulations, Interatomic potential: Quinary CoCrFeMnNi 2NN MEAM potential, Initial lattice length: 3.595, Model size: 7.2 × 25.2 × 6.5 nm, Temperature: 300, Time: various stages of simulation",N/A,None,Single Solid Solution
3207,10.1016-j.matchemphys.2021.124912.txt,10.1016-j.matchemphys.2021.124912.txt,Fe0.2CoCrMnNi,1,FCC,theoretical,"molecular dynamics simulations, Interatomic potential: Quinary CoCrFeMnNi 2NN MEAM potential, Initial lattice length: 3.595, Model size: 7.2 × 25.2 × 6.5 nm, Temperature: 300, Time: various stages of simulation",N/A,None,Single Solid Solution
3207,10.1016-j.matchemphys.2021.124912.txt,10.1016-j.matchemphys.2021.124912.txt,Fe0.3CoCrMnNi,1,FCC,theoretical,"molecular dynamics simulations, Interatomic potential: Quinary CoCrFeMnNi 2NN MEAM potential, Initial lattice length: 3.595, Model size: 7.2 × 25.2 × 6.5 nm, Temperature: 300, Time: various stages of simulation",N/A,None,Single Solid Solution
3207,10.1016-j.matchemphys.2021.124912.txt,10.1016-j.matchemphys.2021.124912.txt,Ni0.1CoCrFeMnNi,1,FCC,theoretical,"molecular dynamics simulations, Interatomic potential: Quinary CoCrFeMnNi 2NN MEAM potential, Initial lattice length: 3.595, Model size: 7.2 × 25.2 × 6.5 nm, Temperature: 300, Time: various stages of simulation",N/A,None,Single Solid Solution
3207,10.1016-j.matchemphys.2021.124912.txt,10.1016-j.matchemphys.2021.124912.txt,Ni0.2CoCrFeMnNi,1,FCC,theoretical,"molecular dynamics simulations, Interatomic potential: Quinary CoCrFeMnNi 2NN MEAM potential, Initial lattice length: 3.595, Model size: 7.2 × 25.2 × 6.5 nm, Temperature: 300, Time: various stages of simulation",N/A,None,Single Solid Solution
3207,10.1016-j.matchemphys.2021.124912.txt,10.1016-j.matchemphys.2021.124912.txt,Ni0.3CoCrFeMnNi,1,FCC,theoretical,"molecular dynamics simulations, Interatomic potential: Quinary CoCrFeMnNi 2NN MEAM potential, Initial lattice length: 3.595, Model size: 7.2 × 25.2 × 6.5 nm, Temperature: 300, Time: various stages of simulation",N/A,None,Single Solid Solution
3207,10.1016-j.matchemphys.2021.124912.txt,10.1016-j.matchemphys.2021.124912.txt,Mn0.08CoCrFeNi,1,FCC,theoretical,"molecular dynamics simulations, Interatomic potential: Quinary CoCrFeMnNi 2NN MEAM potential, Initial lattice length: 3.595, Model size: 7.2 × 25.2 × 6.5 nm, Temperature: 300, Time: various stages of simulation",N/A,None,Single Solid Solution
3207,10.1016-j.matchemphys.2021.124912.txt,10.1016-j.matchemphys.2021.124912.txt,Mn0.1CoCrFeNi,1,FCC,theoretical,"molecular dynamics simulations, Interatomic potential: Quinary CoCrFeMnNi 2NN MEAM potential, Initial lattice length: 3.595, Model size: 7.2 × 25.2 × 6.5 nm, Temperature: 300, Time: various stages of simulation",N/A,None,Single Solid Solution
3207,10.1016-j.matchemphys.2021.124912.txt,10.1016-j.matchemphys.2021.124912.txt,Mn0.12CoCrFeNi,1,FCC,theoretical,"molecular dynamics simulations, Interatomic potential: Quinary CoCrFeMnNi 2NN MEAM potential, Initial lattice length: 3.595, Model size: 7.2 × 25.2 × 6.5 nm, Temperature: 300, Time: various stages of simulation",N/A,None,Single Solid Solution
3207,10.1016-j.matchemphys.2021.124912.txt,10.1016-j.matchemphys.2021.124912.txt,Mn0.2CoCrFeNi,1,FCC,theoretical,"molecular dynamics simulations, Interatomic potential: Quinary CoCrFeMnNi 2NN MEAM potential, Initial lattice length: 3.595, Model size: 7.2 × 25.2 × 6.5 nm, Temperature: 300, Time: various stages of simulation",N/A,None,Single Solid Solution
3207,10.1016-j.matchemphys.2021.124912.txt,10.1016-j.matchemphys.2021.124912.txt,Mn0.3CoCrFeNi,1,FCC,theoretical,"molecular dynamics simulations, Interatomic potential: Quinary CoCrFeMnNi 2NN MEAM potential, Initial lattice length: 3.595, Model size: 7.2 × 25.2 × 6.5 nm, Temperature: 300, Time: various stages of simulation",N/A,None,Single Solid Solution
3208,10.1016-j.jmrt.2023.05.199.txt,10.1016-j.jmrt.2023.05.199.txt,CoCrNi,1,FCC,experimental,"arc melting, Temperature: 1200, Time: 48 hours",N/A,None,Single Solid Solution
3209,10.1016-j.scriptamat.2020.113699.txt,10.1016-j.scriptamat.2020.113699.txt,Mg0.10Ti0.30V0.25Zr0.10Nb0.25,2,BCC + FCC,experimental,"mechanochemical, Atmosphere: inert",N/A,Hydrogen absorption at room temperature,Mixed Solution
3209,10.1016-j.scriptamat.2020.113699.txt,10.1016-j.scriptamat.2020.113699.txt,Ti0.325V0.275Zr0.125Nb0.275,1,BCC,experimental,"mechanochemical (assumed), Atmosphere: inert (assumed)",N/A,None,Single Solid Solution
3210,10.1016-j.ijhydene.2022.10.130.txt,10.1016-j.ijhydene.2022.10.130.txt,ZrTiVFe,1,HCP C14 Laves,experimental,"arc melting, Elements: ['Zr', 'Ti', 'V', 'Fe', 'Cu'], Purity: more than 99.5%, Ingot weight: approximately 120 g, Atmosphere: high purity argon protection, Melting process: turned over and remelted six times",N/A,None,Mixed Solution
3210,10.1016-j.ijhydene.2022.10.130.txt,10.1016-j.ijhydene.2022.10.130.txt,(ZrTiVFe)1-xCu,2,HCP C14 Laves + not specified,experimental,"arc melting, Elements: ['Zr', 'Ti', 'V', 'Fe', 'Cu'], Purity: more than 99.5%, Ingot weight: approximately 120 g, Atmosphere: high purity argon protection, Melting process: turned over and remelted six times",N/A,None,Mixed Solution
3210,10.1016-j.ijhydene.2022.10.130.txt,10.1016-j.ijhydene.2022.10.130.txt,(ZrTiVFe)0.95Cu0.05,2,HCP C14 Laves + not specified,experimental,"arc melting, Elements: ['Zr', 'Ti', 'V', 'Fe', 'Cu'], Purity: more than 99.5%, Ingot weight: approximately 120 g, Atmosphere: high purity argon protection, Melting process: turned over and remelted six times",N/A,None,Mixed Solution
3210,10.1016-j.ijhydene.2022.10.130.txt,10.1016-j.ijhydene.2022.10.130.txt,(ZrTiVFe)0.9Cu0.1,2,HCP C14 Laves + not specified,experimental,"arc melting, Elements: ['Zr', 'Ti', 'V', 'Fe', 'Cu'], Purity: more than 99.5%, Ingot weight: approximately 120 g, Atmosphere: high purity argon protection, Melting process: turned over and remelted six times",N/A,None,Mixed Solution
3210,10.1016-j.ijhydene.2022.10.130.txt,10.1016-j.ijhydene.2022.10.130.txt,(ZrTiVFe)0.8Cu0.2,2,HCP C14 Laves + not specified,experimental,"arc melting, Elements: ['Zr', 'Ti', 'V', 'Fe', 'Cu'], Purity: more than 99.5%, Ingot weight: approximately 120 g, Atmosphere: high purity argon protection, Melting process: turned over and remelted six times",N/A,None,Mixed Solution
