Repository: sourish69/MSE643_CourseProject

# MSE643_CourseProject - Phase-Oriented Generative Design of High-Entropy Alloys

**A generative machine-learning pipeline that designs new alloy compositions to order - you specify the crystal phase you want, and the model proposes chemistries that should form it.**

---

## The idea in one paragraph

High-entropy alloys mix five or more principal elements in near-equal proportions, and their configurational entropy unlocks unusual combinations of strength and thermal stability. The problem is scale: the viable composition space runs to millions of candidates, far beyond what anyone can cast and characterize by hand.

File: Datasets/Vladimir_HEA_database.csv (part 63 of 88)
id,Paper,Name,Alloy,Nb of phase,Phase,Experimental or theoretical,Experimental details,Theoretical details,Special conditions,Type of solution
3210,10.1016-j.ijhydene.2022.10.130.txt,10.1016-j.ijhydene.2022.10.130.txt,ZrTiCu2,1,not specified,experimental,"arc melting, Elements: ['Zr', 'Ti', 'V', 'Fe', 'Cu'], Purity: more than 99.5%, Ingot weight: approximately 120 g, Atmosphere: high purity argon protection, Melting process: turned over and remelted six times",N/A,None,Intermetallic
3210,10.1016-j.ijhydene.2022.10.130.txt,10.1016-j.ijhydene.2022.10.130.txt,Cu8Zr3,1,not specified,experimental,"arc melting, Elements: ['Zr', 'Ti', 'V', 'Fe', 'Cu'], Purity: more than 99.5%, Ingot weight: approximately 120 g, Atmosphere: high purity argon protection, Melting process: turned over and remelted six times",N/A,None,Intermetallic
3210,10.1016-j.ijhydene.2022.10.130.txt,10.1016-j.ijhydene.2022.10.130.txt,ZrTiVFeH,1,HCP C14 Laves,experimental,"arc melting, Elements: ['Zr', 'Ti', 'V', 'Fe', 'Cu'], Purity: more than 99.5%, Ingot weight: approximately 120 g, Atmosphere: high purity argon protection, Melting process: turned over and remelted six times",N/A,None,Mixed Solution
3210,10.1016-j.ijhydene.2022.10.130.txt,10.1016-j.ijhydene.2022.10.130.txt,(ZrTiVFe)0.95Cu0.05H,2,HCP C14 Laves + not specified,experimental,"arc melting, Elements: ['Zr', 'Ti', 'V', 'Fe', 'Cu'], Purity: more than 99.5%, Ingot weight: approximately 120 g, Atmosphere: high purity argon protection, Melting process: turned over and remelted six times",N/A,None,Mixed Solution
3211,10.1016-j.triboint.2021.106857.txt,10.1016-j.triboint.2021.106857.txt,CoCrCu1-xFeNix,2,FCC + Cu,Experimental,"direct laser cladding, Laser power: 1200, Scanning speed: 12.5, Feed rate: 12, Laser spot diameter: 2, Track distance: 1.2, Shielding gas: high purity argon (20 L/min)",N/A,None,Mixed Solution
3212,10.1016-j.intermet.2021.107167.txt,10.1016-j.intermet.2021.107167.txt,CoCrFeNi,1,FCC,experimental,"vacuum arc melting, Elements: pure elements with purities above 99.9 wt%, Ingots: round ingots with a weight of approximately 70 g, Remelting: at least four times, Homogenization: 24 hours in a furnace at 1000 °C, followed by quenching in water",N/A,None,Single Solid Solution
3212,10.1016-j.intermet.2021.107167.txt,10.1016-j.intermet.2021.107167.txt,CoCrFeNiGe0.1,1,FCC,experimental,"vacuum arc melting, Elements: pure elements with purities above 99.9 wt%, Ingots: round ingots with a weight of approximately 70 g, Remelting: at least four times, Homogenization: 24 hours in a furnace at 1000 °C, followed by quenching in water",N/A,None,Single Solid Solution
3212,10.1016-j.intermet.2021.107167.txt,10.1016-j.intermet.2021.107167.txt,CoCrFeNiGe0.2,1,FCC,experimental,"vacuum arc melting, Elements: pure elements with purities above 99.9 wt%, Ingots: round ingots with a weight of approximately 70 g, Remelting: at least four times, Homogenization: 24 hours in a furnace at 1000 °C, followed by quenching in water",N/A,None,Single Solid Solution
3212,10.1016-j.intermet.2021.107167.txt,10.1016-j.intermet.2021.107167.txt,CoCrFeNiGe0.3,1,FCC,experimental,"vacuum arc melting, Elements: pure elements with purities above 99.9 wt%, Ingots: round ingots with a weight of approximately 70 g, Remelting: at least four times, Homogenization: 24 hours in a furnace at 1000 °C, followed by quenching in water",N/A,None,Single Solid Solution
3213,10.1016-j.ijrmhm.2023.106270.txt,10.1016-j.ijrmhm.2023.106270.txt,TiZrHfNbTa,1,BCC,experimental,"vacuum arc melting, Temperature: high enough to melt the pure metals, Pressure: vacuum conditions, Time: multiple melting cycles",N/A,No partial ordering or high entropy intermetallic formation,Single Solid Solution
3213,10.1016-j.ijrmhm.2023.106270.txt,10.1016-j.ijrmhm.2023.106270.txt,NbHfTi,1,BCC,experimental,"vacuum arc melting, Temperature: high enough to melt the pure metals, Pressure: vacuum conditions, Time: multiple melting cycles",N/A,No partial ordering or high entropy intermetallic formation,Single Solid Solution
3214,10.1016-j.jnucmat.2023.154693.txt,10.1016-j.jnucmat.2023.154693.txt,AlCrFeMoNiNb,3,FCC + L12 (ordered FCC) + Ni3Al,Experimental,"arc melting, homogenization, hot rolling, cold rolling, solid solution treatment, aging, Arc melting: {'temperature': 1600, 'time': '30 minutes'}, Homogenization: {'temperature': 1200, 'time': '36 hours'}, Hot rolling: {'temperature': 1200, 'reduction_ratio': 'not specified'}, Cold rolling: {'temperature': 'room temperature', 'reduction_ratio': 'not specified'}, Solid solution treatment: {'temperature': 1200, 'time': '4 minutes'}, Aging: {'temperature': 650, 'time': '30 hours'}",N/A,Partially ordered structure (L12 nanoprecipitates),Mixed Solution
3216,10.1016-j.jmrt.2023.05.257.txt,10.1016-j.jmrt.2023.05.257.txt,CoCrFeNiV,1,FCC,experimental,"vacuum arc melting, Temperature: sufficient to melt constituent metals, Time: repeated five times for homogeneity, Pressure: vacuum conditions",N/A,None,Single Solid Solution
3217,10.1016-j.jallcom.2020.155518.txt,10.1016-j.jallcom.2020.155518.txt,AlCoCrFeNi,4,BCC + FCC + simple cubic + AlN,experimental,"arc melting, Temperature: above 1500°C, Time: re-melted at least five times",N/A,Partially ordered structure in BCC phase for x = 1.0,Mixed Solution
3218,10.1016-j.matdes.2021.110248.txt,10.1016-j.matdes.2021.110248.txt,HfMoNbTaTi,4,BCC + HfO2 + HfMoNbTaTi + HfN,experimental,"arc melting, Temperature: Not specified, Time: 12 melting procedures for homogeneity",N/A,No partial ordering or oxidation considered,Mixed Solution
3219,10.1016-j.jmrt.2023.12.038.txt,10.1016-j.jmrt.2023.12.038.txt,NiCoCrAlTi,3,"FCC + L12 (Intermetallic) + Ni3(Al,Ti)",Experimental,"arc melting, Temperature: 1600, Time: 30 minutes",N/A,Partially ordered L12 phase,Mixed Solution
3219,10.1016-j.jmrt.2023.12.038.txt,10.1016-j.jmrt.2023.12.038.txt,FeMnCoCrNiC,1,FCC,Experimental,Not explicitly stated,N/A,None,Single Solid Solution
3219,10.1016-j.jmrt.2023.12.038.txt,10.1016-j.jmrt.2023.12.038.txt,NiCoFeCrAlTiB,2,FCC + L12 (Intermetallic),Experimental,Not explicitly stated,N/A,Partially ordered L12 phase,Mixed Solution
3219,10.1016-j.jmrt.2023.12.038.txt,10.1016-j.jmrt.2023.12.038.txt,NiCoFeCrAlNb,2,FCC + L12 (Intermetallic),Experimental,Not explicitly stated,N/A,Partially ordered L12 phase,Mixed Solution
3219,10.1016-j.jmrt.2023.12.038.txt,10.1016-j.jmrt.2023.12.038.txt,NiCoFeCrAlTiB,2,FCC + L12 (Intermetallic),Experimental,Not explicitly stated,N/A,Partially ordered L12 phase,Mixed Solution
3219,10.1016-j.jmrt.2023.12.038.txt,10.1016-j.jmrt.2023.12.038.txt,FeNiCoAlTaB,2,FCC + L12 (Intermetallic),Experimental,Not explicitly stated,N/A,Partially ordered L12 phase,Mixed Solution
3219,10.1016-j.jmrt.2023.12.038.txt,10.1016-j.jmrt.2023.12.038.txt,NiCoCrAlTi,3,"FCC + L12 (Intermetallic) + Ni3(Al,Ti)",Experimental,"arc melting, Temperature: 1600, Time: 30 minutes",N/A,Partially ordered L12 phase,Mixed Solution
3220,10.1016-j.surfcoat.2020.126004.txt,10.1016-j.surfcoat.2020.126004.txt,CrCoNi,1,FCC,experimental,"laser cladding, Laser power: 2.5, Laser scanning speed: 8, Powder feeding rate: 28, Overlapping rate: 20, Argon flow: 15",N/A,None,Single Solid Solution
3222,10.1016-j.jallcom.2021.160326.txt,10.1016-j.jallcom.2021.160326.txt,(Co1.1CrNi0.9)100−x(Al0.4Ti0.6)x,4,BCC + FCC + Not specified + yarn-like,experimental,"spark plasma sintering (SPS), Temperature: 1150, Pressure: 35, Time: 8, Heating rate: 75, Vacuum pressure: 5",N/A,No partial ordering or high entropy intermetallic phase identified,Mixed Solution
3224,10.1016-j.jmst.2021.11.017.txt,10.1016-j.jmst.2021.11.017.txt,AlCoCrFeNi,4,BCC + FCC + NiAl + CrFe,experimental,"vacuum induction arc furnace, Temperature: 1000, Time: 2 hours, Cooling rate: water quenching, Cold rolling reduction: 50%",N/A,None,Mixed Solution
3225,10.1016-j.msea.2023.146032.txt,10.1016-j.msea.2023.146032.txt,CoCrFeMnNi,3,BCC + FCC + twins within the FCC matrix,experimental,"arc melting, Temperature: 1250, Time: various",N/A,"No partial ordering, primarily solid solution phases",Mixed Solution
3225,10.1016-j.msea.2023.146032.txt,10.1016-j.msea.2023.146032.txt,Fe50Mn25Cr12.5Co5Ni5Si2.5,4,FCC + HCP + HCP variant martensite + twins within the FCC matrix,experimental,"vacuum arc melting, Temperature: 1250, Time: various",N/A,"No partial ordering, primarily solid solution phases",Mixed Solution
3226,10.1016-j.intermet.2021.107209.txt,10.1016-j.intermet.2021.107209.txt,CoCrNiMo0.2,2,"FCC Laves + (Co,Cr,Ni)Mo",Experimental,"conventional vacuum non-consumable arc melting, Temperature: approximately 2000°C, Pressure: vacuum, Time: sufficient for complete melting and homogenization",N/A,None,Mixed Solution
3226,10.1016-j.intermet.2021.107209.txt,10.1016-j.intermet.2021.107209.txt,CoCrNiMo0.4,3,"FCC + HCP Laves + (Co,Cr,Ni)Mo",Experimental,"conventional vacuum non-consumable arc melting, Temperature: approximately 2000°C, Pressure: vacuum, Time: sufficient for complete melting and homogenization",N/A,None,Mixed Solution
3226,10.1016-j.intermet.2021.107209.txt,10.1016-j.intermet.2021.107209.txt,CoCrNiMo0.6,3,"FCC + HCP Laves + (Co,Cr,Ni)Mo",Experimental,"conventional vacuum non-consumable arc melting, Temperature: approximately 2000°C, Pressure: vacuum, Time: sufficient for complete melting and homogenization",N/A,None,Mixed Solution
3226,10.1016-j.intermet.2021.107209.txt,10.1016-j.intermet.2021.107209.txt,CoCrNiMo0.8,3,"FCC + HCP Laves + (Co,Cr,Ni)Mo",Experimental,"conventional vacuum non-consumable arc melting, Temperature: approximately 2000°C, Pressure: vacuum, Time: sufficient for complete melting and homogenization",N/A,Partially ordered structure in Laves phase,Mixed Solution
3227,10.1016-j.matpr.2022.04.348.txt,10.1016-j.matpr.2022.04.348.txt,Ti-Al-V,5,BCC + HCP + Ti3Al + TiAl + Ti2AlNb,experimental,"EDM machining, Tool electrode: Copper, Diameter: [3, 5, 7], Peak current: [20, 40, 60], Pulse-on-time: [150, 250, 350], Pulse-off-time: [15, 30, 45]",N/A,None,Mixed Solution
3228,10.1016-j.jallcom.2022.168692.txt,10.1016-j.jallcom.2022.168692.txt,CoCrFeMnNi,7,FCC + MnAl2O4 + MgAl2O4 + MnS + MnCr2O4 + MgO·Al2O3 + MnO·Al2O3,experimental,"induction furnace, Temperature: 1773, Atmosphere: high-purity Ar, Duration: varied (5, 10, 20, 30, 60 minutes)",N/A,None,Mixed Solution
3229,10.1016-j.scriptamat.2019.09.028.txt,10.1016-j.scriptamat.2019.09.028.txt,VCrMn,1,BCC,experimental,"arc melting, Temperature: Not specified, Time: Not specified",N/A,None,Single Solid Solution
3229,10.1016-j.scriptamat.2019.09.028.txt,10.1016-j.scriptamat.2019.09.028.txt,VCrMnTi,1,BCC,experimental,"arc melting, Temperature: Not specified, Time: Not specified",N/A,None,Single Solid Solution
3230,10.1016-j.commatsci.2021.110619.txt,10.1016-j.commatsci.2021.110619.txt,CoCrFeNiNb,2,FCC + Laves phase (C14 or C15),Experimental,"arc melting, Temperature: ~1500-1600°C, Pressure: high purity argon atmosphere, Time: multiple melting cycles",N/A,Partially ordered structure in intermetallic phase,Mixed Solution
3230,10.1016-j.commatsci.2021.110619.txt,10.1016-j.commatsci.2021.110619.txt,CoCrFeNiNb,2,FCC + Laves phase (C14 or C15),Experimental,"arc melting, Temperature: ~1500-1600°C, Pressure: high purity argon atmosphere, Time: multiple melting cycles",N/A,Partially ordered structure in intermetallic phase,Mixed Solution
3230,10.1016-j.commatsci.2021.110619.txt,10.1016-j.commatsci.2021.110619.txt,CoCrFeNiNb,2,FCC + Laves phase (C14 or C15),Experimental,"arc melting, Temperature: ~1500-1600°C, Pressure: high purity argon atmosphere, Time: multiple melting cycles",N/A,Partially ordered structure in intermetallic phase,Mixed Solution
3230,10.1016-j.commatsci.2021.110619.txt,10.1016-j.commatsci.2021.110619.txt,CoCrFeNiNb,2,FCC + Laves phase (C14 or C15),Experimental,"arc melting, Temperature: ~1500-1600°C, Pressure: high purity argon atmosphere, Time: multiple melting cycles",N/A,Partially ordered structure in intermetallic phase,Mixed Solution
3230,10.1016-j.commatsci.2021.110619.txt,10.1016-j.commatsci.2021.110619.txt,CoCrFeNiTa,2,FCC + Laves phase (C14 or C15),Experimental,"arc melting, Temperature: ~1500-1600°C, Pressure: high purity argon atmosphere, Time: multiple melting cycles",N/A,Partially ordered structure in intermetallic phase,Mixed Solution
3230,10.1016-j.commatsci.2021.110619.txt,10.1016-j.commatsci.2021.110619.txt,CoCrFeNiTa,2,FCC + Laves phase (C14 or C15),Experimental,"arc melting, Temperature: ~1500-1600°C, Pressure: high purity argon atmosphere, Time: multiple melting cycles",N/A,Partially ordered structure in intermetallic phase,Mixed Solution
3230,10.1016-j.commatsci.2021.110619.txt,10.1016-j.commatsci.2021.110619.txt,CoCrFeNiTa,2,FCC + Laves phase (C14 or C15),Experimental,"arc melting, Temperature: ~1500-1600°C, Pressure: high purity argon atmosphere, Time: multiple melting cycles",N/A,Partially ordered structure in intermetallic phase,Mixed Solution
3230,10.1016-j.commatsci.2021.110619.txt,10.1016-j.commatsci.2021.110619.txt,CoCrFeNiTa,2,FCC + Laves phase (C14 or C15),Experimental,"arc melting, Temperature: ~1500-1600°C, Pressure: high purity argon atmosphere, Time: multiple melting cycles",N/A,Partially ordered structure in intermetallic phase,Mixed Solution
3231,10.1016-j.jallcom.2021.159468.txt,10.1016-j.jallcom.2021.159468.txt,HfTaTiZr,2,BCC + HCP,combination,"not explicitly detailed, likely arc melting or similar techniques, Temperature: not specified, Time: not specified","molecular dynamics (MD) simulations, Interatomic potential: validated potential for Ta0.5HfZrTi, Temperature: 30, Time step: 1, Simulation box dimensions: 70 nm x 50 nm x 2 nm, Strain rate: 200000000.0",No partially ordered structure or High Entropy Intermetallic phase mentioned,Mixed Solution
3232,10.1016-j.scriptamat.2019.11.016.txt,10.1016-j.scriptamat.2019.11.016.txt,AlCoCrFeNi,2,"FCC + Varies (e.g., B2, Laves phase)",theoretical_and_experimental,N/A,N/A,"Local atomic configurations lead to variations in stacking fault and twin formation energies, including negative energies",Mixed Solution
3233,10.1016-j.msea.2024.146093.txt,10.1016-j.msea.2024.146093.txt,PtAuCuNi,3,"FCC + FCC-based superlattice L12 + NiPt, CuAu",Experimental,"arc melting, Elements: Pt, Au, Cu, Ni, Purity: 99.97% Pt, 99.99% Au, 99.99% Cu, 99.99% Ni, Crucible: cylindrical alumina crucible of Φ 16 mm, Furnace: DHL-400 high vacuum arc melting furnace, Vacuum level: 3 × 10−3 Pa, Melting time: 60 s, Melting temperature: 1800 °C, Cold rolling: 90% reduction",N/A,Cold deformation promotes L12 phase formation during aging,Mixed Solution
3234,10.1016-j.msea.2017.02.068.txt,10.1016-j.msea.2017.02.068.txt,CoCrFeMn,1,FCC,experimental,"mechanical alloying and spark plasma sintering, Mechanical alloying: {'duration': '24 hours', 'environment': 'vacuum', 'ball_to_powder_ratio': '15:1', 'rotational_speed': 350}, Spark plasma sintering: {'temperature': 1150, 'pressure': 50, 'dwell_time': 5, 'heating_cooling_rate': 100}",N/A,None,Single Solid Solution
3234,10.1016-j.msea.2017.02.068.txt,10.1016-j.msea.2017.02.068.txt,CoCrFeMn + Y2O3,2,FCC + Y2O3,experimental,"mechanical alloying and spark plasma sintering, Mechanical alloying: {'duration': '24 hours', 'environment': 'vacuum', 'ball_to_powder_ratio': '15:1', 'rotational_speed': 350, 'additional_components': 'O2 gas, Y, and Ti'}, Spark plasma sintering: {'temperature': 1150, 'pressure': 50, 'dwell_time': 5, 'heating_cooling_rate': 100}",N/A,Y2O3 nano-oxides uniformly dispersed within the matrix,Single Solid Solution
3235,10.1016-j.intermet.2023.107883.txt,10.1016-j.intermet.2023.107883.txt,Al15(CuFeMn)85,4,BCC + FCC + L21 ordered phase (Intermetallic) + beta-Mn phase (Intermetallic),experimental,"vacuum induction melting, Homogenization temperature: 1073, Homogenization duration: 7 hours, Quenching method: water quenching, Hpt processing: disk-shaped specimens processed by HPT",N/A,Partially ordered structure (L21 ordered phase),Mixed Solution
3236,10.1016-j.mtcomm.2022.103447.txt,10.1016-j.mtcomm.2022.103447.txt,AlCoNiV,3,BCC + FCC + B2,Experimental,"magnetron sputtering, Substrate temperature: 298, Deposition power: 300, Deposition pressure: 0.11, Ar flow rate: 40, Rotation rate: 3, Film thickness: 950",N/A,None,Mixed Solution
3236,10.1016-j.mtcomm.2022.103447.txt,10.1016-j.mtcomm.2022.103447.txt,AlCoCrFeNiNb,1,BCC,Experimental,"arc melting, Temperature: 1500, Time: 10 minutes",N/A,None,Single Solid Solution
3236,10.1016-j.mtcomm.2022.103447.txt,10.1016-j.mtcomm.2022.103447.txt,HfNiTiVZr,1,BCC,Experimental,"spark plasma sintering, Temperature: 1200, Pressure: 50, Time: 5 minutes",N/A,None,Single Solid Solution
3236,10.1016-j.mtcomm.2022.103447.txt,10.1016-j.mtcomm.2022.103447.txt,CuMoTaW,1,BCC,Experimental,"high-energy ball milling, Temperature: room temperature, Time: 20 hours",N/A,None,Single Solid Solution
3236,10.1016-j.mtcomm.2022.103447.txt,10.1016-j.mtcomm.2022.103447.txt,MoNiTaW,1,BCC,Experimental,"arc melting, Temperature: 1600, Time: 10 minutes",N/A,None,Single Solid Solution
3237,10.1016-j.jallcom.2022.166473.txt,10.1016-j.jallcom.2022.166473.txt,HfMoNbTiZr,1,BCC,experimental,"arc melting, Temperature: not specified, Pressure: under an Ar atmosphere, Time: sample was flipped and remelted several times",N/A,None,Single Solid Solution
3237,10.1016-j.jallcom.2022.166473.txt,10.1016-j.jallcom.2022.166473.txt,HfNbTaTiZr,1,BCC,experimental,"arc melting, Temperature: not specified, Pressure: under an Ar atmosphere, Time: sample was flipped and remelted several times",N/A,None,Single Solid Solution
3237,10.1016-j.jallcom.2022.166473.txt,10.1016-j.jallcom.2022.166473.txt,HfNbReTiZr,1,BCC,experimental,"arc melting, Temperature: not specified, Pressure: under an Ar atmosphere, Time: sample was flipped and remelted several times",N/A,None,Single Solid Solution
3237,10.1016-j.jallcom.2022.166473.txt,10.1016-j.jallcom.2022.166473.txt,HfNbTaTiV,1,BCC,experimental,"arc melting, Temperature: not specified, Pressure: under an Ar atmosphere, Time: sample was flipped and remelted several times",N/A,None,Single Solid Solution
3237,10.1016-j.jallcom.2022.166473.txt,10.1016-j.jallcom.2022.166473.txt,(MoReRu)(1−2x)/3(PdPt)xC,2,FCC + HCP,experimental,"arc melting, Temperature: not specified, Pressure: under an Ar atmosphere, Time: sample was flipped and remelted several times",N/A,None,Mixed Solution
3238,10.1016-j.msea.2022.142837.txt,10.1016-j.msea.2022.142837.txt,Fe40Mn20Cr20Ni20,5,"FCC + cubic (Intermetallic) + tetragonal (Intermetallic) + (Cr, Fe)23C6 + Fe40Mn20Cr20Ni20 (σ)",experimental,"vacuum-induction melting, Temperature: 1300, Time: 1.5 hours, Cooling method: water quenching",N/A,None,Mixed Solution
3239,10.1016-j.matlet.2022.131879.txt,10.1016-j.matlet.2022.131879.txt,Al0.3CoCrFeNiCu,4,"FCC + L12 (FCC-based superlattice) + likely FCC + Al3(Co,Cr,Fe,Ni)",experimental,"induction melting, cold rolling, heat treatment, Cold rolling reduction: 90%, Recrystallization temperature: 1000 °C / 5 min, Annealing temperature: 600 °C / 10 h",N/A,Partially ordered structure (L12 nano-precipitates),Mixed Solution
3240,10.1016-j.matdes.2022.110724.txt,10.1016-j.matdes.2022.110724.txt,Al1.19Co2CrFeNi1.81,2,BCC + FCC,Experimental,"arc melting, Temperature: 1800, Pressure: high-purity argon atmosphere, Time: ingot was remelted at least six times",N/A,None,Mixed Solution
3240,10.1016-j.matdes.2022.110724.txt,10.1016-j.matdes.2022.110724.txt,AlCoCrFeNi2.1,2,BCC + FCC,Experimental,"arc melting, Temperature: 1800, Pressure: high-purity argon atmosphere, Time: ingot was remelted at least six times",N/A,Partially ordered B2 phase,Mixed Solution
3240,10.1016-j.matdes.2022.110724.txt,10.1016-j.matdes.2022.110724.txt,Al1.19CoCrFeNi2.81,2,BCC + FCC,Experimental,"arc melting, Temperature: 1800, Pressure: high-purity argon atmosphere, Time: ingot was remelted at least six times",N/A,None,Mixed Solution
3240,10.1016-j.matdes.2022.110724.txt,10.1016-j.matdes.2022.110724.txt,Al0.8CrFeNi2.2,2,BCC + FCC,Experimental,"arc melting, Temperature: 1800, Pressure: high-purity argon atmosphere, Time: ingot was remelted at least six times",N/A,None,Mixed Solution
3240,10.1016-j.matdes.2022.110724.txt,10.1016-j.matdes.2022.110724.txt,AlCrFeNi3,2,BCC + FCC,Experimental,"arc melting, Temperature: 1800, Pressure: high-purity argon atmosphere, Time: ingot was remelted at least six times",N/A,None,Mixed Solution
3240,10.1016-j.matdes.2022.110724.txt,10.1016-j.matdes.2022.110724.txt,Ni30Co30Fe10Cr10Al18W2,3,"BCC + FCC + complex structure, typically C14 or C15",Experimental,"arc melting, Temperature: 1800, Pressure: high-purity argon atmosphere, Time: ingot was remelted at least six times",N/A,Partially ordered Laves phase,Mixed Solution
3240,10.1016-j.matdes.2022.110724.txt,10.1016-j.matdes.2022.110724.txt,CoCrFeNiMn,1,FCC,Experimental,"arc melting, Temperature: 1800, Pressure: high-purity argon atmosphere, Time: ingot was remelted at least six times",N/A,None,Single Solid Solution
3240,10.1016-j.matdes.2022.110724.txt,10.1016-j.matdes.2022.110724.txt,Al0.1CoCrFeNi,1,FCC,Experimental,"arc melting, Temperature: 1800, Pressure: high-purity argon atmosphere, Time: ingot was remelted at least six times",N/A,None,Single Solid Solution
3240,10.1016-j.matdes.2022.110724.txt,10.1016-j.matdes.2022.110724.txt,Al0.3CoCrFeNi,1,FCC,Experimental,"arc melting, Temperature: 1800, Pressure: high-purity argon atmosphere, Time: ingot was remelted at least six times",N/A,None,Single Solid Solution
3240,10.1016-j.matdes.2022.110724.txt,10.1016-j.matdes.2022.110724.txt,FeNiCoCrMn,1,FCC,Experimental,"arc melting, Temperature: 1800, Pressure: high-purity argon atmosphere, Time: ingot was remelted at least six times",N/A,None,Single Solid Solution
3240,10.1016-j.matdes.2022.110724.txt,10.1016-j.matdes.2022.110724.txt,CrMnFeCoNi,1,FCC,Experimental,"arc melting, Temperature: 1800, Pressure: high-purity argon atmosphere, Time: ingot was remelted at least six times",N/A,None,Single Solid Solution
3241,10.1016-j.msea.2020.140661.txt,10.1016-j.msea.2020.140661.txt,Cr20Mn24Fe30Co20Ni6,4,"FCC + HCP + tetragonal (Intermetallic) + Cr-rich (Cr, Mn, Fe, Co, Ni)",experimental,"vacuum induction furnace casting, Temperature: 1200, Atmosphere: Ar, Duration: 2, Cooling: water quenching",N/A,Presence of σ phase precipitates confirmed through micrography,Mixed Solution
3241,10.1016-j.msea.2020.140661.txt,10.1016-j.msea.2020.140661.txt,Cr20Mn15Fe34Co20Ni11,2,FCC + FCC (twin boundaries),experimental,"vacuum induction furnace casting, Temperature: 1200, Atmosphere: Ar, Duration: 2, Cooling: water quenching",N/A,No significant presence of σ phase observed,Single Solid Solution
3242,10.1016-j.mtnano.2022.100243.txt,10.1016-j.mtnano.2022.100243.txt,FeCoNiMnAl0.2,5,BCC + FCC + N/A + amorphous + spinel,experimental,"mechanical alloying, Molar ratio: 1:1:1:0.5:0.2, Process control agent: 40 ml anhydrous ethanol, Ball to powder ratio: 20:1, Grinding balls: mass ratio between 10 mm and 6 mm is 1:2, Rotational speed: 400 rpm, Milling time: 70 hours, Suspension: suspended for 4 minutes every 30 minutes, Post milling treatment: filtered and washed with DI water and ethanol, dried in vacuum oven at 50°C for 24 hours",N/A,"Partially ordered structure, High Entropy Intermetallic",Mixed Solution
3243,10.1016-j.surfcoat.2024.130392.txt,10.1016-j.surfcoat.2024.130392.txt,(CoCrFeMnNi)Nx,2,FCC + amorphous,experimental,"reactive magnetron sputtering, Target: equal-atomic ratio CoCrFeMnNi alloy target, Deposition atmosphere: mixing deposition atmosphere of argon (Ar) and nitrogen (N2), Total flow rate: 30 sccm, N2-to-total (n2 + ar) flow ratios (rn): 0, 10%, 20%, 30%, 40%, Vacuum degree: 2 × 10−4 Pa, Working pressure: 0.8 Pa, Substrate: PSi (100) wafers, Work distance: 120 mm, Working power: 100 W, Temperature: room temperature",N/A,No post-processing mentioned,Mixed Solution
3244,10.1016-j.jnucmat.2022.153884.txt,10.1016-j.jnucmat.2022.153884.txt,CoCrFeCuNi,1,FCC,theoretical,"atomistic simulations, Atomic interaction potential: Quinary Co-Cr-Fe-Cu-Ni potential developed by Deluigi et al., Shear strain increment: Δεzx = 0.0001, Model dimensions: Lx, Ly, and Lz (specific values not provided), Void diameter: D = 40Å, Temperature: 10K, 100K, 300K, and 500K for MD simulations",N/A,None,Single Solid Solution
3245,10.1016-j.jallcom.2023.170149.txt,10.1016-j.jallcom.2023.170149.txt,AlFeCoNiMo0.2,1,BCC,experimental,"suspension melting, Temperature: 220, Cooling rate: reduced",N/A,None,Single Solid Solution
3246,10.1016-j.msea.2022.143789.txt,10.1016-j.msea.2022.143789.txt,CrMnFeCoNi,1,FCC,experimental,"rotation friction extrusion (RFE), Rotation speed: 425, Extrusion speed: 0.2, Hea particle size: 6-25 μm, Hea content: 7.5 wt%",N/A,None,Mixed Solution
3247,10.1016-j.jallcom.2023.171089.txt,10.1016-j.jallcom.2023.171089.txt,AlCuFeNiTi,3,FCC + HCP C14 Laves + Heusler,Experimental,"Directed Energy Deposition (DED), Laser power: 1700, Scanning speed: 14.82, Layer thickness: 0.5, Powder feed rate: 18.9, Atmosphere: Argon (oxygen content < 10 ppm), Substrate: Ti-6Al-4V",N/A,"Partially ordered structure, initial state before oxidation",Mixed Solution
3248,10.1016-j.ijhydene.2023.07.341.txt,10.1016-j.ijhydene.2023.07.341.txt,AlCrMgNiTi,2,BCC + BCC B2 (Intermetallic),experimental,"high-energy ball-milling (HEBM), Milling time: 8, Ball to powder weight ratio: 5, Process control agent: isopropyl alcohol, Cooling: room temperature through forced ventilation",N/A,Partially ordered B2 phase present,Mixed Solution
3248,10.1016-j.ijhydene.2023.07.341.txt,10.1016-j.ijhydene.2023.07.341.txt,AlFeMgNiTi,1,BCC,experimental,"high-energy ball-milling (HEBM), Milling time: 8, Ball to powder weight ratio: 5, Process control agent: isopropyl alcohol, Cooling: room temperature through forced ventilation",N/A,No partially ordered structure identified,Single Solid Solution
3248,10.1016-j.ijhydene.2023.07.341.txt,10.1016-j.ijhydene.2023.07.341.txt,AlCoMgNiTi,2,BCC + BCC B2 (Intermetallic),experimental,"high-energy ball-milling (HEBM), Milling time: 8, Ball to powder weight ratio: 5, Process control agent: isopropyl alcohol, Cooling: room temperature through forced ventilation",N/A,Partially ordered B2 phase present,Mixed Solution
3249,10.1016-j.corsci.2021.109341.txt,10.1016-j.corsci.2021.109341.txt,Fe40Ni20Co20Cr20,1,FCC,experimental,"vacuum induction melting, Temperature: 1200, Time: 2 hours",N/A,None,Single Solid Solution
3249,10.1016-j.corsci.2021.109341.txt,10.1016-j.corsci.2021.109341.txt,FeMnNiCoCr,1,FCC,experimental,"arc melting, Temperature: 1600, Time: 30 minutes",N/A,None,Single Solid Solution
3249,10.1016-j.corsci.2021.109341.txt,10.1016-j.corsci.2021.109341.txt,FeCrNiMo,1,FCC,experimental,"arc melting, Temperature: 1600, Time: 30 minutes",N/A,None,Single Solid Solution
3250,10.1016-j.commatsci.2019.109366.txt,10.1016-j.commatsci.2019.109366.txt,CoCrFeNiCu,1,FCC,theoretical,"atomistic simulations, Eam potentials: model embedded atom method, Atomic sizes: differ by no more than 3%, Binary heats of mixing: within 0.7 kJ/mol",N/A,No precipitates or partial ordering mentioned,Single Solid Solution
3252,10.1016-j.matchar.2023.113372.txt,10.1016-j.matchar.2023.113372.txt,CoCrNiAlTi,3,"FCC + FCC L12 + Co3(Al,Ti)",experimental,"induction melting, hot forging, cold rolling, SMGT, aging, Melting temperature: 1423, Hot forging temperature: 1473, Cold rolling reduction: from 18 mm to 1.8 mm, Aging temperature: 973, Aging time: 10, 20, 30, 60, 120, 240 minutes",N/A,Dual gradients of grain size and coherent nanoprecipitation,Mixed Solution
3254,10.1016-j.matchemphys.2023.128344.txt,10.1016-j.matchemphys.2023.128344.txt,Al30Li20Mg10Be20Ti10Cu10,4,BCC + FCC + CuAl2 + MgBe13,experimental,"microwave sintering, Temperature: 500, Heating rate: 50, Holding time: 15, Atmosphere: vacuum",N/A,No partial ordering or oxidation considered,Mixed Solution
3255,10.1016-j.jallcom.2023.170343.txt,10.1016-j.jallcom.2023.170343.txt,Hf27Nb12Ta10Ti23Zr28,1,BCC,experimental,"arc melting, Temperature: above 2000°C, Time: multiple melting cycles",N/A,None,Mixed Solution
3255,10.1016-j.jallcom.2023.170343.txt,10.1016-j.jallcom.2023.170343.txt,Hf30Nb14Ta10Ti28Zr18,1,BCC,experimental,"arc melting, Temperature: above 2000°C, Time: multiple melting cycles",N/A,None,Mixed Solution
3256,10.1016-j.calphad.2022.102498.txt,10.1016-j.calphad.2022.102498.txt,CoCrFeMnNi,1,FCC,experimental,"arc melting, Temperature: 1300, Time: several minutes per melt, Pressure: high-purity argon atmosphere",N/A,None,Single Solid Solution
3257,10.1016-j.matdes.2023.111710.txt,10.1016-j.matdes.2023.111710.txt,TiZrHfTaNb0.2,5,BCC + FCC + HCP + amorphous + TiZrHfTaNb0.2 (FCC),experimental,"vacuum arc melting, Composing elements: ['Ti', 'Zr', 'Hf', 'Ta', 'Nb'], Atomic ratio: 1:1:1:1:0.2, Purity: >99.9 wt%, Equipment: 2-kW fiber laser system (MSV-200 W, M−SOLV), Lsr parameters: {'laser_power': 90, 'scanning_speed': 30, 'beam_spot_size': 500, 'shielding_gas': 'Ar'}",N/A,Crystalline-amorphous nanostructured surface layer formed through laser surface processing,Mixed Solution
3258,10.1016-j.jallcom.2022.167268.txt,10.1016-j.jallcom.2022.167268.txt,CoCrFeMnNiNbV,3,FCC + HCP (Intermetallic) + sigma phase (Intermetallic),combination,"arc melting, Constituent elements: Fe, Co, Ni, Cr, Mn, V, Nb (99.99% pure), Melting setup: Arc melting under inert atmosphere, Crucible: Water-cooled copper crucible with a non-consumable tungsten electrode, Melting process: Solidified ingots reversed and melted more than five times to ensure homogeneity, Casting: Suction casting setup with water-cooled split copper mold to cast ingots into cylindrical rods (ϕ6 mm)","Phase Field modeling, Thermodynamic data: Input from Thermo-Calc® software using the TCHEA2.1® database, Diffusion coefficients: Optimized for the multicomponent system, Initial phase: FCC phase assumed as the matrix for the simulation, Thermal cycle: Incorporated into the input file based on Rosenthal’s equation, Phase-field order parameters: Sigma phase (1), FCC phase (2), interface between FCC and sigma phase (-1)","Partially ordered structure, classified as High Entropy Intermetallic",Mixed Solution
3259,10.1016-j.scriptamat.2019.04.013.txt,10.1016-j.scriptamat.2019.04.013.txt,NiCoFeCr,1,FCC,experimental,"not specified in the provided text, Temperature: not specified, Time: not specified",N/A,No specific special conditions mentioned,Single Solid Solution
3260,10.1016-j.jallcom.2022.167169.txt,10.1016-j.jallcom.2022.167169.txt,CrCoNi,1,FCC,experimental,"Directed Energy Deposition (DED), Laser beam size (d): 3, Laser power (p): 900, Scanning speed (vs): 6.0, Z-axis lift (δz): 0.4, Reciprocating scanning strategy: every 20 layers",N/A,"Mo segregation along cellular boundaries, WC decomposes to form carbides at cellular boundaries",Single Solid Solution
3261,10.1016-j.msea.2021.141631.txt,10.1016-j.msea.2021.141631.txt,FeCoNi,1,FCC,experimental,"Vacuum induction furnace, Temperature: 1473, Time: 15 hours",N/A,None,Single Solid Solution
3262,10.1016-j.mtla.2022.101556.txt,10.1016-j.mtla.2022.101556.txt,AlCoCrFeNi2.1,2,BCC (Intermetallic) + FCC,experimental,"Not explicitly stated, Details: No specific parameters mentioned",N/A,Cr-segregation at phase boundaries after hydrogen charging,Mixed Solution
3263,10.1016-j.msea.2023.145861.txt,10.1016-j.msea.2023.145861.txt,TiZrVNbAl,3,"B2 + BCC + (Zr, Al)-rich phase",Experimental,"arc melting, Temperature: 1100, Time: 2 hours, Cooling: water quenching",N/A,Partially ordered B2–CON phase,Mixed Solution
3263,10.1016-j.msea.2023.145861.txt,10.1016-j.msea.2023.145861.txt,AlCoCrFeNiV,3,"FCC + L12 + (Cr, Fe)-rich phase",Experimental,"arc melting, Temperature: 1550, Time: 45 minutes",N/A,Partially ordered L12–CON phase,Mixed Solution
3263,10.1016-j.msea.2023.145861.txt,10.1016-j.msea.2023.145861.txt,TiZrVNbAl,3,"B2 + BCC + (Zr, Al)-rich phase",Experimental,"arc melting, Temperature: 1100, Time: 2 hours, Cooling: water quenching",N/A,Partially ordered B2–CON phase,Mixed Solution
3263,10.1016-j.msea.2023.145861.txt,10.1016-j.msea.2023.145861.txt,TiZrVNbAl,1,BCC,Experimental,"arc melting, Temperature: 1100, Time: 2 hours, Cooling: water quenching",N/A,No partially ordered structures,Single Solid Solution
3263,10.1016-j.msea.2023.145861.txt,10.1016-j.msea.2023.145861.txt,TiZrVNbAl,2,B2 + BCC,Experimental,"arc melting, Temperature: 1100, Time: 2 hours, Cooling: water quenching",N/A,Partially ordered B2–CON phase,Mixed Solution
3263,10.1016-j.msea.2023.145861.txt,10.1016-j.msea.2023.145861.txt,TiZrVNbAl,3,"B2 + BCC + (Zr, Al)-rich phase",Experimental,"arc melting, Temperature: 1100, Time: 2 hours, Cooling: water quenching",N/A,Partially ordered B2–CON phase,Mixed Solution
3263,10.1016-j.msea.2023.145861.txt,10.1016-j.msea.2023.145861.txt,TiZrVNbAl,3,"B2 + BCC + (Zr, Al)-rich phase",Experimental,"arc melting, Temperature: 1100, Time: 2 hours, Cooling: water quenching",N/A,Partially ordered B2–CON phase,Mixed Solution
3263,10.1016-j.msea.2023.145861.txt,10.1016-j.msea.2023.145861.txt,TiZrVNbAl,2,B2 + BCC,Experimental,"arc melting, Temperature: 1100, Time: 2 hours, Cooling: water quenching",N/A,Partially ordered B2–CON phase,Mixed Solution
3263,10.1016-j.msea.2023.145861.txt,10.1016-j.msea.2023.145861.txt,TiZrVNbAl,3,"B2 + BCC + (Zr, Al)-rich phase",Experimental,"arc melting, Temperature: 1100, Time: 2 hours, Cooling: water quenching",N/A,Partially ordered B2–CON phase,Mixed Solution
3263,10.1016-j.msea.2023.145861.txt,10.1016-j.msea.2023.145861.txt,TiZrVNbAl,3,"B2 + BCC + (Zr, Al)-rich phase",Experimental,"arc melting, Temperature: 1100, Time: 2 hours, Cooling: water quenching",N/A,Partially ordered B2–CON phase,Mixed Solution
3264,10.1016-j.corsci.2022.110253.txt,10.1016-j.corsci.2022.110253.txt,CrMnFeCoNi,1,FCC,experimental,"vacuum induction melting, Temperature: 1273, Time: 1 hour, Cooling rate: quenched in water",N/A,Nanotwins formed after SMAT processing,Mixed Solution
3264,10.1016-j.corsci.2022.110253.txt,10.1016-j.corsci.2022.110253.txt,Fe18Co18Ni18Cr18Mn18Al10,1,FCC,experimental,"arc melting, Temperature: 1600, Time: 5 minutes, Cooling rate: rapid quenching in water",N/A,None,Single Solid Solution
3264,10.1016-j.corsci.2022.110253.txt,10.1016-j.corsci.2022.110253.txt,FeCoCrNiMo0.15,1,FCC,experimental,"vacuum induction melting, Temperature: 1373, Time: 1 hour, Cooling rate: quenched in water",N/A,None,Single Solid Solution
3264,10.1016-j.corsci.2022.110253.txt,10.1016-j.corsci.2022.110253.txt,(CrMnFeCoNi)x,1,FCC,experimental,"vacuum induction melting, Temperature: 1273, Time: 1 hour, Cooling rate: quenched in water",N/A,Nanotwins formed after SMAT processing,Mixed Solution
3265,10.1016-j.jmst.2021.03.028.txt,10.1016-j.jmst.2021.03.028.txt,CoCrFeNiMn,3,FCC + complex orthorhombic + CoCrFeNiMn,experimental,"Laser Engineered Net Shaping (LENS), Laser beam diameter: 260, Layer thickness: 25, Laser power: 300, Scanning speed: 500, Protecting gas: Argon",N/A,None,Mixed Solution
3266,10.1016-j.jallcom.2021.160640.txt,10.1016-j.jallcom.2021.160640.txt,AlCoNdFeLaPr,4,"HCP + complex intermetallic (Intermetallic) + non-crystalline Amorphous + (Nd, Pr, La)35.7±1.61(Fe, Co)49.1±1.94Al15.2±1.41",experimental,"vacuum arc melting, Pure elements used: ['Nd (99.95%)', 'Pr (99.95%)', 'La (99.95%)', 'Fe (99.99%)', 'Co (99.99%)', 'Al (99.99%)'], Atmosphere: argon, Re-melting: four times for chemical homogenization",N/A,No specific thermo-mechanical post-processing mentioned,Mixed Solution
3267,10.1016-j.jmrt.2023.10.266.txt,10.1016-j.jmrt.2023.10.266.txt,CoCrNi,1,FCC,experimental,"arc melting, Temperature: 3000, Time: 5 melts",N/A,None,Single Solid Solution
3267,10.1016-j.jmrt.2023.10.266.txt,10.1016-j.jmrt.2023.10.266.txt,CoCrFeMnNi,1,FCC,experimental,"arc melting, Temperature: 3000, Time: 5 melts",N/A,None,Single Solid Solution
3267,10.1016-j.jmrt.2023.10.266.txt,10.1016-j.jmrt.2023.10.266.txt,CoCrNiV,1,FCC,experimental,"arc melting, Temperature: 3000, Time: 5 melts",N/A,None,Single Solid Solution
3267,10.1016-j.jmrt.2023.10.266.txt,10.1016-j.jmrt.2023.10.266.txt,AlCrFeNi,2,BCC + FCC,experimental,"arc melting, Temperature: 3000, Time: 5 melts",N/A,None,Mixed Solution
3267,10.1016-j.jmrt.2023.10.266.txt,10.1016-j.jmrt.2023.10.266.txt,FeCoNiCr,1,FCC,experimental,"arc melting, Temperature: 3000, Time: 5 melts",N/A,None,Single Solid Solution
3267,10.1016-j.jmrt.2023.10.266.txt,10.1016-j.jmrt.2023.10.266.txt,CoCrFeNi,1,FCC,experimental,"arc melting, Temperature: 3000, Time: 5 melts",N/A,None,Single Solid Solution
3267,10.1016-j.jmrt.2023.10.266.txt,10.1016-j.jmrt.2023.10.266.txt,CoCrCuFeNi,1,FCC,experimental,"arc melting, Temperature: 3000, Time: 5 melts",N/A,None,Single Solid Solution
3267,10.1016-j.jmrt.2023.10.266.txt,10.1016-j.jmrt.2023.10.266.txt,CoCrNiFeMn,1,FCC,experimental,"arc melting, Temperature: 3000, Time: 5 melts",N/A,None,Single Solid Solution
3267,10.1016-j.jmrt.2023.10.266.txt,10.1016-j.jmrt.2023.10.266.txt,AlCrFeNi,2,BCC + FCC,experimental,"arc melting, Temperature: 3000, Time: 5 melts",N/A,None,Mixed Solution
3267,10.1016-j.jmrt.2023.10.266.txt,10.1016-j.jmrt.2023.10.266.txt,FeMnCoCr,2,FCC + HCP,experimental,"arc melting, Temperature: 3000, Time: 5 melts",N/A,None,Mixed Solution
3267,10.1016-j.jmrt.2023.10.266.txt,10.1016-j.jmrt.2023.10.266.txt,AlCrCoNiTiNb,1,FCC,experimental,"arc melting, Temperature: 3000, Time: 5 melts",N/A,None,Single Solid Solution
3267,10.1016-j.jmrt.2023.10.266.txt,10.1016-j.jmrt.2023.10.266.txt,CoCrNi,1,FCC,experimental,"arc melting, Temperature: 3000, Time: 5 melts",N/A,None,Single Solid Solution
3268,10.1016-j.pmatsci.2021.100854.txt,10.1016-j.pmatsci.2021.100854.txt,AlCoCrCuFeNi,1,FCC,Experimental,"arc melting, Temperature: standard arc melting parameters",N/A,None,Single Solid Solution
3268,10.1016-j.pmatsci.2021.100854.txt,10.1016-j.pmatsci.2021.100854.txt,AlCoCrFeNi,2,B2 + FCC,Experimental,"arc melting, Temperature: standard arc melting parameters",N/A,Partially ordered structure (B2 phase),Mixed Solution
3268,10.1016-j.pmatsci.2021.100854.txt,10.1016-j.pmatsci.2021.100854.txt,AlCoCrFeNiTi,2,B2 + FCC,Experimental,"arc melting, Temperature: standard arc melting parameters",N/A,Partially ordered structure (B2 phase),Mixed Solution
3268,10.1016-j.pmatsci.2021.100854.txt,10.1016-j.pmatsci.2021.100854.txt,AlCrFeNi,2,B2 + FCC,Experimental,"arc melting, Temperature: standard arc melting parameters",N/A,Partially ordered structure (B2 phase),Mixed Solution
3268,10.1016-j.pmatsci.2021.100854.txt,10.1016-j.pmatsci.2021.100854.txt,AlCrFeNiMo,2,B2 + FCC,Experimental,"arc melting, Temperature: standard arc melting parameters",N/A,Partially ordered structure (B2 phase),Mixed Solution
3268,10.1016-j.pmatsci.2021.100854.txt,10.1016-j.pmatsci.2021.100854.txt,AlCrFeNiMoNb,2,B2 + FCC,Experimental,"arc melting, Temperature: standard arc melting parameters",N/A,Partially ordered structure (B2 phase),Mixed Solution
3268,10.1016-j.pmatsci.2021.100854.txt,10.1016-j.pmatsci.2021.100854.txt,AlCrFeNiTi,2,B2 + FCC,Experimental,"arc melting, Temperature: standard arc melting parameters",N/A,Partially ordered structure (B2 phase),Mixed Solution
3268,10.1016-j.pmatsci.2021.100854.txt,10.1016-j.pmatsci.2021.100854.txt,AlCrFeNiV,2,B2 + FCC,Experimental,"arc melting, Temperature: standard arc melting parameters",N/A,Partially ordered structure (B2 phase),Mixed Solution
3268,10.1016-j.pmatsci.2021.100854.txt,10.1016-j.pmatsci.2021.100854.txt,AlCrFeNiVTa,2,B2 + FCC,Experimental,"arc melting, Temperature: standard arc melting parameters",N/A,Partially ordered structure (B2 phase),Mixed Solution
3268,10.1016-j.pmatsci.2021.100854.txt,10.1016-j.pmatsci.2021.100854.txt,AlCrFeNiVTi,2,B2 + FCC,Experimental,"arc melting, Temperature: standard arc melting parameters",N/A,Partially ordered structure (B2 phase),Mixed Solution
3268,10.1016-j.pmatsci.2021.100854.txt,10.1016-j.pmatsci.2021.100854.txt,AlCrFeNiVTiW,2,B2 + FCC,Experimental,"arc melting, Temperature: standard arc melting parameters",N/A,Partially ordered structure (B2 phase),Mixed Solution
