Repository: sourish69/MSE643_CourseProject

# MSE643_CourseProject - Phase-Oriented Generative Design of High-Entropy Alloys

**A generative machine-learning pipeline that designs new alloy compositions to order - you specify the crystal phase you want, and the model proposes chemistries that should form it.**

---

## The idea in one paragraph

High-entropy alloys mix five or more principal elements in near-equal proportions, and their configurational entropy unlocks unusual combinations of strength and thermal stability. The problem is scale: the viable composition space runs to millions of candidates, far beyond what anyone can cast and characterize by hand.

File: Datasets/Vladimir_HEA_database.csv (part 64 of 88)
id,Paper,Name,Alloy,Nb of phase,Phase,Experimental or theoretical,Experimental details,Theoretical details,Special conditions,Type of solution
3268,10.1016-j.pmatsci.2021.100854.txt,10.1016-j.pmatsci.2021.100854.txt,AlMoCrFeNi,2,B2 + FCC,Experimental,"arc melting, Temperature: standard arc melting parameters",N/A,Partially ordered structure (B2 phase),Mixed Solution
3270,10.1016-j.jmst.2021.03.038.txt,10.1016-j.jmst.2021.03.038.txt,CoCrFeNiMnTi$_{0.18}$,3,FCC + complex (Intermetallic) + complex Laves,Experimental,"Electron Beam Melting (EBM), Vacuum: $2 \times 10^{-3}$ mbar, Stabilized gas: high-purity He",N/A,None,Mixed Solution
3270,10.1016-j.jmst.2021.03.038.txt,10.1016-j.jmst.2021.03.038.txt,CoCrFeNiMnTi$_{0.50}$,3,BCC + complex (Intermetallic) + complex Laves,Experimental,"Electron Beam Melting (EBM), Vacuum: $2 \times 10^{-3}$ mbar, Stabilized gas: high-purity He",N/A,None,Mixed Solution
3270,10.1016-j.jmst.2021.03.038.txt,10.1016-j.jmst.2021.03.038.txt,CoCrFeNiMnTi$_{2.00}$,3,BCC + complex (Intermetallic) + complex Laves,Experimental,"Electron Beam Melting (EBM), Vacuum: $2 \times 10^{-3}$ mbar, Stabilized gas: high-purity He",N/A,None,Mixed Solution
3271,10.1016-j.matlet.2022.132676.txt,10.1016-j.matlet.2022.132676.txt,AlCoFeNiNb,2,BCC B2 + HCP Laves,experimental,"vacuum arc melting, Purity: > 99.9%, Temperature: not explicitly stated, Pressure: vacuum, Time: not explicitly stated",N/A,Partially ordered structure (High Entropy Intermetallic),Mixed Solution
3271,10.1016-j.matlet.2022.132676.txt,10.1016-j.matlet.2022.132676.txt,Al25Co20Fe20Ni25Nb10,2,BCC B2 + HCP Laves,experimental,"vacuum arc melting, Purity: > 99.9%, Temperature: not explicitly stated, Pressure: vacuum, Time: not explicitly stated",N/A,None,Mixed Solution
3271,10.1016-j.matlet.2022.132676.txt,10.1016-j.matlet.2022.132676.txt,Al30Co20Fe15Ni30Nb5,2,BCC B2 + HCP Laves,experimental,"vacuum arc melting, Purity: > 99.9%, Temperature: not explicitly stated, Pressure: vacuum, Time: not explicitly stated",N/A,None,Mixed Solution
3272,10.1016-j.corsci.2023.111023.txt,10.1016-j.corsci.2023.111023.txt,Cr12Ni12Mn24Fe52,1,FCC,experimental,"vacuum induction melting, Temperature: 1100, Time: 16 hours, Cooling rate: furnace cooling",N/A,None,Single Solid Solution
3272,10.1016-j.corsci.2023.111023.txt,10.1016-j.corsci.2023.111023.txt,Cr12Ni12Mn16Fe60,1,FCC,experimental,"vacuum induction melting, Temperature: 1100, Time: 16 hours, Cooling rate: furnace cooling",N/A,None,Single Solid Solution
3273,10.1016-j.msea.2021.141965.txt,10.1016-j.msea.2021.141965.txt,FeMnNi,1,FCC,experimental,"vacuum arc melting, Purity of elements: >99.9 wt%, Melting environment: pre-evacuated chamber backfilled with inert argon gas, Remelting: at least five times, Suction casting: alloyed buttons were suction cast into a billet of dimensions 10 mm × 10 mm × 40 mm in an argon-filled vacuum chamber after evacuation up to 10−7 mbar pressure, Homogenization: 24 hours at 1273 K, Cold rolling: up to 90% thickness reduction with 2% reduction per pass",N/A,None,Single Solid Solution
3274,10.1016-j.ijhydene.2021.12.172.txt,10.1016-j.ijhydene.2021.12.172.txt,AlFeTiVZr,2,HCP C14 Laves + tetragonal,Experimental,"arc melting, Temperature: not explicitly stated, sufficient to melt the metals, Pressure: high purity argon atmosphere, Time: alloys were remelted six times",N/A,None,Mixed Solution
3274,10.1016-j.ijhydene.2021.12.172.txt,10.1016-j.ijhydene.2021.12.172.txt,AlFeTiVZr,2,HCP C14 Laves + tetragonal,Experimental,"arc melting, Temperature: not explicitly stated, sufficient to melt the metals, Pressure: high purity argon atmosphere, Time: alloys were remelted six times",N/A,None,Mixed Solution
3277,10.1016-j.commatsci.2022.111764.txt,10.1016-j.commatsci.2022.111764.txt,CoNiCrFeMn,2,FCC + Not specified,combination,"Not explicitly stated, typically arc melting or induction melting, Annealing temperatures: [600, 1100]","Monte Carlo (MC) annealing simulation and molecular dynamics (MD) radiation damage simulation, Temperatures: [600, 1100], Pka energy: 5000",Formation of Cr-rich region and CSRO structure under specific annealing conditions,Mixed Solution
3278,10.1016-j.jmrt.2023.12.193.txt,10.1016-j.jmrt.2023.12.193.txt,CoCrNi,3,BCC + FCC + HCP,simulation,"molecular dynamics (MD), Simulation package: LAMMPS, Interatomic potential: Embedded-atom method (EAM) potential by Li et al., Sample size: Approximately 5,760,000 atoms, Initial structure: Single crystal block with crystallographic directions of [100], [010], and [001], Element distribution: Ni atoms occupy all FCC lattice sites, partially replaced by Co and Cr atoms, Loading conditions: {'single-shock loading': 'Piston velocity ranges from 0.3 km/s to 1.6 km/s', 'double-shock loading': 'Two-step loading with velocities u_p1 and u_p2, time interval of 25 ps', 'ramp-wave loading': 'Velocity increases linearly from 0 to the maximum velocity within 50 ps, then moves forward with constant velocity for another 10 ps'}, Boundary conditions: Periodic boundary conditions along x and y directions, free-surface condition along z direction, Time step: 1",N/A,No partially ordered structures or high entropy intermetallics observed,Mixed Solution
3279,10.1016-j.jallcom.2023.172001.txt,10.1016-j.jallcom.2023.172001.txt,FeCrCuMnNi,3,BCC + FCC + complex tetragonal,experimental,"vacuum induction melting, Temperature: 1500-1700°C, Pressure: vacuum level of 1 × 10−3 Pa, followed by Argon gas at 1 atm, Time: not specified",N/A,No partially ordered structures or high entropy intermetallics mentioned in the initial state,Mixed Solution
3280,10.1016-j.jmst.2021.08.073.txt,10.1016-j.jmst.2021.08.073.txt,NbTiZr,1,BCC,experimental,"arc melting, Temperature: not explicitly stated, Time: not explicitly stated, Cooling: furnace cooled",N/A,None,Single Solid Solution
3280,10.1016-j.jmst.2021.08.073.txt,10.1016-j.jmst.2021.08.073.txt,NbTiZrMo0.1Ta0.1,1,BCC,experimental,"arc melting, Temperature: not explicitly stated, Time: not explicitly stated, Cooling: furnace cooled",N/A,None,Single Solid Solution
3280,10.1016-j.jmst.2021.08.073.txt,10.1016-j.jmst.2021.08.073.txt,NbTiZrMoxTay,1,BCC,experimental,"arc melting, Temperature: not explicitly stated, Time: not explicitly stated, Cooling: furnace cooled",N/A,None,Single Solid Solution
3281,10.1016-j.matchemphys.2020.123440.txt,10.1016-j.matchemphys.2020.123440.txt,AlFeNiCuCr,4,BCC B2 (Intermetallic) + FCC + not specified (Intermetallic) + Cu,experimental,"magnetic suspension melting, Temperature: 1000, Time: 2 hours",N/A,Partially ordered B2 phase present,Mixed Solution
3282,10.1016-j.msea.2021.141359.txt,10.1016-j.msea.2021.141359.txt,CoCrFeNi,1,FCC,experimental,"arc melting, Temperature: 1200, Time: 24 hours",N/A,None,Single Solid Solution
3282,10.1016-j.msea.2021.141359.txt,10.1016-j.msea.2021.141359.txt,CoCrFeNiMo0.1,1,FCC,experimental,"arc melting, Temperature: 1200, Time: 24 hours",N/A,None,Single Solid Solution
3282,10.1016-j.msea.2021.141359.txt,10.1016-j.msea.2021.141359.txt,CoCrFeNiMo0.2,1,FCC,experimental,"arc melting, Temperature: 1200, Time: 24 hours",N/A,None,Single Solid Solution
3282,10.1016-j.msea.2021.141359.txt,10.1016-j.msea.2021.141359.txt,CoCrFeNiMo0.3,1,FCC,experimental,"arc melting, Temperature: 1200, Time: 24 hours",N/A,None,Single Solid Solution
3282,10.1016-j.msea.2021.141359.txt,10.1016-j.msea.2021.141359.txt,CoCrFeNiMo0.4,1,FCC,experimental,"arc melting, Temperature: 1200, Time: 24 hours",N/A,None,Single Solid Solution
3282,10.1016-j.msea.2021.141359.txt,10.1016-j.msea.2021.141359.txt,CoCrFeNiMo0.475,1,FCC,experimental,"arc melting, Temperature: 1200, Time: 24 hours",N/A,Slight Mo enrichment at grain boundaries,Single Solid Solution
3282,10.1016-j.msea.2021.141359.txt,10.1016-j.msea.2021.141359.txt,CoCrFeNiMo0.54,1,FCC,experimental,"arc melting, Temperature: 1200, Time: 24 hours",N/A,None,Single Solid Solution
3282,10.1016-j.msea.2021.141359.txt,10.1016-j.msea.2021.141359.txt,CoCrFeMoNi,1,FCC,experimental,"arc melting, Temperature: 1200, Time: 24 hours",N/A,Slight Mo enrichment at grain boundaries,Single Solid Solution
3282,10.1016-j.msea.2021.141359.txt,10.1016-j.msea.2021.141359.txt,CoCrFeMoNi,1,FCC,experimental,"arc melting, Temperature: 1200, Time: 24 hours",N/A,None,Single Solid Solution
3283,10.1016-j.addma.2023.103424.txt,10.1016-j.addma.2023.103424.txt,AlCoCrFeNi,8,BCC + BCC A2 + BCC B2 + FCC + ordered BCC + AlNi-rich + FeCr-rich + Cr3Fe,experimental,"hybrid powder-bed wire-based direct energy deposition (PB-WDED), Substrate: mild steel plate with dimensions of 300 × 100 × 10 mm3, Elemental powders: equimolar mixture of four coarse elemental powders (Fe, Co, Cr, Ni) with technical purity over 99.5% and particle size distribution of 300–500 µm, Al wire: 1080 pure Al wire with a diameter of 0.9 mm, fed into the melt pool with controlled wire feed speed, Deposition parameters: chosen to avoid macro defects, minimize oxidation, and prevent blowing the powder outside the bed",N/A,Partially ordered B2 (NiAl-rich) intermetallic phase observed in the FCC→BCC transition zone,Mixed Solution
3284,10.1016-j.actamat.2023.119280.txt,10.1016-j.actamat.2023.119280.txt,CoCrFeMnNi,1,FCC,experimental,"vacuum induction melting, Temperature: 1273, Pressure: vacuum, Time: 2 hours (annealing)",N/A,Fully recrystallized microstructure,Single Solid Solution
3284,10.1016-j.actamat.2023.119280.txt,10.1016-j.actamat.2023.119280.txt,CoCrNi,1,FCC,experimental,"vacuum induction melting, Temperature: 1273, Pressure: vacuum, Time: 2 hours (annealing)",N/A,Fully recrystallized microstructure,Single Solid Solution
3285,10.1016-j.actamat.2023.119240.txt,10.1016-j.actamat.2023.119240.txt,MnFeCoNiCu,1,FCC,Experimental,"arc melting, Temperature: 1000, Time: 1 day, Atmosphere: Ar, Cooling rate: quenched to room temperature in cold water",N/A,None,Single Solid Solution
3285,10.1016-j.actamat.2023.119240.txt,10.1016-j.actamat.2023.119240.txt,MnFeCoNiCu15Al5,1,FCC,Experimental,"arc melting, Temperature: 1000, Time: 1 day, Atmosphere: Ar, Cooling rate: quenched to room temperature in cold water",N/A,None,Single Solid Solution
3285,10.1016-j.actamat.2023.119240.txt,10.1016-j.actamat.2023.119240.txt,MnFeCoNiCu10Al10,2,BCC + FCC,Experimental,"arc melting, Temperature: 1000, Time: 1 day, Atmosphere: Ar, Cooling rate: quenched to room temperature in cold water",N/A,None,Mixed Solution
3285,10.1016-j.actamat.2023.119240.txt,10.1016-j.actamat.2023.119240.txt,MnFeCoNiCu5Al15,2,BCC + FCC,Experimental,"arc melting, Temperature: 1000, Time: 1 day, Atmosphere: Ar, Cooling rate: quenched to room temperature in cold water",N/A,None,Mixed Solution
3285,10.1016-j.actamat.2023.119240.txt,10.1016-j.actamat.2023.119240.txt,MnFeCoNiCu0Al20,2,BCC + BCC B2,Experimental,"arc melting, Temperature: 1000, Time: 1 day, Atmosphere: Ar, Cooling rate: quenched to room temperature in cold water",N/A,None,Mixed Solution
3285,10.1016-j.actamat.2023.119240.txt,10.1016-j.actamat.2023.119240.txt,MnFeCoNiCu15Ga5,1,FCC,Experimental,"arc melting, Temperature: 1000, Time: 1 day, Atmosphere: Ar, Cooling rate: quenched to room temperature in cold water",N/A,None,Single Solid Solution
3285,10.1016-j.actamat.2023.119240.txt,10.1016-j.actamat.2023.119240.txt,MnFeCoNiCu10Ga10,2,BCC + FCC,Experimental,"arc melting, Temperature: 1000, Time: 1 day, Atmosphere: Ar, Cooling rate: quenched to room temperature in cold water",N/A,None,Mixed Solution
3285,10.1016-j.actamat.2023.119240.txt,10.1016-j.actamat.2023.119240.txt,MnFeCoNiCu5Ga15,2,BCC + FCC,Experimental,"arc melting, Temperature: 1000, Time: 1 day, Atmosphere: Ar, Cooling rate: quenched to room temperature in cold water",N/A,None,Mixed Solution
3285,10.1016-j.actamat.2023.119240.txt,10.1016-j.actamat.2023.119240.txt,MnFeCoNiCu0Ga20,1,BCC,Experimental,"arc melting, Temperature: 1000, Time: 1 day, Atmosphere: Ar, Cooling rate: quenched to room temperature in cold water",N/A,None,Single Solid Solution
3286,10.1016-j.msea.2021.142039.txt,10.1016-j.msea.2021.142039.txt,Fe40Mn40Co10Cr10,3,FCC + tetragonal + Fe40Mn40Co10Cr10,experimental,"vacuum induction melting, Vacuum degree: 10−2 torr, Chemical composition: Fe40Mn40Co10Cr10 (at. %)",N/A,None,Mixed Solution
3287,10.1016-j.ijhydene.2021.04.181.txt,10.1016-j.ijhydene.2021.04.181.txt,CoFeMnTiVZr,1,"BCC, FCC, HCP",Experimental,"arc melting, Temperature: 1303, Pressure: high-purity argon atmosphere, Time: multiple remelting cycles",N/A,None,Mixed Solution
3287,10.1016-j.ijhydene.2021.04.181.txt,10.1016-j.ijhydene.2021.04.181.txt,CrFeMnTiVZr,1,"BCC, FCC",Experimental,"arc melting, Temperature: 1303, Pressure: high-purity argon atmosphere, Time: multiple remelting cycles",N/A,None,Mixed Solution
3287,10.1016-j.ijhydene.2021.04.181.txt,10.1016-j.ijhydene.2021.04.181.txt,MgTiVCrFe,1,BCC,Experimental,"ball milling and high-pressure torsion, Temperature: ambient, Pressure: high pressure, Time: not specified",N/A,None,Single Solid Solution
3287,10.1016-j.ijhydene.2021.04.181.txt,10.1016-j.ijhydene.2021.04.181.txt,TiVCrNb,1,BCC,Experimental,"arc melting, Temperature: 1303, Pressure: high-purity argon atmosphere, Time: multiple remelting cycles",N/A,None,Single Solid Solution
3287,10.1016-j.ijhydene.2021.04.181.txt,10.1016-j.ijhydene.2021.04.181.txt,TiVZrNb,1,BCC,Experimental,"arc melting, Temperature: 1303, Pressure: high-purity argon atmosphere, Time: multiple remelting cycles",N/A,None,Single Solid Solution
3287,10.1016-j.ijhydene.2021.04.181.txt,10.1016-j.ijhydene.2021.04.181.txt,TiZrCrMnFeNi,1,"BCC, FCC, C14 Laves",Experimental,"arc melting, Temperature: 1303, Pressure: high-purity argon atmosphere, Time: multiple remelting cycles",N/A,None,Mixed Solution
3287,10.1016-j.ijhydene.2021.04.181.txt,10.1016-j.ijhydene.2021.04.181.txt,TiZrNbCrFe,1,"BCC, FCC, C14 Laves",Experimental,"arc melting, Temperature: 1303, Pressure: high-purity argon atmosphere, Time: multiple remelting cycles",N/A,None,Mixed Solution
3287,10.1016-j.ijhydene.2021.04.181.txt,10.1016-j.ijhydene.2021.04.181.txt,TiZrNbMoV,1,BCC,Experimental,"arc melting, Temperature: 1303, Pressure: high-purity argon atmosphere, Time: multiple remelting cycles",N/A,None,Single Solid Solution
3287,10.1016-j.ijhydene.2021.04.181.txt,10.1016-j.ijhydene.2021.04.181.txt,TiZrNbTa,1,BCC,Experimental,"arc melting, Temperature: 1303, Pressure: high-purity argon atmosphere, Time: multiple remelting cycles",N/A,None,Single Solid Solution
3287,10.1016-j.ijhydene.2021.04.181.txt,10.1016-j.ijhydene.2021.04.181.txt,TiZrNbHf,1,BCC,Experimental,"arc melting, Temperature: 1303, Pressure: high-purity argon atmosphere, Time: multiple remelting cycles",N/A,None,Single Solid Solution
3287,10.1016-j.ijhydene.2021.04.181.txt,10.1016-j.ijhydene.2021.04.181.txt,TiZrNbHfTa,1,BCC,Experimental,"arc melting, Temperature: 1303, Pressure: high-purity argon atmosphere, Time: multiple remelting cycles",N/A,None,Single Solid Solution
3287,10.1016-j.ijhydene.2021.04.181.txt,10.1016-j.ijhydene.2021.04.181.txt,ZrTiVCrFeNi,1,"BCC, FCC, C14 Laves",Experimental,"arc melting, Temperature: 1303, Pressure: high-purity argon atmosphere, Time: multiple remelting cycles",N/A,None,Mixed Solution
3288,10.1016-j.jmst.2023.02.051.txt,10.1016-j.jmst.2023.02.051.txt,CoCrFeNiMoV,1,FCC,experimental,"medium frequency vacuum induction melting furnace, Temperature: 1823, Time: 15 minutes",N/A,None,Single Solid Solution
3289,10.1016-j.surfin.2021.101617.txt,10.1016-j.surfin.2021.101617.txt,Ti1.5ZrTa0.5Nb0.5W0.5,1,cauliflower-like morphology Amorphous,experimental,"RF magnetron sputtering, Target preparation: arc melting of elements with 99.9% purity in Ar atmosphere, repeated at least 5 times, Target homogenization: 1000 °C for 12 hours under vacuum, Deposition temperature: 200, Deposition power: 120, Base pressure: under 1 × 10−5 Pa, Ar flow: 12 SCCM, Pre-sputtering time: 20 minutes",N/A,No thermo-mechanical post-processing mentioned,Amorphous
3290,10.1016-j.corsci.2021.109711.txt,10.1016-j.corsci.2021.109711.txt,AlHfMoNbTi,1,B2 (Intermetallic),Experimental,"arc melting, Temperature: Not explicitly mentioned, Time: Each ingot was flipped over and remelted at least eight times",N/A,Partially ordered B2 phase,Intermetallic
3290,10.1016-j.corsci.2021.109711.txt,10.1016-j.corsci.2021.109711.txt,HfMoNbTiAl,1,B2 (Intermetallic),Experimental,"arc melting, Temperature: Not explicitly mentioned, Time: Each ingot was flipped over and remelted at least eight times",N/A,Partially ordered B2 phase,Intermetallic
3290,10.1016-j.corsci.2021.109711.txt,10.1016-j.corsci.2021.109711.txt,HfMoNbTiAl,1,B2 (Intermetallic),Experimental,"arc melting, Temperature: Not explicitly mentioned, Time: Each ingot was flipped over and remelted at least eight times",N/A,Partially ordered B2 phase,Intermetallic
3290,10.1016-j.corsci.2021.109711.txt,10.1016-j.corsci.2021.109711.txt,HfMoNbTiAl,2,B2 (Intermetallic) + BCC,Experimental,"arc melting, Temperature: Not explicitly mentioned, Time: Each ingot was flipped over and remelted at least eight times",N/A,Partially ordered B2 and disordered BCC phases,Mixed Solution
3290,10.1016-j.corsci.2021.109711.txt,10.1016-j.corsci.2021.109711.txt,HfMoNbTiAl,1,BCC,Experimental,"arc melting, Temperature: Not explicitly mentioned, Time: Each ingot was flipped over and remelted at least eight times",N/A,Disordered BCC phase,Single Solid Solution
3291,10.1016-j.scriptamat.2022.115079.txt,10.1016-j.scriptamat.2022.115079.txt,TiZrHfNbTa,1,BCC,experimental,"not explicitly stated, Temperature: not specified, Time: not specified, Pressure: not specified",N/A,No partially ordered structure or high entropy intermetallic mentioned,Single Solid Solution
3293,10.1016-j.jallcom.2021.159523.txt,10.1016-j.jallcom.2021.159523.txt,Al0.75CoCrFeMnNi,2,BCC + FCC,experimental,"high-frequency induction melting and mould casting, Elements: high-purity (purity ≥ 99.9 wt%), Atmosphere: argon",N/A,None,Mixed Solution
3293,10.1016-j.jallcom.2021.159523.txt,10.1016-j.jallcom.2021.159523.txt,AlxCoCrFeMnNi,2,BCC + FCC,experimental,"high-frequency induction melting and mould casting, Elements: high-purity (purity ≥ 99.9 wt%), Atmosphere: argon",N/A,None,Mixed Solution
3293,10.1016-j.jallcom.2021.159523.txt,10.1016-j.jallcom.2021.159523.txt,Cr20Fe20Mn20Co20Ni20,1,FCC,experimental,"not explicitly stated, Details: not provided",N/A,None,Single Solid Solution
3293,10.1016-j.jallcom.2021.159523.txt,10.1016-j.jallcom.2021.159523.txt,AlCoFeMoNi,1,assumed based on typical behavior,experimental,"assumed based on typical synthesis methods, Details: not provided",N/A,None,Intermetallic
3293,10.1016-j.jallcom.2021.159523.txt,10.1016-j.jallcom.2021.159523.txt,AlCoIrFeMo,1,assumed based on typical behavior,experimental,"assumed based on typical synthesis methods, Details: not provided",N/A,None,Intermetallic
3294,10.1016-j.mtcomm.2022.104975.txt,10.1016-j.mtcomm.2022.104975.txt,FeCoCrNiCu,3,BCC + FCC + HCP,theoretical,"Molecular Dynamics simulation, Lattice constant: 3.52, Indenter radius: 30.0, Indentation depth: 25, Temperature: 300, Loading speed: 25, Potentials: {'substrate_atoms': 'Embedded Atom Method (EAM)', 'indenter_tip_atoms': 'Lennard-Jones (LJ) potential'}",N/A,No partially ordered structure or High Entropy Intermetallic identified,Mixed Solution
3295,10.1016-j.triboint.2023.108640.txt,10.1016-j.triboint.2023.108640.txt,CoCrFeNiMo,1,FCC,experimental,"laser cladding, Laser power: 1800, Laser wavelength: 1064, Spot diameter: 4, Laser scanning speed: 5, Powder feeding speed: 10, Ar gas speed: 10, Overlap rate: 50",N/A,None,Single Solid Solution
3296,10.1016-j.corsci.2022.110697.txt,10.1016-j.corsci.2022.110697.txt,AlCrCuFeNi2,1,FCC,experimental,"arc melting, Temperature: 1600, Time: 30 minutes",N/A,None,Single Solid Solution
3296,10.1016-j.corsci.2022.110697.txt,10.1016-j.corsci.2022.110697.txt,AlCrCuFeNi2,2,FCC + FCC L12 (Intermetallic),experimental,"arc melting, Temperature: 1600, Time: 30 minutes",N/A,Partially ordered structure (L12 phase),Mixed Solution
3296,10.1016-j.corsci.2022.110697.txt,10.1016-j.corsci.2022.110697.txt,AlCrCuFeNi2,2,FCC + FCC L12 (Intermetallic),experimental,"arc melting, Temperature: 1600, Time: 30 minutes",N/A,Partially ordered structure (L12 phase),Mixed Solution
3297,10.1016-j.intermet.2023.108024.txt,10.1016-j.intermet.2023.108024.txt,CrFeNiSi0.4,2,FCC + HCP,experimental,"laser cladding, Laser power: 1100, Scanning speed: 6, Laser spot diameter: 3.5, Overlap rate: 50, Shielding gas: high-purity argon, Shielding gas speed: 4-6 L/min",N/A,None,Mixed Solution
3298,10.1016-j.jallcom.2023.173002.txt,10.1016-j.jallcom.2023.173002.txt,AlCoCrFeNi,1,FCC,experimental,"not explicitly stated, typically arc melting or induction melting, Temperature: 1100, Time: 24 hours",N/A,None,Single Solid Solution
3298,10.1016-j.jallcom.2023.173002.txt,10.1016-j.jallcom.2023.173002.txt,AlCoCrFeNi,2,BCC B2 + FCC,experimental,"not explicitly stated, typically arc melting or induction melting, Temperature: 1100, Time: 24 hours",N/A,Potential partially ordered B2 phase,Mixed Solution
3298,10.1016-j.jallcom.2023.173002.txt,10.1016-j.jallcom.2023.173002.txt,AlCoCrFeNi,2,B2 + BCC,experimental,"not explicitly stated, typically arc melting or induction melting, Temperature: 1100, Time: 24 hours",N/A,Partially ordered B2 phase,High Entropy Intermetallic
3299,10.1016-j.intermet.2019.106560.txt,10.1016-j.intermet.2019.106560.txt,AlCoCrFeNiTi0.5,2,BCC A2 + FCC,experimental,"arc melting, Temperature: Not specified, Time: Not specified, Cooling rate: <50 K/s",N/A,No partial ordering or initial state before oxidation mentioned,Mixed Solution
3300,10.1016-j.actamat.2020.06.025.txt,10.1016-j.actamat.2020.06.025.txt,HfZr,1,HCP,experimental,"arc melting, Temperature: 1323, Time: 24 hours",N/A,None,Single Solid Solution
3300,10.1016-j.actamat.2020.06.025.txt,10.1016-j.actamat.2020.06.025.txt,HfTiZr,1,HCP,experimental,"arc melting, Temperature: 1323, Time: 24 hours",N/A,None,Single Solid Solution
3300,10.1016-j.actamat.2020.06.025.txt,10.1016-j.actamat.2020.06.025.txt,AlScHfTiZr,1,HCP,experimental,"arc melting, Temperature: 1323, Time: 24 hours",N/A,None,Single Solid Solution
3300,10.1016-j.actamat.2020.06.025.txt,10.1016-j.actamat.2020.06.025.txt,AlHfScTiZr,1,HCP,experimental,"arc melting, Temperature: 1323, Time: 24 hours",N/A,None,Single Solid Solution
3301,10.1016-j.wear.2023.205158.txt,10.1016-j.wear.2023.205158.txt,TiZrHfNb,1,BCC,experimental,"arc melting, Temperature: Not specified, Time: Not specified, Atmosphere: argon, Homogeneity method: overturned and re-melted five times",N/A,None,Single Solid Solution
3301,10.1016-j.wear.2023.205158.txt,10.1016-j.wear.2023.205158.txt,TiZrHfNbTa,1,BCC,experimental,"arc melting, Temperature: Not specified, Time: Not specified, Atmosphere: argon, Homogeneity method: overturned and re-melted five times",N/A,None,Single Solid Solution
3301,10.1016-j.wear.2023.205158.txt,10.1016-j.wear.2023.205158.txt,TiZrHfNbTa1.83,1,BCC,experimental,"arc melting, Temperature: Not specified, Time: Not specified, Atmosphere: argon, Homogeneity method: overturned and re-melted five times",N/A,None,Single Solid Solution
3301,10.1016-j.wear.2023.205158.txt,10.1016-j.wear.2023.205158.txt,TiZrHfNbMo,1,BCC,experimental,"arc melting, Temperature: Not specified, Time: Not specified, Atmosphere: argon, Homogeneity method: overturned and re-melted five times",N/A,None,Single Solid Solution
3301,10.1016-j.wear.2023.205158.txt,10.1016-j.wear.2023.205158.txt,TiZrHfNbMo1.83,1,BCC,experimental,"arc melting, Temperature: Not specified, Time: Not specified, Atmosphere: argon, Homogeneity method: overturned and re-melted five times",N/A,None,Single Solid Solution
3302,10.1016-j.jallcom.2022.165951.txt,10.1016-j.jallcom.2022.165951.txt,Fe2CoCrNi0.5,1,FCC,Experimental,"Electric Current Assisted Sintering (ECAS), Direct current: 4000, Uniaxial pressure: 50, Holding time: 20",N/A,None,Single Solid Solution
3302,10.1016-j.jallcom.2022.165951.txt,10.1016-j.jallcom.2022.165951.txt,Fe2CoCrNi0.5Si0.25,1,FCC,Experimental,"Electric Current Assisted Sintering (ECAS), Direct current: 4000, Uniaxial pressure: 50, Holding time: 20",N/A,None,Single Solid Solution
3302,10.1016-j.jallcom.2022.165951.txt,10.1016-j.jallcom.2022.165951.txt,Fe2CoCrNi0.5Cu0.25,2,Cu-rich FCC + FCC,Experimental,"Electric Current Assisted Sintering (ECAS), Direct current: 4000, Uniaxial pressure: 50, Holding time: 20",N/A,None,Mixed Solution
3302,10.1016-j.jallcom.2022.165951.txt,10.1016-j.jallcom.2022.165951.txt,Fe2CoCrNi0.5Si0.25Cu0.25,2,Cu-rich FCC + FCC,Experimental,"Electric Current Assisted Sintering (ECAS), Direct current: 4000, Uniaxial pressure: 50, Holding time: 20",N/A,None,Mixed Solution
3303,10.1016-j.msea.2020.140213.txt,10.1016-j.msea.2020.140213.txt,CoCrNi,1,FCC,experimental,"vacuum induction melting, solution treatment, hot forging, annealing, aging, Temperature: 1100, Time: 2 hours, Cooling: air cooling",N/A,None,Single Solid Solution
3303,10.1016-j.msea.2020.140213.txt,10.1016-j.msea.2020.140213.txt,CoCrNiAl2Ti2,2,"FCC + (Ni, Co, Cr)3(Ti, Al)",experimental,"vacuum induction melting, solution treatment, hot forging, annealing, aging, Temperature: 1100, Time: 2 hours, Cooling: air cooling",N/A,Partially ordered γ′ phase present,Mixed Solution
3303,10.1016-j.msea.2020.140213.txt,10.1016-j.msea.2020.140213.txt,CoCrNiAl2Ti2Ta1,3,"FCC + (Ni, Co, Cr)3(Ti, Al, Ta) + η phase",experimental,"vacuum induction melting, solution treatment, hot forging, annealing, aging, Temperature: 1100, Time: 2 hours, Cooling: air cooling",N/A,Partially ordered γ′ phase and η phase present,Mixed Solution
3304,10.1016-j.vacuum.2023.112574.txt,10.1016-j.vacuum.2023.112574.txt,AlCoCrFeNi2.1,3,BCC + FCC + Not specified,experimental,"Fast Hot Pressing Sintering (FHPS), Sintering temperature: 950-1050 °C, Holding time: 5 minutes, Pressure: 50 MPa, Environment: Vacuum (under 1 × 10−1 Pa)",N/A,None,Mixed Solution
3305,10.1016-j.jallcom.2021.159740.txt,10.1016-j.jallcom.2021.159740.txt,NbMoTaW,1,BCC,combination,"arc melting, Temperature: high enough to melt the elements, Pressure: high purity argon environment, Time: samples were melted at least 5 times","Density Functional Theory (DFT), Exchange-correlation terms: Generalized Gradient Approximation (GGA), Functional: Perdew Burke Ernzerhof (PBE), Pseudopotential: norm conserving, Cut energy and k-point: 450 eV and 8 × 8 × 8, Convergence tolerances: Energy (1 × 10−5 eV/atom), Maximum Forces (0.03 eV/Å), Maximum Stress (0.05 GPa), Maximum Displacement (0.001 Å)",None,Single Solid Solution
3305,10.1016-j.jallcom.2021.159740.txt,10.1016-j.jallcom.2021.159740.txt,NbTaWMo,1,BCC,combination,"arc melting, Temperature: high enough to melt the elements, Pressure: high purity argon environment, Time: samples were melted at least 5 times","Density Functional Theory (DFT), Exchange-correlation terms: Generalized Gradient Approximation (GGA), Functional: Perdew Burke Ernzerhof (PBE), Pseudopotential: norm conserving, Cut energy and k-point: 450 eV and 8 × 8 × 8, Convergence tolerances: Energy (1 × 10−5 eV/atom), Maximum Forces (0.03 eV/Å), Maximum Stress (0.05 GPa), Maximum Displacement (0.001 Å)",None,Single Solid Solution
3305,10.1016-j.jallcom.2021.159740.txt,10.1016-j.jallcom.2021.159740.txt,NbMoTaWMo0.05,1,BCC,combination,"arc melting, Temperature: high enough to melt the elements, Pressure: high purity argon environment, Time: samples were melted at least 5 times","Density Functional Theory (DFT), Exchange-correlation terms: Generalized Gradient Approximation (GGA), Functional: Perdew Burke Ernzerhof (PBE), Pseudopotential: norm conserving, Cut energy and k-point: 450 eV and 8 × 8 × 8, Convergence tolerances: Energy (1 × 10−5 eV/atom), Maximum Forces (0.03 eV/Å), Maximum Stress (0.05 GPa), Maximum Displacement (0.001 Å)",None,Single Solid Solution
3305,10.1016-j.jallcom.2021.159740.txt,10.1016-j.jallcom.2021.159740.txt,NbMoTaWMo0.15,1,BCC,combination,"arc melting, Temperature: high enough to melt the elements, Pressure: high purity argon environment, Time: samples were melted at least 5 times","Density Functional Theory (DFT), Exchange-correlation terms: Generalized Gradient Approximation (GGA), Functional: Perdew Burke Ernzerhof (PBE), Pseudopotential: norm conserving, Cut energy and k-point: 450 eV and 8 × 8 × 8, Convergence tolerances: Energy (1 × 10−5 eV/atom), Maximum Forces (0.03 eV/Å), Maximum Stress (0.05 GPa), Maximum Displacement (0.001 Å)",None,Single Solid Solution
3305,10.1016-j.jallcom.2021.159740.txt,10.1016-j.jallcom.2021.159740.txt,NbMoTaWMo0.25,1,BCC,combination,"arc melting, Temperature: high enough to melt the elements, Pressure: high purity argon environment, Time: samples were melted at least 5 times","Density Functional Theory (DFT), Exchange-correlation terms: Generalized Gradient Approximation (GGA), Functional: Perdew Burke Ernzerhof (PBE), Pseudopotential: norm conserving, Cut energy and k-point: 450 eV and 8 × 8 × 8, Convergence tolerances: Energy (1 × 10−5 eV/atom), Maximum Forces (0.03 eV/Å), Maximum Stress (0.05 GPa), Maximum Displacement (0.001 Å)",None,Single Solid Solution
3307,10.1016-j.jallcom.2023.169305.txt,10.1016-j.jallcom.2023.169305.txt,CrCoNiTi,5,"FCC + LPSO (Intermetallic) + cubic L12 (Intermetallic) + (Ni, Cr, Co)3(Cr, Ti) + (Ni, Cr, Co)3(Cr, Ti)",experimental,"arc melting, Temperature: Above 1600°C, Time: Not specified",N/A,None,Mixed Solution
3308,10.1016-j.jallcom.2023.171017.txt,10.1016-j.jallcom.2023.171017.txt,CrFeNiY$_{1}$O$_{1}$,3,BCC (Intermetallic) + FCC + HCP,Experimental,"mechanical alloying and spark plasma sintering, Ma duration: 45 hours, Ma speed: 250 rpm, Ma atmosphere: Ar, Ma ball to powder ratio: 10:1, Sps equipment: LABOX-210, Sinter Land INC.",N/A,None,Mixed Solution
3308,10.1016-j.jallcom.2023.171017.txt,10.1016-j.jallcom.2023.171017.txt,CrFeNiY$_{1}$Ti$_{1}$O$_{2}$,4,BCC (Intermetallic) + FCC + HCP + orthorhombic,Experimental,"mechanical alloying and spark plasma sintering, Ma duration: 45 hours, Ma speed: 250 rpm, Ma atmosphere: Ar, Ma ball to powder ratio: 10:1, Sps equipment: LABOX-210, Sinter Land INC.",N/A,None,Mixed Solution
3308,10.1016-j.jallcom.2023.171017.txt,10.1016-j.jallcom.2023.171017.txt,CrFeNiY$_{1}$Zr$_{1}$O$_{2}$,4,BCC (Intermetallic) + FCC + HCP + triclinic,Experimental,"mechanical alloying and spark plasma sintering, Ma duration: 45 hours, Ma speed: 250 rpm, Ma atmosphere: Ar, Ma ball to powder ratio: 10:1, Sps equipment: LABOX-210, Sinter Land INC.",N/A,None,Mixed Solution
3308,10.1016-j.jallcom.2023.171017.txt,10.1016-j.jallcom.2023.171017.txt,CrFeNiY$_{1}$Ti$_{1}$Zr$_{1}$O$_{3}$,6,BCC (Intermetallic) + FCC + HCP + monoclinic + orthorhombic + triclinic,Experimental,"mechanical alloying and spark plasma sintering, Ma duration: 45 hours, Ma speed: 250 rpm, Ma atmosphere: Ar, Ma ball to powder ratio: 10:1, Sps equipment: LABOX-210, Sinter Land INC.",N/A,None,Mixed Solution
3309,10.1016-j.jallcom.2023.170602.txt,10.1016-j.jallcom.2023.170602.txt,CoCrFeMnNi,1,FCC,experimental,"direct energy deposition (DED) additive manufacturing, Laser power: 240, Beam size: 0.4, Hatch spacing: 0.3, Layer height: 0.1, Scanning speed: 850, Feeding rate: 3.5, Rotation angle: 67",N/A,Low stacking fault energy leads to accelerated twin formation at high strain rates,Single Solid Solution
3310,10.1016-j.mtla.2020.100790.txt,10.1016-j.mtla.2020.100790.txt,CoCrFeMnNi,1,FCC,Experimental,"arc melting, Temperature: 1600, Time: 24 hours",N/A,None,Single Solid Solution
3310,10.1016-j.mtla.2020.100790.txt,10.1016-j.mtla.2020.100790.txt,CoCrFeNi,1,FCC,Experimental,"arc melting, Temperature: 1500, Time: 24 hours",N/A,None,Single Solid Solution
3310,10.1016-j.mtla.2020.100790.txt,10.1016-j.mtla.2020.100790.txt,CoFeMnNi,1,FCC,Experimental,"arc melting, Temperature: 1550, Time: 24 hours",N/A,None,Single Solid Solution
3310,10.1016-j.mtla.2020.100790.txt,10.1016-j.mtla.2020.100790.txt,CrCoFeNi,1,FCC,Experimental,"arc melting, Temperature: 1500, Time: 24 hours",N/A,None,Single Solid Solution
3310,10.1016-j.mtla.2020.100790.txt,10.1016-j.mtla.2020.100790.txt,CrCoMnNi,1,FCC,Experimental,"arc melting, Temperature: 1550, Time: 24 hours",N/A,None,Single Solid Solution
3310,10.1016-j.mtla.2020.100790.txt,10.1016-j.mtla.2020.100790.txt,CoCrFeMnNi,1,FCC,Experimental,"arc melting, Temperature: 1550, Time: 24 hours",N/A,None,Single Solid Solution
3310,10.1016-j.mtla.2020.100790.txt,10.1016-j.mtla.2020.100790.txt,CoCrFeMnNi,1,FCC,Experimental,"arc melting, Temperature: 1600, Time: 24 hours",N/A,None,Single Solid Solution
3310,10.1016-j.mtla.2020.100790.txt,10.1016-j.mtla.2020.100790.txt,CoCrFeMnNi,1,FCC,Experimental,"arc melting, Temperature: 1550, Time: 24 hours",N/A,None,Single Solid Solution
3310,10.1016-j.mtla.2020.100790.txt,10.1016-j.mtla.2020.100790.txt,CoCrFeMnNi,1,FCC,Experimental,"arc melting, Temperature: 1600, Time: 24 hours",N/A,None,Single Solid Solution
3311,10.1016-j.jallcom.2022.165144.txt,10.1016-j.jallcom.2022.165144.txt,CoCrNi,2,BCC + FCC,experimental,"arc melting (assumed), Temperature: High temperatures required for melting the constituent elements, Time: Duration of melting and solidification",N/A,None,Mixed Solution
3311,10.1016-j.jallcom.2022.165144.txt,10.1016-j.jallcom.2022.165144.txt,NiCoFeCrMn,2,BCC + FCC,experimental,"arc melting (assumed), Temperature: High temperatures required for melting the constituent elements, Time: Duration of melting and solidification",N/A,None,Mixed Solution
3311,10.1016-j.jallcom.2022.165144.txt,10.1016-j.jallcom.2022.165144.txt,NiCrCo,2,BCC + FCC,experimental,"arc melting (assumed), Temperature: High temperatures required for melting the constituent elements, Time: Duration of melting and solidification",N/A,None,Mixed Solution
3312,10.1016-j.triboint.2021.107017.txt,10.1016-j.triboint.2021.107017.txt,AlCoCrFeNi2.1,2,BCC + FCC,experimental,"vacuum arc melting and chill casting, Temperature: N/A, Time: N/A",N/A,Partially ordered structure (High Entropy Intermetallic),Mixed Solution
3313,10.1016-j.jallcom.2022.165583.txt,10.1016-j.jallcom.2022.165583.txt,Al0.5CoCrFeNi,3,B2 (CsCl-type structure) + BCC + FCC,experimental,"suction casting, Atmosphere: argon, Effective composition: within 1 at% of the nominal composition based on EDX",N/A,None,Mixed Solution
3314,10.1016-j.mtcomm.2023.105891.txt,10.1016-j.mtcomm.2023.105891.txt,CoCrFeNi,1,FCC,both,"mechanical alloying and gas pressure sintering, Ball milling duration: 64, Ball milling rotation speed: 90, Ball to powder ratio: 10, Drying temperature: 100, Drying duration: 1, Sieving mesh size: 100, Gas pressure sintering stages: [{'stage': 'dewaxing', 'temperature': 450}, {'stage': 'gas_pressure_sintering', 'atmosphere': 'argon'}, {'stage': 'cooling'}]","Density Functional Theory (DFT), Exchange correlation functional: PBE, Energy cutoff: 450, Scf convergence threshold: 2e-06, Total force convergence threshold: 0.05, K point: 4, Pseudopotential: Ultrasoft",None,Single Solid Solution
3314,10.1016-j.mtcomm.2023.105891.txt,10.1016-j.mtcomm.2023.105891.txt,AlCoCrFeNi,2,BCC + FCC,both,"mechanical alloying and gas pressure sintering, Ball milling duration: 64, Ball milling rotation speed: 90, Ball to powder ratio: 10, Drying temperature: 100, Drying duration: 1, Sieving mesh size: 100, Gas pressure sintering stages: [{'stage': 'dewaxing', 'temperature': 450}, {'stage': 'gas_pressure_sintering', 'atmosphere': 'argon'}, {'stage': 'cooling'}]","Density Functional Theory (DFT), Exchange correlation functional: PBE, Energy cutoff: 450, Scf convergence threshold: 2e-06, Total force convergence threshold: 0.05, K point: 4, Pseudopotential: Ultrasoft",Possible secondary phases,Mixed Solution
3314,10.1016-j.mtcomm.2023.105891.txt,10.1016-j.mtcomm.2023.105891.txt,CoCrFeNiMo,2,BCC + FCC,both,"mechanical alloying and gas pressure sintering, Ball milling duration: 64, Ball milling rotation speed: 90, Ball to powder ratio: 10, Drying temperature: 100, Drying duration: 1, Sieving mesh size: 100, Gas pressure sintering stages: [{'stage': 'dewaxing', 'temperature': 450}, {'stage': 'gas_pressure_sintering', 'atmosphere': 'argon'}, {'stage': 'cooling'}]","Density Functional Theory (DFT), Exchange correlation functional: PBE, Energy cutoff: 450, Scf convergence threshold: 2e-06, Total force convergence threshold: 0.05, K point: 4, Pseudopotential: Ultrasoft",Possible secondary phases,Mixed Solution
3314,10.1016-j.mtcomm.2023.105891.txt,10.1016-j.mtcomm.2023.105891.txt,CoCrFeNiMn,1,FCC,both,"mechanical alloying and gas pressure sintering, Ball milling duration: 64, Ball milling rotation speed: 90, Ball to powder ratio: 10, Drying temperature: 100, Drying duration: 1, Sieving mesh size: 100, Gas pressure sintering stages: [{'stage': 'dewaxing', 'temperature': 450}, {'stage': 'gas_pressure_sintering', 'atmosphere': 'argon'}, {'stage': 'cooling'}]","Density Functional Theory (DFT), Exchange correlation functional: PBE, Energy cutoff: 450, Scf convergence threshold: 2e-06, Total force convergence threshold: 0.05, K point: 4, Pseudopotential: Ultrasoft",None,Single Solid Solution
3315,10.1016-j.msea.2020.140544.txt,10.1016-j.msea.2020.140544.txt,Ni2CoCrFeTi0.2,2,FCC + TiO2,experimental,"spark plasma sintering, Temperature: 1180, Pressure: 40, Time: 8",N/A,Nanoscale oxide particles present but not visible in XRD,Single Solid Solution
3315,10.1016-j.msea.2020.140544.txt,10.1016-j.msea.2020.140544.txt,CoCrFeMnNi,1,FCC,experimental,"casting, Temperature: not specified, Time: not specified",N/A,None,Single Solid Solution
3315,10.1016-j.msea.2020.140544.txt,10.1016-j.msea.2020.140544.txt,Fe29Ni29Co28Cu7Ti7,1,FCC,experimental,"not explicitly stated, Temperature: not specified, Time: not specified",N/A,None,Single Solid Solution
3315,10.1016-j.msea.2020.140544.txt,10.1016-j.msea.2020.140544.txt,Al0.1CoCrFeNi,1,FCC,experimental,"casting followed by thermo-mechanical processing, Temperature: not specified, Time: not specified",N/A,None,Single Solid Solution
3315,10.1016-j.msea.2020.140544.txt,10.1016-j.msea.2020.140544.txt,Ni2FeCoCrTi0.2,2,FCC + TiO2,experimental,"spark plasma sintering, Temperature: 1180, Pressure: 40, Time: 8",N/A,Nanoscale oxide particles present but not visible in XRD,Single Solid Solution
3316,10.1016-j.surfcoat.2023.130250.txt,10.1016-j.surfcoat.2023.130250.txt,MoNbTaVW,1,BCC,experimental,"pulsed DC magnetron sputtering, Target power: 300, Cr target power: 0, Substrate bias voltage: -100, Ar gas flow rate: 50, Working pressure: 0.67, Rotating speed: 10",N/A,None,Single Solid Solution
3316,10.1016-j.surfcoat.2023.130250.txt,10.1016-j.surfcoat.2023.130250.txt,CrMoNbTaVW,1,BCC,experimental,"pulsed DC magnetron sputtering, Target power: 300, Cr target power: 100, Substrate bias voltage: -100, Ar gas flow rate: 50, Working pressure: 0.67, Rotating speed: 10",N/A,None,Single Solid Solution
3316,10.1016-j.surfcoat.2023.130250.txt,10.1016-j.surfcoat.2023.130250.txt,MoNbTaVW,1,BCC,experimental,"pulsed DC magnetron sputtering, Target power: 300, Cr target power: 0, Substrate bias voltage: -100, Ar gas flow rate: 50, Working pressure: 0.67, Rotating speed: 10",N/A,None,Single Solid Solution
3316,10.1016-j.surfcoat.2023.130250.txt,10.1016-j.surfcoat.2023.130250.txt,MoNbTaVW,1,BCC,experimental,"pulsed DC magnetron sputtering, Target power: 300, Cr target power: 0, Substrate bias voltage: -100, Ar gas flow rate: 50, Working pressure: 0.67, Rotating speed: 10",N/A,None,Single Solid Solution
3316,10.1016-j.surfcoat.2023.130250.txt,10.1016-j.surfcoat.2023.130250.txt,CrMoNbTaVW,1,BCC,experimental,"pulsed DC magnetron sputtering, Target power: 300, Cr target power: 100, Substrate bias voltage: -100, Ar gas flow rate: 50, Working pressure: 0.67, Rotating speed: 10",N/A,None,Single Solid Solution
3316,10.1016-j.surfcoat.2023.130250.txt,10.1016-j.surfcoat.2023.130250.txt,CrMoNbTaVW,1,BCC,experimental,"pulsed DC magnetron sputtering, Target power: 300, Cr target power: 200, Substrate bias voltage: -100, Ar gas flow rate: 50, Working pressure: 0.67, Rotating speed: 10",N/A,None,Single Solid Solution
