Repository: sourish69/MSE643_CourseProject

# MSE643_CourseProject - Phase-Oriented Generative Design of High-Entropy Alloys

**A generative machine-learning pipeline that designs new alloy compositions to order - you specify the crystal phase you want, and the model proposes chemistries that should form it.**

---

## The idea in one paragraph

High-entropy alloys mix five or more principal elements in near-equal proportions, and their configurational entropy unlocks unusual combinations of strength and thermal stability. The problem is scale: the viable composition space runs to millions of candidates, far beyond what anyone can cast and characterize by hand.

File: Datasets/Vladimir_HEA_database.csv (part 65 of 88)
id,Paper,Name,Alloy,Nb of phase,Phase,Experimental or theoretical,Experimental details,Theoretical details,Special conditions,Type of solution
3316,10.1016-j.surfcoat.2023.130250.txt,10.1016-j.surfcoat.2023.130250.txt,CrMoNbTaVW,1,BCC,experimental,"pulsed DC magnetron sputtering, Target power: 300, Cr target power: 300, Substrate bias voltage: -100, Ar gas flow rate: 50, Working pressure: 0.67, Rotating speed: 10",N/A,None,Single Solid Solution
3316,10.1016-j.surfcoat.2023.130250.txt,10.1016-j.surfcoat.2023.130250.txt,CrFeMoNiV,1,likely FCC or BCC,experimental,"pulsed DC magnetron sputtering, Target power: 300, Cr target power: 100, Substrate bias voltage: -100, Ar gas flow rate: 50, Working pressure: 0.67, Rotating speed: 10",N/A,None,Single Solid Solution
3316,10.1016-j.surfcoat.2023.130250.txt,10.1016-j.surfcoat.2023.130250.txt,AlCoCrFeNi,1,likely FCC,experimental,"pulsed DC magnetron sputtering, Target power: 300, Cr target power: 100, Substrate bias voltage: -100, Ar gas flow rate: 50, Working pressure: 0.67, Rotating speed: 10",N/A,None,Single Solid Solution
3316,10.1016-j.surfcoat.2023.130250.txt,10.1016-j.surfcoat.2023.130250.txt,AlCoCrFeNi,1,likely FCC,experimental,"pulsed DC magnetron sputtering, Target power: 300, Cr target power: 100, Substrate bias voltage: -100, Ar gas flow rate: 50, Working pressure: 0.67, Rotating speed: 10",N/A,None,Single Solid Solution
3316,10.1016-j.surfcoat.2023.130250.txt,10.1016-j.surfcoat.2023.130250.txt,CrMoNbTiV,1,BCC,experimental,"pulsed DC magnetron sputtering, Target power: 300, Cr target power: 100, Substrate bias voltage: -100, Ar gas flow rate: 50, Working pressure: 0.67, Rotating speed: 10",N/A,None,Single Solid Solution
3316,10.1016-j.surfcoat.2023.130250.txt,10.1016-j.surfcoat.2023.130250.txt,CMoNbTaTiZr,1,likely BCC or HCP,experimental,"pulsed DC magnetron sputtering, Target power: 300, Cr target power: 100, Substrate bias voltage: -100, Ar gas flow rate: 50, Working pressure: 0.67, Rotating speed: 10",N/A,None,Single Solid Solution
3317,10.1016-j.msea.2023.145785.txt,10.1016-j.msea.2023.145785.txt,CoCrFeNi,1,FCC,experimental,"arc melting, Temperature: 1373, Time: 72 hours",N/A,None,Single Solid Solution
3318,10.1016-j.intermet.2020.106812.txt,10.1016-j.intermet.2020.106812.txt,Fe26.7Co26.7Ni26.7Si8.9B11.0,3,BCC + FCC + HCP,experimental,"drop tube technique followed by quenching, Droplet size: 1 μm to 2500 μm, Cooling rate: 30 K/s to 6.2 × 103 K/s, Undercooling level: Increased with decreasing droplet size, Temperature: 1560, Drop time: 2.47 to 2.91 seconds, Drop height: 35, Atmosphere: High-purity argon",N/A,None,Mixed Solution
3319,10.1016-j.scriptamat.2022.115070.txt,10.1016-j.scriptamat.2022.115070.txt,VTaTi,1,BCC,experimental,"arc melting, Temperature: 2000, Pressure: 10^-5 Torr, Time: 10 minutes, Cooling rate: air cooling",N/A,No partially ordered structure or High Entropy Intermetallic formation,Single Solid Solution
3320,10.1016-j.dib.2020.106333.txt,10.1016-j.dib.2020.106333.txt,CrCoNiAlTi,1,FCC,experimental,"arc melting, Temperature: 1400, Time: several minutes",N/A,No partially ordered structure or intermetallics observed,Single Solid Solution
3321,10.1016-j.apsusc.2021.150466.txt,10.1016-j.apsusc.2021.150466.txt,(TiZrNb)14AlMo,5,BCC + FCC + HCP + MC + Ti2Zr,experimental,"arc melting and laser cladding, Arc melting: {'temperature': 'High temperatures achieved through arc melting', 'pressure': 'Vacuum conditions with Ti-gettered Ar atmosphere', 'time': 'Repeated melting for four times'}, Laser cladding: {'laser output power': 2.3, 'scanning rate': 5, 'laser-facula area': '10 × 2 mm2', 'argon flow rate': 5}",N/A,No partial ordering or High Entropy Intermetallic structure observed,Mixed Solution
3322,10.1016-j.jmrt.2021.12.050.txt,10.1016-j.jmrt.2021.12.050.txt,Al0.5CoCrFeNi,7,BCC (Intermetallic) + BCC B2 (Intermetallic) + FCC + FCC L12 (Intermetallic) + complex (Intermetallic) + Cr-rich M23C6 + Al14.6Co20.2Cr25.23Fe21.26Ni18.71 (at. %),Experimental,"Vacuum Arc Re-melting (VAR), Vacuum level: 4 × 10−5 torr, Ingot size: 120 mm (l) × 30 mm (w) × 12 mm (t), Re-melting: At least five times, Additional al: 10 wt.% extra Al, Homogenization: 1100°C for 24 hours in an argon atmosphere, Cooling: Furnace cooling, Hot rolling: Reduced from 12 mm to 3 mm (75% reduction), Annealing: 1100°C for 1 hour, followed by air cooling",N/A,Partially ordered B2 phase,Mixed Solution
3323,10.1016-j.matchar.2023.112951.txt,10.1016-j.matchar.2023.112951.txt,CrCoNi,1,FCC,experimental,"arc melting, Temperature: Not specified, Time: Not specified, Atmosphere: high-purity argon",N/A,None,Single Solid Solution
3324,10.1016-j.ijrmhm.2022.106034.txt,10.1016-j.ijrmhm.2022.106034.txt,WMoVTiCr,3,BCC + Not specified (Intermetallic) + tetragonal,experimental,"mechanical alloying and sintering, Milling duration: 4, 8, and 16 hours, Sintering temperatures: 1250, 1350, and 1450 °C, Atmosphere: mixed hydrogen-argon",N/A,Partially ordered structure,Mixed Solution
3325,10.1016-j.triboint.2024.109392.txt,10.1016-j.triboint.2024.109392.txt,CoCrNi,1,FCC,experimental,"arc melting, Temperature: 1600, Time: 30 minutes, Atmosphere: argon",N/A,Chemical short-range order (SRO) investigated through simulations,Single Solid Solution
3326,10.1016-j.msea.2020.140004.txt,10.1016-j.msea.2020.140004.txt,CrMnFeCoNi,1,FCC,experimental,"vacuum electromagnetic induction melting, Temperature: 800, Time: 30 minutes, Cooling method: air cooling, Post processing: hot rolling and annealing",N/A,None,Single Solid Solution
3327,10.1016-j.jallcom.2024.173821.txt,10.1016-j.jallcom.2024.173821.txt,ZrNbMoTaW,1,BCC,experimental,"femtosecond laser fabrication, Laser wavelength: 1035, Pulse width: 350, Repetition rate: 0.75, Laser power density: 2190000.0, Scanning speed: 5, Hatch spacing: 300, Processing: repeated twice, Vacuum cavity pressure: 100",N/A,None,Mixed Solution
3327,10.1016-j.jallcom.2024.173821.txt,10.1016-j.jallcom.2024.173821.txt,Al0.5TiZrTaNbMo,1,BCC,experimental,"arc melting or spark plasma sintering, Temperature: not provided, Time: not provided",N/A,None,Single Solid Solution
3327,10.1016-j.jallcom.2024.173821.txt,10.1016-j.jallcom.2024.173821.txt,MoNbTaTiW,1,BCC,experimental,"arc melting or spark plasma sintering, Temperature: not provided, Time: not provided",N/A,None,Single Solid Solution
3327,10.1016-j.jallcom.2024.173821.txt,10.1016-j.jallcom.2024.173821.txt,NbMoTaWV,1,BCC,experimental,"arc melting or spark plasma sintering, Temperature: not provided, Time: not provided",N/A,None,Single Solid Solution
3328,10.1016-j.matchar.2021.111100.txt,10.1016-j.matchar.2021.111100.txt,AlSiTiCrNiCu,5,FCC + HCP + Tetragonal + Unknown + Unknown (morphology similar to θ phase),Experimental,"melting and casting, Temperature: 680, Time: Not specified",N/A,None,Mixed Solution
3329,10.1016-j.matlet.2021.131511.txt,10.1016-j.matlet.2021.131511.txt,AlCoCrFeNi2.1,2,BCC + FCC,experimental,"selective laser melting (SLM), Laser power: 200, Scanning velocity: 800-1200 mm/min, Layer thickness: 40, Laser hatch distance: 0.1, Raw material: gas atomized AlCoCrFeNi2.1 EHEA powder (18–50 μm), Atmosphere: Ar atmosphere",N/A,No partially ordered structure or high entropy intermetallic mentioned,Mixed Solution
3330,10.1016-j.jallcom.2022.164641.txt,10.1016-j.jallcom.2022.164641.txt,Fe40Mn20Cr20Ni20,1,FCC,experimental,"arc melting, Temperature: 1473, Time: 2 hours",N/A,None,Single Solid Solution
3330,10.1016-j.jallcom.2022.164641.txt,10.1016-j.jallcom.2022.164641.txt,Fe40Mn20Cr20Ni20Ce0.05,1,FCC,experimental,"arc melting, Temperature: 1473, Time: 2 hours",N/A,None,Single Solid Solution
3330,10.1016-j.jallcom.2022.164641.txt,10.1016-j.jallcom.2022.164641.txt,Fe40Mn20Cr20Ni20Ce0.10,1,FCC,experimental,"arc melting, Temperature: 1473, Time: 2 hours",N/A,None,Single Solid Solution
3330,10.1016-j.jallcom.2022.164641.txt,10.1016-j.jallcom.2022.164641.txt,Fe40Mn20Cr20Ni20Ce0.15,1,FCC,experimental,"arc melting, Temperature: 1473, Time: 2 hours",N/A,None,Single Solid Solution
3331,10.1016-j.ijrmhm.2022.105990.txt,10.1016-j.ijrmhm.2022.105990.txt,Al0.3CoCrFeNi,1,FCC,experimental,"vacuum hot-press sintering, Temperature: 1400, Pressure: 8, Time: 1 hour",N/A,None,Single Solid Solution
3332,10.1016-j.matchar.2023.113217.txt,10.1016-j.matchar.2023.113217.txt,AlCoCrFeNi,1,FCC,experimental,"directed energy deposition, Laser power: 950, Scanning speed: 250, Layer thickness: 0.3, Hatch spacing: 1.2, Protective gas: Argon",N/A,None,Single Solid Solution
3332,10.1016-j.matchar.2023.113217.txt,10.1016-j.matchar.2023.113217.txt,AlCoCrFeNi,5,BCC + BCC A2 + BCC B2 + FCC + Al0.6CoCrFeNi,experimental,"directed energy deposition, Laser power: 950, Scanning speed: 250, Layer thickness: 0.3, Hatch spacing: 1.2, Protective gas: Argon",N/A,Partially ordered structure (B2 phase),Mixed Solution
3332,10.1016-j.matchar.2023.113217.txt,10.1016-j.matchar.2023.113217.txt,AlCoCrFeNi,4,BCC + BCC A2 + BCC B2 + Al1.0CoCrFeNi,experimental,"directed energy deposition, Laser power: 950, Scanning speed: 250, Layer thickness: 0.3, Hatch spacing: 1.2, Protective gas: Argon",N/A,Partially ordered structure (B2 phase),Mixed Solution
3333,10.1016-j.ijplas.2022.103235.txt,10.1016-j.ijplas.2022.103235.txt,CoFeNi35V5Nb5,3,FCC + L12 (ordered FCC) + (Ni24Co18Fe6)3(Nb10V4Fe2),combination,"arc melting, Materials: Ni, Co, Fe, V, and Nb with purities > 99.9% (wt.%), Temperature: Not explicitly stated, but typically high enough to melt the metals, Atmosphere: Argon protection","Density Functional Theory (DFT), Exchange-correlation functional: Perdew-Burke-Ernzerhof (PBE) parameterization of the generalized gradient approximation (GGA), Supercell size: 64-atom supercells (2 × 2 × 4 and 2 × 2 × 2 for L12 and D022 structures, respectively), Cutoff energy: 320, K-point meshes: 4 × 4 × 2 Monkhorst-Pack for L12 structures, and similar for D022 structures",None,Mixed Solution
3334,10.1016-j.msea.2023.145042.txt,10.1016-j.msea.2023.145042.txt,CrMnFeCoNi,1,FCC,experimental,"arc melting, Temperature: 1600, Time: 30 minutes",N/A,None,Single Solid Solution
3334,10.1016-j.msea.2023.145042.txt,10.1016-j.msea.2023.145042.txt,Cr20Mn20Fe20Co20Ni20,2,FCC + Cr23C6,experimental,"gas atomization and LPBF, Layer thickness: 25, Laser power: 90, Laser scanning speed: 600, Hatch space: 80, Scanning pattern: 180° rotation for two consecutive layers",N/A,Aging treatment at 650°C for 1 hour,Mixed Solution
3335,10.1016-j.intermet.2022.107769.txt,10.1016-j.intermet.2022.107769.txt,CoCrFeNi,1,FCC,experimental,"extreme high-speed laser material deposition (EHLA), Laser power: 2000, Surface speed: 20, Feed rate: 0.5, Number of layers: 5, Max surface temperature: 150",N/A,No post-processing mentioned,Single Solid Solution
3336,10.1016-j.jmrt.2023.10.242.txt,10.1016-j.jmrt.2023.10.242.txt,(Ni<sub>0.3</sub>Co<sub>0.4</sub>Cr<sub>0.3</sub>)<sub>94</sub>Mo<sub>6</sub>,2,FCC + HCP,experimental,"arc melting, Temperature: not explicitly stated, typically above 1500°C, Time: repeated melting to ensure composition uniformity",N/A,No partial ordering observed,Mixed Solution
3336,10.1016-j.jmrt.2023.10.242.txt,10.1016-j.jmrt.2023.10.242.txt,NiCoCr,2,FCC + HCP,experimental,"arc melting, Temperature: not explicitly stated, typically above 1500°C, Time: not explicitly stated",N/A,No partial ordering observed,Mixed Solution
3336,10.1016-j.jmrt.2023.10.242.txt,10.1016-j.jmrt.2023.10.242.txt,Ni<sub>28</sub>Co<sub>36</sub>Cr<sub>36</sub>,1,FCC,experimental,"arc melting, Temperature: not explicitly stated, typically above 1500°C, Time: not explicitly stated",N/A,No partial ordering observed,Single Solid Solution
3336,10.1016-j.jmrt.2023.10.242.txt,10.1016-j.jmrt.2023.10.242.txt,Ni<sub>30</sub>Co<sub>40</sub>Cr<sub>30</sub>,1,FCC,experimental,"arc melting, Temperature: not explicitly stated, typically above 1500°C, Time: not explicitly stated",N/A,No partial ordering observed,Single Solid Solution
3336,10.1016-j.jmrt.2023.10.242.txt,10.1016-j.jmrt.2023.10.242.txt,Ni<sub>15</sub>Cr<sub>25</sub>Co<sub>40</sub>Fe<sub>15</sub>Mo<sub>5</sub>,1,FCC,experimental,"arc melting, Temperature: not explicitly stated, typically above 1500°C, Time: not explicitly stated",N/A,No partial ordering observed,Single Solid Solution
3337,10.1016-j.vacuum.2023.112914.txt,10.1016-j.vacuum.2023.112914.txt,CoCrFeNiTi,4,BCC (Intermetallic) + Cubic + FCC + M23C6,experimental,"Spark Plasma Sintering (SPS), Temperature: 1050, Pressure: 30, Vacuum level: 10, Duration: Not explicitly stated",N/A,No partial ordering or initial state before oxidation mentioned,Mixed Solution
3338,10.1016-j.ijplas.2021.102951.txt,10.1016-j.ijplas.2021.102951.txt,FeCoNiCrCu,1,FCC,experimental,"magnetron sputtering, Pressure: 1.33, Working distance: 15, Substrate rotation speed: 20, Sputtering power: 250, Argon gas flow rate: 30, Thickness: 2",N/A,"Metastable single-phase solid solution, retained by rapid cooling",Single Solid Solution
3340,10.1016-j.jallcom.2022.165082.txt,10.1016-j.jallcom.2022.165082.txt,(NiCoFe)86.5(AlTi)12(WMoV)1.5,3,FCC + cubic L12 + (NiTiAl)WMoV,experimental,"vacuum arc melting, Purity of metals: >99.9%, Atmosphere: Ti-gattered Ar, Re-melting: at least five times, Casting size: 5 mm × 10 mm × 50 mm",N/A,Partially ordered L12 precipitates within FCC matrix,Mixed Solution
3341,10.1016-j.matchemphys.2019.121801.txt,10.1016-j.matchemphys.2019.121801.txt,CoCrFeMnNi,3,BCC + FCC + unknown,experimental,"micro-beam plasma arc cladding, Cladding current: 70, Voltage: 18-19V, Deposition rate: 0.8",N/A,None,Mixed Solution
3342,10.1016-j.jmrt.2023.08.130.txt,10.1016-j.jmrt.2023.08.130.txt,MgAlZnMn,1,HCP,experimental,"conventional metallurgical processes, Details: Not specified in the paper",N/A,None,Single Solid Solution
3343,10.1016-j.vacuum.2020.109614.txt,10.1016-j.vacuum.2020.109614.txt,Al20Cr21Mo27Ti22W10,3,"BCC + cubic (C15) Laves + Cr2(Ti,W)",combination,"vacuum arc melting (VAM), Temperature: high, Pressure: high vacuum, Time: remelted four times, Additional details: High purity molten Ti used as a getter for residual oxygen, nitrogen, and hydrogen","CALPHAD, Empirical parameters: ['mixing enthalpy (ΔHmix)', 'mixing entropy (ΔSmix)', 'atomic size difference (δ)', 'relative contributions of mixing enthalpy and mixing entropy (Ω)'], Software: MATLAB, Conditions: Ω ≥ 1.1, δ ≤ 6.6%, Tm = max, ρ = min",No partial ordering or high entropy intermetallic structure,Mixed Solution
3344,10.1016-j.jallcom.2020.155700.txt,10.1016-j.jallcom.2020.155700.txt,AlCrMoNbTi,1,BCC,experimental,"arc melting, Temperature: 1600, Time: 30 minutes",N/A,None,Single Solid Solution
3344,10.1016-j.jallcom.2020.155700.txt,10.1016-j.jallcom.2020.155700.txt,AlCrMoNbTiV,1,BCC,experimental,"arc melting, Temperature: 1600, Time: 30 minutes",N/A,None,Single Solid Solution
3344,10.1016-j.jallcom.2020.155700.txt,10.1016-j.jallcom.2020.155700.txt,AlCr1·5NbTiV,1,BCC,experimental,"arc melting, Temperature: 1600, Time: 30 minutes",N/A,None,Single Solid Solution
3344,10.1016-j.jallcom.2020.155700.txt,10.1016-j.jallcom.2020.155700.txt,AlCrNbTiV,1,BCC,experimental,"arc melting, Temperature: 1600, Time: 30 minutes",N/A,None,Single Solid Solution
3344,10.1016-j.jallcom.2020.155700.txt,10.1016-j.jallcom.2020.155700.txt,AlCrNbTiVZr,1,BCC,experimental,"arc melting, Temperature: 1600, Time: 30 minutes",N/A,None,Single Solid Solution
3344,10.1016-j.jallcom.2020.155700.txt,10.1016-j.jallcom.2020.155700.txt,AlCrNbTi2V0·5,1,BCC,experimental,"arc melting, Temperature: 1600, Time: 30 minutes",N/A,None,Single Solid Solution
3344,10.1016-j.jallcom.2020.155700.txt,10.1016-j.jallcom.2020.155700.txt,AlMo0·5NbTa0·5TiZr,1,BCC,experimental,"arc melting, Temperature: 1600, Time: 30 minutes",N/A,None,Single Solid Solution
3344,10.1016-j.jallcom.2020.155700.txt,10.1016-j.jallcom.2020.155700.txt,AlNbTiV,1,BCC,experimental,"arc melting, Temperature: 1600, Time: 30 minutes",N/A,None,Single Solid Solution
3344,10.1016-j.jallcom.2020.155700.txt,10.1016-j.jallcom.2020.155700.txt,AlNbTiVZr,1,BCC,experimental,"arc melting, Temperature: 1600, Time: 30 minutes",N/A,None,Single Solid Solution
3344,10.1016-j.jallcom.2020.155700.txt,10.1016-j.jallcom.2020.155700.txt,AlxCryMozNbTiZr,2,BCC + HCP Laves,experimental,"arc melting, Temperature: 1600, Time: 30 minutes",N/A,Partially ordered structure,Mixed Solution
3344,10.1016-j.jallcom.2020.155700.txt,10.1016-j.jallcom.2020.155700.txt,AlxTayVzCr20Mo20Nb20Ti20Zr10,2,BCC + HCP Laves,experimental,"arc melting, Temperature: 1600, Time: 30 minutes",N/A,"Partially ordered structure, initial state before oxidation",Mixed Solution
3344,10.1016-j.jallcom.2020.155700.txt,10.1016-j.jallcom.2020.155700.txt,HfMoNbTaTiZr,1,BCC,experimental,"arc melting, Temperature: 1600, Time: 30 minutes",N/A,None,Single Solid Solution
3345,10.1016-j.mtla.2023.101741.txt,10.1016-j.mtla.2023.101741.txt,HfTaTiVZr,1,BCC,experimental,"Not explicitly stated, Temperature: Not provided, Time: Not provided",N/A,No specific post-processing methods mentioned,Single Solid Solution
3346,10.1016-j.actamat.2021.117470.txt,10.1016-j.actamat.2021.117470.txt,CrMnFeCoNi,7,FCC + Cr-rich + MnCr-rich + NiMn-rich + CoFe-rich + CrSi + CoSi,experimental,"physical vapor deposition, Deposition temperature: 700, Substrate: MgO(100) and SiOx-coated Si(100)",N/A,None,Mixed Solution
3347,10.1016-j.scriptamat.2021.113886.txt,10.1016-j.scriptamat.2021.113886.txt,Not explicitly stated,2,BCC + Not specified,Experimental,"Experimental, Synthesis method: Arc melting or Spark Plasma Sintering, Temperature: Not specified, Pressure: Not specified, Time: Not specified",N/A,Nano-structured precipitates not visible in XRD but evident in micrography,Mixed Solution
3347,10.1016-j.scriptamat.2021.113886.txt,10.1016-j.scriptamat.2021.113886.txt,Not explicitly stated,2,BCC + Not specified,Experimental,"Experimental, Synthesis method: Arc melting or Spark Plasma Sintering, Temperature: Not specified, Pressure: Not specified, Time: Not specified",N/A,Nano-structured precipitates not visible in XRD but evident in micrography,Mixed Solution
3347,10.1016-j.scriptamat.2021.113886.txt,10.1016-j.scriptamat.2021.113886.txt,Not explicitly stated,2,BCC + Not specified,Experimental,"Experimental, Synthesis method: Arc melting or Spark Plasma Sintering, Temperature: Not specified, Pressure: Not specified, Time: Not specified",N/A,Nano-structured precipitates not visible in XRD but evident in micrography,Mixed Solution
3347,10.1016-j.scriptamat.2021.113886.txt,10.1016-j.scriptamat.2021.113886.txt,Not explicitly stated,2,BCC + Not specified,Experimental,"Experimental, Synthesis method: Arc melting or Spark Plasma Sintering, Temperature: Not specified, Pressure: Not specified, Time: Not specified",N/A,Nano-structured precipitates not visible in XRD but evident in micrography,Mixed Solution
3347,10.1016-j.scriptamat.2021.113886.txt,10.1016-j.scriptamat.2021.113886.txt,Not explicitly stated,2,BCC + Not specified,Experimental,"Experimental, Synthesis method: Arc melting or Spark Plasma Sintering, Temperature: Not specified, Pressure: Not specified, Time: Not specified",N/A,Nano-structured precipitates not visible in XRD but evident in micrography,Mixed Solution
3347,10.1016-j.scriptamat.2021.113886.txt,10.1016-j.scriptamat.2021.113886.txt,Not explicitly stated,2,BCC + Not specified,Experimental,"Experimental, Synthesis method: Arc melting or Spark Plasma Sintering, Temperature: Not specified, Pressure: Not specified, Time: Not specified",N/A,Nano-structured precipitates not visible in XRD but evident in micrography,Mixed Solution
3347,10.1016-j.scriptamat.2021.113886.txt,10.1016-j.scriptamat.2021.113886.txt,Not explicitly stated,2,BCC + Not specified,Experimental,"Experimental, Synthesis method: Arc melting or Spark Plasma Sintering, Temperature: Not specified, Pressure: Not specified, Time: Not specified",N/A,Nano-structured precipitates not visible in XRD but evident in micrography,Mixed Solution
3347,10.1016-j.scriptamat.2021.113886.txt,10.1016-j.scriptamat.2021.113886.txt,Not explicitly stated,2,BCC + Not specified,Experimental,"Experimental, Synthesis method: Arc melting or Spark Plasma Sintering, Temperature: Not specified, Pressure: Not specified, Time: Not specified",N/A,Nano-structured precipitates not visible in XRD but evident in micrography,Mixed Solution
3347,10.1016-j.scriptamat.2021.113886.txt,10.1016-j.scriptamat.2021.113886.txt,Not explicitly stated,2,BCC + Not specified,Experimental,"Experimental, Synthesis method: Arc melting or Spark Plasma Sintering, Temperature: Not specified, Pressure: Not specified, Time: Not specified",N/A,Nano-structured precipitates not visible in XRD but evident in micrography,Mixed Solution
3347,10.1016-j.scriptamat.2021.113886.txt,10.1016-j.scriptamat.2021.113886.txt,Not explicitly stated,2,BCC + Not specified,Experimental,"Experimental, Synthesis method: Arc melting or Spark Plasma Sintering, Temperature: Not specified, Pressure: Not specified, Time: Not specified",N/A,Nano-structured precipitates not visible in XRD but evident in micrography,Mixed Solution
3347,10.1016-j.scriptamat.2021.113886.txt,10.1016-j.scriptamat.2021.113886.txt,Not explicitly stated,2,BCC + Not specified,Experimental,"Experimental, Synthesis method: Arc melting or Spark Plasma Sintering, Temperature: Not specified, Pressure: Not specified, Time: Not specified",N/A,Nano-structured precipitates not visible in XRD but evident in micrography,Mixed Solution
3347,10.1016-j.scriptamat.2021.113886.txt,10.1016-j.scriptamat.2021.113886.txt,Not explicitly stated,2,BCC + Not specified,Experimental,"Experimental, Synthesis method: Arc melting or Spark Plasma Sintering, Temperature: Not specified, Pressure: Not specified, Time: Not specified",N/A,Nano-structured precipitates not visible in XRD but evident in micrography,Mixed Solution
3348,10.1016-j.surfcoat.2020.125430.txt,10.1016-j.surfcoat.2020.125430.txt,FeCoNiCrMn,1,FCC,experimental,"induction heated vacuum furnace and atomization, Purity of metals: >99.9 wt%, Pressure for atomization: 3, Particle size range: 15–53 μm",N/A,No partially ordered structure or high entropy intermetallic phase observed in the initial state before oxidation,Single Solid Solution
3349,10.1016-j.pmatsci.2018.12.003.txt,10.1016-j.pmatsci.2018.12.003.txt,AlCrFeCoNi,1,FCC,Experimental,"arc melting, Temperature: 1800, Atmosphere: argon",N/A,None,Single Solid Solution
3349,10.1016-j.pmatsci.2018.12.003.txt,10.1016-j.pmatsci.2018.12.003.txt,AlCrFeCoNiCu,1,FCC,Experimental,"induction melting, Temperature: 1600, Atmosphere: argon",N/A,None,Single Solid Solution
3349,10.1016-j.pmatsci.2018.12.003.txt,10.1016-j.pmatsci.2018.12.003.txt,AlCrFeCoNi,1,FCC,Experimental,"spark plasma sintering (SPS), Temperature: 1000, Pressure: 50, Time: 5",N/A,None,Single Solid Solution
3349,10.1016-j.pmatsci.2018.12.003.txt,10.1016-j.pmatsci.2018.12.003.txt,AlCrFeCoNiTi,1,FCC,Experimental,"mechanical alloying and spark plasma sintering (SPS), Mechanical alloying: {'rotational_speed': 300, 'time': 20}, Sps: {'temperature': 1000, 'pressure': 50, 'time': 5}",N/A,None,Single Solid Solution
3349,10.1016-j.pmatsci.2018.12.003.txt,10.1016-j.pmatsci.2018.12.003.txt,AlCrFeCoNiTi,1,FCC,Experimental,"arc melting, Temperature: 1800, Atmosphere: argon",N/A,None,Single Solid Solution
3349,10.1016-j.pmatsci.2018.12.003.txt,10.1016-j.pmatsci.2018.12.003.txt,AlCrFeCoNiCuMoSi,2,FCC + various (Intermetallic),Experimental,"mechanical alloying and hot pressing, Mechanical alloying: {'rotational_speed': 300, 'time': 20}, Hot pressing: {'temperature': 1000, 'pressure': 50, 'time': 5}",N/A,None,Mixed Solution
3349,10.1016-j.pmatsci.2018.12.003.txt,10.1016-j.pmatsci.2018.12.003.txt,CoCrFeNiNb,1,FCC,Experimental,"arc melting, Temperature: 1800, Atmosphere: argon",N/A,None,Single Solid Solution
3349,10.1016-j.pmatsci.2018.12.003.txt,10.1016-j.pmatsci.2018.12.003.txt,CrCoNi,1,FCC,Experimental,"arc melting, Temperature: 1800, Atmosphere: argon",N/A,None,Single Solid Solution
3349,10.1016-j.pmatsci.2018.12.003.txt,10.1016-j.pmatsci.2018.12.003.txt,CrFeCoNi,1,FCC,Experimental,"arc melting, Temperature: 1800, Atmosphere: argon",N/A,None,Single Solid Solution
3349,10.1016-j.pmatsci.2018.12.003.txt,10.1016-j.pmatsci.2018.12.003.txt,CrFeCoNiMn,1,FCC,Experimental,"arc melting, Temperature: 1800, Atmosphere: argon",N/A,None,Single Solid Solution
3349,10.1016-j.pmatsci.2018.12.003.txt,10.1016-j.pmatsci.2018.12.003.txt,MoNbTaW,1,BCC,Experimental,"arc melting, Temperature: 2200, Atmosphere: argon",N/A,None,Single Solid Solution
3349,10.1016-j.pmatsci.2018.12.003.txt,10.1016-j.pmatsci.2018.12.003.txt,CoCrFeNiTi,1,FCC,Experimental,"arc melting, Temperature: 1800, Atmosphere: argon",N/A,None,Single Solid Solution
3350,10.1016-j.jnucmat.2022.153525.txt,10.1016-j.jnucmat.2022.153525.txt,CoCrFeMnNi,1,FCC,combination,"vacuum induction furnace, Purity: each element ≥ 99.9%, Homogenization: 1473 K for 10 h in vacuum, Rolling: to a thickness of 0.1 mm, Annealing: 1273 K for 1 h in vacuum","Density Functional Theory (DFT), Exchange-correlation function: Generalized gradient approximations (GGAs) parameterized by Perdew, Burke, and Ernzerhof (PBE), Brillouin zones sampled: 3 × 3 × 2 K points, Electron wavefunctions expanded: up to 400 eV, Total energy and force thresholds: 10−4 eV and 0.02 eV/A, Calculations performed: at constant volume, Atomic positions relaxed: using the conjugate gradient algorithm",No partial ordering or intermetallic phases observed,Single Solid Solution
3351,10.1016-j.matlet.2023.134416.txt,10.1016-j.matlet.2023.134416.txt,CoCrFeNiZr0.4,2,C15 Laves phase + FCC,Experimental,"arc melting, Temperature: Not specified, Time: Not specified",N/A,None,Mixed Solution
3351,10.1016-j.matlet.2023.134416.txt,10.1016-j.matlet.2023.134416.txt,CoCrFeNiHf0.4,2,C15 Laves phase + FCC,Experimental,"arc melting, Temperature: Not specified, Time: Not specified",N/A,None,Mixed Solution
3351,10.1016-j.matlet.2023.134416.txt,10.1016-j.matlet.2023.134416.txt,CoCrFeNiZr0.2Hf0.2,3,C15 Laves phase + FCC + monoclinic (Intermetallic),Experimental,"arc melting, Temperature: Not specified, Time: Not specified",N/A,Partially ordered structure in Ni7Hf2 phase,Mixed Solution
3352,10.1016-j.actamat.2023.118781.txt,10.1016-j.actamat.2023.118781.txt,HfNbTiZr,1,BCC,experimental,"laser melting deposition, Laser power: 1350, Scanning speed: 5, Powder feed rate: 4.8, Working distance: 14, Offset value: 0.3, Layer number: 100",N/A,None,Single Solid Solution
3352,10.1016-j.actamat.2023.118781.txt,10.1016-j.actamat.2023.118781.txt,HfNbTiZr_0.6,2,BCC + HCP (Intermetallic),experimental,"laser melting deposition, Laser power: 1350, Scanning speed: 5, Powder feed rate: 4.8, Working distance: 14, Offset value: 0.3, Layer number: 100",N/A,None,Mixed Solution
3352,10.1016-j.actamat.2023.118781.txt,10.1016-j.actamat.2023.118781.txt,HfNbTiZr_0.8,1,BCC,experimental,"laser melting deposition, Laser power: 1350, Scanning speed: 5, Powder feed rate: 4.8, Working distance: 14, Offset value: 0.3, Layer number: 100",N/A,None,Single Solid Solution
3352,10.1016-j.actamat.2023.118781.txt,10.1016-j.actamat.2023.118781.txt,HfNbTiZr_1.0,1,BCC,experimental,"laser melting deposition, Laser power: 1350, Scanning speed: 5, Powder feed rate: 4.8, Working distance: 14, Offset value: 0.3, Layer number: 100",N/A,None,Single Solid Solution
3353,10.1016-j.vacuum.2021.110364.txt,10.1016-j.vacuum.2021.110364.txt,AlCoCrFeNi,1,FCC,Experimental,"arc melting, Temperature: Not specified, Time: Not specified, Cooling rate: 10-20 K s−1",N/A,No partial ordering or intermetallic compounds,Single Solid Solution
3353,10.1016-j.vacuum.2021.110364.txt,10.1016-j.vacuum.2021.110364.txt,AlCoCrFeNi,1,FCC,Experimental,"arc melting, Temperature: Not specified, Time: Not specified, Cooling rate: 10-20 K s−1",N/A,No partial ordering or intermetallic compounds,Single Solid Solution
3353,10.1016-j.vacuum.2021.110364.txt,10.1016-j.vacuum.2021.110364.txt,AlCoCrFeNi,2,BCC + FCC,Experimental,"arc melting, Temperature: Not specified, Time: Not specified, Cooling rate: 10-20 K s−1",N/A,No partial ordering or intermetallic compounds,Mixed Solution
3353,10.1016-j.vacuum.2021.110364.txt,10.1016-j.vacuum.2021.110364.txt,AlCoCrFeNi,2,BCC + FCC,Experimental,"arc melting, Temperature: Not specified, Time: Not specified, Cooling rate: 10-20 K s−1",N/A,No partial ordering or intermetallic compounds,Mixed Solution
3353,10.1016-j.vacuum.2021.110364.txt,10.1016-j.vacuum.2021.110364.txt,AlCoCrFeNi,1,BCC,Experimental,"arc melting, Temperature: Not specified, Time: Not specified, Cooling rate: 10-20 K s−1",N/A,No partial ordering or intermetallic compounds,Single Solid Solution
3354,10.1016-j.jallcom.2021.163052.txt,10.1016-j.jallcom.2021.163052.txt,AlCoCrFeNi2.1,3,"BCC B2 + FCC B2 L12 + Cr-rich (Al, Ni, Co, Fe)",Experimental,"Friction Stir Processing (FSP), Nanoparticle addition: TiO2 nanoparticles (3 wt%, 30 ± 5 nm), Rotating speed: 800, Transverse speed: 50, Tool dimensions: 15 mm diameter, 70 mm height, Tool angle: 2.5, Plunged depth: 1",N/A,Initial state before oxidation: eutectic structure with BCC/B2 and FCC/L12 phases,Mixed Solution
3355,10.1016-j.msea.2022.143505.txt,10.1016-j.msea.2022.143505.txt,Al0.3Ti0.2Co0.7CrFeNi1.7,5,"FCC + FCC (Intermetallic) + complex tetragonal or orthorhombic (Intermetallic) + Ni3(Al,Ti) + (Cr,Fe)2(Ni,Co,Al,Ti)",experimental,"Laser Engineered Net Shaping (LENS), Laser power: 300, Laser beam diameter: 0.5, Laser scan speed: 12.7, Vertical layer spacing: 0.254, Hatch width: 0.381, Hatch direction rotation: 90, Input energy fluence: 47.24",N/A,Partially ordered structure (High Entropy Intermetallic: L12 phase),Mixed Solution
3356,10.1016-j.matlet.2020.129206.txt,10.1016-j.matlet.2020.129206.txt,CoCrCuFeNi,2,FCC + not specified,theoretical,"Molecular Dynamics (MD) Simulation, Simulation package: Large-scale Atomistic Molecular Massively Parallelized Simulator (LAMMPS), Interaction potential: Embedded-Atom Method (EAM) potential developed by Farkas et al., Initial sample dimensions: 28.5 nm × 28.5 nm × 28.5 nm, Number of atoms: 2048000, Alloy composition: equal atomic fractions of Co, Cr, Cu, Fe, Ni, Ensemble: NPT, Initial equilibration: 2000 K for 200 ps, Cooling rates: {'from_2000K_to_1500K': 15, 'from_1500K_to_700K': [0.25, 1, 2]}",N/A,Local chemical order during solidification,Mixed Solution
3357,10.1016-j.ceramint.2023.08.325.txt,10.1016-j.ceramint.2023.08.325.txt,AlMoNbTaVWZrTi,3,BCC + C14 or C15 Laves + cubic (Intermetallic),experimental,"laser cladding, Laser power: 1.0, Scanning speed: 18, Out of focus amount: 35, Overlap rate: 30, Protective gas flow rate: 15",N/A,None,Mixed Solution
3358,10.1016-j.jmrt.2024.02.089.txt,10.1016-j.jmrt.2024.02.089.txt,AlCoCrFeNi,2,BCC + FCC,experimental,"dual wire arc additive manufacturing (WAAM), Wires used: ['Al', 'Co', 'Cr', 'Fe', 'Ni'], Diameter of each wire: 0.6, Diameter of ccw: 1.8, Aluminum wire feeding speed: increased by 0.5 m/min every two layers",N/A,None,Mixed Solution
3358,10.1016-j.jmrt.2024.02.089.txt,10.1016-j.jmrt.2024.02.089.txt,AlxCoCrFeNi,5,B2 + BCC + FCC + disordered BCC + L12-type Ni3Al,experimental,"dual wire arc additive manufacturing (WAAM), Wires used: ['Al', 'Co', 'Cr', 'Fe', 'Ni'], Diameter of each wire: 0.6, Diameter of ccw: 1.8, Aluminum wire feeding speed: increased by 0.5 m/min every two layers",N/A,Partially ordered B2 phase,Mixed Solution
3358,10.1016-j.jmrt.2024.02.089.txt,10.1016-j.jmrt.2024.02.089.txt,Al0.1CoCrFeNi,4,B2 + BCC + FCC + disordered BCC,experimental,"dual wire arc additive manufacturing (WAAM), Wires used: ['Al', 'Co', 'Cr', 'Fe', 'Ni'], Diameter of each wire: 0.6, Diameter of ccw: 1.8, Aluminum wire feeding speed: increased by 0.5 m/min every two layers",N/A,Partially ordered B2 phase,Mixed Solution
3358,10.1016-j.jmrt.2024.02.089.txt,10.1016-j.jmrt.2024.02.089.txt,Al0.3CoCrFeNi,4,B2 + BCC + FCC + disordered BCC,experimental,"dual wire arc additive manufacturing (WAAM), Wires used: ['Al', 'Co', 'Cr', 'Fe', 'Ni'], Diameter of each wire: 0.6, Diameter of ccw: 1.8, Aluminum wire feeding speed: increased by 0.5 m/min every two layers",N/A,Partially ordered B2 phase,Mixed Solution
3358,10.1016-j.jmrt.2024.02.089.txt,10.1016-j.jmrt.2024.02.089.txt,Al0.7CoCrFeNi,4,B2 + BCC + FCC + disordered BCC,experimental,"dual wire arc additive manufacturing (WAAM), Wires used: ['Al', 'Co', 'Cr', 'Fe', 'Ni'], Diameter of each wire: 0.6, Diameter of ccw: 1.8, Aluminum wire feeding speed: increased by 0.5 m/min every two layers",N/A,Partially ordered B2 phase,Mixed Solution
3359,10.1016-j.corsci.2022.110661.txt,10.1016-j.corsci.2022.110661.txt,CoCrFeMoNi,3,FCC + rhombohedral (Intermetallic) + tetragonal (Intermetallic),experimental,"arc melting, Temperature: Not specified, Time: Not specified, Atmosphere: Ar",N/A,None,Mixed Solution
3360,10.1016-j.jmrt.2023.06.110.txt,10.1016-j.jmrt.2023.06.110.txt,CoCrFeNi,1,FCC,experimental,"L-PBF, Laser power: 500, Focal diameter: 50, Protection gas: Nitrogen",N/A,None,Single Solid Solution
3360,10.1016-j.jmrt.2023.06.110.txt,10.1016-j.jmrt.2023.06.110.txt,CoCrFeNi-1% B4C,3,"FCC + Cr2B + M3C, M7C3, M23C6",experimental,"L-PBF, Laser power: 500, Focal diameter: 50, Protection gas: Nitrogen",N/A,Addition of B4C particles,Mixed Solution
3361,10.1016-j.jallcom.2023.168979.txt,10.1016-j.jallcom.2023.168979.txt,Co20Cr20Fe40Mn10Ni10,1,FCC,experimental,"vacuum induction levitation melting, Temperature: high, Pressure: vacuum",N/A,None,Single Solid Solution
3362,10.1016-j.jallcom.2019.03.210.txt,10.1016-j.jallcom.2019.03.210.txt,AlCoGdHoTbDy,1,amorphous,experimental,"arc melting and single roller melt spinning, Elements: pure elements (> 99.9 wt%), Atmosphere: argon, Remelting: five times, Glass ribbons: approximate width of 2 mm and thickness of 40 μm",N/A,No detectable crystalline phases or precipitates,Amorphous
3363,10.1016-j.vacuum.2023.112103.txt,10.1016-j.vacuum.2023.112103.txt,CoCrFeMnNi,2,BCT (Intermetallic) + FCC,experimental,"hot compression followed by annealing, Hot compression: {'temperature': 'Not explicitly stated', 'pressure': 'High pressure typical for hot compression processes', 'time': 'Duration not specified'}, Annealing: {'temperature': 'Not explicitly stated', 'duration': 'Not explicitly stated', 'cooling rate': 'Not specified'}",N/A,σ-phase forms near high-angle grain boundaries during annealing,Mixed Solution
3364,10.1016-j.matdes.2021.110108.txt,10.1016-j.matdes.2021.110108.txt,AlCoCrFeNi,1,BCC,experimental,"spark plasma sintering, Temperature: 380, Pressure: 500, Time: 5, Heating rate: 50, Vacuum degree: < 20 Pa",N/A,None,Single Solid Solution
3364,10.1016-j.matdes.2021.110108.txt,10.1016-j.matdes.2021.110108.txt,CoCrFeNiAl,1,BCC,experimental,"spark plasma sintering, Temperature: 380, Pressure: 500, Time: 5, Heating rate: 50, Vacuum degree: < 20 Pa",N/A,None,Single Solid Solution
3365,10.1016-j.apsusc.2022.153419.txt,10.1016-j.apsusc.2022.153419.txt,AlCoCrCuNiTi,3,BCC + HCP + TiN,experimental,"laser cladding, Power: 2000, Laser spot diameter: 3, Cladding speed: 30, Overlap rate: 35",N/A,"Partially ordered structure in the form of (Ni, Co)Ti2 intermetallic compound phase",Mixed Solution
3365,10.1016-j.apsusc.2022.153419.txt,10.1016-j.apsusc.2022.153419.txt,TiN/AlCoCrCuNiTi,3,BCC + FCC + HCP,experimental,"laser cladding, Power: 2000, Laser spot diameter: 3, Cladding speed: 30, Overlap rate: 35",N/A,"Partially ordered structure in the form of (Ni, Co)Ti2 intermetallic compound phase",Mixed Solution
3366,10.1016-j.commatsci.2021.110495.txt,10.1016-j.commatsci.2021.110495.txt,CoCrNiFeMn,1,FCC,experimental,"likely arc melting, Temperature: not specified, Time: not specified",N/A,None,Single Solid Solution
3367,10.1016-j.micron.2021.103082.txt,10.1016-j.micron.2021.103082.txt,CoCrFeMnNi,1,FCC,experimental,"gas atomization and hot pressing sintering, Temperature: 1100, Pressure: 60, Time: 2 hours",N/A,Nano-sized metastable structures inherited from gas atomization process.,Single Solid Solution
3368,10.1016-j.corsci.2021.109515.txt,10.1016-j.corsci.2021.109515.txt,AlCoCrFeNi2.1,2,BCC B2 + FCC L12,Experimental,"arc melting, Temperature: above 1500 °C, Time: re-melted at least four times, Post-synthesis treatment: 2 hours at 1100 °C in a tube furnace under vacuum conditions (≤10−5 Pa)",N/A,Partially ordered structure (high entropy intermetallic),Mixed Solution
3368,10.1016-j.corsci.2021.109515.txt,10.1016-j.corsci.2021.109515.txt,NiCoCrAlYHf,2,not specified + Al2O3,Experimental,"arc melting, Temperature: above 1500 °C, Time: re-melted at least four times, Post-synthesis treatment: 2 hours at 1100 °C in a tube furnace under vacuum conditions (≤10−5 Pa)",N/A,Not a high entropy intermetallic,Intermetallic
3369,10.1016-j.intermet.2020.106757.txt,10.1016-j.intermet.2020.106757.txt,Fe20(CoCrMnNi)80,1,FCC,experimental,"arc melting, Temperature: 1150, Time: 15 minutes, Cooling method: water quenching",N/A,Fully recrystallized microstructure after annealing,Single Solid Solution
3369,10.1016-j.intermet.2020.106757.txt,10.1016-j.intermet.2020.106757.txt,Fe40(CoCrMnNi)60,1,FCC,experimental,"arc melting, Temperature: 1150, Time: 15 minutes, Cooling method: water quenching",N/A,Fully recrystallized microstructure after annealing,Single Solid Solution
3369,10.1016-j.intermet.2020.106757.txt,10.1016-j.intermet.2020.106757.txt,Fe60(CoCrMnNi)40,1,FCC,experimental,"arc melting, Temperature: 1150, Time: 15 minutes, Cooling method: water quenching",N/A,Fully recrystallized microstructure after annealing,Single Solid Solution
3370,10.1016-j.matchemphys.2022.126434.txt,10.1016-j.matchemphys.2022.126434.txt,HfNbTaTiZr,2,BCC + HfNbTaTiZr (bcc 2 phase),experimental,"arc melting, Temperature: Not explicitly stated, Time: Not explicitly stated",N/A,Cold deformation and systematic annealing treatments,Single Solid Solution
3372,10.1016-j.matdes.2022.110442.txt,10.1016-j.matdes.2022.110442.txt,AlCoCrFeNiMn,3,BCC + BCC B2 (Intermetallic) + FCC,experimental,"arc melting, Temperature: 1423, Time: 16 hours",N/A,Partially ordered structure (B2 phase),Mixed Solution
3372,10.1016-j.matdes.2022.110442.txt,10.1016-j.matdes.2022.110442.txt,AlCoCrFeNiMn,2,BCC + FCC,experimental,"arc melting, Temperature: 1423, Time: 16 hours",N/A,None,Mixed Solution
3372,10.1016-j.matdes.2022.110442.txt,10.1016-j.matdes.2022.110442.txt,AlCoCrFeNiMn,2,BCC + FCC,experimental,"arc melting, Temperature: 1423, Time: 16 hours",N/A,None,Mixed Solution
3372,10.1016-j.matdes.2022.110442.txt,10.1016-j.matdes.2022.110442.txt,AlCoCrFeNiMn,1,FCC,experimental,"arc melting, Temperature: 1423, Time: 16 hours",N/A,None,Single Solid Solution
3372,10.1016-j.matdes.2022.110442.txt,10.1016-j.matdes.2022.110442.txt,AlCoCrFeNiMn,3,BCC + BCC B2 (Intermetallic) + FCC,experimental,"arc melting, Temperature: 1423, Time: 16 hours",N/A,Partially ordered structure (B2 phase),Mixed Solution
3373,10.1016-j.mtla.2021.101250.txt,10.1016-j.mtla.2021.101250.txt,(CoCrCuFeNi)Ox,4,M3O4 spinel + MO-type oxide + distorted fcc + fcc,Experimental,"reactive sputtering, Target: equimolar target of Co, Cr, Cu, Fe, and Ni, Gas flow: different O2/(O2 + Ar) volumetric ratios, Thickness: ≳ 200 nm for all samples, Substrate: 6-inch fused-SiO2 wafers with different surface finishes",N/A,Initial state before oxidation,Intermetallic
3374,10.1016-j.scriptamat.2023.115930.txt,10.1016-j.scriptamat.2023.115930.txt,TaVCrW,1,FCC,theoretical,"first-principles method combined with thermodynamic model, He solution energies: determined for WTaVCr and compared to pure W, He-he binding energy: calculated for WTaVCr and compared to pure W",N/A,None,Single Solid Solution
3375,10.1016-j.jnucmat.2022.153888.txt,10.1016-j.jnucmat.2022.153888.txt,(CrAlTiNbV)Nx,1,FCC,experimental,"unbalanced magnetron sputtering, Target composition: Cr (32.1 at.%), Ti (8.9 at.%), Al (30.3 at.%), Nb (17.8 at.%), V (10.7 at.%), Bias voltages: [-66, -96, -126, -156], Chamber pressure: < 1 × 10−3 Pa, Buffer layer: Cr (about 110 nm thick)",N/A,No partial ordering or intermetallic phases observed,Single Solid Solution
