Repository: sourish69/MSE643_CourseProject

# MSE643_CourseProject - Phase-Oriented Generative Design of High-Entropy Alloys

**A generative machine-learning pipeline that designs new alloy compositions to order - you specify the crystal phase you want, and the model proposes chemistries that should form it.**

---

## The idea in one paragraph

High-entropy alloys mix five or more principal elements in near-equal proportions, and their configurational entropy unlocks unusual combinations of strength and thermal stability. The problem is scale: the viable composition space runs to millions of candidates, far beyond what anyone can cast and characterize by hand.

File: Datasets/Vladimir_HEA_database.csv (part 66 of 88)
id,Paper,Name,Alloy,Nb of phase,Phase,Experimental or theoretical,Experimental details,Theoretical details,Special conditions,Type of solution
3376,10.1016-j.matchar.2023.113456.txt,10.1016-j.matchar.2023.113456.txt,AlCrFeNi,4,BCC + BCC B2 (Intermetallic) + FCC + NiAl,experimental,"arc melting, Temperature: Not specified, Time: Not specified",N/A,None,Mixed Solution
3376,10.1016-j.matchar.2023.113456.txt,10.1016-j.matchar.2023.113456.txt,AlCoCrFeNi,4,BCC + BCC B2 (Intermetallic) + FCC + NiAl,experimental,"arc melting, Temperature: Not specified, Time: Not specified",N/A,None,Mixed Solution
3376,10.1016-j.matchar.2023.113456.txt,10.1016-j.matchar.2023.113456.txt,AlCoCrFeNiTi,4,BCC + BCC B2 (Intermetallic) + FCC + NiAl,experimental,"arc melting, Temperature: Not specified, Time: Not specified",N/A,Partially ordered structure (Maze-type B2),Mixed Solution
3376,10.1016-j.matchar.2023.113456.txt,10.1016-j.matchar.2023.113456.txt,AlCoCrFeNiTi,5,BCC + BCC B2 (Intermetallic) + FCC + FCC L12 (Intermetallic) + NiAl,experimental,"arc melting, Temperature: Not specified, Time: Not specified",N/A,Partially ordered structure (L12 phase),Mixed Solution
3377,10.1016-j.mtcomm.2020.101336.txt,10.1016-j.mtcomm.2020.101336.txt,VNiFeCo,2,FCC + L12,combination,"Not explicitly stated, typically arc melting or spark plasma sintering, Temperature: Not specified, Pressure: Not specified, Time: Not specified","Density Functional Theory, Coherent potential approximation: True, Exact muffin tin orbitals method: True, Scalar relativistic approximation: True, Soft core scheme: True, Pbe exchange correlation potentials: True, K-point network: 13 × 13 × 7, Disordered local moments model: True",Partially ordered structure (L12 intermetallic compound),Mixed Solution
3378,10.1016-j.msea.2022.142879.txt,10.1016-j.msea.2022.142879.txt,AlCoCrFeNiTi2Al4,1,FCC,experimental,"arc melting, Temperature: 1473, Time: 12 hours, Cooling rate: water quenching",N/A,None,Single Solid Solution
3378,10.1016-j.msea.2022.142879.txt,10.1016-j.msea.2022.142879.txt,AlCoCrFeNiTi2Al6,2,FCC + L21 (Intermetallic),experimental,"arc melting, Temperature: 1473, Time: 12 hours, Cooling rate: water quenching",N/A,None,Mixed Solution
3378,10.1016-j.msea.2022.142879.txt,10.1016-j.msea.2022.142879.txt,AlCoCrFeNiTi2Al8,2,FCC + L21 (Intermetallic),experimental,"arc melting, Temperature: 1473, Time: 12 hours, Cooling rate: water quenching",N/A,None,Mixed Solution
3378,10.1016-j.msea.2022.142879.txt,10.1016-j.msea.2022.142879.txt,AlCoCrFeNiTi2Al4,1,FCC,experimental,"arc melting, Temperature: 1473, Time: 12 hours, Cooling rate: water quenching",N/A,None,Single Solid Solution
3378,10.1016-j.msea.2022.142879.txt,10.1016-j.msea.2022.142879.txt,AlCoCrFeNiTi2Al6,2,FCC + L21 (Intermetallic),experimental,"arc melting, Temperature: 1473, Time: 12 hours, Cooling rate: water quenching",N/A,None,Mixed Solution
3378,10.1016-j.msea.2022.142879.txt,10.1016-j.msea.2022.142879.txt,AlCoCrFeNiTi2Al8,2,FCC + L21 (Intermetallic),experimental,"arc melting, Temperature: 1473, Time: 12 hours, Cooling rate: water quenching",N/A,None,Mixed Solution
3378,10.1016-j.msea.2022.142879.txt,10.1016-j.msea.2022.142879.txt,AlCoCrFeNiTi2Al4,1,FCC,experimental,"arc melting, Temperature: 1473, Time: 12 hours, Cooling rate: water quenching",N/A,None,Single Solid Solution
3378,10.1016-j.msea.2022.142879.txt,10.1016-j.msea.2022.142879.txt,AlCoCrFeNiTi2Al6,1,FCC,experimental,"arc melting, Temperature: 1473, Time: 12 hours, Cooling rate: water quenching",N/A,None,Single Solid Solution
3378,10.1016-j.msea.2022.142879.txt,10.1016-j.msea.2022.142879.txt,AlCoCrFeNiTi2Al8,2,FCC + L21 (Intermetallic),experimental,"arc melting, Temperature: 1473, Time: 12 hours, Cooling rate: water quenching",N/A,None,Mixed Solution
3379,10.1016-j.jallcom.2024.173817.txt,10.1016-j.jallcom.2024.173817.txt,VCoNiC,2,FCC + VxC,experimental,"arc melting, Temperature: 1600, Time: 30 minutes",N/A,None,Single Solid Solution
3380,10.1016-j.corsci.2023.111165.txt,10.1016-j.corsci.2023.111165.txt,FeCrNiCo,1,FCC,experimental,"arc melting, Temperature: N/A, Time: N/A",N/A,None,Single Solid Solution
3380,10.1016-j.corsci.2023.111165.txt,10.1016-j.corsci.2023.111165.txt,FeCrNiCoAl,3,"BCC + FCC + Al2O3, Fe2O3, Ni(OH)2, Fe(OH)3",experimental,"arc melting, Temperature: N/A, Time: N/A",N/A,None,Mixed Solution
3380,10.1016-j.corsci.2023.111165.txt,10.1016-j.corsci.2023.111165.txt,FeCrNiCoMo,3,"FCC + complex intermetallic + Mo2O3, MoO2, MoO(OH)2, MoO42-, MMoO4 (M= Fe, Cr, Ni)",experimental,"arc melting, Temperature: N/A, Time: N/A",N/A,Partially ordered structure (σ phase),Mixed Solution
3381,10.1016-j.actamat.2023.118765.txt,10.1016-j.actamat.2023.118765.txt,CrMoTaWV,1,BCC,experimental,"ultrahigh vacuum DC magnetron sputtering, Temperature: 873, Pressure: 0.6, Time: not specified",N/A,None,Single Solid Solution
3382,10.1016-j.jmrt.2023.07.070.txt,10.1016-j.jmrt.2023.07.070.txt,CoCrFeNiCuTi,3,FCC + Not specified + flap-like (Intermetallic),experimental,"MA + SPS, Ma: {'temperature': 1000, 'pressure': 30, 'time': '15 min'}, Sps: {'temperature': 1000, 'pressure': 30, 'time': '15 min'}",N/A,None,Mixed Solution
3382,10.1016-j.jmrt.2023.07.070.txt,10.1016-j.jmrt.2023.07.070.txt,CoCrFeNiCuTi,2,FCC + Not specified Laves,experimental,"MA + SPS, Ma: {'temperature': 1000, 'pressure': 30, 'time': '15 min'}, Sps: {'temperature': 1000, 'pressure': 30, 'time': '15 min'}",N/A,Partially ordered structure (Laves phase),Mixed Solution
3382,10.1016-j.jmrt.2023.07.070.txt,10.1016-j.jmrt.2023.07.070.txt,CoCrFeNiCuTi,3,FCC + Not specified Laves + needle-like (Intermetallic),experimental,"MA + SPS, Ma: {'temperature': 1000, 'pressure': 30, 'time': '15 min'}, Sps: {'temperature': 1000, 'pressure': 30, 'time': '15 min'}",N/A,"Partially ordered structure (Laves phase, NiTi-rich needle-like phases)",Mixed Solution
3382,10.1016-j.jmrt.2023.07.070.txt,10.1016-j.jmrt.2023.07.070.txt,CoCrFeNiCuTi,2,FCC + needle-like (Intermetallic),experimental,"MA + SPS, Ma: {'temperature': 1000, 'pressure': 30, 'time': '15 min'}, Sps: {'temperature': 1000, 'pressure': 30, 'time': '15 min'}",N/A,Partially ordered structure (NiTi-rich needle-like phases),Mixed Solution
3382,10.1016-j.jmrt.2023.07.070.txt,10.1016-j.jmrt.2023.07.070.txt,CoCrFeNiCuTi,2,FCC + needle-like (Intermetallic),experimental,"MA + SPS, Ma: {'temperature': 1000, 'pressure': 30, 'time': '15 min'}, Sps: {'temperature': 1000, 'pressure': 30, 'time': '15 min'}",N/A,Partially ordered structure (NiTi-rich needle-like phases),Mixed Solution
3383,10.1016-j.intermet.2020.106838.txt,10.1016-j.intermet.2020.106838.txt,AlCrNbTaTi,6,BCC + HCP + corundum + cubic + rutile + tetragonal,experimental,"arc melting and drop-casting, Temperature: 1600, Time: 30 minutes",N/A,None,Mixed Solution
3384,10.1016-j.actamat.2022.118514.txt,10.1016-j.actamat.2022.118514.txt,CoCrFeMnNi,3,"FCC + tetragonal (Intermetallic) + (Cr,Co,Fe,Mn,Ni)",experimental,"vacuum induction melting, hot forging, Temperature: 1150, Time: Not specified, Pressure: Atmospheric",N/A,Partially ordered structure (Cr-rich σ-phase) at intermediate temperatures,Mixed Solution
3384,10.1016-j.actamat.2022.118514.txt,10.1016-j.actamat.2022.118514.txt,CoCrFeNiNbx,1,FCC,experimental,"arc melting, Temperature: Melting point of the alloy, Time: Not specified, Pressure: Atmospheric",N/A,None,Single Solid Solution
3384,10.1016-j.actamat.2022.118514.txt,10.1016-j.actamat.2022.118514.txt,CoCrFeNi,1,FCC,experimental,"arc melting, Temperature: Melting point of the alloy, Time: Not specified, Pressure: Atmospheric",N/A,None,Single Solid Solution
3384,10.1016-j.actamat.2022.118514.txt,10.1016-j.actamat.2022.118514.txt,CoCrNi,1,FCC,experimental,"arc melting, Temperature: Melting point of the alloy, Time: Not specified, Pressure: Atmospheric",N/A,None,Single Solid Solution
3384,10.1016-j.actamat.2022.118514.txt,10.1016-j.actamat.2022.118514.txt,V20Cr15Fe20Ni25,1,FCC,experimental,"arc melting, Temperature: Melting point of the alloy, Time: Not specified, Pressure: Atmospheric",N/A,None,Single Solid Solution
3385,10.1016-j.scriptamat.2021.113972.txt,10.1016-j.scriptamat.2021.113972.txt,FeCoCrNiMn,2,Confirmed to be of the same monoclinic Al13Fe4 type IMC + Consisting of parallelly arranged ultra-fine columnar grains,experimental,"friction stir lap welding (FSLW), Materials joined: FeCoCrNiMn high entropy alloy (HEA) and traditional 1060Al alloy, Interfacial layer thickness: Varies from 1.3 to 1.7 μm",N/A,Partially ordered structure (High Entropy Intermetallic),Intermetallic
3386,10.1016-j.msea.2022.143959.txt,10.1016-j.msea.2022.143959.txt,CrCoNi,1,FCC,experimental,"laser welding, Parameters: same as in reference [29]",N/A,None,Single Solid Solution
3387,10.1016-j.jmrt.2023.08.229.txt,10.1016-j.jmrt.2023.08.229.txt,FeMnNiSnTi,3,cubic + orthorhombic + tetragonal,experimental,"arc melting, Temperature: Not stated, Time: Not stated, Argon atmosphere: High-purity argon with 600 mbar pressure, Melting procedure: Metals were melted, rotated 180° along their cross-section and re-melted three times",N/A,No partial ordering or special conditions stated,Intermetallic
3388,10.1016-j.msea.2022.143705.txt,10.1016-j.msea.2022.143705.txt,Co20CrxFe40Mn40-x,3,9R + FCC + HCP,Experimental,"vacuum arc-melting, Starting elements: Fe, Mn, Co, Cr with purities greater than 99.9 wt%, Remelting and resolidification: at least four times under argon protection, Hot rolling: at 900 °C to reduce alloy thickness by 50%, Homogenization: at 1200 °C for 2 hours, followed by water quenching",N/A,9R structure observed in Fe40Mn35Co20Cr5,Mixed Solution
3388,10.1016-j.msea.2022.143705.txt,10.1016-j.msea.2022.143705.txt,Co20Cr5Fe40Mn35,3,9R + FCC + HCP,Experimental,"vacuum arc-melting, Starting elements: Fe, Mn, Co, Cr with purities greater than 99.9 wt%, Remelting and resolidification: at least four times under argon protection, Hot rolling: at 900 °C to reduce alloy thickness by 50%, Homogenization: at 1200 °C for 2 hours, followed by water quenching",N/A,9R structure observed,Mixed Solution
3388,10.1016-j.msea.2022.143705.txt,10.1016-j.msea.2022.143705.txt,Co20Cr10Fe40Mn30,2,FCC + HCP,Experimental,"vacuum arc-melting, Starting elements: Fe, Mn, Co, Cr with purities greater than 99.9 wt%, Remelting and resolidification: at least four times under argon protection, Hot rolling: at 900 °C to reduce alloy thickness by 50%, Homogenization: at 1200 °C for 2 hours, followed by water quenching",N/A,None,Mixed Solution
3388,10.1016-j.msea.2022.143705.txt,10.1016-j.msea.2022.143705.txt,Co20Cr15Fe40Mn25,2,FCC + HCP,Experimental,"vacuum arc-melting, Starting elements: Fe, Mn, Co, Cr with purities greater than 99.9 wt%, Remelting and resolidification: at least four times under argon protection, Hot rolling: at 900 °C to reduce alloy thickness by 50%, Homogenization: at 1200 °C for 2 hours, followed by water quenching",N/A,None,Mixed Solution
3388,10.1016-j.msea.2022.143705.txt,10.1016-j.msea.2022.143705.txt,Co20Cr20Fe40Mn20,2,FCC + HCP,Experimental,"vacuum arc-melting, Starting elements: Fe, Mn, Co, Cr with purities greater than 99.9 wt%, Remelting and resolidification: at least four times under argon protection, Hot rolling: at 900 °C to reduce alloy thickness by 50%, Homogenization: at 1200 °C for 2 hours, followed by water quenching",N/A,None,Mixed Solution
3389,10.1016-j.intermet.2020.107057.txt,10.1016-j.intermet.2020.107057.txt,CrCoNi,2,FCC + cubic,experimental,"mechanical alloying and spark plasma sintering, Ball milling: {'duration': '35 hours', 'rpm': 300, 'process control agent': '2.5 wt% ethanol'}, Sintering: {'temperature': 1000, 'pressure': 30, 'time': '10 minutes'}",N/A,None,Mixed Solution
3389,10.1016-j.intermet.2020.107057.txt,10.1016-j.intermet.2020.107057.txt,CrCoNi-Al2O3,3,FCC + trigonal + Al2O3,experimental,"mechanical alloying and spark plasma sintering, Ball milling: {'duration': '35 hours', 'rpm': 300, 'process control agent': '2.5 wt% ethanol'}, Sintering: {'temperature': 1000, 'pressure': 30, 'time': '10 minutes'}",N/A,None,Mixed Solution
3390,10.1016-j.matchar.2023.112952.txt,10.1016-j.matchar.2023.112952.txt,AlCoCrFeNi2.1,3,BCC B2 + FCC + Cr-enriched phase,experimental,"electric current pulse (ECP), Voltage: 800, Frequencies: [2, 5, 10, 20], Duration: 1200",N/A,Partially ordered structures in B2 phase and Cr-rich BCC precipitates,Mixed Solution
3391,10.1016-j.msea.2022.143221.txt,10.1016-j.msea.2022.143221.txt,AlCoCrFeNi_0.1,1,FCC,experimental,"casting, Supplier: Beijing Yanbang New Materials Co. Ltd.",N/A,None,Single Solid Solution
3393,10.1016-j.commatsci.2023.112680.txt,10.1016-j.commatsci.2023.112680.txt,NbMoTaW,1,BCC,combination,"Not explicitly stated, but typical methods include arc melting, spark plasma sintering, and mechanical alloying, Temperature: Typically ranges from 1500°C to 1800°C, Pressure: Atmospheric pressure, Time: Melting times range from several minutes to tens of minutes, Cooling rate: Rapid quenching","Density Functional Theory (DFT), Deformation directions: ['112', '11\\overline{10}', '111'], Shear directions: ['<12\\overline{1}>', '<11\\overline{0}>'], Fault energy calculations: 23-layered 12\overline{1} plane structure with random solution of Nb, Mo, Ta, and W, Atomic relaxations: Allowed perpendicular to the generated stacking and planar faults, Twin generation: Displacing the 13th and above layers with respect to layers 1 to 12 by \frac{3a}{2}, Stability validation: Validated by experiments and simulations",No partially ordered structures or High Entropy Intermetallics identified,Single Solid Solution
3395,10.1016-j.triboint.2023.108760.txt,10.1016-j.triboint.2023.108760.txt,CoCrFeNiVC,6,"FCC + cubic + tetragonal + VC + (Co,Cr,Fe)7C3 + (Co,Cr,Fe)23C6",experimental,"Vacuum Hot-Pressing Sintering (VHPS), Sintering temperatures: [1000, 1200], Sintering pressure: ~35 MPa",N/A,Partially ordered structures present (σ phase and VC phase),Mixed Solution
3396,10.1016-j.scriptamat.2023.115545.txt,10.1016-j.scriptamat.2023.115545.txt,FeCoNiCrCu,2,FCC + Not specified,Experimental,"ion beam deposition, Temperature: Not specified, Pressure: Not specified, Time: Not specified",N/A,Cr segregation at grain boundaries,Mixed Solution
3396,10.1016-j.scriptamat.2023.115545.txt,10.1016-j.scriptamat.2023.115545.txt,CoCrFeNiNb,2,FCC + Not specified,Experimental,"Not explicitly stated, Temperature: Not specified, Pressure: Not specified, Time: Not specified",N/A,Not explicitly stated,Mixed Solution
3397,10.1016-j.intermet.2022.107800.txt,10.1016-j.intermet.2022.107800.txt,FeCoNiCrTiAl6,2,"FCC + Ni3(Ti, Al)",experimental,"arc melting, Temperature: 1473, Time: 12 hours, Cooling: water quenching",N/A,Partially ordered L12 structure in precipitates,Mixed Solution
3397,10.1016-j.intermet.2022.107800.txt,10.1016-j.intermet.2022.107800.txt,FeCoNiCrTi2Al6,2,"FCC + Ni3(Ti, Al)",experimental,"arc melting, Temperature: 1473, Time: 12 hours, Cooling: water quenching",N/A,Partially ordered L12 structure in precipitates,Mixed Solution
3397,10.1016-j.intermet.2022.107800.txt,10.1016-j.intermet.2022.107800.txt,FeCoNiCrTi3Al6,2,"FCC + Ni3(Ti, Al)",experimental,"arc melting, Temperature: 1473, Time: 12 hours, Cooling: water quenching",N/A,Partially ordered L12 structure in precipitates,Mixed Solution
3397,10.1016-j.intermet.2022.107800.txt,10.1016-j.intermet.2022.107800.txt,FeCoNiCrTi4Al6,2,"FCC + Ni3(Ti, Al)",experimental,"arc melting, Temperature: 1473, Time: 12 hours, Cooling: water quenching",N/A,Partially ordered L12 structure in precipitates,Mixed Solution
3398,10.1016-j.jpowsour.2022.231217.txt,10.1016-j.jpowsour.2022.231217.txt,AlTiVCrMo,3,BCC + amorphous + polycrystalline,experimental,"Co-Filtered Cathodic Vacuum Arc Deposition (C-FCVAD), Base pressure: less than 1.5 × 10−3 Pa, Arc current: 90 A for Al, 110 A for Cr, 110 A for V, 140 A for TiMo, Substrate bias voltage: 50 V during deposition, Nitrogen/argon flow rate ratio: 0:4, 3:4, 6:4, Deposition time: 60 minutes",N/A,No post-processing treatments mentioned,Mixed Solution
3399,10.1016-j.ijrmhm.2024.106576.txt,10.1016-j.ijrmhm.2024.106576.txt,CoCrMoNiW,3,BCC + FCC + rhombohedral (Intermetallic),Experimental,"vacuum arc remelting, Initial vacuum: 3.3, Output: 4.5, Atmosphere: Ar, Homogenization temperature: 1503, Homogenization time: 2, Cooling method: gas quenching",N/A,Presence of intermetallic μ phase,Mixed Solution
3399,10.1016-j.ijrmhm.2024.106576.txt,10.1016-j.ijrmhm.2024.106576.txt,Co50Cr12.5Mo12.5Ni12.5W12.5,3,BCC + FCC + rhombohedral (Intermetallic),Experimental,"vacuum arc remelting, Initial vacuum: 3.3, Output: 4.5, Atmosphere: Ar, Homogenization temperature: 1503, Homogenization time: 2, Cooling method: gas quenching",N/A,Predominantly FCC phase with minor BCC phase,Mixed Solution
3400,10.1016-j.msea.2023.145754.txt,10.1016-j.msea.2023.145754.txt,Fe42Mn28Co10Cr15Si5,3,FCC + HCP martensite + complex orthorhombic,Experimental,"vacuum arc melting, Temperature: 1500, Pressure: vacuum (10^-5 Torr), Time: 30 minutes",N/A,Partially ordered sigma phase (σ) present,Mixed Solution
3400,10.1016-j.msea.2023.145754.txt,10.1016-j.msea.2023.145754.txt,Fe38.5Mn20Co20Cr15Si5Cu1.5,2,HCP martensite + complex orthorhombic,Experimental,"vacuum arc melting, Temperature: 1500, Pressure: vacuum (10^-5 Torr), Time: 30 minutes",N/A,Partially ordered sigma phase (σ) present,Mixed Solution
3400,10.1016-j.msea.2023.145754.txt,10.1016-j.msea.2023.145754.txt,Fe50Mn30Co10Cr10,2,FCC + HCP martensite,Experimental,"vacuum arc melting, Temperature: 1500, Pressure: vacuum (10^-5 Torr), Time: 30 minutes",N/A,None,Mixed Solution
3400,10.1016-j.msea.2023.145754.txt,10.1016-j.msea.2023.145754.txt,Fe20Mn20Ni20Co20Cr20,1,FCC,Experimental,"vacuum arc melting, Temperature: 1500, Pressure: vacuum (10^-5 Torr), Time: 30 minutes",N/A,None,Single Solid Solution
3400,10.1016-j.msea.2023.145754.txt,10.1016-j.msea.2023.145754.txt,Fe40Mn27Ni26Co5Cr2,1,FCC,Experimental,"vacuum arc melting, Temperature: 1500, Pressure: vacuum (10^-5 Torr), Time: 30 minutes",N/A,None,Single Solid Solution
3400,10.1016-j.msea.2023.145754.txt,10.1016-j.msea.2023.145754.txt,Al33.4Co22.2Cr11.1Fe22.2Ni11.1,1,FCC,Experimental,"vacuum arc melting, Temperature: 1500, Pressure: vacuum (10^-5 Torr), Time: 30 minutes",N/A,None,Single Solid Solution
3400,10.1016-j.msea.2023.145754.txt,10.1016-j.msea.2023.145754.txt,CoCrFeMnNiV,1,FCC,Experimental,"vacuum arc melting, Temperature: 1500, Pressure: vacuum (10^-5 Torr), Time: 30 minutes",N/A,None,Single Solid Solution
3400,10.1016-j.msea.2023.145754.txt,10.1016-j.msea.2023.145754.txt,FeMnNiCoCrSi,1,FCC,Experimental,"vacuum arc melting, Temperature: 1500, Pressure: vacuum (10^-5 Torr), Time: 30 minutes",N/A,None,Single Solid Solution
3400,10.1016-j.msea.2023.145754.txt,10.1016-j.msea.2023.145754.txt,FeMnCoCr,1,FCC,Experimental,"vacuum arc melting, Temperature: 1500, Pressure: vacuum (10^-5 Torr), Time: 30 minutes",N/A,None,Single Solid Solution
3400,10.1016-j.msea.2023.145754.txt,10.1016-j.msea.2023.145754.txt,FeCoCrMnSi,1,FCC,Experimental,"vacuum arc melting, Temperature: 1500, Pressure: vacuum (10^-5 Torr), Time: 30 minutes",N/A,None,Single Solid Solution
3400,10.1016-j.msea.2023.145754.txt,10.1016-j.msea.2023.145754.txt,CoCrFeMnNi,1,FCC,Experimental,"vacuum arc melting, Temperature: 1500, Pressure: vacuum (10^-5 Torr), Time: 30 minutes",N/A,None,Single Solid Solution
3402,10.1016-j.matlet.2021.130571.txt,10.1016-j.matlet.2021.130571.txt,CoCrFeNi,1,FCC,experimental,"arc melting, Temperature: Not specified, Time: Not specified, Atmosphere: high-purity argon, Remelting: at least five times, Casting: suction cast into a copper mold",N/A,None,Single Solid Solution
3404,10.1016-j.matlet.2023.134587.txt,10.1016-j.matlet.2023.134587.txt,CoCrFeMnNi,1,FCC,experimental,"magnetic levitation arc melting, Temperature: 800, Time: 0.5 hours, Cooling rate: not specified, Reduction ratio: not specified",N/A,No partial ordering or intermetallic phases observed,Single Solid Solution
3405,10.1016-j.jallcom.2020.157126.txt,10.1016-j.jallcom.2020.157126.txt,AlCoCrFeNi,4,BCC B2 (Intermetallic) + FCC + AlCoCrFeNi2 + AlCoCrFeNi2,experimental,"arc melting, hot rolling, isothermal annealing, Arc melting temperature: Not specified, Hot rolling temperature: 700, Annealing temperature: 1150, Isothermal annealing temperature: 700, Annealing durations: [1, 4, 20, 40, 80], Cooling method: water quenching",N/A,None,Mixed Solution
3406,10.1016-j.intermet.2020.106845.txt,10.1016-j.intermet.2020.106845.txt,TiZrHfNbTa,1,BCC,experimental,"arc melting, Temperature: Not specified in the provided text, Time: Not specified in the provided text",N/A,None,Single Solid Solution
3407,10.1016-j.matdes.2021.110161.txt,10.1016-j.matdes.2021.110161.txt,CoCrFeNi,1,FCC,experimental,"arc melting, Temperature: 1600, Time: 30 minutes",N/A,None,Single Solid Solution
3407,10.1016-j.matdes.2021.110161.txt,10.1016-j.matdes.2021.110161.txt,AlCoCrFeNi,2,BCC + FCC,experimental,"arc melting, Temperature: 1550, Time: 45 minutes",N/A,None,Mixed Solution
3407,10.1016-j.matdes.2021.110161.txt,10.1016-j.matdes.2021.110161.txt,CoCrFeNiNb0.412,2,FCC + Nb-rich intermetallic compounds,experimental,"arc melting, Temperature: 1600, Time: 30 minutes",N/A,Partially ordered structure,Mixed Solution
3407,10.1016-j.matdes.2021.110161.txt,10.1016-j.matdes.2021.110161.txt,Al0.2Co1.5CrFeNi1.5Ti0.5Mo0.1,2,FCC L12 + L12 and L21 ordered precipitates,experimental,"SLM, Layer thickness: 50-200 μm, Cooling rate: 10^4-10^5 K/s",N/A,Partially ordered structure,Mixed Solution
3407,10.1016-j.matdes.2021.110161.txt,10.1016-j.matdes.2021.110161.txt,CoCrFeNiTa0.412,2,FCC + Ta-rich intermetallic compounds,experimental,"arc melting, Temperature: 1600, Time: 30 minutes",N/A,Partially ordered structure,Mixed Solution
3407,10.1016-j.matdes.2021.110161.txt,10.1016-j.matdes.2021.110161.txt,FeCoCrNi,1,FCC,experimental,"arc melting, Temperature: 1600, Time: 30 minutes",N/A,None,Single Solid Solution
3407,10.1016-j.matdes.2021.110161.txt,10.1016-j.matdes.2021.110161.txt,Al0.5CoCrCuFeNi,1,FCC,experimental,"arc melting, Temperature: 1550, Time: 45 minutes",N/A,None,Single Solid Solution
3407,10.1016-j.matdes.2021.110161.txt,10.1016-j.matdes.2021.110161.txt,AlCoCrFeNi2.1,2,BCC + FCC,experimental,"arc melting, Temperature: 1550, Time: 45 minutes",N/A,None,Mixed Solution
3407,10.1016-j.matdes.2021.110161.txt,10.1016-j.matdes.2021.110161.txt,FeCrCoMnNi,1,FCC,experimental,"arc melting, Temperature: 1600, Time: 30 minutes",N/A,None,Single Solid Solution
3407,10.1016-j.matdes.2021.110161.txt,10.1016-j.matdes.2021.110161.txt,Al0.3CoCrFeNi,1,FCC,experimental,"arc melting, Temperature: 1600, Time: 30 minutes",N/A,None,Single Solid Solution
3407,10.1016-j.matdes.2021.110161.txt,10.1016-j.matdes.2021.110161.txt,CrMnFeCoNi,1,FCC,experimental,"arc melting, Temperature: 1600, Time: 30 minutes",N/A,None,Single Solid Solution
3407,10.1016-j.matdes.2021.110161.txt,10.1016-j.matdes.2021.110161.txt,CoCrFeMnNi,1,FCC,experimental,"arc melting, Temperature: 1600, Time: 30 minutes",N/A,None,Single Solid Solution
3408,10.1016-j.jallcom.2020.155063.txt,10.1016-j.jallcom.2020.155063.txt,AlCrTiZrHfN,1,FCC,experimental,"reactive magnetron sputtering, Target composition: equal-moles AlCrTiZrHf target (99.99%), Target size: 75 mm in diameter and 3 mm in thickness, Substrate: single-crystal silicon wafers (30 mm × 20 mm × 0.5 mm), Cleaning: silicon wafer cleaned by ethanol and acetone in an ultrasonic-cleaning machine at frequencies of 30–80 kHz for 10–15 minutes before drying, Vacuum level: less than 3 × 10−3 Pa, Gas mixture: high purity nitrogen and argon (99.99%) with different N2:Ar ratios (0:4, 2:4, 3:4, 4:4, 5:4, and 6:4), Sputtering power: 300 W, Working pressure: 3 × 10−3 Pa, Deposition time: 2 hours, Substrate heating: not heated during the deposition process",N/A,No additional thermo-mechanical post-processing mentioned,Single Solid Solution
3409,10.1016-j.jallcom.2018.07.346.txt,10.1016-j.jallcom.2018.07.346.txt,AlCoCrFeNi,3,BCC + BCC B2 (Intermetallic) + Not specified,experimental,"suction-casting, Sample dimensions: 5Φ, 5 mm rod, Quenching method: water quenching",N/A,None,Mixed Solution
3409,10.1016-j.jallcom.2018.07.346.txt,10.1016-j.jallcom.2018.07.346.txt,AlCo0.75CrFeNi,3,BCC + BCC B2 (Intermetallic) + Not specified,experimental,"suction-casting, Sample dimensions: 5Φ, 5 mm rod, Quenching method: water quenching",N/A,None,Mixed Solution
3409,10.1016-j.jallcom.2018.07.346.txt,10.1016-j.jallcom.2018.07.346.txt,AlCo0.5CrFeNi,3,BCC + BCC B2 (Intermetallic) + Not specified,experimental,"suction-casting, Sample dimensions: 5Φ, 5 mm rod, Quenching method: water quenching",N/A,None,Mixed Solution
3409,10.1016-j.jallcom.2018.07.346.txt,10.1016-j.jallcom.2018.07.346.txt,AlCo0.25CrFeNi,3,BCC + BCC B2 (Intermetallic) + Not specified,experimental,"suction-casting, Sample dimensions: 5Φ, 5 mm rod, Quenching method: water quenching",N/A,None,Mixed Solution
3409,10.1016-j.jallcom.2018.07.346.txt,10.1016-j.jallcom.2018.07.346.txt,AlCrFeNi,3,BCC + BCC B2 (Intermetallic) + Not specified,experimental,"suction-casting, Sample dimensions: 5Φ, 5 mm rod, Quenching method: water quenching",N/A,None,Mixed Solution
3410,10.1016-j.intermet.2020.107036.txt,10.1016-j.intermet.2020.107036.txt,NiCrCo,1,FCC,Experimental,"arc melting, Temperature: 1500, Time: 5 minutes",N/A,None,Single Solid Solution
3410,10.1016-j.intermet.2020.107036.txt,10.1016-j.intermet.2020.107036.txt,NiCrCoTi,1,FCC,Experimental,"arc melting, Temperature: 1500, Time: 5 minutes",N/A,None,Single Solid Solution
3410,10.1016-j.intermet.2020.107036.txt,10.1016-j.intermet.2020.107036.txt,NiCrCoTiAl,1,FCC,Experimental,"arc melting, Temperature: 1500, Time: 5 minutes",N/A,None,Single Solid Solution
3410,10.1016-j.intermet.2020.107036.txt,10.1016-j.intermet.2020.107036.txt,NiCrCoTiAlNb,1,FCC,Experimental,"arc melting, Temperature: 1500, Time: 5 minutes",N/A,None,Single Solid Solution
3410,10.1016-j.intermet.2020.107036.txt,10.1016-j.intermet.2020.107036.txt,NiCrCoTiAlNbMo,1,FCC,Experimental,"arc melting, Temperature: 1500, Time: 5 minutes",N/A,None,Single Solid Solution
3410,10.1016-j.intermet.2020.107036.txt,10.1016-j.intermet.2020.107036.txt,NiCrCoTiAlNbMoW,1,FCC,Experimental,"arc melting, Temperature: 1500, Time: 5 minutes",N/A,None,Single Solid Solution
3410,10.1016-j.intermet.2020.107036.txt,10.1016-j.intermet.2020.107036.txt,NiCrCoTiAlNbMoWV,1,FCC,Experimental,"arc melting, Temperature: 1500, Time: 5 minutes",N/A,None,Single Solid Solution
3410,10.1016-j.intermet.2020.107036.txt,10.1016-j.intermet.2020.107036.txt,NiCrCoTiAlNbMoWVHf,1,FCC,Experimental,"arc melting, Temperature: 1500, Time: 5 minutes",N/A,None,Single Solid Solution
3410,10.1016-j.intermet.2020.107036.txt,10.1016-j.intermet.2020.107036.txt,NiCrCoTiAlNbMoWVHfTa,1,FCC,Experimental,"arc melting, Temperature: 1500, Time: 5 minutes",N/A,None,Single Solid Solution
3410,10.1016-j.intermet.2020.107036.txt,10.1016-j.intermet.2020.107036.txt,NiCrCoTiAlNbMoWVHfTaRe,1,FCC,Experimental,"arc melting, Temperature: 1500, Time: 5 minutes",N/A,None,Single Solid Solution
3410,10.1016-j.intermet.2020.107036.txt,10.1016-j.intermet.2020.107036.txt,NiCrCoTiAlNbMoWVHfTaReOs,1,FCC,Experimental,"arc melting, Temperature: 1500, Time: 5 minutes",N/A,None,Single Solid Solution
3410,10.1016-j.intermet.2020.107036.txt,10.1016-j.intermet.2020.107036.txt,CrCoNiTi,3,"FCC + Ni3(Al,Ti) + Ni-rich LPSO structure",Experimental,"arc melting, Temperature: 1500, Time: 5 minutes",N/A,Partially ordered structure (High Entropy Intermetallic) in the form of L12 superlattice precipitates within the FCC matrix,Mixed Solution
3411,10.1016-j.intermet.2022.107709.txt,10.1016-j.intermet.2022.107709.txt,AlCoCrFeNi,1,FCC,experimental,"HVOF technology, Feedstock powders: Al0.4CoCrFeNi HEA powders (15-45 μm), Substrate: AISI 4135 steel, Pre treatment: sandblasted with 0.3 mm Al2O3 balls and cleaned with acetone in an ultrasonic bath for 30 minutes, Coating thickness: 300-360 μm",N/A,None,Single Solid Solution
3411,10.1016-j.intermet.2022.107709.txt,10.1016-j.intermet.2022.107709.txt,AlCoCrFeNi,2,BCC + FCC,experimental,"HVOF technology, Feedstock powders: Al0.7CoCrFeNi HEA powders (15-45 μm), Substrate: AISI 4135 steel, Pre treatment: sandblasted with 0.3 mm Al2O3 balls and cleaned with acetone in an ultrasonic bath for 30 minutes, Coating thickness: 300-360 μm",N/A,Partially ordered B2 phase present,Mixed Solution
3411,10.1016-j.intermet.2022.107709.txt,10.1016-j.intermet.2022.107709.txt,AlCoCrFeNi,1,BCC,experimental,"HVOF technology, Feedstock powders: Al1.0CoCrFeNi HEA powders (15-45 μm), Substrate: AISI 4135 steel, Pre treatment: sandblasted with 0.3 mm Al2O3 balls and cleaned with acetone in an ultrasonic bath for 30 minutes, Coating thickness: 300-360 μm",N/A,None,Single Solid Solution
3412,10.1016-j.matchar.2023.113025.txt,10.1016-j.matchar.2023.113025.txt,ScTiVZrNb,4,BCC + FCC + HCP + Ti14.42Sc49.69Zr11.97Nb11.62V12.30,both,"vacuum arc melting and hot extrusion, Homogenization temperature: 1173, Homogenization duration: 24 h, Hot extrusion temperature: 1173, Hot extrusion speed: 22 ± 5 mm/s, Hot extrusion ratio: 18.4","CALPHAD, Software: ThermocalcTM 2020b",No partial ordering or intermetallic compounds observed,Mixed Solution
3413,10.1016-j.vacuum.2022.111017.txt,10.1016-j.vacuum.2022.111017.txt,AlCrFeNi,3,BCC + BCC B2 + Fe-rich BCC,experimental,"vacuum arc melting, Purity of elements: better than 99.95 wt.%, Atmosphere: argon, Cooling: solidified in a water-cooled copper mold, Homogeneity: re-melted at least five times",N/A,Partially ordered structure,Mixed Solution
3414,10.1016-j.matchar.2023.113351.txt,10.1016-j.matchar.2023.113351.txt,CoCrNi,2,FCC + HCP,experimental,"Laser Direct Energy Deposition (L-DED) Additive Manufacturing, Laser power: 930, Laser spot diameter: 1.7, Overlapping rate: 50, Scanning velocity: 9",N/A,None,Mixed Solution
3415,10.1016-j.matlet.2020.128021.txt,10.1016-j.matlet.2020.128021.txt,AlCrCuFeNi,2,BCC + Cu,experimental,"arc melting, Current: [410, 455, 480, 505, 550], Temperature: ['T1', 'T2', 'T3', 'T4', 'T5'], Atmosphere: argon, Details: Superheating temperatures achieved by adjusting the current of the welding machine",N/A,No partial ordering or high entropy intermetallic structure observed,Single Solid Solution
3416,10.1016-j.surfcoat.2022.128281.txt,10.1016-j.surfcoat.2022.128281.txt,FeCoCrNiAl,1,FCC,experimental,"casting, Details: Alloy prepared by casting",N/A,None,Single Solid Solution
3417,10.1016-j.jallcom.2020.155995.txt,10.1016-j.jallcom.2020.155995.txt,(VNbMoTaW)99B1,4,BCC + HCP + X3B2 + X2C,Experimental,"Mechanical Alloying (MA) + High-Pressure/High-Temperature Consolidation, Ma duration: 30 hours, Consolidation temperature: 800-1500 °C, Pressure: Not explicitly stated, Duration: Not explicitly stated",N/A,No partial ordering or high entropy intermetallic phase in initial state,Mixed Solution
3417,10.1016-j.jallcom.2020.155995.txt,10.1016-j.jallcom.2020.155995.txt,VNbMoTaW,1,BCC,Experimental,"Arc Melting, Temperature: Not explicitly stated, Time: Not explicitly stated",N/A,No partial ordering or high entropy intermetallic phase in initial state,Single Solid Solution
3417,10.1016-j.jallcom.2020.155995.txt,10.1016-j.jallcom.2020.155995.txt,FeMnCrCoNiB0.003,1,FCC,Experimental,"Arc Melting, Temperature: Not explicitly stated, Time: Not explicitly stated",N/A,No partial ordering or high entropy intermetallic phase in initial state,Single Solid Solution
3417,10.1016-j.jallcom.2020.155995.txt,10.1016-j.jallcom.2020.155995.txt,AlCoCrFeNiB0.01,1,FCC,Experimental,"Arc Melting, Temperature: Not explicitly stated, Time: Not explicitly stated",N/A,No partial ordering or high entropy intermetallic phase in initial state,Single Solid Solution
3417,10.1016-j.jallcom.2020.155995.txt,10.1016-j.jallcom.2020.155995.txt,Al0.5CoCrCuFeNiB0.011,1,FCC,Experimental,"Arc Melting, Temperature: Not explicitly stated, Time: Not explicitly stated",N/A,No partial ordering or high entropy intermetallic phase in initial state,Single Solid Solution
3417,10.1016-j.jallcom.2020.155995.txt,10.1016-j.jallcom.2020.155995.txt,TiZrHfNbOxNy,2,BCC + Not specified,Experimental,"Arc Melting, Temperature: Not explicitly stated, Time: Not explicitly stated",N/A,No partial ordering or high entropy intermetallic phase in initial state,Mixed Solution
3418,10.1016-j.matlet.2021.131340.txt,10.1016-j.matlet.2021.131340.txt,AlCoCrFeNi2.1,2,B2 (Intermetallic) + FCC,Experimental,"arc melting, Temperature: Not specified, Time: Repeatedly melted at least five times",N/A,None,Mixed Solution
3418,10.1016-j.matlet.2021.131340.txt,10.1016-j.matlet.2021.131340.txt,AlCo0.8CrFeNi2.3,2,B2 (Intermetallic) + FCC,Experimental,"arc melting, Temperature: Not specified, Time: Repeatedly melted at least five times",N/A,None,Mixed Solution
3418,10.1016-j.matlet.2021.131340.txt,10.1016-j.matlet.2021.131340.txt,AlCo1.2CrFeNi1.9,2,B2 (Intermetallic) + FCC,Experimental,"arc melting, Temperature: Not specified, Time: Repeatedly melted at least five times",N/A,None,Mixed Solution
3418,10.1016-j.matlet.2021.131340.txt,10.1016-j.matlet.2021.131340.txt,AlCoCr1.2Fe0.8Ni2.1,2,B2 (Intermetallic) + FCC,Experimental,"arc melting, Temperature: Not specified, Time: Repeatedly melted at least five times",N/A,None,Mixed Solution
3418,10.1016-j.matlet.2021.131340.txt,10.1016-j.matlet.2021.131340.txt,AlCoCr0.8Fe1.2Ni2.1,2,B2 (Intermetallic) + FCC,Experimental,"arc melting, Temperature: Not specified, Time: Repeatedly melted at least five times",N/A,None,Mixed Solution
3418,10.1016-j.matlet.2021.131340.txt,10.1016-j.matlet.2021.131340.txt,AlCo0.6CrFe1.43Ni2.1,2,B2 (Intermetallic) + FCC,Experimental,"arc melting, Temperature: Not specified, Time: Repeatedly melted at least five times",N/A,None,Mixed Solution
3418,10.1016-j.matlet.2021.131340.txt,10.1016-j.matlet.2021.131340.txt,AlCo1.2CrFe0.81Ni2.1,2,B2 (Intermetallic) + FCC,Experimental,"arc melting, Temperature: Not specified, Time: Repeatedly melted at least five times",N/A,None,Mixed Solution
3418,10.1016-j.matlet.2021.131340.txt,10.1016-j.matlet.2021.131340.txt,AlCo0.7Cr1.33FeNi2.1,2,B2 (Intermetallic) + FCC,Experimental,"arc melting, Temperature: Not specified, Time: Repeatedly melted at least five times",N/A,None,Mixed Solution
3418,10.1016-j.matlet.2021.131340.txt,10.1016-j.matlet.2021.131340.txt,AlCo1.2Cr0.81FeNi2.1,2,B2 (Intermetallic) + FCC,Experimental,"arc melting, Temperature: Not specified, Time: Repeatedly melted at least five times",N/A,None,Mixed Solution
3418,10.1016-j.matlet.2021.131340.txt,10.1016-j.matlet.2021.131340.txt,AlCo0.4Cr0.9Fe2.0Ni1.7,2,B2 (Intermetallic) + FCC,Experimental,"arc melting, Temperature: Not specified, Time: Repeatedly melted at least five times",N/A,None,Mixed Solution
3419,10.1016-j.jmst.2022.04.020.txt,10.1016-j.jmst.2022.04.020.txt,AlCoCrFeNi2.1,2,BCC + FCC,experimental,"selective laser melting (SLM), Laser power: varied (e.g., 260 W), Scanning speed: varied (e.g., 700 mm/s), Hatch spacing: 0.07, Layer thickness: not explicitly stated, typically 20-100 micrometers, Scanning strategy: laser scanning direction rotated 67° for each sequential layer",N/A,None,Mixed Solution
3420,10.1016-j.msea.2018.11.136.txt,10.1016-j.msea.2018.11.136.txt,VCrFeNi,2,FCC + tetragonal (Intermetallic),combination,"compact vacuum induction melting, Raw materials: commercial pure elements with purity of at least 99.9%, Crucible: ZrO2-coated alumina, Master alloy weight: 150, Homogenization: {'temperature': 1100, 'duration': 6}, Pickling: in 20% HCl, Cold rolling: {'thickness_reduction': 75, 'temperature': 'room temperature', 'resulting_thickness': 2}, Annealing: {'temperatures': [1000, 950, 900], 'duration': 10, 'samples': ['1000A', '950A', '900A'], 'additional_information': '800 °C for 1 hour due to incomplete recrystallization at 10 minutes'}","computational thermodynamic approach, Temperature: 900, Composition: V20Cr15Fe20Ni45 (at%), Phases predicted: ['fcc single phase', 'σ phase'], Formation temperature of σ phase: up to 900 °C, Volume fraction of σ phase: controlled through thermodynamic calculations",Partially ordered σ phase present,Mixed Solution
3420,10.1016-j.msea.2018.11.136.txt,10.1016-j.msea.2018.11.136.txt,CrMnFeCoNi,1,FCC,experimental,Not specified in the provided text,N/A,None,Single Solid Solution
3420,10.1016-j.msea.2018.11.136.txt,10.1016-j.msea.2018.11.136.txt,FeCrCoNiMnxVy,2,FCC + tetragonal (Intermetallic),experimental,Not specified in the provided text,N/A,Partially ordered σ phase present,Mixed Solution
3420,10.1016-j.msea.2018.11.136.txt,10.1016-j.msea.2018.11.136.txt,CoCrFeMnNiVx,2,FCC + tetragonal (Intermetallic),experimental,Not specified in the provided text,N/A,Partially ordered σ phase present,Mixed Solution
3420,10.1016-j.msea.2018.11.136.txt,10.1016-j.msea.2018.11.136.txt,CoFeMnNiV,2,FCC + tetragonal (Intermetallic),experimental,Not specified in the provided text,N/A,Partially ordered σ phase present,Mixed Solution
3420,10.1016-j.msea.2018.11.136.txt,10.1016-j.msea.2018.11.136.txt,CoCrMnNiV,2,FCC + tetragonal (Intermetallic),experimental,Not specified in the provided text,N/A,Partially ordered σ phase present,Mixed Solution
3420,10.1016-j.msea.2018.11.136.txt,10.1016-j.msea.2018.11.136.txt,FeMnNiCoCr,1,FCC,experimental,Not specified in the provided text,N/A,None,Single Solid Solution
3420,10.1016-j.msea.2018.11.136.txt,10.1016-j.msea.2018.11.136.txt,Fe40Mn27Ni26Co5Cr2,1,FCC,experimental,Not specified in the provided text,N/A,None,Single Solid Solution
3420,10.1016-j.msea.2018.11.136.txt,10.1016-j.msea.2018.11.136.txt,Fe37Mn45Co9Cr9,1,FCC,experimental,Not specified in the provided text,N/A,None,Single Solid Solution
3420,10.1016-j.msea.2018.11.136.txt,10.1016-j.msea.2018.11.136.txt,FexMn(62-x)Ni30Co6Cr2,1,FCC,experimental,Not specified in the provided text,N/A,None,Single Solid Solution
3420,10.1016-j.msea.2018.11.136.txt,10.1016-j.msea.2018.11.136.txt,CoCrFeNiNbx,2,FCC + varies (Intermetallic),experimental,Not specified in the provided text,N/A,Partially ordered Nb-based intermetallics present,Mixed Solution
3420,10.1016-j.msea.2018.11.136.txt,10.1016-j.msea.2018.11.136.txt,CrFeNi,2,FCC + tetragonal (Intermetallic),experimental,Not specified in the provided text,N/A,Partally ordered σ phase present,Mixed Solution
3421,10.1016-j.actamat.2023.119492.txt,10.1016-j.actamat.2023.119492.txt,AlCoCrFeNiNb,3,BCC B2 + FCC + NiAl,experimental,"arc melting, Temperature: 1800, Time: multiple melts",N/A,Partially ordered structure in B2 phase,Mixed Solution
3421,10.1016-j.actamat.2023.119492.txt,10.1016-j.actamat.2023.119492.txt,AlCoCrFeNiV,3,BCC B2 + FCC + NiAl,experimental,"arc melting, Temperature: 1800, Time: multiple melts",N/A,Partially ordered structure in B2 phase,Mixed Solution
3421,10.1016-j.actamat.2023.119492.txt,10.1016-j.actamat.2023.119492.txt,AlCoCrFeNiT,3,BCC B2 + FCC + NiAl,experimental,"arc melting, Temperature: 1800, Time: multiple melts",N/A,Partially ordered structure in B2 phase,Mixed Solution
3421,10.1016-j.actamat.2023.119492.txt,10.1016-j.actamat.2023.119492.txt,AlCoCrFeMn,3,BCC B2 + FCC + NiAl,experimental,"arc melting, Temperature: 1800, Time: multiple melts",N/A,Partially ordered structure in B2 phase,Mixed Solution
3421,10.1016-j.actamat.2023.119492.txt,10.1016-j.actamat.2023.119492.txt,AlCoCrFeAl,3,BCC B2 + FCC + NiAl,experimental,"arc melting, Temperature: 1800, Time: multiple melts",N/A,Partially ordered structure in B2 phase,Mixed Solution
3421,10.1016-j.actamat.2023.119492.txt,10.1016-j.actamat.2023.119492.txt,AlCoCrFeNb,3,BCC B2 + FCC + NiAl,experimental,"arc melting, Temperature: 1800, Time: multiple melts",N/A,Partially ordered structure in B2 phase,Mixed Solution
3421,10.1016-j.actamat.2023.119492.txt,10.1016-j.actamat.2023.119492.txt,AlCoCrFeV,3,BCC B2 + FCC + NiAl,experimental,"arc melting, Temperature: 1800, Time: multiple melts",N/A,Partially ordered structure in B2 phase,Mixed Solution
3421,10.1016-j.actamat.2023.119492.txt,10.1016-j.actamat.2023.119492.txt,AlCoCrFeT,3,BCC B2 + FCC + NiAl,experimental,"arc melting, Temperature: 1800, Time: multiple melts",N/A,Partially ordered structure in B2 phase,Mixed Solution
