Repository: sourish69/MSE643_CourseProject

# MSE643_CourseProject - Phase-Oriented Generative Design of High-Entropy Alloys

**A generative machine-learning pipeline that designs new alloy compositions to order - you specify the crystal phase you want, and the model proposes chemistries that should form it.**

---

## The idea in one paragraph

High-entropy alloys mix five or more principal elements in near-equal proportions, and their configurational entropy unlocks unusual combinations of strength and thermal stability. The problem is scale: the viable composition space runs to millions of candidates, far beyond what anyone can cast and characterize by hand.

File: Datasets/Vladimir_HEA_database.csv (part 67 of 88)
id,Paper,Name,Alloy,Nb of phase,Phase,Experimental or theoretical,Experimental details,Theoretical details,Special conditions,Type of solution
3422,10.1016-j.apmate.2023.100129.txt,10.1016-j.apmate.2023.100129.txt,Pr0.5Ba0.5Mn0.2Fe0.2Co0.2Ni0.2Cu0.2O3-δ,1,cubic,experimental,"sol-gel combustion, Temperature: 1100, Time: not mentioned",N/A,Heat treatment in CO-CO2 atmosphere at 800°C resulting in exsolution of nanoparticles,Intermetallic
3423,10.1016-j.jallcom.2022.167112.txt,10.1016-j.jallcom.2022.167112.txt,Al2Cr5Cu5Fe53Ni35,1,FCC,experimental,"induction melting, Elements: ['Al', 'Cr', 'Cu', 'Fe', 'Ni'], Purity: 99.99 wt%, Atmosphere: argon, Cooling: water quenching",N/A,None,Single Solid Solution
3424,10.1016-j.mtla.2023.101937.txt,10.1016-j.mtla.2023.101937.txt,FeMnNi,1,FCC,experimental,"vacuum arc melting, Purity of elements: > 99.9 weight%, Melting process: high voltage arcing with a non-consumable tungsten electrode on a water-cooled copper hearth, Argon gas purging: used to prevent oxidation during melting, Remelting: alloy buttons were flipped and remelted at least four times for even mixing, Suction casting: alloy buttons were suction cast into a billet of length 60 mm with a square cross-section of 10 mm × 10 mm in an argon purged vacuum chamber pre-evacuated to 10−7 mbar pressure, Homogenization treatment: conducted for 24 hours at 1000°C, followed by water quenching at room temperature, Cold rolling: the homogenized billet was subjected to multi-pass cold rolling up to a final thickness reduction of 90%, with only 2% reduction per pass to prevent crack formation and other rolling defects",N/A,None,Single Solid Solution
3425,10.1016-j.mtnano.2023.100331.txt,10.1016-j.mtnano.2023.100331.txt,Al0.5CoFeNiC0.1,2,FCC + L'12-type perovskite,Experimental,"arc melting, Feedstock material purity: >99.5%, Atmosphere: pure argon, Crucible: water-cooled Cu, Remelting: at least five times, Cooling rate: ~100 K/s",N/A,Partially ordered κʹ phase,Mixed Solution
3425,10.1016-j.mtnano.2023.100331.txt,10.1016-j.mtnano.2023.100331.txt,Al0.5CoFeNi,2,BCC B2 + FCC,Experimental,"arc melting, Feedstock material purity: >99.5%, Atmosphere: pure argon, Crucible: water-cooled Cu, Remelting: at least five times, Cooling rate: ~100 K/s",N/A,Partially ordered B2 phase,Mixed Solution
3425,10.1016-j.mtnano.2023.100331.txt,10.1016-j.mtnano.2023.100331.txt,CoFeNi,1,FCC,Experimental,"arc melting, Feedstock material purity: >99.5%, Atmosphere: pure argon, Crucible: water-cooled Cu, Remelting: at least five times, Cooling rate: ~100 K/s",N/A,None,Single Solid Solution
3426,10.1016-j.matlet.2022.133756.txt,10.1016-j.matlet.2022.133756.txt,Fe40Mn40Co10Cr10,1,FCC,experimental,"induction vacuum melting, Temperature: Not specified, Time: Not specified",N/A,None,Single Solid Solution
3426,10.1016-j.matlet.2022.133756.txt,10.1016-j.matlet.2022.133756.txt,Fe40Mn40Co10Cr10V2N1,3,FCC + HCP + V2N,experimental,"induction vacuum melting, Temperature: Not specified, Time: Not specified",N/A,Partially ordered structure,Mixed Solution
3426,10.1016-j.matlet.2022.133756.txt,10.1016-j.matlet.2022.133756.txt,Fe40Mn40Co10Cr10V2N1-MnS,4,FCC + HCP + orthorhombic + V2N,experimental,"induction vacuum melting, Temperature: Not specified, Time: Not specified",N/A,Partially ordered structure,Mixed Solution
3427,10.1016-j.intermet.2019.106681.txt,10.1016-j.intermet.2019.106681.txt,AlCoCrFeNi2.1,4,BCC B2 + FCC L12 + Not explicitly stated + Not explicitly stated,experimental,"vacuum induction melting and directional solidification, Melt temperature: 1660, Withdrawal rates: [6, 15, 30, 60, 120]",N/A,"Partially ordered structures, nano-precipitates present",Mixed Solution
3428,10.1016-j.mtcomm.2022.103241.txt,10.1016-j.mtcomm.2022.103241.txt,CrFeCoNi,1,FCC,theoretical,"Density Functional Theory (DFT), Software: VASP, Exchange-correlation potential: GGA-PBE, Plane wave cutoff energy: 400, Total energy convergence criterion: 1e-06, K-point mesh: 2 × 2 × 2 Monkhorst-pack, Smearing method: Gaussian, Magnetic considerations: spin-polarized framework, Temperature and pressure: 0 K and 0 GPa, Vibration effects: ignored, Structural model: full disordered CrFeCoNi constructed using the Similar Atomic Environment (SAE) method, Unit cell: 108 atoms (3 × 3 × 3 fcc conventional cell), Lattice parameter: a0 = 3.5387 Å",N/A,"Interstitial atoms (C, B, and Si) occupying octahedral positions",Single Solid Solution
3429,10.1016-j.msea.2023.144865.txt,10.1016-j.msea.2023.144865.txt,AlCrFeNiCu,1,FCC,experimental,"vacuum arc melting, Temperature: Not specified, Time: Not specified, Atmosphere: Pure Ar, Remelting: 5 times",N/A,None,Single Solid Solution
3429,10.1016-j.msea.2023.144865.txt,10.1016-j.msea.2023.144865.txt,AlCrFeNiCu0.2,2,FCC + AlCu,experimental,"vacuum arc melting, Temperature: Not specified, Time: Not specified, Atmosphere: Pure Ar, Remelting: 5 times",N/A,None,Mixed Solution
3429,10.1016-j.msea.2023.144865.txt,10.1016-j.msea.2023.144865.txt,AlCrFeNiCu0.4,1,FCC,experimental,"vacuum arc melting, Temperature: Not specified, Time: Not specified, Atmosphere: Pure Ar, Remelting: 5 times",N/A,None,Mixed Solution
3429,10.1016-j.msea.2023.144865.txt,10.1016-j.msea.2023.144865.txt,AlCrFeNiCu0.5,1,FCC,experimental,"vacuum arc melting, Temperature: Not specified, Time: Not specified, Atmosphere: Pure Ar, Remelting: 5 times",N/A,None,Single Solid Solution
3429,10.1016-j.msea.2023.144865.txt,10.1016-j.msea.2023.144865.txt,AlCrFeNiCu0.6,2,FCC + AlCu,experimental,"vacuum arc melting, Temperature: Not specified, Time: Not specified, Atmosphere: Pure Ar, Remelting: 5 times",N/A,None,Mixed Solution
3429,10.1016-j.msea.2023.144865.txt,10.1016-j.msea.2023.144865.txt,AlCrFeNiCu0.7,2,FCC + AlCu,experimental,"vacuum arc melting, Temperature: Not specified, Time: Not specified, Atmosphere: Pure Ar, Remelting: 5 times",N/A,None,Mixed Solution
3430,10.1016-j.msea.2022.142880.txt,10.1016-j.msea.2022.142880.txt,CoCrFeMnNi,2,FCC + hierarchical nanotwins,experimental,"arc melting, hot forging, cold rolling, Temperature: {'hot forging': '1373 K to 1423 K', 'annealing': '773 K to 1423 K'}, Time: 2 min to 90 min, Cold rolling reduction: ~96.7%",N/A,No partially ordered structures or high entropy intermetallics observed,Mixed Solution
3431,10.1016-j.surfcoat.2022.128918.txt,10.1016-j.surfcoat.2022.128918.txt,TiZrTaNbHf,1,homogeneous and amorphous,experimental,"RF magnetron sputtering, Working pressure: 2, Argon atmosphere: True, Target power: 100, Initial sputtering time: 20, Film thickness: [750, 1500]",N/A,Amorphous structure maintained without significant post-processing,Amorphous
3432,10.1016-j.scriptamat.2020.02.024.txt,10.1016-j.scriptamat.2020.02.024.txt,Fe50Mn30Co10Cr10,1,FCC,experimental,"adiabatic shearing, Deformation time: 72.4 us, Critical stress for martensitic transformation: greater than applied shear stress after 35.2 us, Driving force for e to gamma phase transformation: increased with deformation time, Critical stress for twinning: lower than applied shear stress before 38.3 us",N/A,"No martensite e phase observed, twins observed, gamma phase increased with deformation time",Single Solid Solution
3433,10.1016-j.jmrt.2024.02.076.txt,10.1016-j.jmrt.2024.02.076.txt,CoCrFeMnNiMo5C0.5,3,FCC + cubic or tetragonal + MoCrC,experimental,"arc melting, Temperature: 1150, Time: 4 hours",N/A,Partially ordered structure in the form of MC phase,Mixed Solution
3434,10.1016-j.jallcom.2023.172635.txt,10.1016-j.jallcom.2023.172635.txt,TiZrHfNbN,1,BCC,experimental,"arc melting, Temperature: not explicitly stated, typically around 2000-3000°C, Time: ingots were remelted at least 8 times",N/A,No partial ordering or intermetallic phases mentioned,Single Solid Solution
3435,10.1016-j.jnucmat.2022.154217.txt,10.1016-j.jnucmat.2022.154217.txt,AlCoCrFeSiCu,4,BCT + FCC + HCP + AlCoCrFeSiCu,experimental,"conventional induction melting, Initial melting temperature: Not specified, Homogenization temperature: 1100, Homogenization time: 2 hours, Rolling temperature: 900, Warm rolling temperature: 500, Final thickness: 3.15",N/A,No partial ordering observed,Mixed Solution
3436,10.1016-j.matlet.2023.135585.txt,10.1016-j.matlet.2023.135585.txt,TaZrHfTa0.5,3,BCC + HCP (Intermetallic) + orthorhombic (Intermetallic),experimental,"arc melting, Temperature: above 2000°C, Time: several minutes",N/A,Nanoscale structural heterogeneities present,Mixed Solution
3437,10.1016-j.jmrt.2023.11.072.txt,10.1016-j.jmrt.2023.11.072.txt,AlCoCrFeNi2.1,2,BCC + FCC,experimental,"vacuum suspension furnace, Elements and purity: Al, Co, Cr, Fe, and Ni blocks (99.9 wt% for Al, Cr, and Fe, 99.98 wt% for Co and Ni), Furnace: VLF-Ⅲ, Tianjin Muffle Technology Co., Ltd",N/A,None,Mixed Solution
3438,10.1016-j.intermet.2020.107027.txt,10.1016-j.intermet.2020.107027.txt,CoCrFeMnNi,2,FCC + Specific structure not mentioned,experimental,"vacuum arc melting, Elemental raw materials purity: >99.9%, Melting process repetition: 5, Temperature: Not explicitly stated, water-cooled crucible, Atmosphere: Ti-gettered vacuum better than 5 × 10−3 Pa",N/A,No partial ordering or high entropy intermetallic structure mentioned,Mixed Solution
3439,10.1016-j.jallcom.2022.166166.txt,10.1016-j.jallcom.2022.166166.txt,CoCrFeNiMn,1,FCC,experimental,"vacuum arc melting, Initial elements purity: >99.9%, Ingot preparation: vacuum arc-melt, Ingot dimensions: wire-cut into sheets measuring 2 mm in thickness",N/A,None,Single Solid Solution
3440,10.1016-j.matlet.2022.133198.txt,10.1016-j.matlet.2022.133198.txt,ZrNbMoAlN,1,No long-range order Amorphous,experimental,"co-sputtering, Substrates: ['Cu', 'Al', 'SS'], Targets: ['ZrNbMo', 'Al'], Power sources: ['RF', 'DC'], N2 flow rates: [1, 7, 25], Sputtering powers: [280, 200, 150]",N/A,Amorphous structure with uniform grain distribution and elemental mapping,Amorphous
3441,10.1016-j.scriptamat.2020.09.036.txt,10.1016-j.scriptamat.2020.09.036.txt,FeMnCoCr,1,FCC,experimental,"controlled mechanical milling and subsequent sintering, Shell fractions: ranging from ~16% to ~70%",N/A,Harmonic structure design with coarse-grained areas embedded in a three-dimensional network of ultrafine-grained areas,Single Solid Solution
3442,10.1016-j.actamat.2023.119079.txt,10.1016-j.actamat.2023.119079.txt,CrCoNiN1.75,2,FCC + Cr2N,experimental,"melting, homogenization, hot forging, solution treatment, cold rolling, annealing, Melting: {'temperature': 'not specified', 'pressure': 2.0, 'time': 'not specified'}, Homogenization: {'temperature': 1200, 'time': 24}, Hot forging: {'temperature_range': '950-1200', 'time': 'not specified'}, Solution treatment: {'temperature': 1150, 'time': 1}, Cold rolling: {'thickness': 5}, Annealing: {'HLS': {'temperature': 700, 'time': 30}, 'HGS': {'temperature': 800, 'time': 10}}",N/A,None,Mixed Solution
3443,10.1016-j.vacuum.2023.112545.txt,10.1016-j.vacuum.2023.112545.txt,TiTaNbZr,2,BCC + disordered,experimental,"RF magnetron sputtering, Vacuum level: < 4 × 10−4 Pa, Argon flow rate: 38, Deposition pressure: 0.4, Deposition power: 110, Substrate rotation speed: 25",N/A,Irradiated with 60 keV He ions,Mixed Solution
3444,10.1016-j.jallcom.2022.166778.txt,10.1016-j.jallcom.2022.166778.txt,AlCrFeNiMn,2,BCC + FCC,experimental,"laser cladding, Laser power: 2500, Spot size: 4, Scanning speed: 3, Overlap ratio: 30",N/A,None,Mixed Solution
3444,10.1016-j.jallcom.2022.166778.txt,10.1016-j.jallcom.2022.166778.txt,FeCoCrAlCuNi,2,BCC + FCC,experimental,"laser cladding, Laser power: 2500, Spot size: 4, Scanning speed: 3, Overlap ratio: 30",N/A,None,Mixed Solution
3444,10.1016-j.jallcom.2022.166778.txt,10.1016-j.jallcom.2022.166778.txt,NiMnSi,1,N/A,experimental,Not explicitly stated,N/A,Not explicitly stated,Intermetallic
3444,10.1016-j.jallcom.2022.166778.txt,10.1016-j.jallcom.2022.166778.txt,CoCrFeNiNb,2,BCC + FCC,experimental,Not explicitly stated,N/A,Not explicitly stated,Mixed Solution
3444,10.1016-j.jallcom.2022.166778.txt,10.1016-j.jallcom.2022.166778.txt,CrMnFeCoNi,1,N/A,experimental,Not explicitly stated,N/A,Not explicitly stated,Intermetallic
3444,10.1016-j.jallcom.2022.166778.txt,10.1016-j.jallcom.2022.166778.txt,Ni-based,1,N/A,experimental,Not explicitly stated,N/A,Not explicitly stated,Intermetallic
3444,10.1016-j.jallcom.2022.166778.txt,10.1016-j.jallcom.2022.166778.txt,Co-based,1,N/A,experimental,Not explicitly stated,N/A,Not explicitly stated,Intermetallic
3444,10.1016-j.jallcom.2022.166778.txt,10.1016-j.jallcom.2022.166778.txt,FeNiCoAlCu,2,BCC + FCC,experimental,Not explicitly stated,N/A,Not explicitly stated,Mixed Solution
3445,10.1016-j.mtcomm.2024.108083.txt,10.1016-j.mtcomm.2024.108083.txt,CrMnFeCoNi,1,FCC,experimental,"provided by supplier, Source: Beijing Ryubon New Material Co. Ltd",N/A,None,Single Solid Solution
3446,10.1016-j.msea.2023.144951.txt,10.1016-j.msea.2023.144951.txt,AlCoFeNiC,4,BCC (Intermetallic) + FCC + L12 (Intermetallic) + Fe3AlCx,Experimental,"vacuum arc-melting, Temperature: Not specified, Time: Not specified, Atmosphere: pure argon",N/A,Partially ordered κ′ phase,Mixed Solution
3446,10.1016-j.msea.2023.144951.txt,10.1016-j.msea.2023.144951.txt,AlCoFeNiCMn,4,BCC (Intermetallic) + FCC + L12 (Intermetallic) + Fe3AlCx,Experimental,"vacuum arc-melting, Temperature: Not specified, Time: Not specified, Atmosphere: pure argon",N/A,Partially ordered κ′ phase,Mixed Solution
3446,10.1016-j.msea.2023.144951.txt,10.1016-j.msea.2023.144951.txt,AlCoFeNiCMn,4,BCC (Intermetallic) + FCC + L12 (Intermetallic) + Fe3AlCx,Experimental,"vacuum arc-melting, Temperature: Not specified, Time: Not specified, Atmosphere: pure argon",N/A,Partially ordered κ′ phase,Mixed Solution
3448,10.1016-j.msea.2020.139315.txt,10.1016-j.msea.2020.139315.txt,CoCrFeMnNi,1,FCC,experimental,"Bridgman method, Argon atmosphere: present, Homogenization temperature: 1473, Homogenization time: 48 hours, Quenching temperature: 1473, Quenching time: 1 hour",N/A,None,Single Solid Solution
3449,10.1016-j.ijhydene.2022.08.039.txt,10.1016-j.ijhydene.2022.08.039.txt,Ti40V40Zr20,1,BCC,Experimental,"arc melting, Temperature: melting point of the alloy, Time: re-melted four times",N/A,None,Mixed Solution
3449,10.1016-j.ijhydene.2022.08.039.txt,10.1016-j.ijhydene.2022.08.039.txt,Ti40V35Zr25,1,BCC,Experimental,"arc melting, Temperature: melting point of the alloy, Time: re-melted four times",N/A,Spinodal decomposition observed in BCC2 phase,Mixed Solution
3449,10.1016-j.ijhydene.2022.08.039.txt,10.1016-j.ijhydene.2022.08.039.txt,Ti40V30Zr30,1,BCC,Experimental,"arc melting, Temperature: melting point of the alloy, Time: re-melted four times",N/A,None,Mixed Solution
3449,10.1016-j.ijhydene.2022.08.039.txt,10.1016-j.ijhydene.2022.08.039.txt,Ti40Zr40V20,1,BCC,Experimental,"arc melting, Temperature: melting point of the alloy, Time: re-melted four times",N/A,None,Mixed Solution
3449,10.1016-j.ijhydene.2022.08.039.txt,10.1016-j.ijhydene.2022.08.039.txt,Ti40Zr35V25,1,BCC,Experimental,"arc melting, Temperature: melting point of the alloy, Time: re-melted four times",N/A,Spinodal decomposition observed in BCC2 phase,Mixed Solution
3449,10.1016-j.ijhydene.2022.08.039.txt,10.1016-j.ijhydene.2022.08.039.txt,Ti40Zr30V30,1,BCC,Experimental,"arc melting, Temperature: melting point of the alloy, Time: re-melted four times",N/A,None,Mixed Solution
3450,10.1016-j.jmmm.2023.171506.txt,10.1016-j.jmmm.2023.171506.txt,AlCoCrCuFeNi,3,BCC + FCC + AlCoCrCuFeNi,experimental,"induction melting, Temperature: not specified, Time: not specified, Cooling: water-cooled eight-segment conical coil under very pure argon atmosphere, Stirring: strong stirring of the melt",N/A,No partial ordering or oxidation mentioned,Mixed Solution
3451,10.1016-j.jallcom.2023.172045.txt,10.1016-j.jallcom.2023.172045.txt,AlMo0.5NbTa0.5TiZr,3,BCC + HCP + Zr-enriched phase,experimental,"arc melting, Temperature: 1400, Time: homogenization at 1400 °C for 24 h",N/A,None,Mixed Solution
3451,10.1016-j.jallcom.2023.172045.txt,10.1016-j.jallcom.2023.172045.txt,AlMo0.5NbTa0.5TiZrRe0.1,3,BCC + HCP + Zr-enriched phase,experimental,"arc melting, Temperature: 1400, Time: homogenization at 1400 °C for 24 h",N/A,None,Mixed Solution
3452,10.1016-j.corsci.2021.109257.txt,10.1016-j.corsci.2021.109257.txt,AlCoCrFeNi,9,BCC A2 + BCC B2 + FCC + rhombohedral + Al2O3 + tetragonal (Intermetallic) + trigonal + Al2O3 + AlCoCrFeNi,Experimental,"gas-atomization, Temperature: 1500-1600 °C, Pressure: high-pressure inert gas stream, Time: not explicitly stated, Particle size: 45-105 μm",N/A,"Partially ordered B2 phase, initial state before oxidation",Mixed Solution
3453,10.1016-j.jmrt.2022.07.060.txt,10.1016-j.jmrt.2022.07.060.txt,CoCrNi,2,FCC + HCP,experimental,"arc melting, Temperature: 1600, Time: 30 minutes",N/A,None,Mixed Solution
3455,10.1016-j.jallcom.2021.162765.txt,10.1016-j.jallcom.2021.162765.txt,CoCrFeMnNiSi,2,FCC + HCP,experimental,"arc melting, Temperature: not specified, Time: flipped and remelted at least five times",N/A,None,Mixed Solution
3456,10.1016-j.jallcom.2022.167337.txt,10.1016-j.jallcom.2022.167337.txt,AlCoCrFeNi2.1,4,BCC + FCC + N/A + Al2O3,experimental,"RF magnetron sputtering, Deposition pressure: 0.0038, Argon gas: ultra-high pure, Deposition rate: 0.1",N/A,"Annealed at 200 °C, 400 °C, and 600 °C",Mixed Solution
3457,10.1016-j.jmrt.2021.12.019.txt,10.1016-j.jmrt.2021.12.019.txt,FeCoCrCuNi,1,FCC,experimental,"vacuum arc melting, Source material: high purity (99.9%) constituent elements, Temperature: above 1084°C, Pressure: vacuum conditions, Time: few minutes",N/A,None,Mixed Solution
3458,10.1016-j.jallcom.2022.164780.txt,10.1016-j.jallcom.2022.164780.txt,AlCoCrFeMnNi,5,BCC + BCC B2 + FCC + complex cubic + complex orthorhombic,experimental,"mechanical alloying followed by consolidation, Milling time: 10 hours, Powder mass: 8.5, Ball to powder ratio: 5, Atmosphere: argon, Process control agent: n-heptane, Consolidation methods: {'conventional_sintering': {'compaction_pressure': 1.56, 'sintering_temperature': 1200, 'heating_rate': 10, 'cooling_rate': 5, 'resulting_sample_size': '1x5mm (0.5g)'}, 'HFIHS_CS': {'pre_sintering_compaction_pressure': 0.9, 'pre_sintering_temperature': 600, 'pre_sintering_heating_rate': 150, 'pre_sintering_cooling_rate': 40, 'final_sintering_temperature': 1200, 'final_sintering_time': 1, 'resulting_sample_size': '1x5mm (0.5g)'}}",N/A,Partially ordered B2 phase present,Mixed Solution
3459,10.1016-j.intermet.2024.108192.txt,10.1016-j.intermet.2024.108192.txt,CoCrFeNiMo0.3,2,FCC + tetragonal,experimental,"vacuum arc melting, Solidification pressures: [0.1, 4, 7], Temperature: 1800, Holding time: 15, Cooling: to room temperature",N/A,Partially ordered structure in σ phase,Mixed Solution
3460,10.1016-j.msea.2022.143694.txt,10.1016-j.msea.2022.143694.txt,CuFeNiMn,2,FCC + Cu-rich phases,experimental,"arc melting, Temperature: 950, Time: 24 hours",N/A,None,Mixed Solution
3460,10.1016-j.msea.2022.143694.txt,10.1016-j.msea.2022.143694.txt,CrMnFeCoNi,1,FCC,experimental,"arc melting, Temperature: 1600, Time: 30 minutes",N/A,None,Single Solid Solution
3460,10.1016-j.msea.2022.143694.txt,10.1016-j.msea.2022.143694.txt,CrMnFeCoNiCu,2,FCC + Cu-rich phases,experimental,"arc melting, Temperature: 1550, Time: 45 minutes",N/A,None,Mixed Solution
3461,10.1016-j.matchar.2022.112314.txt,10.1016-j.matchar.2022.112314.txt,CoCrFeNiMo0.2,2,FCC + CrMo,experimental,"laser cladding, Laser power: 400, Scanning speed: 40, Laser spot diameter: 1, Overlap ratio: 35, Shielding gas: high-purity argon (15 L/min flow rate)",N/A,None,Mixed Solution
3461,10.1016-j.matchar.2022.112314.txt,10.1016-j.matchar.2022.112314.txt,CrFeCoNiMox,3,FCC + CrMo + MoCr,experimental,"laser cladding, Laser power: 400, Scanning speed: 40, Laser spot diameter: 1, Overlap ratio: 35, Shielding gas: high-purity argon (15 L/min flow rate)",N/A,None,Mixed Solution
3461,10.1016-j.matchar.2022.112314.txt,10.1016-j.matchar.2022.112314.txt,CoCrFeNiSi,1,FCC,experimental,"laser cladding, Laser power: 400, Scanning speed: 40, Laser spot diameter: 1, Overlap ratio: 35, Shielding gas: high-purity argon (15 L/min flow rate)",N/A,None,Single Solid Solution
3461,10.1016-j.matchar.2022.112314.txt,10.1016-j.matchar.2022.112314.txt,CoCr2FeNiMox,1,FCC,experimental,"laser cladding, Laser power: 400, Scanning speed: 40, Laser spot diameter: 1, Overlap ratio: 35, Shielding gas: high-purity argon (15 L/min flow rate)",N/A,None,Single Solid Solution
3461,10.1016-j.matchar.2022.112314.txt,10.1016-j.matchar.2022.112314.txt,CrFeCoNi,1,FCC,experimental,"laser cladding, Laser power: 400, Scanning speed: 40, Laser spot diameter: 1, Overlap ratio: 35, Shielding gas: high-purity argon (15 L/min flow rate)",N/A,None,Single Solid Solution
3461,10.1016-j.matchar.2022.112314.txt,10.1016-j.matchar.2022.112314.txt,CrFeCoNiMo,1,FCC,experimental,"laser cladding, Laser power: 400, Scanning speed: 40, Laser spot diameter: 1, Overlap ratio: 35, Shielding gas: high-purity argon (15 L/min flow rate)",N/A,None,Single Solid Solution
3461,10.1016-j.matchar.2022.112314.txt,10.1016-j.matchar.2022.112314.txt,CrFeCoNiNbx,1,FCC,experimental,"laser cladding, Laser power: 400, Scanning speed: 40, Laser spot diameter: 1, Overlap ratio: 35, Shielding gas: high-purity argon (15 L/min flow rate)",N/A,None,Single Solid Solution
3462,10.1016-j.msea.2021.142293.txt,10.1016-j.msea.2021.142293.txt,NbTaTiV,1,BCC,experimental,"vacuum arc melting, Elements: ['Nb', 'Ta', 'Ti', 'V'], Atmosphere: argon, Melting chamber pressure: 10−5 torr, Remelting: more than 10 times, Casting: drop-casting into cylindrical water-cooled Cu mold, Sample dimensions: 4 mm diameter, 50 mm length, Homogenization heat treatment: {'temperature': 1200, 'duration': '3 days', 'furnace': 'box furnace'}",N/A,None,Single Solid Solution
3462,10.1016-j.msea.2021.142293.txt,10.1016-j.msea.2021.142293.txt,NbTaTiVZr,1,BCC,experimental,"vacuum arc melting, Elements: ['Nb', 'Ta', 'Ti', 'V', 'Zr'], Atmosphere: argon, Melting chamber pressure: 10−5 torr, Remelting: more than 10 times, Casting: drop-casting into cylindrical water-cooled Cu mold, Sample dimensions: 4 mm diameter, 50 mm length, Homogenization heat treatment: {'temperature': 1200, 'duration': '12 hours', 'furnace': 'box furnace'}",N/A,None,Single Solid Solution
3463,10.1016-j.jmrt.2023.06.266.txt,10.1016-j.jmrt.2023.06.266.txt,Al2.5Ni47.5Fe25Cr25Ti2.5,2,FCC + cubic L12 (Intermetallic),experimental,"vacuum arc melting, Temperature: 1200, Time: 2 hours, Cooling rate: water-cooled",N/A,Partially ordered L12 phase,Mixed Solution
3463,10.1016-j.jmrt.2023.06.266.txt,10.1016-j.jmrt.2023.06.266.txt,Al5Ni42.5Fe25Cr25Ti2.5,3,FCC + cubic B2 (Intermetallic) + cubic L12 (Intermetallic),experimental,"vacuum arc melting, Temperature: 1200, Time: 2 hours, Cooling rate: water-cooled",N/A,Partially ordered L12 and B2 phases,Mixed Solution
3463,10.1016-j.jmrt.2023.06.266.txt,10.1016-j.jmrt.2023.06.266.txt,Al7.5Ni40Fe25Cr25Ti2.5,3,FCC + cubic B2 (Intermetallic) + cubic L12 (Intermetallic),experimental,"vacuum arc melting, Temperature: 1200, Time: 2 hours, Cooling rate: water-cooled",N/A,Partially ordered L12 and B2 phases,Mixed Solution
3463,10.1016-j.jmrt.2023.06.266.txt,10.1016-j.jmrt.2023.06.266.txt,CoCrFeNiMn,1,FCC,experimental,"arc melting, Temperature: 1600, Time: 30 minutes",N/A,None,Single Solid Solution
3463,10.1016-j.jmrt.2023.06.266.txt,10.1016-j.jmrt.2023.06.266.txt,Ni47-7Fe30Cr12Mn8Al7Ti3,3,FCC + cubic B2 (Intermetallic) + cubic L12 (Intermetallic),experimental,"vacuum arc melting, Temperature: 1200, Time: 2 hours, Cooling rate: water-cooled",N/A,Partially ordered L12 and B2 phases,Mixed Solution
3463,10.1016-j.jmrt.2023.06.266.txt,10.1016-j.jmrt.2023.06.266.txt,FeNiCrMnAlTi,3,BCC + FCC + Laves phase,experimental,"vacuum arc melting, Temperature: 1200, Time: 2 hours, Cooling rate: water-cooled",N/A,Partially ordered BCC and Laves phases,Mixed Solution
3464,10.1016-j.jmst.2020.10.037.txt,10.1016-j.jmst.2020.10.037.txt,AlCoCrFeNi,2,BCC + FCC,experimental,"CCW-AAM, Base substrate: 304 stainless steel (150 mm × 100 mm × 10 mm), Ccw composition: 2 nickel wires, 2 aluminum wires, 1 iron wire, 1 cobalt wire, 1 304 stainless steel wire (70% Fe, 20% Cr, 10% Ni), Diameter of ccw: 1.8 mm, Individual wire diameter: 0.6 mm, Purity of wires: > 99.5%, Shielding gas: High-purity argon (99.99% purity), flow rate: 25 L/min, Contact tip to work distance: 18 mm, Travel direction: x-direction, Building direction: z-direction, Torch travel speed: [8, 10, 12], Layers: 20",N/A,No partially ordered structure or high entropy intermetallic compound in the initial state before oxidation,Mixed Solution
3464,10.1016-j.jmst.2020.10.037.txt,10.1016-j.jmst.2020.10.037.txt,AlFeCoCrNi,2,BCC + FCC,experimental,"traditional casting, Smelting furnace: WK-II type non-consumable vacuum arc melting furnace, Vacuum level: 5.0 × 10−3 Pa, Shielding gas: High purity argon, Melting current: 130, Melting time: 1 min, Repeated melting: 5, Final casting: water-cooled copper mold, Sample size: φ 44 mm × 15 mm button ingot",N/A,No partially ordered structure or high entropy intermetallic compound in the initial state before oxidation,Mixed Solution
3465,10.1016-j.ensm.2023.102999.txt,10.1016-j.ensm.2023.102999.txt,FeCoNi,1,FCC,experimental,"arc melting, Temperature: 1500, Time: 10 minutes, Quenching: water",N/A,None,Single Solid Solution
3465,10.1016-j.ensm.2023.102999.txt,10.1016-j.ensm.2023.102999.txt,FeCoNiMnZn,1,FCC,experimental,"spark plasma sintering, Temperature: 1000, Pressure: 50, Time: 30 minutes",N/A,None,Single Solid Solution
3465,10.1016-j.ensm.2023.102999.txt,10.1016-j.ensm.2023.102999.txt,FeCoNiCuMn,1,FCC,experimental,"mechanical alloying and hot pressing, Milling time: 10 hours, Hot pressing temperature: 900, Pressure: 60",N/A,None,Single Solid Solution
3465,10.1016-j.ensm.2023.102999.txt,10.1016-j.ensm.2023.102999.txt,FeCoNiCuMgZn,1,FCC,experimental,"high-energy ball milling and hot isostatic pressing, Milling time: 12 hours, Hip temperature: 1100, Pressure: 100",N/A,None,Single Solid Solution
3465,10.1016-j.ensm.2023.102999.txt,10.1016-j.ensm.2023.102999.txt,FeCoNi-based MES,1,FCC,experimental,"arc melting, Temperature: 1500, Time: 10 minutes, Quenching: water",N/A,None,Single Solid Solution
3465,10.1016-j.ensm.2023.102999.txt,10.1016-j.ensm.2023.102999.txt,FeCoNi PBA,1,FCC,experimental,"arc melting, Temperature: 1500, Time: 10 minutes, Quenching: water",N/A,None,Single Solid Solution
3465,10.1016-j.ensm.2023.102999.txt,10.1016-j.ensm.2023.102999.txt,FeCoNi-based MEP,1,FCC,experimental,"arc melting, Temperature: 1500, Time: 10 minutes, Quenching: water",N/A,None,Single Solid Solution
3466,10.1016-j.mtla.2022.101615.txt,10.1016-j.mtla.2022.101615.txt,FeCoCrNiAl4Zr3,2,FCC + cubic,experimental,"laser powder bed fusion (LPBF), Laser power: 170, Scan speed: 600, Layer thickness: 30, Hatch distance: 80, Atmosphere: Argon, Build dimensions: 10 x 10 x 35 mm",N/A,None,Mixed Solution
3466,10.1016-j.mtla.2022.101615.txt,10.1016-j.mtla.2022.101615.txt,FeCoCrNiAl9Zr2,4,BCC B2 + FCC + cubic + NiAl,experimental,"laser powder bed fusion (LPBF), Laser power: 170, Scan speed: 600, Layer thickness: 30, Hatch distance: 80, Atmosphere: Argon, Build dimensions: 10 x 10 x 35 mm",N/A,Initial state before oxidation,Mixed Solution
3467,10.1016-j.jmst.2020.02.073.txt,10.1016-j.jmst.2020.02.073.txt,CrCoNi,1,FCC,experimental,"arc melting, Temperature: 1373, Time: 48 hours",N/A,None,Single Solid Solution
3467,10.1016-j.jmst.2020.02.073.txt,10.1016-j.jmst.2020.02.073.txt,CrCoNiMo,1,FCC,experimental,"arc melting, Temperature: 1373, Time: 48 hours",N/A,Solute-drag effect by Mo,Single Solid Solution
3467,10.1016-j.jmst.2020.02.073.txt,10.1016-j.jmst.2020.02.073.txt,CrCoNiAl,1,FCC,experimental,"arc melting, Temperature: 1373, Time: 48 hours",N/A,Accelerated grain growth by Al,Single Solid Solution
3469,10.1016-j.jallcom.2021.161412.txt,10.1016-j.jallcom.2021.161412.txt,AlHfScTiZr,1,HCP,combination,"Not explicitly stated (typical methods include arc melting, induction melting, or spark plasma sintering), Temperature: High temperatures for melting and casting, Pressure: Ambient pressure, Time: Sufficient for complete melting and homogenization","Density Functional Theory (DFT), Exchange-correlation functional: GGA (PBE), Plane-wave energy cut-off: 310, Brillouin zone sampling: 7 × 7 × 1 k-point grids, Energy tolerance: 1e-06, Structural optimization: Full relaxation of atomic coordinates, volume, and shape of supercells",None,Single Solid Solution
3470,10.1016-j.matchar.2022.112137.txt,10.1016-j.matchar.2022.112137.txt,AlCoCrFeNi,3,BCC + AlNi + FCC,experimental,"laser cladding, Laser power: 1300, Scanning velocity: 6, Laser beam spot diameter: 3, Powder feeding rate: 3.0, Argon shielding gas flow rate: 25, Multi track overlap ratio: 30",N/A,No partial ordering or intermetallic compounds mentioned,Mixed Solution
3471,10.1016-j.mtcomm.2022.103861.txt,10.1016-j.mtcomm.2022.103861.txt,AlCoCrFeNi,1,"short-range ordered, long-range disordered Amorphous",experimental,"rapid cooling, Initial temperature: 3000, Cooling rate: 20, Final temperature: 300",N/A,"No shear bands observed, indicating uniform plastic deformation and good plasticity",Amorphous
3472,10.1016-j.matlet.2023.135738.txt,10.1016-j.matlet.2023.135738.txt,AlCoCrFeNi,3,BCC + FCC + Al2O3,experimental,"air plasma spraying, Power: 12, Main gas flow rate: Ar, 100 L•min−1, Powder feeding rate: 30, Temperature: not explicitly stated, typically 10,000-20,000 K, Pressure: atmospheric",N/A,Initial state before oxidation,Mixed Solution
3473,10.1016-j.triboint.2022.107885.txt,10.1016-j.triboint.2022.107885.txt,TiZrV0.5Nb0.5,1,BCC,experimental,"vacuum arc-melting and casting, Purity: >= 99.5%, Homogenization treatment: 1100°C for 24 hours, Densification: 1100°C and 30 MPa for 30 minutes",N/A,None,Single Solid Solution
3473,10.1016-j.triboint.2022.107885.txt,10.1016-j.triboint.2022.107885.txt,TiZrV0.5Nb0.5Si0.3,2,BCC + orthorhombic,experimental,"vacuum arc-melting and casting, Purity: >= 99.5%, Homogenization treatment: 1100°C for 24 hours, Densification: 1100°C and 30 MPa for 30 minutes",N/A,Partially ordered structure,Mixed Solution
3474,10.1016-j.matlet.2021.131614.txt,10.1016-j.matlet.2021.131614.txt,CuZnMnNiSn,2,BCC + FCC,experimental,"mechanical alloying and fast hot pressing sintering, Mechanical alloying: {'duration': '25 hours', 'environment': 'vacuum'}, Fast hot pressing sintering: {'temperature': 600, 'duration': '5 minutes', 'pressure': 35}",N/A,Stacking faults and nano-twins present in FCC phase,Mixed Solution
3475,10.1016-j.matdes.2022.111259.txt,10.1016-j.matdes.2022.111259.txt,NbTiVZr,1,BCC,experimental,"DC magnetron sputtering, Target powers: {'Nb': 252, 'Ti': 300, 'V': 300, 'Zr': 175}, Deposition time: 2400, Substrate: 10 cm thermally oxidized Si wafer, Pressure: 1.7e-05, Temperature: room temperature, Rotation speed: 0",N/A,None,Single Solid Solution
3475,10.1016-j.matdes.2022.111259.txt,10.1016-j.matdes.2022.111259.txt,Nb15.7Ti31.6V21.6Zr31.1,1,BCC,experimental,"DC magnetron sputtering, Target powers: {'Nb': 252, 'Ti': 300, 'V': 300, 'Zr': 175}, Deposition time: 2400, Substrate: 10 cm thermally oxidized Si wafer, Pressure: 1.7e-05, Temperature: room temperature, Rotation speed: 0",N/A,None,Single Solid Solution
3475,10.1016-j.matdes.2022.111259.txt,10.1016-j.matdes.2022.111259.txt,Nb16.3Ti36.5V17.5Zr29.7,1,BCC,experimental,"DC magnetron sputtering, Target powers: {'Nb': 252, 'Ti': 300, 'V': 300, 'Zr': 175}, Deposition time: 2400, Substrate: 10 cm thermally oxidized Si wafer, Pressure: 1.7e-05, Temperature: room temperature, Rotation speed: 0",N/A,None,Single Solid Solution
3475,10.1016-j.matdes.2022.111259.txt,10.1016-j.matdes.2022.111259.txt,Nb21.7Ti27.6V25.6Zr25.1,1,BCC,experimental,"DC magnetron sputtering, Target powers: {'Nb': 252, 'Ti': 300, 'V': 300, 'Zr': 175}, Deposition time: 2400, Substrate: 10 cm thermally oxidized Si wafer, Pressure: 1.7e-05, Temperature: room temperature, Rotation speed: 0",N/A,None,Single Solid Solution
3475,10.1016-j.matdes.2022.111259.txt,10.1016-j.matdes.2022.111259.txt,Nb21.2Ti31.9V23.7Zr23.2,1,BCC,experimental,"DC magnetron sputtering, Target powers: {'Nb': 252, 'Ti': 300, 'V': 300, 'Zr': 175}, Deposition time: 2400, Substrate: 10 cm thermally oxidized Si wafer, Pressure: 1.7e-05, Temperature: room temperature, Rotation speed: 0",N/A,None,Single Solid Solution
3475,10.1016-j.matdes.2022.111259.txt,10.1016-j.matdes.2022.111259.txt,Nb21.8Ti38.5V16.6Zr23.1,1,BCC,experimental,"DC magnetron sputtering, Target powers: {'Nb': 252, 'Ti': 300, 'V': 300, 'Zr': 175}, Deposition time: 2400, Substrate: 10 cm thermally oxidized Si wafer, Pressure: 1.7e-05, Temperature: room temperature, Rotation speed: 0",N/A,None,Single Solid Solution
3475,10.1016-j.matdes.2022.111259.txt,10.1016-j.matdes.2022.111259.txt,Nb27.8Ti26.1V26.7Zr19.4,1,BCC,experimental,"DC magnetron sputtering, Target powers: {'Nb': 252, 'Ti': 300, 'V': 300, 'Zr': 175}, Deposition time: 2400, Substrate: 10 cm thermally oxidized Si wafer, Pressure: 1.7e-05, Temperature: room temperature, Rotation speed: 0",N/A,None,Single Solid Solution
3478,10.1016-j.scriptamat.2022.115058.txt,10.1016-j.scriptamat.2022.115058.txt,NiCoCr,3,FCC + cubic (B2-phase) + cubic B2,experimental,"assumed arc melting or induction melting, Temperature: assumed around 1300-1400°C, Time: assumed several minutes to hours",N/A,Partially ordered structure (High Entropy Intermetallic: B2-phase),Mixed Solution
3479,10.1016-j.jallcom.2017.09.089.txt,10.1016-j.jallcom.2017.09.089.txt,AlCoCrFeNi,4,BCC A2 + BCC B2 + FCC + sigma phase (Intermetallic),Experimental,"arc melting, Composition: Al20Co20Cr20Fe20Ni20 (at.%), Atmosphere: argon, Remelts: more than five",N/A,Partially ordered structure (B2 phase),Mixed Solution
3479,10.1016-j.jallcom.2017.09.089.txt,10.1016-j.jallcom.2017.09.089.txt,CrMnFeCoNi,1,FCC,Experimental,"arc melting, Composition: CrMnFeCoNi, Atmosphere: argon, Remelts: not specified",N/A,None,Single Solid Solution
3479,10.1016-j.jallcom.2017.09.089.txt,10.1016-j.jallcom.2017.09.089.txt,NbMoTaW,1,BCC,Experimental,"arc melting, Composition: NbMoTaW, Atmosphere: argon, Remelts: not specified",N/A,None,Single Solid Solution
3479,10.1016-j.jallcom.2017.09.089.txt,10.1016-j.jallcom.2017.09.089.txt,VNbMoTaW,1,BCC,Experimental,"arc melting, Composition: VNbMoTaW, Atmosphere: argon, Remelts: not specified",N/A,None,Single Solid Solution
3479,10.1016-j.jallcom.2017.09.089.txt,10.1016-j.jallcom.2017.09.089.txt,AlMo0.5NbTa0.5TiZr,1,BCC,Experimental,"arc melting, Composition: AlMo0.5NbTa0.5TiZr, Atmosphere: argon, Remelts: not specified",N/A,None,Mixed Solution
3479,10.1016-j.jallcom.2017.09.089.txt,10.1016-j.jallcom.2017.09.089.txt,AlNb1.5Ta0.5Ti1.5Zr0.5,1,BCC,Experimental,"arc melting, Composition: AlNb1.5Ta0.5Ti1.5Zr0.5, Atmosphere: argon, Remelts: not specified",N/A,None,Mixed Solution
3479,10.1016-j.jallcom.2017.09.089.txt,10.1016-j.jallcom.2017.09.089.txt,Al20Co20Cr20Fe20Ni20,2,BCC A2 + BCC B2,Experimental,"arc melting, Composition: Al20Co20Cr20Fe20Ni20, Atmosphere: argon, Remelts: more than five",N/A,None,Mixed Solution
3479,10.1016-j.jallcom.2017.09.089.txt,10.1016-j.jallcom.2017.09.089.txt,Al30.3Co20.2Cr5.2Fe13.9Ni30.4,1,BCC B2,Experimental,"arc melting, Composition: Al30.3Co20.2Cr5.2Fe13.9Ni30.4, Atmosphere: argon, Remelts: not specified",N/A,None,Single Solid Solution
3479,10.1016-j.jallcom.2017.09.089.txt,10.1016-j.jallcom.2017.09.089.txt,Al1.4Co21.5Cr42.0Fe30.5Ni4.6,1,BCC B2,Experimental,"arc melting, Composition: Al1.4Co21.5Cr42.0Fe30.5Ni4.6, Atmosphere: argon, Remelts: not specified",N/A,None,Single Solid Solution
3479,10.1016-j.jallcom.2017.09.089.txt,10.1016-j.jallcom.2017.09.089.txt,AlCoCrFeNi,2,BCC A2 + BCC B2,Experimental,"arc melting, Composition: AlCoCrFeNi, Atmosphere: argon, Remelts: not specified",N/A,Assumed similar to AlCoCrFeNi for analysis,Mixed Solution
3480,10.1016-j.jallcom.2022.167827.txt,10.1016-j.jallcom.2022.167827.txt,AlCoFeNiTi,2,BCC + L21 Heusler phase,Experimental,"induction melting and high-pressure casting, Cooling rate: ∼103 K/s for plates",N/A,Partially ordered structure with L21 phase,Mixed Solution
3480,10.1016-j.jallcom.2022.167827.txt,10.1016-j.jallcom.2022.167827.txt,AlCoFeNiTiSi,2,Al-rich B2 + Ti2Co3Si1-like HCP,Experimental,"induction melting and high-pressure casting, Cooling rate: ∼103 K/s for plates",N/A,Partially ordered structure with Ti2Co3Si1-like HCP phase,Mixed Solution
3480,10.1016-j.jallcom.2022.167827.txt,10.1016-j.jallcom.2022.167827.txt,AlCoCrFeNiSi0.75,1,Unknown,Experimental,Not explicitly mentioned,N/A,Not explicitly stated,Intermetallic
3480,10.1016-j.jallcom.2022.167827.txt,10.1016-j.jallcom.2022.167827.txt,AlCoCrFeNiSi$_{x}$,1,Unknown,Experimental,Not explicitly mentioned,N/A,Not explicitly stated,Intermetallic
3480,10.1016-j.jallcom.2022.167827.txt,10.1016-j.jallcom.2022.167827.txt,AlCoCrFeNiTi$_{x}$,1,Unknown,Experimental,Not explicitly mentioned,N/A,Not explicitly stated,Intermetallic
3480,10.1016-j.jallcom.2022.167827.txt,10.1016-j.jallcom.2022.167827.txt,Al0.3CrFe1.5MnNi0.5Ti$_{x}$,1,Unknown,Experimental,Not explicitly mentioned,N/A,Not explicitly stated,Intermetallic
3480,10.1016-j.jallcom.2022.167827.txt,10.1016-j.jallcom.2022.167827.txt,Al0.3CrFe1.5MnNi0.5Si$_{x}$,1,Unknown,Experimental,Not explicitly mentioned,N/A,Not explicitly stated,Intermetallic
3480,10.1016-j.jallcom.2022.167827.txt,10.1016-j.jallcom.2022.167827.txt,Al0.75FeNiCrCo,1,Unknown,Experimental,Not explicitly mentioned,N/A,Not explicitly stated,Intermetallic
3480,10.1016-j.jallcom.2022.167827.txt,10.1016-j.jallcom.2022.167827.txt,Al0.45CoCrFeNi,1,BCC and FCC,Experimental,Not explicitly mentioned,N/A,Not explicitly stated,Mixed Solution
3480,10.1016-j.jallcom.2022.167827.txt,10.1016-j.jallcom.2022.167827.txt,Al0.5CoCrFeNi,1,BCC and FCC,Experimental,Not explicitly mentioned,N/A,Not explicitly stated,Mixed Solution
3480,10.1016-j.jallcom.2022.167827.txt,10.1016-j.jallcom.2022.167827.txt,Al0.9CoCrFeNiTi0.5,1,Unknown,Experimental,Not explicitly mentioned,N/A,Not explicitly stated,Intermetallic
3480,10.1016-j.jallcom.2022.167827.txt,10.1016-j.jallcom.2022.167827.txt,Al$_{2-x}$CoCrFeNiTi$_{x}$,1,Unknown,Experimental,Not explicitly mentioned,N/A,Not explicitly stated,Intermetallic
3481,10.1016-j.dib.2020.106713.txt,10.1016-j.dib.2020.106713.txt,CoCrFeMnN,2,FCC + HCP martensite,experimental,"vacuum induction furnace, Temperature: 1323, Time: 24 hours, Cooling: air-cooled, Post-processing: annealing at 1173 K for 1 hour in Ar atmosphere",N/A,None,Mixed Solution
3482,10.1016-j.micron.2020.102995.txt,10.1016-j.micron.2020.102995.txt,CoCrCuFeMnNi,2,BCC + FCC,Experimental,"mechanical alloying, Milling time: 50 hours, Heat treatment: 2 hours at 700°C in vacuum",N/A,None,Mixed Solution
3482,10.1016-j.micron.2020.102995.txt,10.1016-j.micron.2020.102995.txt,CoCrCuFeMnNi,2,BCC + FCC,Experimental,"mechanical alloying, Milling time: 50 hours, Heat treatment: 2 hours at 700°C in vacuum",N/A,None,Mixed Solution
3482,10.1016-j.micron.2020.102995.txt,10.1016-j.micron.2020.102995.txt,CoCrCuFeMnNi,1,FCC,Experimental,"mechanical alloying, Milling time: 50 hours, Heat treatment: 2 hours at 700°C in vacuum",N/A,None,Single Solid Solution
3482,10.1016-j.micron.2020.102995.txt,10.1016-j.micron.2020.102995.txt,CoCrCuFeMnNi,1,FCC,Experimental,"mechanical alloying, Milling time: 50 hours, Heat treatment: 2 hours at 700°C in vacuum",N/A,None,Single Solid Solution
3482,10.1016-j.micron.2020.102995.txt,10.1016-j.micron.2020.102995.txt,CoCrCuFeMnNi,1,FCC,Experimental,"mechanical alloying, Milling time: 50 hours, Heat treatment: 2 hours at 700°C in vacuum",N/A,None,Single Solid Solution
