Repository: sourish69/MSE643_CourseProject

# MSE643_CourseProject - Phase-Oriented Generative Design of High-Entropy Alloys

**A generative machine-learning pipeline that designs new alloy compositions to order - you specify the crystal phase you want, and the model proposes chemistries that should form it.**

---

## The idea in one paragraph

High-entropy alloys mix five or more principal elements in near-equal proportions, and their configurational entropy unlocks unusual combinations of strength and thermal stability. The problem is scale: the viable composition space runs to millions of candidates, far beyond what anyone can cast and characterize by hand.

File: Datasets/Vladimir_HEA_database.csv (part 68 of 88)
id,Paper,Name,Alloy,Nb of phase,Phase,Experimental or theoretical,Experimental details,Theoretical details,Special conditions,Type of solution
3483,10.1016-j.jmrt.2023.11.149.txt,10.1016-j.jmrt.2023.11.149.txt,AlCoCrFeNi,3,FCC + HCP + lack of long-range order Amorphous,theoretical and experimental,"Selective Laser Melting (SLM), Laser power: varies (400–800 eV/ps), Scanning speed: varies (0.2–2.0 Å/ps), Hatch spacing: 5 and 10 nm, Temperature: 373, Time step: 1, Relaxation time: 200","Molecular Dynamics Simulations, Laser power: 400–800 eV/ps, Scanning speed: 0.2–2.0 Å/ps, Hatch spacing: 5 and 10 nm, Temperature: 373, Time step: 1, Relaxation time: 200",No partial ordering or oxidation considered,Mixed Solution
3484,10.1016-j.jmrt.2022.06.108.txt,10.1016-j.jmrt.2022.06.108.txt,CrMnFeCoNi,2,FCC + FeCr,experimental,"wire-arc additive manufacturing (WAAM), Initial material: three-strand wire, Layers: seven surfaced layers in height and four layers in thickness, Atmosphere: argon (≈99.99% purity)",N/A,None,Mixed Solution
3485,10.1016-j.ceramint.2023.11.180.txt,10.1016-j.ceramint.2023.11.180.txt,CuCrNbNiTiCxNy,2,amorphous carbon + carbonitride,experimental,"double-target co-sputtering, Metal target current: 2, Graphite target power: varied (0, -800 V-200Hz-80 μs, -800 V-200Hz-120 μs, -800 V-200Hz-160 μs, -800 V-200Hz-200 μs), N2 flow: 6, Substrates: Si and 304 SS",N/A,Carbon content controlled by varying discharge pulse width of graphite target,Amorphous
3486,10.1016-j.matlet.2020.128024.txt,10.1016-j.matlet.2020.128024.txt,FeNiCrCoCu,1,FCC,theoretical,"Molecular Dynamics (MD) simulations, Interatomic potential: Embedded Atom Method (EAM) potentials developed by Farkas and Caro, Temperatures: [10, 300, 600], Grain sizes: [5.33, 28.44], Deformation strain rate: 500000000.0",N/A,None,Single Solid Solution
3487,10.1016-j.scriptamat.2022.114591.txt,10.1016-j.scriptamat.2022.114591.txt,CoCrFeMnNi,1,FCC,experimental,"mechanical milling (MM) and spark plasma sintering (SPS), Mechanical milling: {'details': 'Not specified in the provided text'}, Spark plasma sintering: {'details': 'Not specified in the provided text'}",N/A,No partially ordered structure or high entropy intermetallic compound mentioned in the initial state before oxidation.,Single Solid Solution
3488,10.1016-j.msea.2020.139774.txt,10.1016-j.msea.2020.139774.txt,V0.5Nb0.5ZrTi,1,BCC,experimental,"vacuum arc melting, Temperature: 1150, Time: 24 hours",N/A,None,Single Solid Solution
3488,10.1016-j.msea.2020.139774.txt,10.1016-j.msea.2020.139774.txt,VNbZrTi,1,BCC,experimental,"arc melting, Temperature: not explicitly stated, Time: multiple melting cycles",N/A,Forms multiphases after annealing,Mixed Solution
3488,10.1016-j.msea.2020.139774.txt,10.1016-j.msea.2020.139774.txt,HfNbZrTi,1,BCC,experimental,not explicitly stated,N/A,None,Single Solid Solution
3488,10.1016-j.msea.2020.139774.txt,10.1016-j.msea.2020.139774.txt,HfNbZrTiTa,1,BCC,experimental,not explicitly stated,N/A,None,Single Solid Solution
3488,10.1016-j.msea.2020.139774.txt,10.1016-j.msea.2020.139774.txt,AlNbTiVZrx,2,"B2, Zr5Al3 (Intermetallic) + C14 Laves",experimental,not explicitly stated,N/A,Phases vary with Zr content,Intermetallic
3488,10.1016-j.msea.2020.139774.txt,10.1016-j.msea.2020.139774.txt,MoNbHfZrTi,1,varies,experimental,not explicitly stated,N/A,Phases vary with composition,Intermetallic
3488,10.1016-j.msea.2020.139774.txt,10.1016-j.msea.2020.139774.txt,CoCrFeNiNbx,1,varies,experimental,not explicitly stated,N/A,Phases vary with Nb content,Intermetallic
3489,10.1016-j.matlet.2023.134649.txt,10.1016-j.matlet.2023.134649.txt,CrCoNi,1,FCC,experimental,"laser cladding, Laser power: 400, Laser scan speed: 10, Hatch spacing: 300",N/A,None,Single Solid Solution
3490,10.1016-j.ijimpeng.2023.104714.txt,10.1016-j.ijimpeng.2023.104714.txt,CoCrNi,1,amorphous,experimental,"ion beam-assisted deposition (IBAD), Ion beam current: 10, Beam energy: 750, Depositing argon pressure: 0.024, Deposition time: 4",N/A,None,Amorphous
3490,10.1016-j.ijimpeng.2023.104714.txt,10.1016-j.ijimpeng.2023.104714.txt,AlCrFeMoTi,1,amorphous,Not explicitly mentioned,Not explicitly mentioned,N/A,None,Amorphous
3490,10.1016-j.ijimpeng.2023.104714.txt,10.1016-j.ijimpeng.2023.104714.txt,CrCoNi,1,amorphous,experimental,"ion beam-assisted deposition (IBAD), Ion beam current: 10, Beam energy: 750, Depositing argon pressure: 0.024, Deposition time: 4",N/A,None,Amorphous
3490,10.1016-j.ijimpeng.2023.104714.txt,10.1016-j.ijimpeng.2023.104714.txt,Fe0.25Co0.25Ni0.25(B0.7Si0.3)0.25,1,amorphous,Not explicitly mentioned,Not explicitly mentioned,N/A,None,Amorphous
3490,10.1016-j.ijimpeng.2023.104714.txt,10.1016-j.ijimpeng.2023.104714.txt,TiNbZrMoV,1,amorphous,Not explicitly mentioned,Not explicitly mentioned,N/A,None,Amorphous
3490,10.1016-j.ijimpeng.2023.104714.txt,10.1016-j.ijimpeng.2023.104714.txt,CoCrNi,1,nanotwinned,Not explicitly mentioned,Not explicitly mentioned,N/A,None,Intermetallic
3490,10.1016-j.ijimpeng.2023.104714.txt,10.1016-j.ijimpeng.2023.104714.txt,CoCrFeMnNi,1,FCC,Not explicitly mentioned,Not explicitly mentioned,N/A,None,Single Solid Solution
3490,10.1016-j.ijimpeng.2023.104714.txt,10.1016-j.ijimpeng.2023.104714.txt,AlCoCrFeNi,2,BCC + FCC,Not explicitly mentioned,Not explicitly mentioned,N/A,None,Mixed Solution
3490,10.1016-j.ijimpeng.2023.104714.txt,10.1016-j.ijimpeng.2023.104714.txt,AlCrFeMoTi,1,amorphous,Not explicitly mentioned,Not explicitly mentioned,N/A,None,Amorphous
3490,10.1016-j.ijimpeng.2023.104714.txt,10.1016-j.ijimpeng.2023.104714.txt,TiNbZrMoV,1,amorphous,Not explicitly mentioned,Not explicitly mentioned,N/A,None,Amorphous
3490,10.1016-j.ijimpeng.2023.104714.txt,10.1016-j.ijimpeng.2023.104714.txt,CrMnFeCoNi,1,FCC,Not explicitly mentioned,Not explicitly mentioned,N/A,None,Single Solid Solution
3491,10.1016-j.jallcom.2021.159607.txt,10.1016-j.jallcom.2021.159607.txt,AlCoCrFeNi,4,BCC A2 + BCC B2 + FCC + complex intermetallic (Intermetallic),Experimental,"atmosphere plasma spraying (APS), Process atmosphere: H2 and Ar, Carrier gas: Ar, Substrate: AISI 1045 steel, degreased and grit-blasted, Bond layer: Ni-10 wt% Al self-fluxing alloy powders",N/A,Partially ordered structure (high entropy intermetallic) in the form of ordered BCC (B2) phase,Mixed Solution
3492,10.1016-j.optlastec.2022.108871.txt,10.1016-j.optlastec.2022.108871.txt,CoCrFeNiTi,5,"C14 Laves phase + FCC + complex intermetallic + (Ti,Ni)-rich phase + (Co,Cr,Fe,Ni)2Ti",experimental,"Directed Energy Deposition (DED) with laser remelting, Feedstock powders: {'Cr_and_Ti': 'irregular-shaped, 10-45 μm', 'Co_Ni_and_Fe': 'spherical-shaped, 35-75 μm', 'atomic_ratio': '1:1:1:1:1'}, Substrate: commercially pure titanium plate (99.7% purity), Laser parameters: {'wavelength': 1064, 'remelting_laser_power': [150, 225, 300], 'scanning_speed': 5, 'time_interval_between_layers': 15}",N/A,"No partial ordering, initial state before oxidation",Mixed Solution
3493,10.1016-j.intermet.2022.107693.txt,10.1016-j.intermet.2022.107693.txt,CoCrFeMnNi,3,FCC + HCP (Intermetallic) + Not explicitly stated,Experimental,"Typically arc melting or spark plasma sintering, Temperature: Not specified, Time: Not specified",N/A,Partially ordered structure due to chemical short-range order (CSRO),Mixed Solution
3494,10.1016-j.scriptamat.2021.114127.txt,10.1016-j.scriptamat.2021.114127.txt,FeNiMnCr,1,Not specified in the text,Not specified in the text,"Not specified in the text, Temperature: Not specified in the text, Time: Not specified in the text",N/A,"The paper does not provide explicit information on whether the alloy was predicted theoretically, synthesized experimentally, or through a combination of both approaches.",Intermetallic
3495,10.1016-j.matlet.2024.136216.txt,10.1016-j.matlet.2024.136216.txt,(Fe1/4Co1/4Ni1/4V1/4)84B16,1,amorphous,experimental,"arc melting, melt spinning, Temperature: Not specified, Cooling rate: High",N/A,None,Amorphous
3495,10.1016-j.matlet.2024.136216.txt,10.1016-j.matlet.2024.136216.txt,(Fe1/4Co1/4Ni1/4V1/4)80B20,1,amorphous,experimental,"arc melting, melt spinning, Temperature: Not specified, Cooling rate: High",N/A,None,Amorphous
3495,10.1016-j.matlet.2024.136216.txt,10.1016-j.matlet.2024.136216.txt,(Fe1/4Co1/4Ni1/4V1/4)76B24,1,amorphous,experimental,"arc melting, melt spinning, Temperature: Not specified, Cooling rate: High",N/A,None,Amorphous
3495,10.1016-j.matlet.2024.136216.txt,10.1016-j.matlet.2024.136216.txt,(Fe1/4Co1/4Ni1/4V1/4)72B28,1,amorphous,experimental,"arc melting, melt spinning, Temperature: Not specified, Cooling rate: High",N/A,None,Amorphous
3495,10.1016-j.matlet.2024.136216.txt,10.1016-j.matlet.2024.136216.txt,(Fe1/4Co1/4Ni1/4V1/4)68B32,1,amorphous,experimental,"arc melting, melt spinning, Temperature: Not specified, Cooling rate: High",N/A,None,Amorphous
3496,10.1016-j.ijhydene.2023.05.100.txt,10.1016-j.ijhydene.2023.05.100.txt,Ti32.5V27.5Nb32.5Zr7.5,2,BCC + FCC,experimental,"arc melting, Temperature: ~2500 °C, Pressure: high purity argon atmosphere, Time: cooling using water-cooled copper crucible",N/A,None,Mixed Solution
3496,10.1016-j.ijhydene.2023.05.100.txt,10.1016-j.ijhydene.2023.05.100.txt,Ti32.5V27.5Nb30Zr10,2,BCC + FCC,experimental,"arc melting, Temperature: ~2500 °C, Pressure: high purity argon atmosphere, Time: cooling using water-cooled copper crucible",N/A,None,Mixed Solution
3496,10.1016-j.ijhydene.2023.05.100.txt,10.1016-j.ijhydene.2023.05.100.txt,Ti32.5V27.5Nb27.5Zr12.5,2,BCC + FCC,experimental,"arc melting, Temperature: ~2500 °C, Pressure: high purity argon atmosphere, Time: cooling using water-cooled copper crucible",N/A,None,Mixed Solution
3496,10.1016-j.ijhydene.2023.05.100.txt,10.1016-j.ijhydene.2023.05.100.txt,Ti32.5V27.5Nb25Zr15,2,BCC + FCC,experimental,"arc melting, Temperature: ~2500 °C, Pressure: high purity argon atmosphere, Time: cooling using water-cooled copper crucible",N/A,None,Mixed Solution
3496,10.1016-j.ijhydene.2023.05.100.txt,10.1016-j.ijhydene.2023.05.100.txt,Ti32.5V27.5Nb22.5Zr17.5,2,BCC + FCC,experimental,"arc melting, Temperature: ~2500 °C, Pressure: high purity argon atmosphere, Time: cooling using water-cooled copper crucible",N/A,None,Mixed Solution
3496,10.1016-j.ijhydene.2023.05.100.txt,10.1016-j.ijhydene.2023.05.100.txt,Ti32.5V27.5Nb20Zr20,2,BCC + FCC,experimental,"arc melting, Temperature: ~2500 °C, Pressure: high purity argon atmosphere, Time: cooling using water-cooled copper crucible",N/A,None,Mixed Solution
3496,10.1016-j.ijhydene.2023.05.100.txt,10.1016-j.ijhydene.2023.05.100.txt,Ti32.5V27.5Nb17.5Zr22.5,2,BCC + FCC,experimental,"arc melting, Temperature: ~2500 °C, Pressure: high purity argon atmosphere, Time: cooling using water-cooled copper crucible",N/A,None,Mixed Solution
3496,10.1016-j.ijhydene.2023.05.100.txt,10.1016-j.ijhydene.2023.05.100.txt,Ti32.5V27.5Nb15Zr25,2,BCC + FCC,experimental,"arc melting, Temperature: ~2500 °C, Pressure: high purity argon atmosphere, Time: cooling using water-cooled copper crucible",N/A,None,Mixed Solution
3496,10.1016-j.ijhydene.2023.05.100.txt,10.1016-j.ijhydene.2023.05.100.txt,Ti32.5V27.5Nb12.5Zr27.5,2,BCC + FCC,experimental,"arc melting, Temperature: ~2500 °C, Pressure: high purity argon atmosphere, Time: cooling using water-cooled copper crucible",N/A,None,Mixed Solution
3496,10.1016-j.ijhydene.2023.05.100.txt,10.1016-j.ijhydene.2023.05.100.txt,Ti32.5V27.5Nb10Zr30,2,BCC + FCC,experimental,"arc melting, Temperature: ~2500 °C, Pressure: high purity argon atmosphere, Time: cooling using water-cooled copper crucible",N/A,None,Mixed Solution
3496,10.1016-j.ijhydene.2023.05.100.txt,10.1016-j.ijhydene.2023.05.100.txt,Ti32.5V27.5Nb7.5Zr32.5,2,BCC + FCC,experimental,"arc melting, Temperature: ~2500 °C, Pressure: high purity argon atmosphere, Time: cooling using water-cooled copper crucible",N/A,None,Mixed Solution
3497,10.1016-j.jnucmat.2022.153897.txt,10.1016-j.jnucmat.2022.153897.txt,W-Ta-Cr-V,1,BCC,experimental,"magnetron sputtering, Power: 100, Substrate: Mo, Deposition pressure: 0.5, Argon gas flow rate: 10, Deposition time: 4, Thickness: 7, Annealing temperature: 1000, Annealing duration: 1",N/A,None,Single Solid Solution
3498,10.1016-j.matlet.2024.136069.txt,10.1016-j.matlet.2024.136069.txt,AlCoCrFeNi,3,BCC + FCC + spinel,Experimental,"plasma spraying, Argon flow rate: 40, Hydrogen flow rate: 2, Spraying angle: 90, Powder feed rate: 30, Spraying distance: 102, Substrate: SS-304 stainless steel, Powder particle size: 40-50 μm",N/A,None,Mixed Solution
3498,10.1016-j.matlet.2024.136069.txt,10.1016-j.matlet.2024.136069.txt,AlCoCrFeNi,3,BCC + FCC + spinel,Experimental,"plasma spraying, Argon flow rate: 40, Hydrogen flow rate: 2, Spraying angle: 90, Powder feed rate: 30, Spraying distance: 102, Substrate: SS-304 stainless steel, Powder particle size: 40-50 μm",N/A,None,Mixed Solution
3498,10.1016-j.matlet.2024.136069.txt,10.1016-j.matlet.2024.136069.txt,AlCoCrFeNi,3,BCC + FCC + spinel,Experimental,"plasma spraying, Argon flow rate: 40, Hydrogen flow rate: 2, Spraying angle: 90, Powder feed rate: 30, Spraying distance: 102, Substrate: SS-304 stainless steel, Powder particle size: 40-50 μm",N/A,None,Mixed Solution
3499,10.1016-j.jallcom.2020.156060.txt,10.1016-j.jallcom.2020.156060.txt,CrCoFeNi,1,FCC,Experimental,"arc melting, Temperature: not specified, Cooling rate: not specified",N/A,None,Single Solid Solution
3499,10.1016-j.jallcom.2020.156060.txt,10.1016-j.jallcom.2020.156060.txt,CrCoFeNiOx,1,FCC,Experimental,"arc melting with controlled oxygen introduction, Temperature: not specified, Cooling rate: not specified",N/A,Interstitial oxygen causes local lattice distortions,Single Solid Solution
3499,10.1016-j.jallcom.2020.156060.txt,10.1016-j.jallcom.2020.156060.txt,(CrCoFeNi)O4,1,rock salt,Experimental,"arc melting with controlled oxygen introduction, Temperature: not specified, Cooling rate: not specified",N/A,Partially ordered structure,Intermetallic
3499,10.1016-j.jallcom.2020.156060.txt,10.1016-j.jallcom.2020.156060.txt,Cr27Co27Fe27Ni27Ox,1,FCC,Experimental,"arc melting with controlled oxygen introduction, Temperature: not specified, Cooling rate: not specified",N/A,Interstitial oxygen causes local lattice distortions,Single Solid Solution
3499,10.1016-j.jallcom.2020.156060.txt,10.1016-j.jallcom.2020.156060.txt,(CrCoFeNi)16O4,1,rock salt,Experimental,"arc melting with controlled oxygen introduction, Temperature: not specified, Cooling rate: not specified",N/A,Partially ordered structure,Intermetallic
3499,10.1016-j.jallcom.2020.156060.txt,10.1016-j.jallcom.2020.156060.txt,Cr7Co5FeNi3O4,1,rock salt,Experimental,"arc melting with controlled oxygen introduction, Temperature: not specified, Cooling rate: not specified",N/A,Partially ordered structure,Intermetallic
3499,10.1016-j.jallcom.2020.156060.txt,10.1016-j.jallcom.2020.156060.txt,Cr4Co3Fe5Ni4O4,1,rock salt,Experimental,"arc melting with controlled oxygen introduction, Temperature: not specified, Cooling rate: not specified",N/A,Partially ordered structure,Intermetallic
3500,10.1016-j.matchar.2021.111449.txt,10.1016-j.matchar.2021.111449.txt,CrFeNiVTa,3,FCC + complex intermetallic (Intermetallic) + complex σ phase (Intermetallic),experimental,"vacuum arc melting, Constituent element purity: greater than 99.95 wt%, Remelting: at least six times, Solidification: water-cooled copper hearth",N/A,None,Mixed Solution
3500,10.1016-j.matchar.2021.111449.txt,10.1016-j.matchar.2021.111449.txt,CrFeNiVTa,3,FCC + complex intermetallic (Intermetallic) + lamellar eutectic,experimental,"vacuum arc melting, Constituent element purity: greater than 99.95 wt%, Remelting: at least six times, Solidification: water-cooled copper hearth",N/A,None,Mixed Solution
3500,10.1016-j.matchar.2021.111449.txt,10.1016-j.matchar.2021.111449.txt,CrFeNiVTa,3,FCC + complex intermetallic (Intermetallic) + lamellar eutectic,experimental,"vacuum arc melting, Constituent element purity: greater than 99.95 wt%, Remelting: at least six times, Solidification: water-cooled copper hearth",N/A,None,Mixed Solution
3500,10.1016-j.matchar.2021.111449.txt,10.1016-j.matchar.2021.111449.txt,CrFeNiVTa,3,FCC + complex intermetallic (Intermetallic) + lamellar eutectic,experimental,"vacuum arc melting, Constituent element purity: greater than 99.95 wt%, Remelting: at least six times, Solidification: water-cooled copper hearth",N/A,None,Mixed Solution
3500,10.1016-j.matchar.2021.111449.txt,10.1016-j.matchar.2021.111449.txt,CrFeNiVTa,4,FCC + complex intermetallic (Intermetallic) + complex σ phase (Intermetallic) + lamellar eutectic,experimental,"vacuum arc melting, Constituent element purity: greater than 99.95 wt%, Remelting: at least six times, Solidification: water-cooled copper hearth",N/A,None,Mixed Solution
3500,10.1016-j.matchar.2021.111449.txt,10.1016-j.matchar.2021.111449.txt,CrFeNiVTa,3,FCC + complex intermetallic (Intermetallic) + lamellar eutectic,experimental,"vacuum arc melting, Constituent element purity: greater than 99.95 wt%, Remelting: at least six times, Solidification: water-cooled copper hearth",N/A,None,Mixed Solution
3500,10.1016-j.matchar.2021.111449.txt,10.1016-j.matchar.2021.111449.txt,CrFeNiVTa,3,FCC + complex intermetallic (Intermetallic) + lamellar eutectic,experimental,"vacuum arc melting, Constituent element purity: greater than 99.95 wt%, Remelting: at least six times, Solidification: water-cooled copper hearth",N/A,None,Mixed Solution
3500,10.1016-j.matchar.2021.111449.txt,10.1016-j.matchar.2021.111449.txt,CrFeNiVTa,3,FCC + complex intermetallic (Intermetallic) + lamellar eutectic,experimental,"vacuum arc melting, Constituent element purity: greater than 99.95 wt%, Remelting: at least six times, Solidification: water-cooled copper hearth",N/A,None,Mixed Solution
3501,10.1016-j.jallcom.2021.162574.txt,10.1016-j.jallcom.2021.162574.txt,NbMoTaW,2,BCC Amorphous + No long-range order Amorphous,Experimental,"DC magnetron sputtering, Target diameter: 76, Target materials: ['NbMoTaW', 'TiVCr', 'Cu'], Substrate: single crystal Si (111), Deposition: equimolar NbMoTaW film and five-layered NbMoTaW/TiVCr film with 15 nm thickness, Sputtering powers: {'NbMoTaW': 60, 'TiVCr': 50, 'Cu': 30}, Sputtering rate: {'NbMoTaW': 0.0989, 'TiVCr': 0.0537, 'Cu': 0.1193}, Ar flow rate: 20, Base pressure: 0.0002, Working pressure: 0.8",N/A,None,Mixed Solution
3501,10.1016-j.jallcom.2021.162574.txt,10.1016-j.jallcom.2021.162574.txt,TiVCr,2,FCC + No long-range order Amorphous,Experimental,"DC magnetron sputtering, Target diameter: 76, Target materials: ['NbMoTaW', 'TiVCr', 'Cu'], Substrate: single crystal Si (111), Deposition: equimolar NbMoTaW film and five-layered NbMoTaW/TiVCr film with 15 nm thickness, Sputtering powers: {'NbMoTaW': 60, 'TiVCr': 50, 'Cu': 30}, Sputtering rate: {'NbMoTaW': 0.0989, 'TiVCr': 0.0537, 'Cu': 0.1193}, Ar flow rate: 20, Base pressure: 0.0002, Working pressure: 0.8",N/A,None,Mixed Solution
3502,10.1016-j.matlet.2021.130646.txt,10.1016-j.matlet.2021.130646.txt,AlCoCrFeNi2.1,2,BCC + FCC (L12 type),Experimental,"vacuum induction melting, Composition: Al16Co16Cr16Fe16Ni30, Purity: 99.9%",N/A,None,Mixed Solution
3502,10.1016-j.matlet.2021.130646.txt,10.1016-j.matlet.2021.130646.txt,"AlCoCrFeNi1.9(Mo, Nb, Hf, C)",6,BCC + FCC (L12 type) + LPSO (Long-Period Stacking Ordered) + complex carbide + NbMoHfCrC + NiAl,Experimental,"vacuum induction melting, Composition: Al16Co16Cr16Fe16Ni30Mo3.8Nb1Hf0.2C1, Purity: 99.9%",N/A,"Partially ordered structures, initial state before oxidation",Mixed Solution
3503,10.1016-j.jnucmat.2023.154876.txt,10.1016-j.jnucmat.2023.154876.txt,AlNbTaTiZr,5,B2 (CsCl-type) + BCC + HCP + AlZr + ZrTiNbTa,experimental,"arc melting, Temperature: N/A, Time: N/A",N/A,Partially ordered structure (High Entropy Intermetallic),Mixed Solution
3504,10.1016-j.actamat.2022.118590.txt,10.1016-j.actamat.2022.118590.txt,Co1Fe1Mo0.2Ni2V0.5,1,FCC,experimental,"vacuum induction furnace, Temperature: 1273, Time: Not specified",N/A,None,Single Solid Solution
3505,10.1016-j.surfin.2024.104084.txt,10.1016-j.surfin.2024.104084.txt,FeCoNiCuMn,1,FCC,experimental,"DC electrochemical deposition, Temperature: 2, Time: 4 minutes, Substrate: Copper foam (CF), Chemical composition: {'FeSO4': 0.5, 'CoSO4': 0.47, 'NiSO4': 0.51, 'MnSO4': 0.85, 'CuSO4': 0.06, 'Citric acid': 0.1, 'Boric acid': 0.32, 'L-type ascorbic acid': 0.01}",N/A,No additional post-processing treatments mentioned,Single Solid Solution
3506,10.1016-j.cirp.2021.04.090.txt,10.1016-j.cirp.2021.04.090.txt,FeCrCoMnNi,1,face-centred cubic,experimental,"arc melting, Temperature: not specified, Atmosphere: pure Ar, Process: agitation, solidification, and remelting",N/A,None,Intermetallic
3507,10.1016-j.surfcoat.2021.127504.txt,10.1016-j.surfcoat.2021.127504.txt,CrMnFeCoNi,1,FCC,experimental,"laser additive manufacturing (LAM), Laser power: 1200, Scanning speed: 900, Spot diameter: 2, Hatching interval: 1, Layer thickness: 0.8",N/A,None,Single Solid Solution
3508,10.1016-j.intermet.2021.107324.txt,10.1016-j.intermet.2021.107324.txt,AlCoCrFeNiSi,4,BCC + BCC B2 (Intermetallic) + cubic-single crystal (Intermetallic) + unknown (Intermetallic),Experimental,"induction melting, Temperature: above 1300°C, Pressure: atmospheric, Time: not stated, Cooling: air cooling",N/A,Partially ordered B2 phase,Mixed Solution
3508,10.1016-j.intermet.2021.107324.txt,10.1016-j.intermet.2021.107324.txt,AlxCoCrFeNiSi,4,BCC + BCC B2 (Intermetallic) + cubic-single crystal (Intermetallic) + unknown (Intermetallic),Experimental,"induction melting, Temperature: above 1300°C, Pressure: atmospheric, Time: not stated, Cooling: air cooling",N/A,Partially ordered B2 phase,Mixed Solution
3508,10.1016-j.intermet.2021.107324.txt,10.1016-j.intermet.2021.107324.txt,Co40Ni10Fe40Si10,1,BCC,Experimental,"not explicitly stated, typically involves melting and casting, Temperature: above 1300°C, Pressure: atmospheric, Time: not stated, Cooling: not stated",N/A,None,Single Solid Solution
3508,10.1016-j.intermet.2021.107324.txt,10.1016-j.intermet.2021.107324.txt,CoCrFeNi,1,FCC,Experimental,"not explicitly stated, typically involves melting and casting, Temperature: above 1300°C, Pressure: atmospheric, Time: not stated, Cooling: not stated",N/A,None,Single Solid Solution
3508,10.1016-j.intermet.2021.107324.txt,10.1016-j.intermet.2021.107324.txt,CoCrFeNiSix,2,BCC + BCC B2 (Intermetallic),Experimental,"not explicitly stated, typically involves melting and casting, Temperature: above 1300°C, Pressure: atmospheric, Time: not stated, Cooling: not stated",N/A,Partially ordered B2 phase,Mixed Solution
3508,10.1016-j.intermet.2021.107324.txt,10.1016-j.intermet.2021.107324.txt,Al0.2CoFeNiSi0.2,2,BCC + BCC B2 (Intermetallic),Experimental,"induction melting, Temperature: above 1300°C, Pressure: atmospheric, Time: not stated, Cooling: air cooling",N/A,Partially ordered B2 phase,Mixed Solution
3508,10.1016-j.intermet.2021.107324.txt,10.1016-j.intermet.2021.107324.txt,AlCrFeNiSi,2,BCC + BCC B2 (Intermetallic),Experimental,"induction melting, Temperature: above 1300°C, Pressure: atmospheric, Time: not stated, Cooling: air cooling",N/A,Partially ordered B2 phase,Mixed Solution
3508,10.1016-j.intermet.2021.107324.txt,10.1016-j.intermet.2021.107324.txt,CoCrNiSi0.3,1,FCC,Experimental,"not explicitly stated, typically involves melting and casting, Temperature: above 1300°C, Pressure: atmospheric, Time: not stated, Cooling: not stated",N/A,None,Single Solid Solution
3508,10.1016-j.intermet.2021.107324.txt,10.1016-j.intermet.2021.107324.txt,(Co30Fe45Ni25)0.8(Al40Si60)0.2,1,BCC,Experimental,"not explicitly stated, typically involves melting and casting, Temperature: above 1300°C, Pressure: atmospheric, Time: not stated, Cooling: not stated",N/A,None,Single Solid Solution
3509,10.1016-j.rinp.2022.105285.txt,10.1016-j.rinp.2022.105285.txt,CrMnFeCoNi,1,FCC L12,theoretical,"first-principles-based Monte Carlo simulations, Supercell: 125 lattice sites with a face-centered cubic (FCC) structure (5 × 5 × 5 primitive cell), Temperature: 300, Exchange-correlation functional: generalized gradient approximation of Perdew–Burke–Ernzerhof (PBE), Potentials: projector augmented wave (PAW) method, Kinetic-energy cutoff: 350, K mesh: 3 × 3 × 3 k mesh in the Monkhorst–Pack scheme",N/A,Partially ordered structure due to short-range order (SRO) leading to L12-type ordering,Mixed Solution
3510,10.1016-j.msea.2023.144725.txt,10.1016-j.msea.2023.144725.txt,AlCoCrFeNi2.1,2,BCC + FCC,Experimental,"vacuum arc melting, Temperature: 1500-1700°C, Pressure: vacuum, Time: multiple remelting cycles",N/A,None,Mixed Solution
3510,10.1016-j.msea.2023.144725.txt,10.1016-j.msea.2023.144725.txt,Al0.8CrFeNi2.2,2,BCC + FCC,Experimental,"vacuum arc melting, Temperature: 1500-1700°C, Pressure: vacuum, Time: multiple remelting cycles",N/A,None,Mixed Solution
3510,10.1016-j.msea.2023.144725.txt,10.1016-j.msea.2023.144725.txt,Al0.82Cr0.8Fe1.2Ni2.18,2,BCC + FCC,Experimental,"vacuum arc melting, Temperature: 1500-1700°C, Pressure: vacuum, Time: multiple remelting cycles",N/A,Partially ordered B2 phase,Mixed Solution
3510,10.1016-j.msea.2023.144725.txt,10.1016-j.msea.2023.144725.txt,Al0.83Cr0.6Fe1.4Ni2.17,2,BCC + FCC,Experimental,"vacuum arc melting, Temperature: 1500-1700°C, Pressure: vacuum, Time: multiple remelting cycles",N/A,Partially ordered B2 phase,Mixed Solution
3510,10.1016-j.msea.2023.144725.txt,10.1016-j.msea.2023.144725.txt,Al0.85Cr0.4Fe1.6Ni2.15,2,BCC + FCC,Experimental,"vacuum arc melting, Temperature: 1500-1700°C, Pressure: vacuum, Time: multiple remelting cycles",N/A,Partially ordered B2 phase,Mixed Solution
3510,10.1016-j.msea.2023.144725.txt,10.1016-j.msea.2023.144725.txt,Al0.86Cr0.8Fe1.2Ni2.14,2,BCC + FCC,Experimental,"vacuum arc melting, Temperature: 1500-1700°C, Pressure: vacuum, Time: multiple remelting cycles",N/A,Partially ordered B2 phase,Mixed Solution
3510,10.1016-j.msea.2023.144725.txt,10.1016-j.msea.2023.144725.txt,Al0.91Cr0.6Fe1.4Ni2.09,2,BCC + FCC,Experimental,"vacuum arc melting, Temperature: 1500-1700°C, Pressure: vacuum, Time: multiple remelting cycles",N/A,Partially ordered B2 phase,Mixed Solution
3510,10.1016-j.msea.2023.144725.txt,10.1016-j.msea.2023.144725.txt,Al0.97Cr0.4Fe1.6Ni2.03,2,BCC + FCC,Experimental,"vacuum arc melting, Temperature: 1500-1700°C, Pressure: vacuum, Time: multiple remelting cycles",N/A,Partially ordered B2 phase,Mixed Solution
3510,10.1016-j.msea.2023.144725.txt,10.1016-j.msea.2023.144725.txt,Al1.0CrFeNi2.2,2,BCC + FCC,Experimental,"vacuum arc melting, Temperature: 1500-1700°C, Pressure: vacuum, Time: multiple remelting cycles",N/A,Partially ordered B2 phase,Mixed Solution
3510,10.1016-j.msea.2023.144725.txt,10.1016-j.msea.2023.144725.txt,Al16.4Cr16Fe24Ni43.6,2,BCC + FCC,Experimental,"vacuum arc melting, Temperature: 1500-1700°C, Pressure: vacuum, Time: multiple remelting cycles",N/A,Partially ordered B2 phase,Mixed Solution
3510,10.1016-j.msea.2023.144725.txt,10.1016-j.msea.2023.144725.txt,Al16.6Cr12Fe28Ni43.4,2,BCC + FCC,Experimental,"vacuum arc melting, Temperature: 1500-1700°C, Pressure: vacuum, Time: multiple remelting cycles",N/A,Partially ordered B2 phase,Mixed Solution
3510,10.1016-j.msea.2023.144725.txt,10.1016-j.msea.2023.144725.txt,Al17Cr8Fe32Ni43,2,BCC + FCC,Experimental,"vacuum arc melting, Temperature: 1500-1700°C, Pressure: vacuum, Time: multiple remelting cycles",N/A,Partially ordered B2 phase,Mixed Solution
3511,10.1016-j.jmrt.2022.11.096.txt,10.1016-j.jmrt.2022.11.096.txt,(NiAl)100-x(FeCrMoV)x,2,BCC + BCC B2 (Intermetallic),Experimental,"arc melting, Elements: ['Ni', 'Al', 'Fe', 'Cr', 'Mo', 'V'], Purity: >99.95 wt%, Atmosphere: non-consumable vacuum arc under Ti-gettered high-purity argon, Cooling: solidified in water-cooled copper molds, Homogenization: re-melted and flipped at least six times",N/A,Partially ordered B2 phase,Mixed Solution
3511,10.1016-j.jmrt.2022.11.096.txt,10.1016-j.jmrt.2022.11.096.txt,CoCrFeNiNbx,2,BCC B2 (Intermetallic) + FCC,Experimental,N/A,N/A,Partially ordered B2 phase,Mixed Solution
3511,10.1016-j.jmrt.2022.11.096.txt,10.1016-j.jmrt.2022.11.096.txt,NiAl-20V-10Cr-5Mo,2,BCC + BCC B2 (Intermetallic),Experimental,N/A,N/A,Partially ordered B2 phase,Mixed Solution
3511,10.1016-j.jmrt.2022.11.096.txt,10.1016-j.jmrt.2022.11.096.txt,Al0.75CrFeNi,2,BCC + BCC B2 (Intermetallic),Experimental,N/A,N/A,Partially ordered B2 phase,Mixed Solution
3511,10.1016-j.jmrt.2022.11.096.txt,10.1016-j.jmrt.2022.11.096.txt,Fe2Ni2CrMo,2,BCC + BCC B2 (Intermetallic),Experimental,N/A,N/A,Partially ordered B2 phase,Mixed Solution
3511,10.1016-j.jmrt.2022.11.096.txt,10.1016-j.jmrt.2022.11.096.txt,Fe30Cr30Ni20Al20,2,BCC + BCC B2 (Intermetallic),Experimental,N/A,N/A,Partially ordered B2 phase,Mixed Solution
3512,10.1016-j.mtcomm.2022.103202.txt,10.1016-j.mtcomm.2022.103202.txt,Cr20Fe35Ni45,1,FCC,Experimental,"arc melting, Temperature: 1100, Time: 24 hours",N/A,None,Single Solid Solution
3512,10.1016-j.mtcomm.2022.103202.txt,10.1016-j.mtcomm.2022.103202.txt,Cr20Fe30Mn5Ni45,1,FCC,Experimental,"arc melting, Temperature: 1100, Time: 24 hours",N/A,None,Single Solid Solution
3512,10.1016-j.mtcomm.2022.103202.txt,10.1016-j.mtcomm.2022.103202.txt,Cr20Fe35Mn5Ni40,1,FCC,Experimental,"arc melting, Temperature: 1100, Time: 24 hours",N/A,None,Single Solid Solution
3512,10.1016-j.mtcomm.2022.103202.txt,10.1016-j.mtcomm.2022.103202.txt,Cr20Fe30Mn10Ni40,1,FCC,Experimental,"arc melting, Temperature: 1100, Time: 24 hours",N/A,None,Single Solid Solution
3513,10.1016-j.vacuum.2020.109882.txt,10.1016-j.vacuum.2020.109882.txt,AlCoCrFeNi,2,BCC + FCC,Experimental,"Spark Plasma Sintering (SPS), Temperature: 850, Pressure: 30, Holding time: 10, Atmosphere: vacuum (6 Pa)",N/A,Core-shell structure formation at preheating times less than 6 hours,Mixed Solution
3514,10.1016-j.intermet.2019.106542.txt,10.1016-j.intermet.2019.106542.txt,CoCrFeNi,2,FCC + simple cubic,theoretical and experimental,"Typical HEA synthesis methods (arc melting, spark plasma sintering), Temperature: Not specified in the provided text, Pressure: Not specified in the provided text, Time: Not specified in the provided text","Machine-Learning Interatomic Potential (MLIP) combined with Density Functional Theory (DFT), Mlip: Low-rank potential (LRP) representation, Dft: Vienna Ab-Initio Simulation Package (VASP), PAW pseudopotentials, PBE exchange-correlation functional, Simulation cell: 32 atoms in FCC lattice, Parameters: {'Plane-wave cut-off energy': 350, 'k-point mesh': '3 × 3 × 3 Monkhorst-Pack mesh', 'Convergence criterion': '1 meV/atom', 'Magnetic interactions': 'Considered'}",Formation of sublattices by Fe and Cr atoms at lower temperatures,Mixed Solution
3515,10.1016-j.intermet.2022.107639.txt,10.1016-j.intermet.2022.107639.txt,CrMnFeCoNiTiC,1,FCC,experimental,"induction melting, Ball-milling time: 8 hours, Drying temperature: 110, Drying time: 1 hour, Induction melting time: several minutes",N/A,No thermo-mechanical post-processing mentioned,Mixed Solution
3516,10.1016-j.jallcom.2021.161995.txt,10.1016-j.jallcom.2021.161995.txt,AlCoCrFeNi2.1,2,BCC B2 + FCC L12,Experimental,"arc melting, Temperature: 1600, Pressure: high-purity argon atmosphere, Time: multiple remelting cycles",N/A,None,Mixed Solution
3516,10.1016-j.jallcom.2021.161995.txt,10.1016-j.jallcom.2021.161995.txt,CoCrFeNiCu4,1,FCC,Experimental,"arc melting, Temperature: 1500, Pressure: high-purity argon atmosphere, Time: multiple remelting cycles",N/A,None,Single Solid Solution
3516,10.1016-j.jallcom.2021.161995.txt,10.1016-j.jallcom.2021.161995.txt,W10Mo27Cr21Ti22Al20,1,BCC,Experimental,"arc melting, Temperature: 1700, Pressure: high-purity argon atmosphere, Time: multiple remelting cycles",N/A,None,Single Solid Solution
3516,10.1016-j.jallcom.2021.161995.txt,10.1016-j.jallcom.2021.161995.txt,AlNi2)70-2.5Co30Cr2.5,2,BCC B2 + FCC L12,Experimental,"arc melting, Temperature: 1600, Pressure: high-purity argon atmosphere, Time: multiple remelting cycles",N/A,None,Mixed Solution
3516,10.1016-j.jallcom.2021.161995.txt,10.1016-j.jallcom.2021.161995.txt,AlNi2)70-10Co30Cr10,3,BCC B2 + FCC L12 + face-centered tetragonal,Experimental,"arc melting, Temperature: 1600, Pressure: high-purity argon atmosphere, Time: multiple remelting cycles",N/A,Partially ordered structure,Mixed Solution
3516,10.1016-j.jallcom.2021.161995.txt,10.1016-j.jallcom.2021.161995.txt,AlNi2)70-17.5Co30Cr17.5,2,BCC B2 + FCC L12,Experimental,"arc melting, Temperature: 1600, Pressure: high-purity argon atmosphere, Time: multiple remelting cycles",N/A,None,Mixed Solution
3516,10.1016-j.jallcom.2021.161995.txt,10.1016-j.jallcom.2021.161995.txt,AlNi2)70-25Co30Cr25,2,BCC B2 + FCC L12,Experimental,"arc melting, Temperature: 1600, Pressure: high-purity argon atmosphere, Time: multiple remelting cycles",N/A,None,Mixed Solution
3516,10.1016-j.jallcom.2021.161995.txt,10.1016-j.jallcom.2021.161995.txt,AlxCoCrFeNi,2,BCC B2 + FCC,Experimental,"arc melting, Temperature: 1600, Pressure: high-purity argon atmosphere, Time: multiple remelting cycles",N/A,Partially ordered structure,Mixed Solution
3516,10.1016-j.jallcom.2021.161995.txt,10.1016-j.jallcom.2021.161995.txt,Fe60(CoCrMnNi)40,2,BCC B2 + FCC,Experimental,"arc melting, Temperature: 1600, Pressure: high-purity argon atmosphere, Time: multiple remelting cycles",N/A,Partially ordered structure,Mixed Solution
3517,10.1016-j.jmst.2022.06.001.txt,10.1016-j.jmst.2022.06.001.txt,NiCoCrFe,1,FCC,experimental,"arc melting, Temperature: not explicitly stated, typically above 1500°C, Atmosphere: argon, Time: not explicitly stated, typically in minutes",N/A,None,Single Solid Solution
3517,10.1016-j.jmst.2022.06.001.txt,10.1016-j.jmst.2022.06.001.txt,Ni2CoCrFe,1,FCC,experimental,"arc melting, Temperature: not explicitly stated, typically above 1500°C, Atmosphere: argon, Time: not explicitly stated, typically in minutes",N/A,None,Single Solid Solution
3518,10.1016-j.scriptamat.2023.115727.txt,10.1016-j.scriptamat.2023.115727.txt,NbMoTaW)100-x Nx,2,FCC + amorphous,theoretical,"Cluster percolation theory, Fcc percolation threshold: 0.198, Amorphous percolation threshold: 0.27",N/A,Not explicitly stated,Mixed Solution
3518,10.1016-j.scriptamat.2023.115727.txt,10.1016-j.scriptamat.2023.115727.txt,NbMoTaWV)100-x Ox,2,FCC + amorphous,theoretical,"Cluster percolation theory, Fcc percolation threshold: 0.198, Amorphous percolation threshold: 0.27",N/A,Not explicitly stated,Mixed Solution
3519,10.1016-j.jallcom.2020.155757.txt,10.1016-j.jallcom.2020.155757.txt,CoCrFeMnNi,1,FCC,experimental,"additive manufacturing (SLM), Laser power: 90, Scan speed: 600, Hatch space: 77, Layer thickness: 25, Argon pressure: 50-70 bar",N/A,Non-equilibrium state of grain boundaries,Single Solid Solution
3520,10.1016-j.scriptamat.2021.114161.txt,10.1016-j.scriptamat.2021.114161.txt,"Not explicitly provided, Cu-containing",2,FCC + Not explicitly provided,experimental,"friction stir welding (FSW), Tool material: Not specified, Rotation speed: Not specified, Traverse speed: Not specified, Axial force: Not specified",N/A,Refined equiaxed microstructure in the nugget zone,Single Solid Solution
3521,10.1016-j.corsci.2023.111766.txt,10.1016-j.corsci.2023.111766.txt,FeCoNiCrMo,2,BCC + partially ordered (Intermetallic),Experimental,"Laser Cladding, Laser power: 1800, Laser wavelength: 1064, Spot diameter: 4, Laser scanning speed: 4, Powder feeding speed: 10, Ar gas speed: 10, Overlap rate: 50",N/A,Partially ordered NiCrCoMo phase,Mixed Solution
3521,10.1016-j.corsci.2023.111766.txt,10.1016-j.corsci.2023.111766.txt,FeCoNiCrAl,2,BCC + partially ordered (Intermetallic),Experimental,"Laser Cladding, Laser power: 1800, Laser wavelength: 1064, Spot diameter: 4, Laser scanning speed: 4, Powder feeding speed: 10, Ar gas speed: 10, Overlap rate: 50",N/A,Partially ordered AlCo phase,Mixed Solution
3521,10.1016-j.corsci.2023.111766.txt,10.1016-j.corsci.2023.111766.txt,FeCoNiCrTi,2,BCC + partially ordered (Intermetallic),Experimental,"Laser Cladding, Laser power: 1800, Laser wavelength: 1064, Spot diameter: 4, Laser scanning speed: 4, Powder feeding speed: 10, Ar gas speed: 10, Overlap rate: 50",N/A,Partially ordered Cr13Fe35Ni3Ti7 phase,Mixed Solution
3522,10.1016-j.jmst.2021.10.026.txt,10.1016-j.jmst.2021.10.026.txt,HfNbTaTiZr,1,BCC,experimental,"arc melting, Purity of elements: 99.9 wt.%, Atmosphere: argon, Flipping and re-melting: at least five times",N/A,None,Single Solid Solution
3523,10.1016-j.msea.2023.145034.txt,10.1016-j.msea.2023.145034.txt,CoCrFeNiCu,2,FCC + Unknown,experimental,"friction stir processing, Tool rotation rate: 500, Traverse speed: 50, Tool tilt angle: 1.5",N/A,None,Mixed Solution
3524,10.1016-j.corsci.2021.109695.txt,10.1016-j.corsci.2021.109695.txt,CoCrFeMnNi,1,FCC,experimental,"Selective Laser Melting (SLM), Laser power: 175, Scanning speed: 500, Hatching space: 70, Layer thickness: 50, Volumetric energy density: 100",N/A,None,Single Solid Solution
3525,10.1016-j.jmst.2020.10.073.txt,10.1016-j.jmst.2020.10.073.txt,HfNbTaTiV,1,BCC,experimental,"vacuum arc melting, Elements: high purity elements (>99.99%), Temperature: not explicitly stated, around melting points of constituent elements, Pressure: Ar atmosphere, Time: not explicitly stated",N/A,No post-processing mentioned,Single Solid Solution
3525,10.1016-j.jmst.2020.10.073.txt,10.1016-j.jmst.2020.10.073.txt,HfNbTaTiZr,1,BCC,experimental,"vacuum arc melting, Elements: high purity elements (>99.99%), Temperature: not explicitly stated, around melting points of constituent elements, Pressure: Ar atmosphere, Time: not explicitly stated",N/A,No post-processing mentioned,Single Solid Solution
3526,10.1016-j.apsusc.2023.157108.txt,10.1016-j.apsusc.2023.157108.txt,HfMoTaTiZr,1,BCC,experimental,"arc melting, Temperature: 1600, Time: 30 minutes",N/A,None,Single Solid Solution
3526,10.1016-j.apsusc.2023.157108.txt,10.1016-j.apsusc.2023.157108.txt,HfMoNbTiZr,1,BCC,experimental,"arc melting, Temperature: 1600, Time: 30 minutes",N/A,None,Single Solid Solution
3526,10.1016-j.apsusc.2023.157108.txt,10.1016-j.apsusc.2023.157108.txt,HfMoNbTaTi,1,BCC,experimental,"arc melting, Temperature: 1600, Time: 30 minutes",N/A,None,Single Solid Solution
3527,10.1016-j.scriptamat.2024.115989.txt,10.1016-j.scriptamat.2024.115989.txt,AlCoSiTi,3,B2 (CsCl-type structure) + BCC + FCC,experimental,"vacuum induction melting (VIM), Temperature: not explicitly stated, typically above 1300°C, Pressure: vacuum conditions, Time: sufficient for complete alloy homogeneity",N/A,Partially ordered B2 phase present,Mixed Solution
3529,10.1016-j.msea.2021.141364.txt,10.1016-j.msea.2021.141364.txt,CrCoNi,1,FCC,experimental,"seeded Bridgman technique, Material: Cr33.3Co33.3Ni33.3 (at.%) MEA, Technique: seeded Bridgman technique using a CMSX-4 type Ni-base superalloy, Sample dimensions: cylindrical cross-section with a diameter of 12 mm and a height of 8 mm",N/A,None,Single Solid Solution
3530,10.1016-j.matdes.2023.112120.txt,10.1016-j.matdes.2023.112120.txt,Ni3(AlSiTi),1,L12,experimental,"vacuum arc-melting furnace, Temperature: 1050, Time: 36 hours",N/A,None,Intermetallic
3530,10.1016-j.matdes.2023.112120.txt,10.1016-j.matdes.2023.112120.txt,"(NiCo)3(AlSiTi), (NiCo)16Ti6Si7",3,FCC + L12 + (NiCo)16Ti6Si7,experimental,"vacuum arc-melting furnace, Temperature: 1050, Time: 36 hours",N/A,None,Mixed Solution
3530,10.1016-j.matdes.2023.112120.txt,10.1016-j.matdes.2023.112120.txt,"(NiCo)3(AlSiTi), (NiCo)(AlSiTi), (NiCo)16Ti6Si7",3,FCC + L12 + (NiCo)16Ti6Si7,experimental,"vacuum arc-melting furnace, Temperature: 1050, Time: 36 hours",N/A,"Partially ordered structure, initial state before oxidation",Mixed Solution
3531,10.1016-j.jmapro.2023.02.016.txt,10.1016-j.jmapro.2023.02.016.txt,CoCrMnNiFe,2,FCC + HCP,experimental,"Selective Laser Melting (SLM) / Laser Additive Alloying (LAA), Energy density: varied, Scanning speed: 0.03 nm/ps in a meander 2-track scan",N/A,No partial ordering or high entropy intermetallics observed,Mixed Solution
3532,10.1016-j.msea.2023.145756.txt,10.1016-j.msea.2023.145756.txt,CoCrFeNiAlMo,2,BCC B2 + FCC,Experimental,"vacuum arc melting, Atmosphere: argon (purity >99.9 wt%), Cold rolling: 80% reduction, Annealing: 700-1000 °C for 1 hour, water quenched",N/A,Partially ordered B2 phase,Mixed Solution
