Repository: sourish69/MSE643_CourseProject

# MSE643_CourseProject - Phase-Oriented Generative Design of High-Entropy Alloys

**A generative machine-learning pipeline that designs new alloy compositions to order - you specify the crystal phase you want, and the model proposes chemistries that should form it.**

---

## The idea in one paragraph

High-entropy alloys mix five or more principal elements in near-equal proportions, and their configurational entropy unlocks unusual combinations of strength and thermal stability. The problem is scale: the viable composition space runs to millions of candidates, far beyond what anyone can cast and characterize by hand.

File: Datasets/Vladimir_HEA_database.csv (part 69 of 88)
id,Paper,Name,Alloy,Nb of phase,Phase,Experimental or theoretical,Experimental details,Theoretical details,Special conditions,Type of solution
3532,10.1016-j.msea.2023.145756.txt,10.1016-j.msea.2023.145756.txt,CoCrFeNiAlMo,2,BCC B2 + FCC,Experimental,"vacuum arc melting, Atmosphere: argon (purity >99.9 wt%), Cold rolling: 80% reduction, Annealing: 700-1000 °C for 1 hour, water quenched",N/A,Partially ordered B2 phase,Mixed Solution
3533,10.1016-j.jmatprotec.2021.117363.txt,10.1016-j.jmatprotec.2021.117363.txt,MoNbTiV,1,BCC,experimental,"laser directed energy deposition (DED) additive manufacturing, Laser: IPG YLR-500-AC continuous wave, Wavelength: 1070, Power: 260, Travel speed: 200, Beam size: 120, Powder hopper: equimolar mixture of powders, Nozzle inner diameter: 200, Disc pulse duration: 0.1, Gas pulse duration: 1000, Argon carrier gas flow rate: 1e-06, Pressure: 172, Substrate: Ti-6Al-4V (Ti64) with a thickness of 800 μm",N/A,None,Single Solid Solution
3535,10.1016-j.corsci.2023.111089.txt,10.1016-j.corsci.2023.111089.txt,AlCoCrFeNi,2,BCC + FCC,experimental,"arc melting, Temperature: high temperature in a high-purity argon atmosphere, Time: reversed and remelted at least four times",N/A,No partially ordered structures or high entropy intermetallics identified in the initial state before oxidation,Single Solid Solution
3536,10.1016-j.msea.2020.139241.txt,10.1016-j.msea.2020.139241.txt,CoCrFeCuNi,1,FCC,experimental,"arc melting, Temperature: 1273, Time: 24 hours, Cooling: air-cooled",N/A,None,Mixed Solution
3536,10.1016-j.msea.2020.139241.txt,10.1016-j.msea.2020.139241.txt,CoCrFeCu1.71Ni,1,FCC,experimental,"arc melting, Temperature: 1273, Time: 24 hours, Cooling: air-cooled",N/A,None,Mixed Solution
3537,10.1016-j.mtcomm.2023.106942.txt,10.1016-j.mtcomm.2023.106942.txt,AlCoCrFeNi,3,BCC + FCC + AlNi (B2/BCC),experimental,"{'as-cast': 'vacuum induction melting', 'as-printed': 'selective laser melting (SLM)'}, As-cast: {'temperature': 'above 1400°C', 'pressure': 'under Ar atmosphere', 'time': 'remelted at least four times'}, As-printed: {'laser power': 180, 'scanning speed': 300, 'hatching space': 120, 'temperature': 'ambient', 'cooling rate': 'rapid (∼106 K/s)'}",N/A,"Partially ordered structure in Al-Ni precipitates, classified as High Entropy Intermetallic",Mixed Solution
3538,10.1016-j.jelechem.2022.116574.txt,10.1016-j.jelechem.2022.116574.txt,FeCoNiAl,1,FCC,experimental,"in-situ construction of metal (oxy)hydroxides, Material: FeCoNiAl high entropy alloy, Process: electrochemical process",N/A,None,Single Solid Solution
3539,10.1016-j.jallcom.2022.168013.txt,10.1016-j.jallcom.2022.168013.txt,FeCoCrNi,1,FCC,experimental,"vacuum arc melting, Temperature: 1400-1500°C, Pressure: 99.99% high-purity Ar gas atmosphere, Time: repeatedly melted five times",N/A,None,Single Solid Solution
3539,10.1016-j.jallcom.2022.168013.txt,10.1016-j.jallcom.2022.168013.txt,FeCoCrNiNbx,5,"FCC + HCP Laves + Nb-poor FCC phase, Nb-rich Laves phase + Nb-poor FCC phase, Nb-rich Laves phase + Alternating FCC phase and Laves phase",experimental,"vacuum arc melting, Temperature: 1400-1500°C, Pressure: 99.99% high-purity Ar gas atmosphere, Time: repeatedly melted five times, Additional: Small amount of Ti powder for oxygen removal",N/A,Partially ordered Laves phase present,Mixed Solution
3540,10.1016-j.jallcom.2022.168514.txt,10.1016-j.jallcom.2022.168514.txt,CoCrFeMnNi,3,FCC + Not specified (Intermetallic) + sigma phase (Intermetallic),Experimental,"additive manufacturing via selective laser melting, Laser power: 90, Scan speed: 600, Hatch space: 77, Layer thickness: 25, Argon pressure: 50-70 bar, Temperature: 1580",N/A,No partial ordering or initial state before oxidation considered,Mixed Solution
3541,10.1016-j.matpr.2020.11.239.txt,10.1016-j.matpr.2020.11.239.txt,TiNbZrTaFe,1,BCC,experimental,"arc melting, Temperature: 1500, Time: several hours",N/A,None,Single Solid Solution
3542,10.1016-j.matlet.2021.131584.txt,10.1016-j.matlet.2021.131584.txt,AlNbTiVZr0.25,3,CsCl-prototype (cP2) B2 + Mn5Si3-prototype (hP16) + Zr5Al3,experimental,"details presented elsewhere, Details: Manufacturing and heat treatment procedures are presented elsewhere",N/A,"Partially ordered structure, stable microstructure after compression at 700°C with some coagulation/aggregation of Zr5Al3 particles",Intermetallic
3543,10.1016-j.triboint.2021.106937.txt,10.1016-j.triboint.2021.106937.txt,AlCoCrFeNi,1,FCC,experimental,"magnetron sputtering, Substrate: porous Ti6Al4V, Sputtering equipment: FJL-560a double chamber magnetron sputtering equipment, Dc radio frequency: used for sputtering, Thickness control: controlled by sputtering duration and power, Optimal thickness: 3-8 um",N/A,No partial ordering or intermetallic phases mentioned,Single Solid Solution
3544,10.1016-j.jmrt.2023.11.151.txt,10.1016-j.jmrt.2023.11.151.txt,AlCoCrFeNi2.1,2,BCC + FCC,experimental,"Spark Plasma Sintering (SPS), Temperature: [1000, 1200, 1400], Pressure: [25, 35, 45], Time: 15 minutes",N/A,None,Mixed Solution
3545,10.1016-j.intermet.2022.107523.txt,10.1016-j.intermet.2022.107523.txt,AlCoCrFeNi2.1,2,BCC + FCC,Experimental,"Spark Plasma Sintering (SPS), Sintering temperature: 800-1200 °C, Pressure: 30, Holding time: 5",N/A,Partially ordered BCC phase,Mixed Solution
3545,10.1016-j.intermet.2022.107523.txt,10.1016-j.intermet.2022.107523.txt,FeMnCoCrNi,1,FCC,Experimental,"Arc Melting, Melting temperature: 1400, Cooling rate: rapid quenching",N/A,None,Single Solid Solution
3545,10.1016-j.intermet.2022.107523.txt,10.1016-j.intermet.2022.107523.txt,V20Nb20Mo20Ta20W20,1,BCC,Experimental,"Mechanical Alloying & Hot Pressing, Milling time: 20, Hot pressing temperature: 1200, Pressure: 50, Holding time: 2",N/A,None,Single Solid Solution
3545,10.1016-j.intermet.2022.107523.txt,10.1016-j.intermet.2022.107523.txt,Fe20Co20Ni41Al19,1,FCC,Experimental,"Mechanical Alloying & Hot Isostatic Pressing (HIP), Milling time: 15, Hip temperature: 1100, Pressure: 100, Holding time: 4",N/A,None,Single Solid Solution
3545,10.1016-j.intermet.2022.107523.txt,10.1016-j.intermet.2022.107523.txt,Al0.8CrFeNi2.2,2,BCC + FCC,Experimental,"Arc Melting, Melting temperature: 1400, Cooling rate: rapid quenching",N/A,Partially ordered BCC phase,Mixed Solution
3545,10.1016-j.intermet.2022.107523.txt,10.1016-j.intermet.2022.107523.txt,AlCrFeNi2.1,2,BCC + FCC,Experimental,"Mechanical Alloying & Spark Plasma Sintering (SPS), Milling time: 12, Sintering temperature: 1000, Pressure: 30, Holding time: 5",N/A,Partially ordered BCC phase,Mixed Solution
3546,10.1016-j.msea.2020.139600.txt,10.1016-j.msea.2020.139600.txt,CoCrNi,2,FCC + Cr-rich phase,experimental,"arc melting, cold rolling, annealing, Arc melting: {'temperature': 'not specified', 'time': 'not specified'}, Cold rolling: {'reduction': '80%'}, Annealing: {'temperature': 700, 'time': '1 hour', 'cooling_rate': 'air cooled'}",N/A,None,Mixed Solution
3547,10.1016-j.scriptamat.2024.116007.txt,10.1016-j.scriptamat.2024.116007.txt,HfZrTiTa0.53,2,BCC + HCP,combination,"Not specified in the provided text, Not specified in the provided text","first-principles calculations, Not specified in the provided text",Ultrahigh strain rates and complex stress conditions under planar impact,Mixed Solution
3548,10.1016-j.jmst.2023.01.010.txt,10.1016-j.jmst.2023.01.010.txt,Co4Fe2AlxMny,4,BCC + BCC B2 (Intermetallic) + FCC + B2 nanoparticles,Experimental,"induction melting, Temperature: melting temperature of the alloy, Pressure: high-purity Ar atmosphere, Time: until complete melting and dispersion into fine metal powders",N/A,Partially ordered structure (B2 phase),Mixed Solution
3548,10.1016-j.jmst.2023.01.010.txt,10.1016-j.jmst.2023.01.010.txt,Al1.5Co4Fe2Cr,1,FCC,Experimental,"Not explicitly stated, Not specified: Not specified",N/A,None,Single Solid Solution
3548,10.1016-j.jmst.2023.01.010.txt,10.1016-j.jmst.2023.01.010.txt,Fe32Co28Ni28Ta5Al7,1,FCC,Experimental,"Not explicitly stated, Not specified: Not specified",N/A,None,Single Solid Solution
3548,10.1016-j.jmst.2023.01.010.txt,10.1016-j.jmst.2023.01.010.txt,CoFeMnNiAl,1,FCC,Experimental,"Not explicitly stated, Not specified: Not specified",N/A,None,Single Solid Solution
3548,10.1016-j.jmst.2023.01.010.txt,10.1016-j.jmst.2023.01.010.txt,FeCoNiMnxAl1–x,2,BCC + FCC,Experimental,"Not explicitly stated, Not specified: Not specified",N/A,None,Mixed Solution
3548,10.1016-j.jmst.2023.01.010.txt,10.1016-j.jmst.2023.01.010.txt,FeCoNi(MnAl)x,2,BCC + FCC,Experimental,"Not explicitly stated, Not specified: Not specified",N/A,None,Mixed Solution
3548,10.1016-j.jmst.2023.01.010.txt,10.1016-j.jmst.2023.01.010.txt,CoCrFeNiNbx,2,BCC + FCC,Experimental,"Not explicitly stated, Not specified: Not specified",N/A,None,Mixed Solution
3548,10.1016-j.jmst.2023.01.010.txt,10.1016-j.jmst.2023.01.010.txt,CoCrFeMnNi,1,FCC,Experimental,"Not explicitly stated, Not specified: Not specified",N/A,None,Single Solid Solution
3548,10.1016-j.jmst.2023.01.010.txt,10.1016-j.jmst.2023.01.010.txt,CoFeAlMn,3,BCC + BCC B2 (Intermetallic) + FCC,Experimental,"induction melting, Temperature: melting temperature of the alloy, Pressure: high-purity Ar atmosphere, Time: until complete melting and dispersion into fine metal powders",N/A,Partially ordered structure (B2 phase),Mixed Solution
3548,10.1016-j.jmst.2023.01.010.txt,10.1016-j.jmst.2023.01.010.txt,CoCrFeNi,1,FCC,Experimental,"Not explicitly stated, Not specified: Not specified",N/A,None,Single Solid Solution
3548,10.1016-j.jmst.2023.01.010.txt,10.1016-j.jmst.2023.01.010.txt,CoFeMnNi,1,FCC,Experimental,"Not explicitly stated, Not specified: Not specified",N/A,None,Single Solid Solution
3548,10.1016-j.jmst.2023.01.010.txt,10.1016-j.jmst.2023.01.010.txt,FeCoNiTaAl,1,FCC,Experimental,"Not explicitly stated, Not specified: Not specified",N/A,None,Single Solid Solution
3549,10.1016-j.msea.2021.141211.txt,10.1016-j.msea.2021.141211.txt,AlCoCrFeNi2.1,3,BCC + FCC + AlNi,experimental,"diffusion bonding, Bonding temperature: 900-1050 °C, Bonding time: 60 minutes, Bonding pressure: 30 MPa, Preheating: Increased from 20 °C to 700 °C at 10 °C/min, preheated for 10 minutes under 50 MPa, Cooling: Cooled down to room temperature in the furnace",N/A,None,Mixed Solution
3550,10.1016-j.jmrt.2023.12.011.txt,10.1016-j.jmrt.2023.12.011.txt,AlCoCrFeNi,1,FCC,Experimental,"arc melting, Temperature: 1800, Time: 5",N/A,None,Single Solid Solution
3550,10.1016-j.jmrt.2023.12.011.txt,10.1016-j.jmrt.2023.12.011.txt,AlCrFeNi2W0.2Nb2.0,2,BCC + complex intermetallic (Intermetallic),Experimental,"spark plasma sintering, Temperature: 1100, Pressure: 50, Time: 5",N/A,Partially ordered structure (High Entropy Intermetallic),Mixed Solution
3550,10.1016-j.jmrt.2023.12.011.txt,10.1016-j.jmrt.2023.12.011.txt,AlCrTiMo,1,BCC,Experimental,"arc melting, Temperature: 1700, Time: 10",N/A,None,Single Solid Solution
3550,10.1016-j.jmrt.2023.12.011.txt,10.1016-j.jmrt.2023.12.011.txt,AlCoCrFeNi2.1,2,C15 Laves + FCC,Experimental,"arc melting, Temperature: 1850, Time: 5",N/A,Partially ordered structure (High Entropy Intermetallic),Mixed Solution
3550,10.1016-j.jmrt.2023.12.011.txt,10.1016-j.jmrt.2023.12.011.txt,AlCoCrFeNiTi0.5,2,FCC + complex intermetallic (Intermetallic),Experimental,"arc melting, Temperature: 1800, Time: 5",N/A,Partially ordered structure (High Entropy Intermetallic),Mixed Solution
3550,10.1016-j.jmrt.2023.12.011.txt,10.1016-j.jmrt.2023.12.011.txt,AlCoCrFeNiVx,2,FCC + complex intermetallic (Intermetallic),Experimental,"arc melting, Temperature: 1800, Time: 5",N/A,Partially ordered structure (High Entropy Intermetallic),Mixed Solution
3550,10.1016-j.jmrt.2023.12.011.txt,10.1016-j.jmrt.2023.12.011.txt,AlCrFeMnV,1,BCC,Experimental,"arc melting, Temperature: 1750, Time: 10",N/A,None,Single Solid Solution
3550,10.1016-j.jmrt.2023.12.011.txt,10.1016-j.jmrt.2023.12.011.txt,AlCrFeNi,1,FCC,Experimental,"arc melting, Temperature: 1700, Time: 5",N/A,None,Single Solid Solution
3550,10.1016-j.jmrt.2023.12.011.txt,10.1016-j.jmrt.2023.12.011.txt,AlCoCrFeNiTi,2,FCC + complex intermetallic (Intermetallic),Experimental,"arc melting, Temperature: 1800, Time: 5",N/A,Partially ordered structure (High Entropy Intermetallic),Mixed Solution
3550,10.1016-j.jmrt.2023.12.011.txt,10.1016-j.jmrt.2023.12.011.txt,AlCoCrFeNiMo0.2,2,FCC + complex intermetallic (Intermetallic),Experimental,"arc melting, Temperature: 1800, Time: 5",N/A,Partially ordered structure (High Entropy Intermetallic),Mixed Solution
3550,10.1016-j.jmrt.2023.12.011.txt,10.1016-j.jmrt.2023.12.011.txt,AlCoCrFeNiSi2.0,2,FCC + complex intermetallic (Intermetallic),Experimental,"arc melting, Temperature: 1800, Time: 5",N/A,Partially ordered structure (High Entropy Intermetallic),Mixed Solution
3550,10.1016-j.jmrt.2023.12.011.txt,10.1016-j.jmrt.2023.12.011.txt,AlFeMgTiZn,1,BCC,Experimental,"arc melting, Temperature: 1700, Time: 10",N/A,None,Single Solid Solution
3551,10.1016-j.intermet.2020.106801.txt,10.1016-j.intermet.2020.106801.txt,(Co30Fe45Ni25)1-x(Al40Si60)x,3,BCC + FCC + L21 structure,Experimental,"arc melting, Atmosphere: purified argon, Stirring: electromagnetically stirred, Re-melted: 5",N/A,"Partially ordered structure for Co2Fe(Al,Si) Heusler Compound",Mixed Solution
3551,10.1016-j.intermet.2020.106801.txt,10.1016-j.intermet.2020.106801.txt,CoCrFeNiNbx,1,not specified,Experimental,not specified,N/A,None,Intermetallic
3551,10.1016-j.intermet.2020.106801.txt,10.1016-j.intermet.2020.106801.txt,FeCoNiAlSi,1,not specified,Experimental,not specified,N/A,None,Intermetallic
3551,10.1016-j.intermet.2020.106801.txt,10.1016-j.intermet.2020.106801.txt,CoFeMnNiX,1,not specified,Experimental,not specified,N/A,None,Intermetallic
3551,10.1016-j.intermet.2020.106801.txt,10.1016-j.intermet.2020.106801.txt,FeCoNiCrCuAl,1,not specified,Experimental,not specified,N/A,None,Intermetallic
3551,10.1016-j.intermet.2020.106801.txt,10.1016-j.intermet.2020.106801.txt,FeCoNiCrAlx,1,not specified,Experimental,not specified,N/A,None,Intermetallic
3551,10.1016-j.intermet.2020.106801.txt,10.1016-j.intermet.2020.106801.txt,AlCoCrFeNbxNi,1,not specified,Experimental,not specified,N/A,None,Intermetallic
3551,10.1016-j.intermet.2020.106801.txt,10.1016-j.intermet.2020.106801.txt,FeCoNiCuAlGax,1,not specified,Experimental,not specified,N/A,None,Intermetallic
3551,10.1016-j.intermet.2020.106801.txt,10.1016-j.intermet.2020.106801.txt,FeSiBAlNiCox,1,not specified,Experimental,not specified,N/A,None,Intermetallic
3551,10.1016-j.intermet.2020.106801.txt,10.1016-j.intermet.2020.106801.txt,AlxCrCuFeNi2,1,not specified,Experimental,not specified,N/A,None,Intermetallic
3551,10.1016-j.intermet.2020.106801.txt,10.1016-j.intermet.2020.106801.txt,FexCo1-xNiMnGa,1,not specified,Experimental,not specified,N/A,None,Intermetallic
3552,10.1016-j.jallcom.2019.152382.txt,10.1016-j.jallcom.2019.152382.txt,CrCoNi,1,FCC,experimental,"vacuum induction melting, Raw materials purity: 99.95 wt%, Forging temperature: 1100, Heat treatment temperature: 850, Heat treatment duration: 1 hour, Quenching method: water quenching, Resulting grain size: 20 ± 0.8 μm",N/A,None,Single Solid Solution
3553,10.1016-j.scriptamat.2021.114379.txt,10.1016-j.scriptamat.2021.114379.txt,CoCrNi,2,FCC + No long-range order Amorphous,theoretical,"Molecular Dynamics Simulations, Shock velocity: varied, Lattice distortion: considered",N/A,Lattice distortion considered in simulations,Mixed Solution
3554,10.1016-j.jallcom.2021.160102.txt,10.1016-j.jallcom.2021.160102.txt,CoCrCu1.2FeNi,1,FCC,experimental,"suspension melting, Temperature: 200, Cooling rate: reduced",N/A,None,Mixed Solution
3554,10.1016-j.jallcom.2021.160102.txt,10.1016-j.jallcom.2021.160102.txt,CoCrCuxFeNi,1,FCC,experimental,"suspension melting, Temperature: 200, Cooling rate: reduced",N/A,None,Mixed Solution
3554,10.1016-j.jallcom.2021.160102.txt,10.1016-j.jallcom.2021.160102.txt,CoCrFeMnNi,1,FCC,experimental,unspecified,N/A,None,Single Solid Solution
3554,10.1016-j.jallcom.2021.160102.txt,10.1016-j.jallcom.2021.160102.txt,CrFeCoNiMo0.2,3,FCC + not specified (Intermetallic) + σ phase,experimental,unspecified,N/A,None,Mixed Solution
3554,10.1016-j.jallcom.2021.160102.txt,10.1016-j.jallcom.2021.160102.txt,AlCrCuFeNi,1,FCC,experimental,unspecified,N/A,None,Single Solid Solution
3554,10.1016-j.jallcom.2021.160102.txt,10.1016-j.jallcom.2021.160102.txt,AlCrCuNiFeCo,2,BCC + FCC,experimental,unspecified,N/A,None,Mixed Solution
3554,10.1016-j.jallcom.2021.160102.txt,10.1016-j.jallcom.2021.160102.txt,Sn0.5CoCrFeMnNi,1,FCC,experimental,unspecified,N/A,None,Single Solid Solution
3554,10.1016-j.jallcom.2021.160102.txt,10.1016-j.jallcom.2021.160102.txt,MoNbHfZrTi,1,BCC,experimental,unspecified,N/A,None,Single Solid Solution
3554,10.1016-j.jallcom.2021.160102.txt,10.1016-j.jallcom.2021.160102.txt,HfNbTaTiZr,1,BCC,experimental,unspecified,N/A,None,Single Solid Solution
3555,10.1016-j.ijplas.2022.103389.txt,10.1016-j.ijplas.2022.103389.txt,CoCrNi,4,BCC + FCC + HCP + no long-range order Amorphous,Experimental,"hybrid Monte Carlo (MC)/molecular dynamics (MD) simulations, Annealing temperatures: [350, 950], Initial structure: pure Ni model containing about 1.8 million atoms, Substitution: Ni atoms randomly substituted by Co or Cr atoms to achieve equimolar composition (Co:Cr:Ni = 1:1:1)",N/A,Partially ordered structure due to varying degrees of chemical short-range order (CSRO),Mixed Solution
3556,10.1016-j.matdes.2023.112118.txt,10.1016-j.matdes.2023.112118.txt,Al20Si20Mn20Fe20Ga20,3,complex domains + decagonal quasicrystal approximants + primitive cubic,experimental,"single copper wheel melt spinning, Temperature: not specified, Time: not specified, Wheel speed: 10",N/A,None,Intermetallic
3557,10.1016-j.corsci.2022.110570.txt,10.1016-j.corsci.2022.110570.txt,CoNiVAlx,2,B2 (Intermetallic) + FCC,experimental,"arc melting, Temperature: 1600, Time: 8 hours",N/A,Partially ordered B2 phase for x = 0.2 and 0.3,Mixed Solution
3557,10.1016-j.corsci.2022.110570.txt,10.1016-j.corsci.2022.110570.txt,AlxCrFe1.5MnNi0.5,2,FCC + Unknown,experimental,"arc melting, Temperature: 1600, Time: 6 hours",N/A,Partially ordered precipitates for x = 0.3 and 0.5,Mixed Solution
3557,10.1016-j.corsci.2022.110570.txt,10.1016-j.corsci.2022.110570.txt,AlxCoCrFeNi,2,FCC + Unknown,experimental,"arc melting, Temperature: 1600, Time: 8 hours",N/A,Partially ordered precipitates for all x values,Mixed Solution
3557,10.1016-j.corsci.2022.110570.txt,10.1016-j.corsci.2022.110570.txt,AlxCrFeMoV,2,FCC + Unknown,experimental,"arc melting, Temperature: 1600, Time: 10 hours",N/A,"Partially ordered precipitates for x = 0.2, 0.6, and 1",Mixed Solution
3558,10.1016-j.surfcoat.2023.129447.txt,10.1016-j.surfcoat.2023.129447.txt,FeCoCrNiCu,1,FCC,experimental,"laser cladding, Laser system: IPG YLS-3000, Substrate: 38CrMoAl mold steel, Cleaning: Substrate cleaned with alcohol and acetone, then dried, Powder prepositioning: Mixed FeCoCrNiCu powder prepositioned on the substrate, Cladding process: Layer-by-layer cladding, Laser parameters: {'scanning_speed': 'Slow scanning speed to increase dilution rate', 'protective_gas': 'Argon'}",N/A,None,Single Solid Solution
3558,10.1016-j.surfcoat.2023.129447.txt,10.1016-j.surfcoat.2023.129447.txt,FeCoCrNiAl,1,BCC,experimental,"laser cladding, Laser system: IPG YLS-3000, Substrate: 38CrMoAl mold steel, Cleaning: Substrate cleaned with alcohol and acetone, then dried, Powder prepositioning: Mixed FeCoCrNiAl powder prepositioned on the substrate, Cladding process: Layer-by-layer cladding, Laser parameters: {'scanning_speed': 'Slow scanning speed to increase dilution rate', 'protective_gas': 'Argon'}",N/A,None,Single Solid Solution
3558,10.1016-j.surfcoat.2023.129447.txt,10.1016-j.surfcoat.2023.129447.txt,FeCoCrNiCuAl,2,BCC + FCC,experimental,"laser cladding, Laser system: IPG YLS-3000, Substrate: 38CrMoAl mold steel, Cleaning: Substrate cleaned with alcohol and acetone, then dried, Powder prepositioning: Mixed FeCoCrNiCu powder prepositioned on the substrate, Cladding process: Layer-by-layer cladding, Laser parameters: {'scanning_speed': 'Slow scanning speed to increase dilution rate', 'protective_gas': 'Argon'}",N/A,None,Mixed Solution
3559,10.1016-j.jmst.2023.10.022.txt,10.1016-j.jmst.2023.10.022.txt,Fe59Cr13Ni18Al10,4,B2 + BCC + FCC + NiAl,experimental,"arc melting, Temperature: Not explicitly stated, but typical arc melting temperatures for metals are around 2000-3000°C, Time: Multiple melts, each lasting a few minutes",N/A,Partially ordered NiAl-rich B2 precipitates present,Mixed Solution
3560,10.1016-j.vacuum.2020.109823.txt,10.1016-j.vacuum.2020.109823.txt,AlTiVMoNb,1,BCC,experimental,"laser cladding, Laser power: 3.7, Laser scanning speed: 600, Protective atmosphere: argon with <10 ppm oxygen and moisture, Powder composition: nearly equal atomic ratios of Al, Ti, V, Nb, Mo",N/A,None,Single Solid Solution
3561,10.1016-j.rinma.2023.100508.txt,10.1016-j.rinma.2023.100508.txt,MoNbTaW,1,BCC,experimental,"vacuum arc melting, Temperature: 1800, Time: 5 minutes, Pressure: argon atmosphere",N/A,None,Single Solid Solution
3561,10.1016-j.rinma.2023.100508.txt,10.1016-j.rinma.2023.100508.txt,MoNbTaVW,1,BCC,experimental,"vacuum arc melting, Temperature: 1800, Time: 5 minutes, Pressure: argon atmosphere",N/A,None,Single Solid Solution
3561,10.1016-j.rinma.2023.100508.txt,10.1016-j.rinma.2023.100508.txt,HfNbTaTiZr,1,BCC,experimental,"vacuum arc melting, Temperature: 1800, Time: 5 minutes, Pressure: argon atmosphere",N/A,None,Single Solid Solution
3561,10.1016-j.rinma.2023.100508.txt,10.1016-j.rinma.2023.100508.txt,NbCrMo0.5Ta0.5TiZr,1,BCC,experimental,"vacuum arc melting, Temperature: 1800, Time: 5 minutes, Pressure: argon atmosphere",N/A,None,Single Solid Solution
3561,10.1016-j.rinma.2023.100508.txt,10.1016-j.rinma.2023.100508.txt,Mo0.3Nb1.3TiZr,1,BCC,experimental,"vacuum arc melting, Temperature: 1800, Time: 5 minutes, Pressure: argon atmosphere",N/A,None,Single Solid Solution
3562,10.1016-j.apsusc.2024.159297.txt,10.1016-j.apsusc.2024.159297.txt,CuMnNiZn,1,FCC,theoretical,"Density Functional Theory (DFT), Adsorption energies: ['*CO', '*H', '*CH4', '*CO2', '*COOH', '*CHO', '*COH', '*CH3OH']",N/A,None,Single Solid Solution
3562,10.1016-j.apsusc.2024.159297.txt,10.1016-j.apsusc.2024.159297.txt,CoCrFeNiNb,1,BCC,theoretical,"Density Functional Theory (DFT), Adsorption energies: ['*CO', '*H', '*CH4', '*CO2', '*COOH', '*CHO', '*COH', '*CH3OH']",N/A,None,Single Solid Solution
3562,10.1016-j.apsusc.2024.159297.txt,10.1016-j.apsusc.2024.159297.txt,AgAuCuPdPt,1,FCC,theoretical,"Density Functional Theory (DFT), Adsorption energies: ['*CO', '*H', '*CH4', '*CO2', '*COOH', '*CHO', '*COH', '*CH3OH']",N/A,None,Single Solid Solution
3562,10.1016-j.apsusc.2024.159297.txt,10.1016-j.apsusc.2024.159297.txt,CuCoNiZnMg,1,FCC,theoretical,"Density Functional Theory (DFT), Adsorption energies: ['*CO', '*H', '*CH4', '*CO2', '*COOH', '*CHO', '*COH', '*CH3OH']",N/A,None,Single Solid Solution
3562,10.1016-j.apsusc.2024.159297.txt,10.1016-j.apsusc.2024.159297.txt,CuCoNiZnSn,1,FCC,theoretical,"Density Functional Theory (DFT), Adsorption energies: ['*CO', '*H', '*CH4', '*CO2', '*COOH', '*CHO', '*COH', '*CH3OH']",N/A,None,Single Solid Solution
3562,10.1016-j.apsusc.2024.159297.txt,10.1016-j.apsusc.2024.159297.txt,FeCoNiCuMo,1,BCC,theoretical,"Density Functional Theory (DFT), Adsorption energies: ['*CO', '*H', '*CH4', '*CO2', '*COOH', '*CHO', '*COH', '*CH3OH']",N/A,None,Single Solid Solution
3562,10.1016-j.apsusc.2024.159297.txt,10.1016-j.apsusc.2024.159297.txt,AgAuCuPdPt,1,FCC,theoretical,"Density Functional Theory (DFT), Adsorption energies: ['*CO', '*H', '*CH4', '*CO2', '*COOH', '*CHO', '*COH', '*CH3OH']",N/A,None,Single Solid Solution
3562,10.1016-j.apsusc.2024.159297.txt,10.1016-j.apsusc.2024.159297.txt,NiCu,1,FCC,theoretical,"Density Functional Theory (DFT), Adsorption energies: ['*CO', '*H', '*CH4', '*CO2', '*COOH', '*CHO', '*COH', '*CH3OH']",N/A,None,Single Solid Solution
3562,10.1016-j.apsusc.2024.159297.txt,10.1016-j.apsusc.2024.159297.txt,NiMn,1,FCC,theoretical,"Density Functional Theory (DFT), Adsorption energies: ['*CO', '*H', '*CH4', '*CO2', '*COOH', '*CHO', '*COH', '*CH3OH']",N/A,None,Single Solid Solution
3562,10.1016-j.apsusc.2024.159297.txt,10.1016-j.apsusc.2024.159297.txt,PtPdRhFeCoNi,1,FCC,theoretical,"Density Functional Theory (DFT), Adsorption energies: ['*CO', '*H', '*CH4', '*CO2', '*COOH', '*CHO', '*COH', '*CH3OH']",N/A,None,Single Solid Solution
3562,10.1016-j.apsusc.2024.159297.txt,10.1016-j.apsusc.2024.159297.txt,CuMn,1,FCC,theoretical,"Density Functional Theory (DFT), Adsorption energies: ['*CO', '*H', '*CH4', '*CO2', '*COOH', '*CHO', '*COH', '*CH3OH']",N/A,None,Single Solid Solution
3562,10.1016-j.apsusc.2024.159297.txt,10.1016-j.apsusc.2024.159297.txt,CuZn,1,FCC,theoretical,"Density Functional Theory (DFT), Adsorption energies: ['*CO', '*H', '*CH4', '*CO2', '*COOH', '*CHO', '*COH', '*CH3OH']",N/A,None,Single Solid Solution
3563,10.1016-j.jallcom.2020.153881.txt,10.1016-j.jallcom.2020.153881.txt,AlCoCrFeNi,1,"FCC (L12), BCC (B2)",experimental,"vacuum arc melting, Temperature: 1100, Time: 6 hours, Post-processing: homogenization",N/A,Partially ordered structure,Mixed Solution
3563,10.1016-j.jallcom.2020.153881.txt,10.1016-j.jallcom.2020.153881.txt,AlCoCrFeNi,1,"FCC (L12), BCC (B2)",experimental,"vacuum arc melting, Temperature: 1100, Time: 6 hours, Post-processing: homogenization",N/A,Partially ordered structure,Mixed Solution
3563,10.1016-j.jallcom.2020.153881.txt,10.1016-j.jallcom.2020.153881.txt,AlCoCrFeNi,1,"FCC, BCC (B2)",experimental,"vacuum arc melting, Temperature: 1100, Time: 6 hours, Post-processing: homogenization",N/A,Partially ordered structure,Mixed Solution
3563,10.1016-j.jallcom.2020.153881.txt,10.1016-j.jallcom.2020.153881.txt,AlCoCrFeNi,1,"FCC, BCC (B2)",experimental,"vacuum arc melting, Temperature: 1100, Time: 6 hours, Post-processing: homogenization",N/A,"Disordered FCC phase, ordered BCC phase",Mixed Solution
3564,10.1016-j.jallcom.2021.161070.txt,10.1016-j.jallcom.2021.161070.txt,CoCrFeNiMoSi,3,FCC + HCP (Intermetallic) + Si-rich phase,experimental,"spark plasma sintering, Temperature: 1150, Heating rate: 100, Time: 10 hours",N/A,None,Mixed Solution
3564,10.1016-j.jallcom.2021.161070.txt,10.1016-j.jallcom.2021.161070.txt,CoCrFeNiMoSi,3,FCC + HCP (Intermetallic) + Si-rich phase,experimental,"spark plasma sintering, Temperature: 1150, Heating rate: 100, Time: 10 hours",N/A,None,Mixed Solution
3564,10.1016-j.jallcom.2021.161070.txt,10.1016-j.jallcom.2021.161070.txt,CoCrFeNiMoSi,3,FCC + HCP (Intermetallic) + Mo-rich dendrites,experimental,"spark plasma sintering, Temperature: 1150, Heating rate: 100, Time: 10 hours",N/A,None,Mixed Solution
3565,10.1016-j.matdes.2019.107816.txt,10.1016-j.matdes.2019.107816.txt,CrMnFeCoNi,5,BCC + FCC + HCP + tetragonal sigma phase (Intermetallic) + Fe,Experimental,"diffusion bonding and heat treatment, Temperature: 1000°C to 1250°C, Time: 1 hour, Atmosphere: inert argon",N/A,Partially ordered structure (High Entropy Intermetallic),Mixed Solution
3565,10.1016-j.matdes.2019.107816.txt,10.1016-j.matdes.2019.107816.txt,CoNiCrMo,4,BCC + FCC + HCP + tetragonal sigma phase (Intermetallic),Experimental,"diffusion bonding and heat treatment, Temperature: 1000°C to 1250°C, Time: 1 hour, Atmosphere: inert argon",N/A,Partially ordered structure (High Entropy Intermetallic),Mixed Solution
3566,10.1016-j.matlet.2022.131970.txt,10.1016-j.matlet.2022.131970.txt,(FeCoNi)86Al7Ti7,1,FCC,experimental,"selective laser melting (SLM), Device: HBD-100 metal 3D printer, Cooling rates: 103–104 K/s",N/A,None,Single Solid Solution
3567,10.1016-j.jallcom.2022.165762.txt,10.1016-j.jallcom.2022.165762.txt,VCrFeTaW,2,BCC + Laves phase,experimental,"vacuum arc melting, Elements purity: >= 99.9 wt%, Environment: Ti-gettered and high-purity argon atmosphere",N/A,Initial state before oxidation,Mixed Solution
3568,10.1016-j.vacuum.2023.112939.txt,10.1016-j.vacuum.2023.112939.txt,TiFeCrCoNi,3,C14 or C15 Laves phase + FCC + HCP,experimental,"Laser Powder Bed Fusion (LPBF), Laser power: 300, Scanning speed: 300, Scanning interval: 80, Powder-bed depth: 50, Protection gas: high purity Ar gas",N/A,None,Mixed Solution
3569,10.1016-j.jmrt.2020.01.018.txt,10.1016-j.jmrt.2020.01.018.txt,CrCoNi,1,FCC,experimental,"arc melting and casting, Purity of raw materials: 99.9%, Melting and casting temperature: not specified, Homogenization temperature: 1200, Homogenization duration: 24 hours, Homogenization condition: in vacuum, Cold rolling reduction: approximately 80%, Annealing temperature: 600, Annealing duration: 1 hour",N/A,None,Single Solid Solution
3570,10.1016-j.surfcoat.2022.128916.txt,10.1016-j.surfcoat.2022.128916.txt,AlCrMoTaTiZrN,1,FCC,experimental,"DC cathodic vacuum arc deposition, Substrate bias voltage: 0 to 300 V, Working pressure: 0.5 to 5 Pa, Transferred charge: 30 Ah",N/A,None,Single Solid Solution
3570,10.1016-j.surfcoat.2022.128916.txt,10.1016-j.surfcoat.2022.128916.txt,AlCrNbSiTiVN,1,FCC,experimental,"DC cathodic vacuum arc deposition, Substrate bias voltage: 0 to 300 V, Working pressure: 0.5 to 5 Pa, Transferred charge: 30 Ah",N/A,None,Single Solid Solution
3570,10.1016-j.surfcoat.2022.128916.txt,10.1016-j.surfcoat.2022.128916.txt,CrHfTiVZrN,1,FCC,experimental,"DC cathodic vacuum arc deposition, Substrate bias voltage: 0 to 300 V, Working pressure: 0.5 to 5 Pa, Transferred charge: 30 Ah",N/A,None,Single Solid Solution
3570,10.1016-j.surfcoat.2022.128916.txt,10.1016-j.surfcoat.2022.128916.txt,HfNbTaTiVZrN,1,FCC,experimental,"DC cathodic vacuum arc deposition, Substrate bias voltage: 100 to 300 V, Working pressure: 0.5 to 5 Pa, Transferred charge: 30 Ah",N/A,None,Single Solid Solution
3570,10.1016-j.surfcoat.2022.128916.txt,10.1016-j.surfcoat.2022.128916.txt,HfNbTiVZrN,1,FCC,experimental,"DC cathodic vacuum arc deposition, Substrate bias voltage: 0 to 300 V, Working pressure: 0.5 to 5 Pa, Transferred charge: 30 Ah",N/A,None,Single Solid Solution
3570,10.1016-j.surfcoat.2022.128916.txt,10.1016-j.surfcoat.2022.128916.txt,AlCrTaTiZrN,1,FCC,experimental,"DC cathodic vacuum arc deposition, Substrate bias voltage: 200 to 300 V, Working pressure: 0.5 to 5 Pa, Transferred charge: 30 Ah",N/A,None,Single Solid Solution
3571,10.1016-j.msea.2022.143702.txt,10.1016-j.msea.2022.143702.txt,Al0.3CrFeNi2,7,"B2 (ordered) (Intermetallic) + FCC + FCC L12 (Intermetallic) + complex cubic (Intermetallic) + Ni3Al + NiAl + (Cr, Fe, Ni)23C6",experimental,"double vacuum-melting, homogenization, cold rolling, solutionization, aging, Melting temperature: not specified, Homogenization temperature: 1200, Homogenization time: 2 hours, Cold rolling reduction: 60%, Solutionization temperature: 1000, Solutionization time: 3 hours, Aging temperatures: [550, 700, 900], Aging times: [150, 50, 20]",N/A,Partially ordered L12 phase,Mixed Solution
3571,10.1016-j.msea.2022.143702.txt,10.1016-j.msea.2022.143702.txt,Al0.3CoCrFeNi,5,B2 (ordered) (Intermetallic) + FCC + FCC L12 (Intermetallic) + Ni3Al + NiAl,experimental,"double vacuum-melting, homogenization, cold rolling, solutionization, aging, Melting temperature: not specified, Homogenization temperature: 1200, Homogenization time: 2 hours, Cold rolling reduction: 60%, Solutionization temperature: 1000, Solutionization time: 3 hours, Aging temperatures: [550, 700, 900], Aging times: [150, 50, 20]",N/A,Partially ordered L12 phase,Mixed Solution
3572,10.1016-j.matlet.2023.135206.txt,10.1016-j.matlet.2023.135206.txt,CoCrFeMnNi,2,FCC + no long-range order Amorphous,experimental,"magnetron sputtering, Temperature: N/A, Pressure: vacuum, Time: N/A",N/A,None,Mixed Solution
3573,10.1016-j.scriptamat.2022.114771.txt,10.1016-j.scriptamat.2022.114771.txt,CoCrFeNiNb$_x$,2,"FCC or BCC + Not explicitly stated, inferred to be Ni- and Nb-depleted phase",experimental,"Not explicitly stated, but likely arc melting or induction melting, Temperature: Not specified, Time: Not specified",N/A,Formation of nano-precipitates reducing stacking fault energy (SFE); transition of deformation mechanism induced by spacing of nano-precipitates,Mixed Solution
3574,10.1016-j.calphad.2019.101634.txt,10.1016-j.calphad.2019.101634.txt,CuNiCoFe,1,FCC,experimental,"not specified in the provided text, Temperature: not specified, Time: not specified",N/A,No specific post-processing mentioned,Single Solid Solution
3575,10.1016-j.jmrt.2022.09.106.txt,10.1016-j.jmrt.2022.09.106.txt,CoCrFeMnNi,3,FCC + Nanotwins + Ultrafine-Equiaxed Grains,experimental,"powder metallurgy, Melting temperature: Not explicitly stated, Atomization details: Gas atomization to form powders less than 20 microns, Sintering method: Spark Plasma Sintering (SPS), Sintering temperature: Not explicitly stated, typically around 1000-1200°C, Sintering pressure: 0.001 Pa, Sintering time: Details not provided",N/A,Nanotwins and ultrafine-equiaxed grains formed during high strain-rate deformation,Single Solid Solution
3576,10.1016-j.susc.2022.122124.txt,10.1016-j.susc.2022.122124.txt,CoCrFeNi,1,FCC,experimental,"arc melting, Purity of elements: > 99.9%, Annealing temperature: ~800°C, Annealing duration: >24 hours, Atmosphere: ultra-high vacuum (UHV), Sample preparation: polished with alumina down to 0.05 μm",N/A,No partial ordering or high entropy intermetallic phase in the initial state before oxidation,Single Solid Solution
3577,10.1016-j.jallcom.2023.170883.txt,10.1016-j.jallcom.2023.170883.txt,CoCrFeNi,7,FCC + HCP + complex shear band structure within FCC phase + complex structure formed by intersecting SFs (Intermetallic) + phase boundaries between FCC and HCP phases + rhombohedral (Intermetallic) + twin boundaries within FCC structure,experimental,"vacuum suspension melting, Purity of raw materials: >99.9%, Magnetic levitation: ensured melt was out of contact with crucible, Electromagnetic stirring and repeated melting: ensured uniform distribution of alloy composition",N/A,No partial ordering or oxidation considered,Mixed Solution
3578,10.1016-j.jallcom.2023.169987.txt,10.1016-j.jallcom.2023.169987.txt,CoNiFeCu0.1,1,FCC,experimental,"solution combustion, Temperature: 300, Time: 60 minutes, Fuel to oxidizer ratio: 1.6",N/A,None,Single Solid Solution
3578,10.1016-j.jallcom.2023.169987.txt,10.1016-j.jallcom.2023.169987.txt,CoNiFeCu0.2,1,FCC,experimental,"solution combustion, Temperature: 300, Time: 60 minutes, Fuel to oxidizer ratio: 1.6",N/A,None,Single Solid Solution
3579,10.1016-j.jallcom.2023.171878.txt,10.1016-j.jallcom.2023.171878.txt,AlCoCrFeNi2.1,3,BCC + FCC + complex eutectic structure,experimental,"arc melting, Temperature: Not explicitly stated, typically above 1500°C, Pressure: Ambient pressure, Time: Not explicitly stated, typically a few minutes",N/A,None,Mixed Solution
3580,10.1016-j.jmrt.2023.07.074.txt,10.1016-j.jmrt.2023.07.074.txt,(FeCoNi)85.84Al7.07Ti7.09,4,FCC + FCC L12 + (FeCoNi)3(AlTi) + (FeCoNi)2(AlTi),experimental,"selective laser melting (SLM), Laser power: 160, Scanning speed: 1200, Hatch spacing: 50",N/A,Partially ordered structure (High Entropy Intermetallic),Mixed Solution
3581,10.1016-j.actamat.2023.119404.txt,10.1016-j.actamat.2023.119404.txt,FeCrNiCo,1,FCC,experimental,"arc melting and suction casting, Temperature: 1453, Time: 24 hours, Cooling rate: slow",N/A,None,Single Solid Solution
3581,10.1016-j.actamat.2023.119404.txt,10.1016-j.actamat.2023.119404.txt,FeCrNiCoPd,1,FCC,experimental,"arc melting and suction casting, Temperature: 1453, Time: 24 hours, Cooling rate: slow",N/A,None,Single Solid Solution
3581,10.1016-j.actamat.2023.119404.txt,10.1016-j.actamat.2023.119404.txt,FeCrNiCoPd,1,FCC,experimental,"arc melting and suction casting, Temperature: 1453, Time: 24 hours, Cooling rate: slow",N/A,None,Single Solid Solution
3581,10.1016-j.actamat.2023.119404.txt,10.1016-j.actamat.2023.119404.txt,FeCrNiCoPd,1,FCC,experimental,"arc melting and suction casting, Temperature: 1453, Time: 24 hours, Cooling rate: slow",N/A,None,Single Solid Solution
3581,10.1016-j.actamat.2023.119404.txt,10.1016-j.actamat.2023.119404.txt,FeCrNiCoPd,1,FCC,experimental,"arc melting and suction casting, Temperature: 1453, Time: 24 hours, Cooling rate: slow",N/A,None,Single Solid Solution
3582,10.1016-j.ijhydene.2022.06.013.txt,10.1016-j.ijhydene.2022.06.013.txt,CrMnNbTiV,2,BCC + HCP,experimental,"arc melting, Elements: ['Ti (99.9%)', 'V (99.7%)', 'Cr (99.0%)', 'Mn (99.95%)', 'Nb (99.5%)'], Atmosphere: argon, Procedure: sample turned over and remelted four times, Oxide layer removal: sandpaper",N/A,Partially ordered structure,Mixed Solution
3582,10.1016-j.ijhydene.2022.06.013.txt,10.1016-j.ijhydene.2022.06.013.txt,CrFeNbTiV,2,BCC + Not specified B2 (Intermetallic),experimental,"arc melting, Elements: ['Ti (99.9%)', 'V (99.7%)', 'Cr (99.0%)', 'Fe (99.0%)', 'Nb (99.5%)'], Atmosphere: argon, Procedure: sample turned over and remelted four times, Oxide layer removal: sandpaper",N/A,Partially ordered structure,Mixed Solution
3582,10.1016-j.ijhydene.2022.06.013.txt,10.1016-j.ijhydene.2022.06.013.txt,CrMnNbTiV,1,BCC,experimental,"arc melting, Elements: ['Ti (99.9%)', 'V (99.7%)', 'Cr (99.0%)', 'Mn (99.95%)'], Atmosphere: argon, Procedure: sample turned over and remelted four times, Oxide layer removal: sandpaper",N/A,None,Single Solid Solution
3582,10.1016-j.ijhydene.2022.06.013.txt,10.1016-j.ijhydene.2022.06.013.txt,CrFeMnNbTiV,1,BCC,experimental,"arc melting, Elements: ['Ti (99.9%)', 'V (99.7%)', 'Cr (99.0%)', 'Fe (99.0%)', 'Mn (99.95%)'], Atmosphere: argon, Procedure: sample turned over and remelted four times, Oxide layer removal: sandpaper",N/A,None,Single Solid Solution
3582,10.1016-j.ijhydene.2022.06.013.txt,10.1016-j.ijhydene.2022.06.013.txt,CrFeMnNbTiV,1,BCC,experimental,"arc melting, Elements: ['Ti (99.9%)', 'V (99.7%)', 'Cr (99.0%)', 'Fe (99.0%)', 'Mn (99.95%)'], Atmosphere: argon, Procedure: sample turned over and remelted four times, Oxide layer removal: sandpaper",N/A,None,Single Solid Solution
3582,10.1016-j.ijhydene.2022.06.013.txt,10.1016-j.ijhydene.2022.06.013.txt,AlCoCrFeNiTiZrV,1,BCC,experimental,"arc melting, Elements: ['Ti (99.9%)', 'Zr (99.5%)', 'V (99.7%)', 'Cr (99.0%)', 'Mn (99.95%)', 'Fe (99.5%)', 'Co (99.8%)', 'Ni (99.9%)', 'Al (99.5%)'], Atmosphere: argon, Procedure: sample turned over and remelted four times, Oxide layer removal: sandpaper",N/A,None,Single Solid Solution
3582,10.1016-j.ijhydene.2022.06.013.txt,10.1016-j.ijhydene.2022.06.013.txt,CrFeMnNbTiV,1,BCC,experimental,"arc melting, Elements: ['Ti (99.9%)', 'V (99.7%)', 'Cr (99.0%)', 'Fe (99.0%)', 'Mn (99.95%)'], Atmosphere: argon, Procedure: sample turned over and remelted four times, Oxide layer removal: sandpaper",N/A,None,Single Solid Solution
3582,10.1016-j.ijhydene.2022.06.013.txt,10.1016-j.ijhydene.2022.06.013.txt,CrFeMnNbTiV,1,BCC,experimental,"arc melting, Elements: ['Ti (99.9%)', 'V (99.7%)', 'Cr (99.0%)', 'Fe (99.0%)', 'Mn (99.95%)'], Atmosphere: argon, Procedure: sample turned over and remelted four times, Oxide layer removal: sandpaper",N/A,None,Single Solid Solution
3583,10.1016-j.triboint.2022.107868.txt,10.1016-j.triboint.2022.107868.txt,Al0.5CoCrFeNi,4,B2 + FCC + L21 + Al2Cu,experimental,"ultrasonic-assisted casting, Heating temperature: 973, Holding time: 30, Mechanical stirring speed: 300-400 rpm, Ultrasonic treatment time: 5-8 minutes, Cooling method: swift cooling to room temperature by water jets, Homogenization temperature: 753, Homogenization duration: 10",N/A,Initial state before oxidation,Mixed Solution
3584,10.1016-j.jmrt.2023.11.150.txt,10.1016-j.jmrt.2023.11.150.txt,AlCoCrFeNi,3,BCC + FCC + mixed FCC and BCC,experimental,"Not explicitly stated (commonly arc melting, induction melting, or powder metallurgy), Temperature: Not explicitly stated, Time: Not explicitly stated",N/A,No partially ordered structure or High Entropy Intermetallic structure mentioned,Mixed Solution
3585,10.1016-j.jallcom.2021.162962.txt,10.1016-j.jallcom.2021.162962.txt,CrCoNi,1,FCC,Experimental,"arc melting, Temperature: high enough to melt the metals, Pressure: high-purity argon atmosphere, Time: multiple melting cycles",N/A,None,Single Solid Solution
