Repository: sourish69/MSE643_CourseProject

# MSE643_CourseProject - Phase-Oriented Generative Design of High-Entropy Alloys

**A generative machine-learning pipeline that designs new alloy compositions to order - you specify the crystal phase you want, and the model proposes chemistries that should form it.**

---

## The idea in one paragraph

High-entropy alloys mix five or more principal elements in near-equal proportions, and their configurational entropy unlocks unusual combinations of strength and thermal stability. The problem is scale: the viable composition space runs to millions of candidates, far beyond what anyone can cast and characterize by hand.

File: Datasets/Vladimir_HEA_database.csv (part 70 of 88)
id,Paper,Name,Alloy,Nb of phase,Phase,Experimental or theoretical,Experimental details,Theoretical details,Special conditions,Type of solution
3585,10.1016-j.jallcom.2021.162962.txt,10.1016-j.jallcom.2021.162962.txt,CrCoNiSi0.1Al0.1,1,FCC,Experimental,"arc melting, Temperature: high enough to melt the metals, Pressure: high-purity argon atmosphere, Time: multiple melting cycles",N/A,None,Single Solid Solution
3585,10.1016-j.jallcom.2021.162962.txt,10.1016-j.jallcom.2021.162962.txt,CrCoNiSi0.2Al0.2,5,"BCC B2 + FCC + tetragonal + B2 (Ni, Al-rich) + σ (Cr, Si-rich)",Experimental,"arc melting, Temperature: high enough to melt the metals, Pressure: high-purity argon atmosphere, Time: multiple melting cycles",N/A,Partially ordered structure,Mixed Solution
3586,10.1016-j.matdes.2024.112754.txt,10.1016-j.matdes.2024.112754.txt,AlCoCrFeNi,1,FCC,experimental,"selective laser melting (SLM), Laser power: 260 to 300 W, Scanning speed: 800 to 1200 mm·s−1, Scanning pitch: 60 to 140 μm, Layer thickness: 40 μm, Scanning direction: unidirectional, with a 67° rotation for each subsequent layer",N/A,No partially ordered structure or intermetallic compounds detected,Single Solid Solution
3587,10.1016-j.surfcoat.2024.130407.txt,10.1016-j.surfcoat.2024.130407.txt,CoCrNiSi0.3,1,FCC,experimental,"vacuum arc melting, Temperature: not specified, Atmosphere: argon",N/A,None,Single Solid Solution
3588,10.1016-j.intermet.2023.107868.txt,10.1016-j.intermet.2023.107868.txt,(AlCrTiZrHf)N,1,amorphous,Experimental,"RF magnetron sputtering, Sputtering power: Not specified, Nitrogen content: Varies",N/A,None,Amorphous
3588,10.1016-j.intermet.2023.107868.txt,10.1016-j.intermet.2023.107868.txt,AlxCoCrFeMnNi,1,FCC,Experimental,"arc melting, Temperature: Not specified, Cooling rate: Not specified",N/A,None,Single Solid Solution
3588,10.1016-j.intermet.2023.107868.txt,10.1016-j.intermet.2023.107868.txt,AlxCoCrFeNi,1,FCC,Experimental,"arc melting, Temperature: Not specified, Cooling rate: Not specified",N/A,None,Single Solid Solution
3588,10.1016-j.intermet.2023.107868.txt,10.1016-j.intermet.2023.107868.txt,(NbTiVZr)100-xAlx,1,FCC,Experimental,"RF magnetron co-sputtering, Sputtering power: Varies, Nitrogen flow rate: Constant",N/A,Presence of HCP-Ti3Al precipitates noted in HRTEM,Mixed Solution
3588,10.1016-j.intermet.2023.107868.txt,10.1016-j.intermet.2023.107868.txt,NbTiVZr,1,BCC,Experimental,"arc melting, Temperature: Not specified, Cooling rate: Not specified",N/A,None,Single Solid Solution
3588,10.1016-j.intermet.2023.107868.txt,10.1016-j.intermet.2023.107868.txt,Ti2VNbMoZrx,1,BCC,Experimental,"arc melting, Temperature: Not specified, Cooling rate: Not specified",N/A,None,Single Solid Solution
3588,10.1016-j.intermet.2023.107868.txt,10.1016-j.intermet.2023.107868.txt,Ti2ZrHfV0.5Ta0.2,1,BCC,Experimental,"arc melting, Temperature: Not specified, Cooling rate: Not specified",N/A,None,Single Solid Solution
3588,10.1016-j.intermet.2023.107868.txt,10.1016-j.intermet.2023.107868.txt,ZrNbMoTaW,1,BCC,Experimental,"arc melting, Temperature: Not specified, Cooling rate: Not specified",N/A,None,Single Solid Solution
3588,10.1016-j.intermet.2023.107868.txt,10.1016-j.intermet.2023.107868.txt,(TiVCrZrHf)N,1,FCC,Experimental,"RF magnetron sputtering, Sputtering power: Not specified, Nitrogen content: Varies",N/A,None,Single Solid Solution
3588,10.1016-j.intermet.2023.107868.txt,10.1016-j.intermet.2023.107868.txt,(TiVCrAlZr)N,1,FCC,Experimental,"RF magnetron sputtering, Sputtering power: Not specified, Nitrogen content: Varies",N/A,None,Single Solid Solution
3588,10.1016-j.intermet.2023.107868.txt,10.1016-j.intermet.2023.107868.txt,(AlCrFeNiTi)N,1,FCC,Experimental,"RF magnetron sputtering, Sputtering power: Not specified, Nitrogen content: Varies",N/A,None,Single Solid Solution
3588,10.1016-j.intermet.2023.107868.txt,10.1016-j.intermet.2023.107868.txt,(CrTaTiVZr)N,1,FCC,Experimental,"RF magnetron sputtering, Sputtering power: Not specified, Nitrogen content: Varies",N/A,None,Single Solid Solution
3589,10.1016-j.msea.2023.144985.txt,10.1016-j.msea.2023.144985.txt,CoCrFeMnSi,1,FCC,experimental,"vacuum induction furnace, Temperature: 1200, Duration: 6 hours, Atmosphere: argon gas, Cooling method: air-cooling",N/A,None,Single Solid Solution
3589,10.1016-j.msea.2023.144985.txt,10.1016-j.msea.2023.144985.txt,CoCrFeMnSi,1,FCC,experimental,"vacuum induction furnace, Temperature: 1200, Duration: 6 hours, Atmosphere: argon gas, Cooling method: air-cooling",N/A,None,Single Solid Solution
3589,10.1016-j.msea.2023.144985.txt,10.1016-j.msea.2023.144985.txt,CoCrFeMnSi,1,FCC,experimental,"vacuum induction furnace, Temperature: 1200, Duration: 6 hours, Atmosphere: argon gas, Cooling method: air-cooling",N/A,None,Single Solid Solution
3589,10.1016-j.msea.2023.144985.txt,10.1016-j.msea.2023.144985.txt,CoCrFeMnSi,1,FCC,experimental,"vacuum induction furnace, Temperature: 1200, Duration: 6 hours, Atmosphere: argon gas, Cooling method: air-cooling",N/A,None,Single Solid Solution
3589,10.1016-j.msea.2023.144985.txt,10.1016-j.msea.2023.144985.txt,CoCrFeMnSi,2,FCC + HCP martensite,experimental,"vacuum induction furnace, Temperature: 1200, Duration: 6 hours, Atmosphere: argon gas, Cooling method: air-cooling",N/A,None,Mixed Solution
3589,10.1016-j.msea.2023.144985.txt,10.1016-j.msea.2023.144985.txt,CoCrFeMnSi,2,FCC + HCP martensite,experimental,"vacuum induction furnace, Temperature: 1200, Duration: 6 hours, Atmosphere: argon gas, Cooling method: air-cooling",N/A,None,Mixed Solution
3589,10.1016-j.msea.2023.144985.txt,10.1016-j.msea.2023.144985.txt,CoCrFeMnSi,2,FCC + HCP martensite,experimental,"vacuum induction furnace, Temperature: 1200, Duration: 6 hours, Atmosphere: argon gas, Cooling method: air-cooling",N/A,None,Mixed Solution
3591,10.1016-j.jallcom.2023.172093.txt,10.1016-j.jallcom.2023.172093.txt,CoCrFeNiMoTiNi,4,FCC + FCC (Intermetallic) + tetragonal (Intermetallic) + Not explicitly stated,combination,"vacuum induction melting, Temperature: 1150, Time: 12 hours, Pressure: vacuum","thermodynamic calculations, Composition: Ni32Fe25Co25Cr6Mo6Ti6 (in at%)",No partially ordered structure classified as High Entropy Intermetallic,Mixed Solution
3592,10.1016-j.msea.2021.142342.txt,10.1016-j.msea.2021.142342.txt,AlFeCrCoNiTi,1,likely FCC or BCC,experimental,"suction casting, Argon atmosphere: used, Master alloys preparation: vacuum arc melting, Composite alloy preparation: suction casting with mixed powders",N/A,None,Single Solid Solution
3593,10.1016-j.jnucmat.2023.154592.txt,10.1016-j.jnucmat.2023.154592.txt,TiNbZrMoV,2,BCC + disordered Amorphous,experimental,"magnetron sputtering, Substrate: F/M steel (Fe-11.6 wt.% Cr, 1.5 W, 1.1 Mn, 0.3 Ni), Elemental purity: >99.5 wt%, Chamber condition: Pumped down to 3.0 × 10−3 Pa and heated to 300 °C, Argon flux: 51, Sputtering power: 200, Bias: None, Deposition time: 135, Resulting thickness: ~3.9 μm, Resulting composition: Nearly equal molar ratio of elements (19.3 at.% Ti, 18.7 at.% Nb, 19.7 at.% Zr, 15.8 at.% Mo, 16.8 at.% V, 9.7 at.% O)",N/A,Amorphous structure before irradiation,Mixed Solution
3593,10.1016-j.jnucmat.2023.154592.txt,10.1016-j.jnucmat.2023.154592.txt,AlCrFeMoTi,2,N/A + disordered Amorphous,experimental,N/A,N/A,Amorphous structure before irradiation,Amorphous
3593,10.1016-j.jnucmat.2023.154592.txt,10.1016-j.jnucmat.2023.154592.txt,AlNbTiZr,2,N/A + disordered Amorphous,experimental,N/A,N/A,Amorphous structure before irradiation,Amorphous
3593,10.1016-j.jnucmat.2023.154592.txt,10.1016-j.jnucmat.2023.154592.txt,FeCrAlY,2,N/A + disordered Amorphous,experimental,N/A,N/A,Amorphous structure before irradiation,Amorphous
3595,10.1016-j.jallcom.2021.161101.txt,10.1016-j.jallcom.2021.161101.txt,AlCrFeCoNiNb,2,BCC + HCP (Intermetallic),experimental,"arc melting, Temperature: approximately 1800-2000°C, Time: several minutes per cycle, repeated eight times",N/A,Dual-phase structure with BCC and Hexagonal C14 Laves phases,Mixed Solution
3596,10.1016-j.commatsci.2023.112456.txt,10.1016-j.commatsci.2023.112456.txt,CrMnFeCoNi,1,FCC,theoretical,"Density Functional Theory coupled with Monte Carlo simulations, Temperature: [1500, 1100, 900, 700, 500, 300], Lattice parameter: [3.52, 3.6], Energy cutoff: 350, K-point sampling: ['Gamma point-only', 'finer grids'], Smearing method: ['Fermi-Dirac', 'Methfessel-Paxton']",N/A,None,Single Solid Solution
3597,10.1016-j.nxmate.2023.100052.txt,10.1016-j.nxmate.2023.100052.txt,"(Nb,Mo,Ta,W,Ti)",1,BCC,Experimental,"arc melting, Elements: ['Nb', 'Mo', 'Ta', 'W', 'Ti'], Sample mass: 1, Conditions: non-oxidizing, Cooling: rapid, Homogeneity improvement: re-melted at least four times",N/A,None,Single Solid Solution
3597,10.1016-j.nxmate.2023.100052.txt,10.1016-j.nxmate.2023.100052.txt,"(Nb,Mo,Ta,W,Ti,Si,B)",3,BCC + HCP (Intermetallic) + orthorhombic (Intermetallic),Experimental,"arc melting, Elements: ['Nb', 'Mo', 'Ta', 'W', 'Ti', 'Si', 'B'], Sample mass: 1, Conditions: non-oxidizing, Cooling: rapid, Homogeneity improvement: re-melted at least four times",N/A,None,Mixed Solution
3597,10.1016-j.nxmate.2023.100052.txt,10.1016-j.nxmate.2023.100052.txt,"(Nb,Mo,Ta,W,Ti,Si,B)",3,BCC + HCP (Intermetallic) + tetragonal B2 (Intermetallic),Experimental,"arc melting, Elements: ['Nb', 'Mo', 'Ta', 'W', 'Ti', 'Si', 'B'], Sample mass: 1, Conditions: non-oxidizing, Cooling: rapid, Homogeneity improvement: re-melted at least four times",N/A,None,Mixed Solution
3597,10.1016-j.nxmate.2023.100052.txt,10.1016-j.nxmate.2023.100052.txt,"(Nb,Mo,Ta,W,Ti,Si,B)",3,BCC + HCP (Intermetallic) + tetragonal B2 (Intermetallic),Experimental,"arc melting, Elements: ['Nb', 'Mo', 'Ta', 'W', 'Ti', 'Si', 'B'], Sample mass: 1, Conditions: non-oxidizing, Cooling: rapid, Homogeneity improvement: re-melted at least four times",N/A,None,Mixed Solution
3598,10.1016-j.matpr.2020.09.760.txt,10.1016-j.matpr.2020.09.760.txt,AlCrFeMnNi,1,likely FCC or BCC,experimental,"high-energy planetary ball milling, Milling time: 20, Milling speed: 230, Ball to powder weight ratio: 10, Process controlling agent: toluene, Jar and balls: tungsten carbide jar (250 ml) and 10 mm balls, Temperature control: stopped for 30 minutes after every one hour",N/A,None,Single Solid Solution
3599,10.1016-j.matlet.2021.130746.txt,10.1016-j.matlet.2021.130746.txt,AlCoCrFeNiTi,3,FCC + FCC (Intermetallic) + AlCoCrFeNiTi,experimental,"Bridgman method, Temperature: 1473, Time: 48 hours, Atmosphere: helium, Cooling method: water quenching",N/A,Precipitation of γ′-phase particles during aging at 1073 K,Mixed Solution
3600,10.1016-j.msea.2023.145235.txt,10.1016-j.msea.2023.145235.txt,AlCoCrFeNi,2,BCC + FCC,Experimental,"induction melting, Temperature: 1550, Cooling rate: slow",N/A,Slow cooling rate,Mixed Solution
3600,10.1016-j.msea.2023.145235.txt,10.1016-j.msea.2023.145235.txt,AlCoCrFeNi,2,BCC + FCC,Experimental,"induction melting, Temperature: 1550, Cooling rate: fast",N/A,Fast cooling rate,Mixed Solution
3600,10.1016-j.msea.2023.145235.txt,10.1016-j.msea.2023.145235.txt,AlCoCrFeNi,2,BCC + FCC,Experimental,"induction melting, Temperature: 1550, Cooling rate: fast",N/A,Fast cooling rate,Mixed Solution
3601,10.1016-j.intermet.2023.107834.txt,10.1016-j.intermet.2023.107834.txt,HfNbTaTiZr,2,cubic + monoclinic,experimental,"pulsed laser ablation in liquid media (PLAL), Laser system: Spectra-Physics Spitfire Ace, Wavelength: 800 nm, Pulse duration: 120 fs, Repetition rate: 1 kHz, Average powers: [20, 38, 54], Laser fluence: [0.1, 0.16, 0.23], Scanning rate: 500 μm/s, Processed area: 5 mm × 5 mm, Concentration of nps: [23.8, 15.1, 6.7]",N/A,Oxidation observed in ethanol and distilled water,Intermetallic
3602,10.1016-j.matchar.2023.112784.txt,10.1016-j.matchar.2023.112784.txt,AlCoCrFeNi,2,B2 + BCC,experimental,"vacuum arc melting, Metal purity: > 99.9%, Melting current: 400, Sample turning: every 2 minutes, 6 times, Sample size: 8 × 8 × 8 mm3",N/A,None,Mixed Solution
3602,10.1016-j.matchar.2023.112784.txt,10.1016-j.matchar.2023.112784.txt,AlCoCrFeNiNb0.1,3,B2 + BCC + HCP Laves,experimental,"vacuum arc melting, Metal purity: > 99.9%, Melting current: 400, Sample turning: every 2 minutes, 6 times, Sample size: 8 × 8 × 8 mm3",N/A,None,Mixed Solution
3602,10.1016-j.matchar.2023.112784.txt,10.1016-j.matchar.2023.112784.txt,AlCoCrFeNiNb0.5,4,BCC + HCP Laves + cubic + NbC,experimental,"vacuum arc melting, Metal purity: > 99.9%, Melting current: 400, Sample turning: every 2 minutes, 6 times, Sample size: 8 × 8 × 8 mm3",N/A,None,Mixed Solution
3603,10.1016-j.electacta.2023.142582.txt,10.1016-j.electacta.2023.142582.txt,FeCoNiCrV,1,FCC,experimental,"vacuum arc melting, Temperature: Not specified in detail, Time: Not specified in detail",N/A,None,Single Solid Solution
3604,10.1016-j.jmmm.2020.167065.txt,10.1016-j.jmmm.2020.167065.txt,AlCuCrCoFeNi,1,FCC,experimental,"mechanical milling and etching, Raw materials: Fe, Co, Ni, Cr, Cu, and Al with 99% purity, Molar ratio: Fe:Co:Ni:Cr:Al:Cu = 0.1 mol:0.1 mol:0.1 mol:0.1 mol:0.03 mol:0.1 mol, Ball mill: Planetary ball mill (QM-1SP), Duration: 100 hours, Process control agent: Anhydrous ethanol, Powder-to-ball weight ratio: 20:1, Ball size ratio: 10 mm diameter balls to 6 mm diameter balls = 1:1, Rotation speed: 500 rpm/min, Etchant: Concentrated nitric acid and copper nitrate, Etching duration: 12 hours, Washing: Alternate washes with deionized water and anhydrous ethanol, dried in vacuum at 80°C for 12 hours, Repetition: Etching steps repeated 5 times over 5 days",N/A,None,Single Solid Solution
3606,10.1016-j.jmst.2020.09.021.txt,10.1016-j.jmst.2020.09.021.txt,CoCrFeNiTi0.1Al0.2,1,FCC,experimental,"arc melting, Temperature: 800, Time: not explicitly stated",N/A,Partially ordered γ′ phase,Mixed Solution
3606,10.1016-j.jmst.2020.09.021.txt,10.1016-j.jmst.2020.09.021.txt,CoCrFeNiTi0.15Al0.15,1,FCC,experimental,"arc melting, Temperature: 800, Time: not explicitly stated",N/A,Partially ordered γ′ phase,Mixed Solution
3606,10.1016-j.jmst.2020.09.021.txt,10.1016-j.jmst.2020.09.021.txt,CoCrFeNiTi0.2Al0.1,1,FCC,experimental,"arc melting, Temperature: 800, Time: not explicitly stated",N/A,Partially ordered γ′ phase,Mixed Solution
3607,10.1016-j.actamat.2023.119428.txt,10.1016-j.actamat.2023.119428.txt,TiNbMoTaW,2,BCC + FCC,experimental,"high power impulse magnetron sputtering (HiPIMS), Target: Ti20Nb20Mo20Ta20W20, Substrates: ['(1–102) Al2O3 sapphire', '(100) MgO', 'polyvinyl alcohol (PVA) foils'], Distance from target: 15, Base pressure: 9 × 10−4 Pa or below, Power applied to target: 400, Gas flows: ['Ar', 'N2'], Total gas flow rate: 190, Total gas pressure: about 3 Pa, N2 flow ratio: varied from 0 to 2.6%, Pulse on-time: 200, Repetition frequency: 100, Substrate heating: no external heating applied, Substrate potential: ground",N/A,Transition from bcc to fcc structure at N content x ≈ 0.15,Mixed Solution
3608,10.1016-j.surfin.2020.100724.txt,10.1016-j.surfin.2020.100724.txt,Al0.5CoCrFeNi,3,BCC + FCC + AlN,experimental,"arc melting, Atmosphere: high purity argon (99.99%), Temperature: 1100, Time: 11 hours",N/A,None,Mixed Solution
3609,10.1016-j.matlet.2020.128097.txt,10.1016-j.matlet.2020.128097.txt,NbMoTaW,1,BCC,Experimental,"magnetron sputtering, Thickness: 500, Substrate: (1 0 0)-Si, Alloy target: Nb23.7Mo17.3Ta29.3W29.7, Vacuum level: < 4 × 10−4 Pa, Rotation speed: 15, Working pressure: 1.0, Post deposition annealing: 150°C for 1 hr",N/A,No partial ordering or high entropy intermetallics in initial state,Single Solid Solution
3609,10.1016-j.matlet.2020.128097.txt,10.1016-j.matlet.2020.128097.txt,CoCrNi,1,FCC,Experimental,not explicitly stated,N/A,No partial ordering or high entropy intermetallics in initial state,Single Solid Solution
3609,10.1016-j.matlet.2020.128097.txt,10.1016-j.matlet.2020.128097.txt,CoCrFeMnNi,1,multiple nano-scale phases,Experimental,not explicitly stated,N/A,"Partially ordered structures present, classified as high entropy intermetallics",Intermetallic
3609,10.1016-j.matlet.2020.128097.txt,10.1016-j.matlet.2020.128097.txt,CuZr,1,amorphous,Experimental,not explicitly stated,N/A,No partial ordering or high entropy intermetallics in initial state,Amorphous
3609,10.1016-j.matlet.2020.128097.txt,10.1016-j.matlet.2020.128097.txt,CuNb,1,amorphous,Experimental,not explicitly stated,N/A,No partial ordering or high entropy intermetallics in initial state,Amorphous
3609,10.1016-j.matlet.2020.128097.txt,10.1016-j.matlet.2020.128097.txt,CuHf,1,amorphous,Experimental,not explicitly stated,N/A,No partial ordering or high entropy intermetallics in initial state,Amorphous
3609,10.1016-j.matlet.2020.128097.txt,10.1016-j.matlet.2020.128097.txt,CuMo,1,amorphous,Experimental,not explicitly stated,N/A,No partial ordering or high entropy intermetallics in initial state,Amorphous
3609,10.1016-j.matlet.2020.128097.txt,10.1016-j.matlet.2020.128097.txt,ZnO,1,amorphous,Experimental,not explicitly stated,N/A,No partial ordering or high entropy intermetallics in initial state,Amorphous
3610,10.1016-j.scriptamat.2015.01.011.txt,10.1016-j.scriptamat.2015.01.011.txt,CoCrFeMnNi,1,FCC,experimental,"not explicitly stated, inferred from experimental measurements, Temperature: room and several elevated temperatures, Time: not specified",N/A,None,Single Solid Solution
3611,10.1016-j.jmst.2022.10.036.txt,10.1016-j.jmst.2022.10.036.txt,AlCoCrFeNi,2,BCC + FCC,Experimental,"arc melting, Temperature: Not specified, Time: Not specified, Atmosphere: pure argon gas with a Ti getter, Purity of elements: >99.9 wt.%, Remelting: at least four times",N/A,No partially ordered structure or high entropy intermetallic phase mentioned,Mixed Solution
3611,10.1016-j.jmst.2022.10.036.txt,10.1016-j.jmst.2022.10.036.txt,CoCrFeNiNb,2,C14 Laves phase + FCC,Experimental,"arc melting, Temperature: Not specified, Time: Not specified, Atmosphere: pure argon",N/A,Partially ordered structure (Laves phase intermetallic),Mixed Solution
3611,10.1016-j.jmst.2022.10.036.txt,10.1016-j.jmst.2022.10.036.txt,CoCrFeNiTa,1,FCC,Experimental,"arc melting, Temperature: Not specified, Time: Not specified, Atmosphere: pure argon",N/A,No partially ordered structure or high entropy intermetallic phase mentioned,Single Solid Solution
3611,10.1016-j.jmst.2022.10.036.txt,10.1016-j.jmst.2022.10.036.txt,CoCrFeNiTa,1,FCC,Experimental,"arc melting, Temperature: Not specified, Time: Not specified, Atmosphere: pure argon",N/A,No partially ordered structure or high entropy intermetallic phase mentioned,Single Solid Solution
3611,10.1016-j.jmst.2022.10.036.txt,10.1016-j.jmst.2022.10.036.txt,CoCrFeNiTi,1,FCC,Experimental,"arc melting, Temperature: Not specified, Time: Not specified, Atmosphere: pure argon",N/A,No partially ordered structure or high entropy intermetallic phase mentioned,Single Solid Solution
3611,10.1016-j.jmst.2022.10.036.txt,10.1016-j.jmst.2022.10.036.txt,CoCrFeNiZr,1,FCC,Experimental,"arc melting, Temperature: Not specified, Time: Not specified, Atmosphere: pure argon",N/A,No partially ordered structure or high entropy intermetallic phase mentioned,Single Solid Solution
3612,10.1016-j.jmrt.2023.11.180.txt,10.1016-j.jmrt.2023.11.180.txt,CoCrFeNi,1,FCC,Experimental,"molten salt electrolysis, Temperature: 1173, Time: up to 15 hours",N/A,None,Single Solid Solution
3612,10.1016-j.jmrt.2023.11.180.txt,10.1016-j.jmrt.2023.11.180.txt,CoCrFeNiVx,2,FCC + VC,Experimental,"molten salt electrolysis and hot-press sintering, Electrolysis temperature: 1173, Electrolysis time: up to 15 hours, Hot press temperature: 1373, Hot press pressure: 30, Hot press time: 1 hour",N/A,V content up to V1.0 maintains FCC structure; V1.5 shows increased segregation but retains FCC structure in XRD,Single Solid Solution
3613,10.1016-j.jmst.2022.09.020.txt,10.1016-j.jmst.2022.09.020.txt,CrMnFeCoNi,1,FCC,experimental,"pressurized induction melting, Temperature: 1200, Time: 2 hours, Pressure: 0.05 and 0.2 MPa (for 0.52 N alloy)",N/A,Nitrogen doping,Single Solid Solution
3614,10.1016-j.jmrt.2022.12.167.txt,10.1016-j.jmrt.2022.12.167.txt,CoCrFeNiHf,2,BCC Laves + FCC Laves,experimental,"arc melting, Temperature: 1600, Time: 10 minutes",N/A,Partially ordered structure,Mixed Solution
3615,10.1016-j.msea.2022.143920.txt,10.1016-j.msea.2022.143920.txt,CoCrFeMnNi,1,FCC,experimental,"laser powder bed fusion (LPBF), Laser power: 160, Scanning speed: 1200, Hatching space: 50, Layer thickness: 30, Rotation between successive layers: 67",N/A,None,Single Solid Solution
3616,10.1016-j.msea.2022.144235.txt,10.1016-j.msea.2022.144235.txt,CoCrFeNiMo,2,FCC + tetragonal,experimental,"spark plasma sintering, Temperature: 1000, Pressure: 60, Time: 10, Heating rate: 50, Pulsed direct current: 10 ms on, 2 ms off, Atmosphere: vacuum",N/A,Partially ordered structure,Mixed Solution
3617,10.1016-j.jmrt.2023.04.141.txt,10.1016-j.jmrt.2023.04.141.txt,VNbMoTaW,1,BCC,experimental,"arc melting, Purity of elements: ~99.95 at.%, Arc melting furnace: JVAM-1B, Atmosphere: Ti-gettered high-purity argon, Number of remelts: 7",N/A,None,Single Solid Solution
3618,10.1016-j.vacuum.2023.112754.txt,10.1016-j.vacuum.2023.112754.txt,NbTiVZr,2,BCC + FCC,combination,"Not explicitly stated (likely arc melting or similar technique), Temperature: Typically 2000-3000°C for arc melting, Pressure: Atmospheric pressure, Time: Few minutes per melt, Cooling rate: Rapid cooling","Density Functional Theory, Software: Vienna Ab initio Simulation Program (VASP), Exchange-correlation functional: Perdew–Burke–Ernzerhof (PBE), Plane-wave cutoff energy: 400, K-point density: 3 × 3 × 3 Monkhorst-Pack grid, Energy and force thresholds: $10^{-5}$ eV and 0.02 eV/Å",No explicit information on partially ordered structure or high entropy intermetallic,Mixed Solution
3619,10.1016-j.msea.2021.142440.txt,10.1016-j.msea.2021.142440.txt,Co34.5Cr32Ni27.5Al3Ti3,2,"FCC + Ni3(Al,Ti)",experimental,"electromagnetic levitation, Temperature: 1200, Time: 2 hours, Atmosphere: high-purity argon",N/A,Partially ordered structure (L12 nanoprecipitates within FCC matrix),Mixed Solution
3620,10.1016-j.jallcom.2023.172295.txt,10.1016-j.jallcom.2023.172295.txt,CoCr1.75FeNi2.1Nb0.25,2,FCC + HCP Laves,experimental,"arc melting, Atmosphere: Argon (preceded by evacuation to 10−5 mbar), Homogenization temperature: 1100, Homogenization time: 24, Sample preparation: Cut into discs of 10 mm Φ and 1.5 mm thickness using wire EDM",N/A,None,Mixed Solution
3620,10.1016-j.jallcom.2023.172295.txt,10.1016-j.jallcom.2023.172295.txt,CoCr1.5FeNi2.1Nb0.5,2,FCC + HCP Laves,experimental,"arc melting, Atmosphere: Argon (preceded by evacuation to 10−5 mbar), Homogenization temperature: 1100, Homogenization time: 24, Sample preparation: Cut into discs of 10 mm Φ and 1.5 mm thickness using wire EDM",N/A,None,Mixed Solution
3620,10.1016-j.jallcom.2023.172295.txt,10.1016-j.jallcom.2023.172295.txt,CoCr1FeNi2.1Nb1,2,FCC + HCP Laves,experimental,"arc melting, Atmosphere: Argon (preceded by evacuation to 10−5 mbar), Homogenization temperature: 1100, Homogenization time: 24, Sample preparation: Cut into discs of 10 mm Φ and 1.5 mm thickness using wire EDM",N/A,None,Mixed Solution
3621,10.1016-j.matdes.2023.111957.txt,10.1016-j.matdes.2023.111957.txt,Cu1.5Fe38.5Mn20Co20Cr15Si5,2,FCC + HCP martensite,experimental,"rolled sheets, Supplier: Sophisticated Alloys Ltd., Dimensions: 3 mm",N/A,"Annealed at 800°C for 30 minutes, followed by air cooling",Mixed Solution
3622,10.1016-j.msea.2022.144175.txt,10.1016-j.msea.2022.144175.txt,CrFeNi,1,FCC,experimental,"powder metallurgy (PM), Atomization pressure: 4, Pre heating temperature: 1150, Pre heating duration: 1, Hot extrusion ratio: 7, Hot extrusion velocity: 10",N/A,No partial ordering or intermetallics detected,Single Solid Solution
3622,10.1016-j.msea.2022.144175.txt,10.1016-j.msea.2022.144175.txt,CoCrFeNi,1,FCC,experimental,"powder metallurgy (PM), Degassing temperature: 500, Degassing duration: 12, Pre heating temperature: 1200, Pre heating duration: 1, Hot extrusion ratio: 9.5, Hot extrusion velocity: 10",N/A,No partial ordering or intermetallics detected,Single Solid Solution
3623,10.1016-j.msea.2018.12.077.txt,10.1016-j.msea.2018.12.077.txt,VCrMnFeCoNi,2,FCC + mechanical twins,experimental,"vacuum induction furnace, Homogenization temperature: 1100, Homogenization time: 6 hours, Rolling reduction ratio: 70%, Annealing temperature: >900",N/A,None,Mixed Solution
3624,10.1016-j.jallcom.2021.159775.txt,10.1016-j.jallcom.2021.159775.txt,CoCrNi,1,FCC,experimental,"DC magnetron sputtering, Substrate: Si (111), Targets: Nominal equiatomic CoCrNi (99.95 at%) and Ta (99.95 at%) targets with a diameter of 76 mm, Base pressure: Less than 6.0 × 10−5 Pa, Sputtering pressure: 1.2 Pa, Layer thicknesses: Four groups of nanolayered specimens with different thicknesses for CoCrNi layers (20 nm, 50 nm, 100 nm, and 200 nm) and Ta layers (5 nm), Total thickness: ~2 μm",N/A,None,Single Solid Solution
3625,10.1016-j.matchemphys.2017.06.038.txt,10.1016-j.matchemphys.2017.06.038.txt,CrMoNbV,1,BCC,experimental,"arc melting, Temperature: 2000, Time: multiple melts, Pressure: high-purity argon atmosphere",N/A,None,Single Solid Solution
3625,10.1016-j.matchemphys.2017.06.038.txt,10.1016-j.matchemphys.2017.06.038.txt,HfNbTaTiZr,1,BCC,experimental,"arc melting, Temperature: 2000, Time: multiple melts, Pressure: high-purity argon atmosphere",N/A,None,Single Solid Solution
3625,10.1016-j.matchemphys.2017.06.038.txt,10.1016-j.matchemphys.2017.06.038.txt,HfTaTiZr,1,BCC,experimental,"arc melting, Temperature: 2000, Time: multiple melts, Pressure: high-purity argon atmosphere",N/A,None,Single Solid Solution
3625,10.1016-j.matchemphys.2017.06.038.txt,10.1016-j.matchemphys.2017.06.038.txt,MoNbTaV,1,BCC,experimental,"arc melting, Temperature: 2000, Time: multiple melts, Pressure: high-purity argon atmosphere",N/A,None,Single Solid Solution
3625,10.1016-j.matchemphys.2017.06.038.txt,10.1016-j.matchemphys.2017.06.038.txt,MoNbTaW,1,BCC,experimental,"arc melting, Temperature: 2000, Time: multiple melts, Pressure: high-purity argon atmosphere",N/A,None,Single Solid Solution
3625,10.1016-j.matchemphys.2017.06.038.txt,10.1016-j.matchemphys.2017.06.038.txt,NbTaTiV,1,BCC,experimental,"arc melting, Temperature: 2000, Time: multiple melts, Pressure: high-purity argon atmosphere",N/A,None,Single Solid Solution
3625,10.1016-j.matchemphys.2017.06.038.txt,10.1016-j.matchemphys.2017.06.038.txt,NbTaVZr,1,BCC,experimental,"arc melting, Temperature: 2000, Time: multiple melts, Pressure: high-purity argon atmosphere",N/A,None,Single Solid Solution
3625,10.1016-j.matchemphys.2017.06.038.txt,10.1016-j.matchemphys.2017.06.038.txt,NbTiVZr,1,BCC,experimental,"arc melting, Temperature: 2000, Time: multiple melts, Pressure: high-purity argon atmosphere",N/A,None,Single Solid Solution
3625,10.1016-j.matchemphys.2017.06.038.txt,10.1016-j.matchemphys.2017.06.038.txt,TaTiVZr,1,BCC,experimental,"arc melting, Temperature: 2000, Time: multiple melts, Pressure: high-purity argon atmosphere",N/A,None,Single Solid Solution
3625,10.1016-j.matchemphys.2017.06.038.txt,10.1016-j.matchemphys.2017.06.038.txt,Nb0.06Ti0.63V0.06Zr0.25,1,BCC,experimental,"arc melting, Temperature: 2000, Time: multiple melts, Pressure: high-purity argon atmosphere",N/A,None,Single Solid Solution
3625,10.1016-j.matchemphys.2017.06.038.txt,10.1016-j.matchemphys.2017.06.038.txt,Hf0.53Ta0.11Nb0.11Zr0.25,1,BCC,experimental,"arc melting, Temperature: 2000, Time: multiple melts, Pressure: high-purity argon atmosphere",N/A,None,Single Solid Solution
3625,10.1016-j.matchemphys.2017.06.038.txt,10.1016-j.matchemphys.2017.06.038.txt,MoNbTaVW,1,BCC,experimental,"arc melting, Temperature: 2000, Time: multiple melts, Pressure: high-purity argon atmosphere",N/A,None,Single Solid Solution
3626,10.1016-j.jallcom.2022.166406.txt,10.1016-j.jallcom.2022.166406.txt,AlxTiVCr100-x,4,BCC + FCC + tetragonal (L10) (Intermetallic) + AlTi,experimental,"vacuum electromagnetic induction-melting, Temperature: not specified, Time: not specified, Vacuum degree: 3 × 10−3 Pa",N/A,Partially ordered L10 phase at higher Al content (55 at.%),Mixed Solution
3627,10.1016-j.mtcomm.2021.102095.txt,10.1016-j.mtcomm.2021.102095.txt,FeCoCrNiAl,1,FCC,experimental,"mechanical alloying and vacuum hot-pressing sintering, Sintering temperature: 1500, Hold temperature time: 30, Hold temperature pressure: 34",N/A,No significant precipitates,Single Solid Solution
3628,10.1016-j.mtcomm.2023.107389.txt,10.1016-j.mtcomm.2023.107389.txt,CoCrFeMnNi,1,metallic and carbon components Amorphous,experimental,"magnetron sputter deposition, Working gas: Ar, Working pressure: 0.4, Target power: {'graphite': 185, 'CoCrFeMnNi': 35}, Deposition rate: ~8 nm/min, Deposition time: 110-180 minutes, Substrate bias: -100 V, Temperature: No intentional heating, ~80 °C",N/A,No partial ordering or high entropy intermetallics observed,Amorphous
3628,10.1016-j.mtcomm.2023.107389.txt,10.1016-j.mtcomm.2023.107389.txt,Cr26Fe27Ni27Ta20,1,metallic and carbon components Amorphous,experimental,"magnetron sputter deposition, Working gas: Ar, Working pressure: 0.4, Target power: {'graphite': 185, 'Ta': 8, 'CrFeNi': 50}, Deposition rate: ~5 nm/min, Deposition time: 110-180 minutes, Substrate bias: -100 V, Temperature: No intentional heating, ~80 °C",N/A,No partial ordering or high entropy intermetallics observed,Amorphous
3629,10.1016-j.jallcom.2021.160180.txt,10.1016-j.jallcom.2021.160180.txt,AlCoCrFeNi,3,BCC + FCC + ordered BCC B2 (Intermetallic),experimental,"resistance sintering, Electric current: 4000, Voltage: 3, Holding time: 20, Uniaxial pressure: 70",N/A,Partially ordered B2 phase present,Mixed Solution
3629,10.1016-j.jallcom.2021.160180.txt,10.1016-j.jallcom.2021.160180.txt,AlCoCrFeNi0.7,3,BCC + FCC + ordered BCC B2 (Intermetallic),experimental,"resistance sintering, Electric current: 4000, Voltage: 3, Holding time: 20, Uniaxial pressure: 70",N/A,Partially ordered B2 phase present,Mixed Solution
3629,10.1016-j.jallcom.2021.160180.txt,10.1016-j.jallcom.2021.160180.txt,AlCoCrFeNi0.85,3,BCC + FCC + ordered BCC B2 (Intermetallic),experimental,"resistance sintering, Electric current: 4000, Voltage: 3, Holding time: 20, Uniaxial pressure: 70",N/A,Partially ordered B2 phase present,Mixed Solution
3630,10.1016-j.addlet.2022.100079.txt,10.1016-j.addlet.2022.100079.txt,NbMoTaW$_{0.995}$C$_{0.005}$,2,BCC + NbC,experimental,"laser powder bed fusion (LPBF), Laser power: 400, Scanning speed: 200, Layer thickness: 30, Hatch spacing: 100",N/A,Carbon microalloying,Mixed Solution
3631,10.1016-j.msea.2023.144931.txt,10.1016-j.msea.2023.144931.txt,Al10Co17Cr18Fe18Ni37,1,FCC,experimental,"induction melting, Temperature: 1550, Atmosphere: protective atmosphere of Ar, Mold: silicon oxide-based mold internally coated with aluminium oxide, pre-heated at 900 °C, Cooling: left cooled in air",N/A,None,Single Solid Solution
3632,10.1016-j.jallcom.2020.153764.txt,10.1016-j.jallcom.2020.153764.txt,CoCrFeMnNi,1,FCC,experimental,"arc melting, Temperature: Not specified, Time: Not specified",N/A,None,Single Solid Solution
3632,10.1016-j.jallcom.2020.153764.txt,10.1016-j.jallcom.2020.153764.txt,TiZrNi,1,HCP (Intermetallic),experimental,"arc melting, Temperature: Not specified, Time: Not specified",N/A,None,Single Solid Solution
3632,10.1016-j.jallcom.2020.153764.txt,10.1016-j.jallcom.2020.153764.txt,TiZrNiV,2,HCP (Intermetallic) + Unknown phase,experimental,"arc melting, Temperature: Not specified, Time: Not specified",N/A,Partially ordered structure,Mixed Solution
3632,10.1016-j.jallcom.2020.153764.txt,10.1016-j.jallcom.2020.153764.txt,TiZrNiCr,2,HCP (Intermetallic) + Unknown phase,experimental,"arc melting, Temperature: Not specified, Time: Not specified",N/A,Partially ordered structure,Mixed Solution
3632,10.1016-j.jallcom.2020.153764.txt,10.1016-j.jallcom.2020.153764.txt,TiZrNiFe,1,HCP (Intermetallic),experimental,"arc melting, Temperature: Not specified, Time: Not specified",N/A,None,Single Solid Solution
3632,10.1016-j.jallcom.2020.153764.txt,10.1016-j.jallcom.2020.153764.txt,TiZrNiMn,1,HCP (Intermetallic),experimental,"arc melting, Temperature: Not specified, Time: Not specified",N/A,None,Single Solid Solution
3632,10.1016-j.jallcom.2020.153764.txt,10.1016-j.jallcom.2020.153764.txt,TiZrNiCo,1,HCP (Intermetallic),experimental,"arc melting, Temperature: Not specified, Time: Not specified",N/A,None,Single Solid Solution
3632,10.1016-j.jallcom.2020.153764.txt,10.1016-j.jallcom.2020.153764.txt,TiZrV,1,HCP (Intermetallic),experimental,"arc melting, Temperature: Not specified, Time: Not specified",N/A,None,Single Solid Solution
3632,10.1016-j.jallcom.2020.153764.txt,10.1016-j.jallcom.2020.153764.txt,TiZrCr,1,HCP (Intermetallic),experimental,"arc melting, Temperature: Not specified, Time: Not specified",N/A,None,Single Solid Solution
3632,10.1016-j.jallcom.2020.153764.txt,10.1016-j.jallcom.2020.153764.txt,TiZrFe,1,HCP (Intermetallic),experimental,"arc melting, Temperature: Not specified, Time: Not specified",N/A,None,Single Solid Solution
3632,10.1016-j.jallcom.2020.153764.txt,10.1016-j.jallcom.2020.153764.txt,TiZrMn,1,HCP (Intermetallic),experimental,"arc melting, Temperature: Not specified, Time: Not specified",N/A,None,Single Solid Solution
3632,10.1016-j.jallcom.2020.153764.txt,10.1016-j.jallcom.2020.153764.txt,TiZrCo,1,HCP (Intermetallic),experimental,"arc melting, Temperature: Not specified, Time: Not specified",N/A,None,Single Solid Solution
3633,10.1016-j.matchemphys.2023.128768.txt,10.1016-j.matchemphys.2023.128768.txt,AlCoCuMnNi,2,FCC + Not applicable Amorphous,experimental,"mechanical milling, Vials: Two 200 ml hardened steel vials, Balls: 5, 8, and 10 mm balls, Atmosphere: Ar atmosphere, Pca: 1 wt% stearic acid, Ball to powder ratio: 10:1, Speed: 300 rounds per minute, Milling duration: 60 hours, Sampling intervals: For the first 15 hours at 2.5-hour intervals, then at 20, 30, 45, and 60 hours",N/A,None,Mixed Solution
3633,10.1016-j.matchemphys.2023.128768.txt,10.1016-j.matchemphys.2023.128768.txt,Al0.25CoCuMnNi,2,FCC + Not applicable Amorphous,experimental,"mechanical milling, Vials: Two 200 ml hardened steel vials, Balls: 5, 8, and 10 mm balls, Atmosphere: Ar atmosphere, Pca: 1 wt% stearic acid, Ball to powder ratio: 10:1, Speed: 300 rounds per minute, Milling duration: 60 hours, Sampling intervals: For the first 15 hours at 2.5-hour intervals, then at 20, 30, 45, and 60 hours",N/A,None,Mixed Solution
3634,10.1016-j.scriptamat.2023.115774.txt,10.1016-j.scriptamat.2023.115774.txt,TiV2ZrCrMnFeNi,2,BCC + HCP C14 Laves,experimental,"not explicitly stated, but typical methods include arc melting or mechanical alloying, Temperature: high temperatures for melting and consolidation, Time: duration varies based on method",N/A,Partially ordered structure (High Entropy Intermetallic: C14 Laves phase),Mixed Solution
3635,10.1016-j.surfcoat.2020.126331.txt,10.1016-j.surfcoat.2020.126331.txt,AlCoCrFeNi,3,BCC + BCC B2 + FCC,Experimental,"liquid phase cladding using TIG heat source, Dilution rate: minimized, Temperature: above melting point of alloy components, Pressure: atmospheric",N/A,Partially ordered structure in interdendritic regions,Mixed Solution
3635,10.1016-j.surfcoat.2020.126331.txt,10.1016-j.surfcoat.2020.126331.txt,AlCoCrFeNi,3,BCC + BCC B2 + FCC,Experimental,"liquid phase cladding using TIG heat source, Dilution rate: minimized, Temperature: above melting point of alloy components, Pressure: atmospheric",N/A,Partially ordered structure in interdendritic regions,Mixed Solution
3635,10.1016-j.surfcoat.2020.126331.txt,10.1016-j.surfcoat.2020.126331.txt,AlCoCrFeNi,2,BCC + FCC,Experimental,"liquid phase cladding using TIG heat source, Dilution rate: minimized, Temperature: above melting point of alloy components, Pressure: atmospheric",N/A,No partially ordered structure,Mixed Solution
3636,10.1016-j.surfcoat.2021.127325.txt,10.1016-j.surfcoat.2021.127325.txt,CuNiTiNbCr,3,BCC + FCC Amorphous + Cu-rich BCC,Experimental,"high-power pulsed magnetron sputtering (HPPMS), Deposition pressures: [0.4, 0.8, 1.5, 2.5], Pulse length: 100, Frequency: 200, Voltage: -800, Duty cycle: 2, Average power: [398, 700, 940, 1058], Peak power: [43.8, 59.4, 66.5, 69.7], Deposition time: [40, 30, 27, 27], Substrate: ['Si', '316L stainless steel'], Temperature: [50, 195]",N/A,No thermo-mechanical post-processing mentioned,Mixed Solution
3637,10.1016-j.mtcomm.2019.100869.txt,10.1016-j.mtcomm.2019.100869.txt,Fe40Mn20Co20Cr15Si5,3,FCC + HCP martensite + Varies depending on local composition,experimental,"vacuum arc melting, Base material: vacuum arc melted TRIP-HEA Fe40Mn20Co20Cr15Si5 (at. %) with a thickness of 10 mm",N/A,Cu addition leads to a shift in the microstructure from ε-dominant to a mixture of ε and γ phases. Further addition of Cu results in a supersaturated γ phase.,Mixed Solution
3638,10.1016-j.fusengdes.2021.112792.txt,10.1016-j.fusengdes.2021.112792.txt,FeCrCuTiV,2,BCC + FCC,experimental,"vacuum arc melting, laser melting deposition, Vacuum arc melting: {'temperature': 'not specified', 'time': 'not specified'}, Laser melting deposition: {'scanning speed': 600, 'powder feeding amount': 1, 'power': 1400, 'oxygen concentration': '<50 ppm'}",N/A,No specific thermo-mechanical post-processing mentioned,Mixed Solution
3639,10.1016-j.jmrt.2024.01.124.txt,10.1016-j.jmrt.2024.01.124.txt,CoCrMnNi,1,FCC,experimental,"arc melting, Current: 480, Atmosphere: high-purity argon, Cooling: natural cooling to room temperature in a crucible, Remelting: 7 times",N/A,None,Single Solid Solution
3640,10.1016-j.matchar.2024.113744.txt,10.1016-j.matchar.2024.113744.txt,Co2Ni2CrAl7.5Ti7.5,2,FCC + L12 (Intermetallic),Experimental,"vacuum arc melting, Atmosphere: argon, Flipping and re-melting: 5, Homogenization: {'temperature': 1165, 'duration': 48, 'cooling': 'air cooling'}, Cold rolling: {'reduction': 65}, Recrystallization: {'temperature': 1110, 'duration': 3, 'cooling': 'water cooling'}, Aging: {'temperature': 800, 'duration': 1, 'cooling': 'water cooling'}",N/A,Partially ordered L12 structure,Mixed Solution
3640,10.1016-j.matchar.2024.113744.txt,10.1016-j.matchar.2024.113744.txt,Co2Ni2Cr,1,FCC,Experimental,"vacuum arc melting, Atmosphere: argon, Flipping and re-melting: 5",N/A,None,Single Solid Solution
3641,10.1016-j.jallcom.2023.171571.txt,10.1016-j.jallcom.2023.171571.txt,HfMoNbTaTiVW,1,BCC,experimental,"vacuum arc melting, Temperature: 2115, Time: varied",N/A,None,Single Solid Solution
3642,10.1016-j.compositesb.2020.108563.txt,10.1016-j.compositesb.2020.108563.txt,CoCrFeMnNi,1,FCC,experimental,"gas pressure infiltration, Temperature: melted using high power in an induction furnace, Pressure: 1.5 × 10^5 Pa, Time: 1 minute preheating of cenospheres before melting the alloy",N/A,No post-processing treatments mentioned,Single Solid Solution
3643,10.1016-j.matlet.2022.133163.txt,10.1016-j.matlet.2022.133163.txt,AlCoCrFeNi2.1,3,BCC + FCC + Cr-rich,experimental,"repetitive arc melting, Purity: > 99.9% (wt. %), Temperature: room temperature (RT)",N/A,Hydrogen charging: 5 mA/cm2 for 72 hours at room temperature,Mixed Solution
3644,10.1016-j.jnucmat.2023.154646.txt,10.1016-j.jnucmat.2023.154646.txt,W38Ta36Cr15V11,2,BCC + Cr- and V-rich phases,experimental,"arc melting or spark plasma sintering (inferred), Temperature: Not specified, Time: Not specified",N/A,Cr- and V-rich precipitates observed under irradiation,Mixed Solution
3644,10.1016-j.jnucmat.2023.154646.txt,10.1016-j.jnucmat.2023.154646.txt,W50Ta10Ti10V10Cr20,1,Not specified,experimental,"arc melting or spark plasma sintering (inferred), Temperature: Not specified, Time: Not specified",N/A,None,Intermetallic
3644,10.1016-j.jnucmat.2023.154646.txt,10.1016-j.jnucmat.2023.154646.txt,W38Ta36Cr15V11Hf10,1,BCC,experimental,"arc melting or spark plasma sintering (inferred), Temperature: Not specified, Time: Not specified",N/A,None,Single Solid Solution
3645,10.1016-j.jallcom.2023.169149.txt,10.1016-j.jallcom.2023.169149.txt,Fe45Ni30Cr15Al10Ti0,2,BCC + FCC,Experimental,"arc melting, Purity of metals: 99.8 wt%, Atmosphere: argon, Remelting: at least six times, Mold dimensions: 12 × 8 × 70 mm",N/A,No post-processing mentioned,Mixed Solution
