Repository: sourish69/MSE643_CourseProject

# MSE643_CourseProject - Phase-Oriented Generative Design of High-Entropy Alloys

**A generative machine-learning pipeline that designs new alloy compositions to order - you specify the crystal phase you want, and the model proposes chemistries that should form it.**

---

## The idea in one paragraph

High-entropy alloys mix five or more principal elements in near-equal proportions, and their configurational entropy unlocks unusual combinations of strength and thermal stability. The problem is scale: the viable composition space runs to millions of candidates, far beyond what anyone can cast and characterize by hand.

File: Datasets/Vladimir_HEA_database.csv (part 71 of 88)
id,Paper,Name,Alloy,Nb of phase,Phase,Experimental or theoretical,Experimental details,Theoretical details,Special conditions,Type of solution
3645,10.1016-j.jallcom.2023.169149.txt,10.1016-j.jallcom.2023.169149.txt,Fe45Ni27Cr15Al10Ti3,3,B2 + BCC + FCC,Experimental,"arc melting, Purity of metals: 99.8 wt%, Atmosphere: argon, Remelting: at least six times, Mold dimensions: 12 × 8 × 70 mm",N/A,No post-processing mentioned,Mixed Solution
3645,10.1016-j.jallcom.2023.169149.txt,10.1016-j.jallcom.2023.169149.txt,Fe45Ni26Cr15Al10Ti4,3,B2 + BCC + FCC,Experimental,"arc melting, Purity of metals: 99.8 wt%, Atmosphere: argon, Remelting: at least six times, Mold dimensions: 12 × 8 × 70 mm",N/A,No post-processing mentioned,Mixed Solution
3645,10.1016-j.jallcom.2023.169149.txt,10.1016-j.jallcom.2023.169149.txt,Fe45Ni25Cr15Al10Ti5,4,B2 + BCC + FCC + L21,Experimental,"arc melting, Purity of metals: 99.8 wt%, Atmosphere: argon, Remelting: at least six times, Mold dimensions: 12 × 8 × 70 mm",N/A,No post-processing mentioned,Mixed Solution
3646,10.1016-j.matdes.2018.07.046.txt,10.1016-j.matdes.2018.07.046.txt,CoCuFeMnNi,2,FCC + Cu-rich nano-clusters,experimental,"vacuum arc melting and suction casting, Temperature: 1273, Time: 10 hours, Atmosphere: argon",N/A,Partially ordered Cu-rich nano-clusters at the atomic scale,Mixed Solution
3646,10.1016-j.matdes.2018.07.046.txt,10.1016-j.matdes.2018.07.046.txt,FeMnNiCoCu,1,FCC,experimental,"vacuum arc melting and suction casting, Temperature: 1273, Time: 10 hours, Atmosphere: argon",N/A,None,Single Solid Solution
3646,10.1016-j.matdes.2018.07.046.txt,10.1016-j.matdes.2018.07.046.txt,FeMnNiCo,1,FCC,experimental,"vacuum arc melting and suction casting, Temperature: 1273, Time: 10 hours, Atmosphere: argon",N/A,None,Single Solid Solution
3646,10.1016-j.matdes.2018.07.046.txt,10.1016-j.matdes.2018.07.046.txt,FeMnNi,1,FCC,experimental,"vacuum arc melting and suction casting, Temperature: 1273, Time: 10 hours, Atmosphere: argon",N/A,None,Single Solid Solution
3646,10.1016-j.matdes.2018.07.046.txt,10.1016-j.matdes.2018.07.046.txt,FeMn,1,FCC,experimental,"vacuum arc melting and suction casting, Temperature: 1273, Time: 10 hours, Atmosphere: argon",N/A,None,Single Solid Solution
3647,10.1016-j.jmst.2023.09.007.txt,10.1016-j.jmst.2023.09.007.txt,CoCrFeNi,2,BCC martensite + FCC,Experimental,"Vacuum Induction Melting (VIM) followed by Hot Rolling, Ingot dimensions: 50 mm × 35 mm × 7 mm, Homogenization temperature: 1100, Homogenization duration: 30, Hot rolling temperature: [800, 900, 1000], Thickness reduction ratio: 78.6, Cooling method: Air Quenching",N/A,No partially ordered structures or high entropy intermetallics observed,Mixed Solution
3648,10.1016-j.jmst.2022.07.064.txt,10.1016-j.jmst.2022.07.064.txt,AgCuNbTiZr,1,BCC,experimental,"arc melting, Elements: pure Ti, Zr, Nb, Cu, Ag (99.6% purity), Atmosphere: high-purity argon (99.9% purity)",N/A,None,Single Solid Solution
3648,10.1016-j.jmst.2022.07.064.txt,10.1016-j.jmst.2022.07.064.txt,AgCuNbTiZr,1,BCC,experimental,"arc melting, Elements: pure Ti, Zr, Nb, Cu, Ag (99.6% purity), Atmosphere: high-purity argon (99.9% purity)",N/A,None,Single Solid Solution
3648,10.1016-j.jmst.2022.07.064.txt,10.1016-j.jmst.2022.07.064.txt,AgCuNbTiZr,1,BCC,experimental,"arc melting, Elements: pure Ti, Zr, Nb, Cu, Ag (99.6% purity), Atmosphere: high-purity argon (99.9% purity)",N/A,None,Single Solid Solution
3649,10.1016-j.msea.2020.140066.txt,10.1016-j.msea.2020.140066.txt,AlCuSiZnFe,4,BCC + FCC + varies + Si,Experimental,"high energy ball milling (HEBM) followed by spark plasma sintering (SPS), Milling time: 45, Ball to powder weight ratio: 10, Milling speed: {'vial_speed': 600, 'disk_speed': 300}, Process control agent: 0.2 wt% stearic acid, Sps temperatures: [600, 650, 700, 800], Pressure: 500, Heating rate: 100, Cooling: furnace cooling for 3 minutes, Atmosphere: Argon gas blown at 2 L/min",N/A,Undissolved Si particles present,Mixed Solution
3650,10.1016-j.physb.2022.413834.txt,10.1016-j.physb.2022.413834.txt,CoCrCuFeNiVx,2,FCC + specific structure not detailed (Intermetallic),experimental,"mechanical alloying, powder compaction, sintering, electron beam remelting, Milling time: 15, Milling speed: 350, Ball to material ratio: 10, Sintering temperature: 350, Electron beam current: 1, Focusing current: 580, Acceleration voltage: 60, Traveling speed: 300",N/A,Partially ordered structures present in V-rich and Cu-rich phases,Mixed Solution
3651,10.1016-j.jallcom.2023.169772.txt,10.1016-j.jallcom.2023.169772.txt,AlCuNiCoTi,1,BCC,experimental,"mechanical alloying, Ball-to-powder ratio: 5, Duration: 60, Atmosphere: argon, Process control agent: 1 wt% stearic acid",N/A,None,Single Solid Solution
3651,10.1016-j.jallcom.2023.169772.txt,10.1016-j.jallcom.2023.169772.txt,AlCuNiCoTi,1,amorphous,experimental,"mechanical alloying, Ball-to-powder ratio: 5, Duration: 60, Atmosphere: argon, Process control agent: 1 wt% stearic acid",N/A,None,Amorphous
3651,10.1016-j.jallcom.2023.169772.txt,10.1016-j.jallcom.2023.169772.txt,AlCuNiCoTi,1,amorphous,experimental,"mechanical alloying, Ball-to-powder ratio: 5, Duration: 60, Atmosphere: argon, Process control agent: 1 wt% stearic acid",N/A,None,Amorphous
3651,10.1016-j.jallcom.2023.169772.txt,10.1016-j.jallcom.2023.169772.txt,AlCuNiCoTi,2,BCC + FCC,experimental,"mechanical alloying, Ball-to-powder ratio: 5, Duration: 60, Atmosphere: argon, Process control agent: 1 wt% stearic acid",N/A,None,Mixed Solution
3652,10.1016-j.actamat.2023.119179.txt,10.1016-j.actamat.2023.119179.txt,Ni40Co20Fe10Cr10Al18W2,3,BCC B2 + FCC L12 + Cr- and W-rich BCC nano-precipitates,experimental,"Laser Powder-Bed Fusion (L-PBF), Laser power: 300, Scan speed: 900, Hatching spacing: 0.08, Layer thickness: 0.04, Gas atomized powders: Ni40Co20Fe10Cr10Al18W2, particle sizes ranging from 15 µm to 53 µm, Processing chamber: filled with high-purity argon, oxygen content maintained below 1000 ppm, Printing substrate: 4140 alloy steel, pre-heated to 150 °C, Scan strategy: Bi-continuous scan strategy with 5 mm wide stripes and 67° inter-layer rotation, Relative density: higher than 99.5%",N/A,Partially ordered FCC/L12 phase in as-printed state,Mixed Solution
3653,10.1016-j.surfcoat.2020.126214.txt,10.1016-j.surfcoat.2020.126214.txt,AlCrFe2Ni2W0.2Mo0.75,3,BCC + BCC B2 (Intermetallic) + AlNi,experimental,"laser cladding, Laser spot diameter: 4, Laser power: 1000, Scanning speed: 6, Shielding gas: high-purity argon (flow rate of 5 L·min−1), Raw materials: Commercial pure Al, Cr, Fe, Ni, W, and Mo powders with purity higher than 99.97% and particle diameter of approximately 75 μm, Preparation of raw materials: Mixed by ball milling for 1 hour with a speed of 175 rpm and a mass ratio of powders to balls of 1:3, Substrate: Q235 steel with dimensions of 15 mm × 10 mm × 8 mm, Substrate preparation: Ultrasonically cleaned with alcohol and dried with a hair dryer, Powder bed: Mixed powders pre-placed on the substrate surface forming a powder bed with a thickness of approximately 1.2 mm",N/A,Partially ordered structure (High Entropy Intermetallic),Mixed Solution
3654,10.1016-j.matchar.2023.113156.txt,10.1016-j.matchar.2023.113156.txt,AlCoCrNiTi,3,"FCC + L12 (ordered FCC) (Intermetallic) + Ni3(Al,Ti)",experimental,"magnetic suspension melting, Homogenization temperature: 1150, Hot rolling temperature: 1150, Cold rolling reduction: 80",N/A,Partially ordered structure with L12 precipitates,Mixed Solution
3655,10.1016-j.msea.2022.142906.txt,10.1016-j.msea.2022.142906.txt,FeCrMnNi,1,FCC,Experimental,"casting and hot isostatic pressing (HIP), Pressure: 100, Temperature: 1200, Duration: 4",N/A,Not applicable,Single Solid Solution
3655,10.1016-j.msea.2022.142906.txt,10.1016-j.msea.2022.142906.txt,AlCrFeMnNi,2,BCC (Intermetallic) + FCC,Experimental,"casting and hot isostatic pressing (HIP), Pressure: 100, Temperature: 1200, Duration: 4",N/A,Partially ordered structure (High Entropy Intermetallic),Mixed Solution
3655,10.1016-j.msea.2022.142906.txt,10.1016-j.msea.2022.142906.txt,AlCrFeMnNi,2,BCC (Intermetallic) + FCC,Experimental,"casting and hot isostatic pressing (HIP), Pressure: 100, Temperature: 1200, Duration: 4",N/A,Partially ordered structure (High Entropy Intermetallic),Mixed Solution
3655,10.1016-j.msea.2022.142906.txt,10.1016-j.msea.2022.142906.txt,AlCrFeMnNi,2,BCC (Intermetallic) + FCC,Experimental,"casting and hot isostatic pressing (HIP), Pressure: 100, Temperature: 1200, Duration: 4",N/A,Partially ordered structure (High Entropy Intermetallic),Mixed Solution
3656,10.1016-j.msea.2020.140523.txt,10.1016-j.msea.2020.140523.txt,AlCrFeCoNi,1,FCC,experimental,"arc melting, Temperature: not specified, Time: not specified",N/A,None,Single Solid Solution
3657,10.1016-j.actamat.2021.116801.txt,10.1016-j.actamat.2021.116801.txt,TiZrNb,1,BCC,experimental,"arc melting, Temperature: 1600, Time: 30 minutes",N/A,None,Single Solid Solution
3657,10.1016-j.actamat.2021.116801.txt,10.1016-j.actamat.2021.116801.txt,NiCoFeTi,1,BCC,experimental,"arc melting, Temperature: 1600, Time: 30 minutes",N/A,None,Single Solid Solution
3658,10.1016-j.msea.2020.140610.txt,10.1016-j.msea.2020.140610.txt,Al5(TiZrHfNb)95,2,BCC + HCP,experimental,"arc melting, Temperature: 1000, Time: 24 hours",N/A,None,Mixed Solution
3658,10.1016-j.msea.2020.140610.txt,10.1016-j.msea.2020.140610.txt,AlxTiZrHfNb,1,BCC,experimental,"arc melting, Temperature: 1000, Time: 24 hours",N/A,None,Single Solid Solution
3659,10.1016-j.jallcom.2022.167791.txt,10.1016-j.jallcom.2022.167791.txt,CoCrNi,1,FCC,experimental,"thermo-mechanical processing, Cold rolling: 70% thickness reduction at room temperature, Annealing: {'temperature': [1100, 800], 'duration': [1, 1], 'atmosphere': 'Ar', 'quenching': 'water quenching'}",N/A,Heterogeneous ultrafine grain structure with significant annealing twins,Single Solid Solution
3660,10.1016-j.jcis.2024.02.044.txt,10.1016-j.jcis.2024.02.044.txt,FeCoNiMnV,1,FCC,experimental,"one-step pyrolysis, Temperature: 800, Time: 2 hours, Atmosphere: N2, Ramp rate: 10 °C min−1",N/A,None,Mixed Solution
3662,10.1016-j.surfcoat.2021.126927.txt,10.1016-j.surfcoat.2021.126927.txt,CoCrFeMnNi,1,FCC,experimental,"radio frequency magnetron sputtering, Substrate: (100)-Si substrates, Temperature: ambient, Substrate bias: none, Background vacuum: 2 × 10−7 Torr, Ar gas pressure: 3 mTorr, Target to substrate distance: 10 cm, Sputtering power: 150 W, Sputtering time: 3 hours, Ar flow rate: 20 sccm",N/A,No partial ordering or intermetallic phases,Single Solid Solution
3662,10.1016-j.surfcoat.2021.126927.txt,10.1016-j.surfcoat.2021.126927.txt,CoCrFeMnNi,1,FCC,experimental,"not explicitly stated, typically arc melting or induction melting, Details: not provided",N/A,No partial ordering or intermetallic phases,Single Solid Solution
3663,10.1016-j.jallcom.2021.159320.txt,10.1016-j.jallcom.2021.159320.txt,AlCoCrFeNiTi,5,BCC + BCC B2 (Intermetallic) + FCC + FCC L12 (Intermetallic) + topological (Intermetallic),experimental,"vacuum arc melting, Temperature: Not specified, Time: Not specified, Number of melts: 5 or more",N/A,Partially ordered structures,Mixed Solution
3663,10.1016-j.jallcom.2021.159320.txt,10.1016-j.jallcom.2021.159320.txt,AlCoCrFeNiTi,5,BCC + BCC B2 (Intermetallic) + FCC + FCC L12 (Intermetallic) + topological (Intermetallic),experimental,"vacuum arc melting, Temperature: Not specified, Time: Not specified, Number of melts: 5 or more",N/A,Partially ordered structures,Mixed Solution
3663,10.1016-j.jallcom.2021.159320.txt,10.1016-j.jallcom.2021.159320.txt,AlCoCrFeNiTi,5,BCC + BCC B2 (Intermetallic) + FCC + FCC L12 (Intermetallic) + topological (Intermetallic),experimental,"vacuum arc melting, Temperature: Not specified, Time: Not specified, Number of melts: 5 or more",N/A,Partially ordered structures,Mixed Solution
3665,10.1016-j.intermet.2023.107929.txt,10.1016-j.intermet.2023.107929.txt,CoCrNi,1,FCC,experimental,"spark plasma sintering, Temperature: 850, Time: 15 minutes, Pressure: 30",N/A,None,Single Solid Solution
3665,10.1016-j.intermet.2023.107929.txt,10.1016-j.intermet.2023.107929.txt,CoCrNiAl3Ti3,4,FCC + Not specified + σ phase + CoCrNiAl3Ti3,experimental,"spark plasma sintering, Temperature: 850, Time: 15 minutes, Pressure: 30",N/A,Partially ordered structure with nano-precipitates and 9R structures,Mixed Solution
3667,10.1016-j.matchar.2023.113143.txt,10.1016-j.matchar.2023.113143.txt,CoCrFeNiCu,2,FCC + Cu-rich phase,experimental,"as-cast, Friction Stir Processing (FSP), annealing, As-cast: {'details': 'Standard casting method'}, Fsp: {'tool_rotation_rate': 500, 'travel_speed': 50, 'tilt_angle': 1.5}, Annealing: {'temperature': 900, 'duration': 10, 'cooling': 'quenching'}",N/A,No partially ordered structures or intermetallics observed,Mixed Solution
3668,10.1016-j.jallcom.2023.168810.txt,10.1016-j.jallcom.2023.168810.txt,NbMoTaTiNi,4,B2 (Intermetallic) + BCC + FCC (Intermetallic) + trigonal,experimental,"selective laser melting (SLM), Laser wavelength: 1064, Spot size: 25, Power: 300, Layer thickness: 50, Scanning speed: 300, Preheating temperature: 200, Argon gas purity: 99.99",N/A,"No partial ordering, initial state before oxidation",Mixed Solution
3669,10.1016-j.nanoen.2023.108380.txt,10.1016-j.nanoen.2023.108380.txt,AlCoCrFeNiW,2,B2 (Intermetallic) + FCC,experimental,"eutectic dual-phase HEA preparation, acid leaching, calcination, Temperature: not explicitly stated, Time: not explicitly stated",N/A,None,Mixed Solution
3669,10.1016-j.nanoen.2023.108380.txt,10.1016-j.nanoen.2023.108380.txt,AlCoCrFeNiWP,2,B2 (Intermetallic) + FCC,experimental,"atomic doping route, calcination, Temperature: not explicitly stated, Time: not explicitly stated",N/A,None,Mixed Solution
3669,10.1016-j.nanoen.2023.108380.txt,10.1016-j.nanoen.2023.108380.txt,AlCoCrFeNiWP,2,B2 (Intermetallic) + FCC,experimental,"atomic doping route, calcination, Temperature: not explicitly stated, Time: not explicitly stated",N/A,None,Mixed Solution
3669,10.1016-j.nanoen.2023.108380.txt,10.1016-j.nanoen.2023.108380.txt,AlCoCrFeNiWP,2,B2 (Intermetallic) + FCC,experimental,"atomic doping route, calcination, Temperature: not explicitly stated, Time: not explicitly stated",N/A,None,Mixed Solution
3669,10.1016-j.nanoen.2023.108380.txt,10.1016-j.nanoen.2023.108380.txt,AlCoCrFeNiWP,2,B2 (Intermetallic) + FCC,experimental,"atomic doping route, calcination, Temperature: not explicitly stated, Time: not explicitly stated",N/A,None,Mixed Solution
3670,10.1016-j.corsci.2023.111149.txt,10.1016-j.corsci.2023.111149.txt,TiVCrNb,1,BCC,experimental,"vacuum arc melting, Furnace type: vacuum arc melting furnace, Crucible: water-cooled copper crucible, Atmosphere: high-purity argon atmosphere, Raw materials: high-purity metals (Ti: 99.7%, V: 99.7%, Cr: 99.99%, Nb: 99.95%), Homogeneity: ingots turned over and remelted five times, Thickness: 3 mm, Polishing: sequential polishing with silicon carbide papers and alumina/colloidal silica suspensions, Cleaning: sequential cleaning with distilled water and ethanol",N/A,None,Single Solid Solution
3670,10.1016-j.corsci.2023.111149.txt,10.1016-j.corsci.2023.111149.txt,TiVCrNb,1,BCC,experimental,"vacuum arc melting, Furnace type: vacuum arc melting furnace, Crucible: water-cooled copper crucible, Atmosphere: high-purity argon atmosphere, Raw materials: high-purity metals (Ti: 99.7%, V: 99.7%, Cr: 99.99%, Nb: 99.95%), Homogeneity: ingots turned over and remelted five times, Thickness: 3 mm, Polishing: sequential polishing with silicon carbide papers and alumina/colloidal silica suspensions, Cleaning: sequential cleaning with distilled water and ethanol",N/A,None,Single Solid Solution
3671,10.1016-j.matlet.2022.132901.txt,10.1016-j.matlet.2022.132901.txt,SnPbInBiSb,2,Not specified + based on the lattice of Pb7Bi3 with Sn atoms dissolved in it,experimental,"resistance furnace melting, Temperature: 680, Time: 20 minutes, Cooling: cooled to room temperature",N/A,None,Intermetallic
3672,10.1016-j.intermet.2022.107689.txt,10.1016-j.intermet.2022.107689.txt,CoCrFeNiTi2Al4,3,B2 ordered + FCC + L12 ordered,Experimental,"arc melting and conventional thermomechanical process, Arc melting: Button ingot flipped at least five times, Thermomechanical process: Cold rolling with 90% thickness reduction, recrystallization annealing at 900 °C/30 min and 1100 °C/30 min, Aging heat treatments: 650 °C, 750 °C, and 800 °C",N/A,Partially ordered γ′ precipitates and ordered Heusler phase,Mixed Solution
3672,10.1016-j.intermet.2022.107689.txt,10.1016-j.intermet.2022.107689.txt,CoCrFeMnNi,1,FCC,Experimental,"arc melting, Temperature: Not explicitly stated",N/A,None,Single Solid Solution
3672,10.1016-j.intermet.2022.107689.txt,10.1016-j.intermet.2022.107689.txt,Al0.5Co1.5CrFeNi1.5,2,B2 ordered + FCC,Experimental,"arc melting, Annealing: 750 °C/50 hours, with and without cold rolling",N/A,Ordered B2 precipitates,Mixed Solution
3672,10.1016-j.intermet.2022.107689.txt,10.1016-j.intermet.2022.107689.txt,Ni2Co2CrFeAl4Nb4,2,FCC + L12 ordered,Experimental,"arc melting, Temperature: Not explicitly stated",N/A,Partially ordered γ′ precipitates,Mixed Solution
3672,10.1016-j.intermet.2022.107689.txt,10.1016-j.intermet.2022.107689.txt,CoCrNiTi3Al3,2,FCC + L12 ordered,Experimental,"arc melting, Temperature: Not explicitly stated",N/A,Partially ordered γ′ precipitates,Mixed Solution
3672,10.1016-j.intermet.2022.107689.txt,10.1016-j.intermet.2022.107689.txt,Al3.31Co27Cr18Fe18Ni27.27Ti5.78,2,FCC + Not specified,Experimental,"arc melting, Temperature: Not explicitly stated",N/A,Not specified as ordered intermetallic,Mixed Solution
3672,10.1016-j.intermet.2022.107689.txt,10.1016-j.intermet.2022.107689.txt,Al5Ti5Co35Ni35Fe20,2,FCC + Not specified,Experimental,"arc melting, Temperature: Not explicitly stated",N/A,Not specified as ordered intermetallic,Mixed Solution
3672,10.1016-j.intermet.2022.107689.txt,10.1016-j.intermet.2022.107689.txt,Al0.2Co1.5CrFeNi1.5Ti0.3,2,FCC + Not specified,Experimental,"arc melting, Temperature: Not explicitly stated",N/A,Not specified as ordered intermetallic,Mixed Solution
3672,10.1016-j.intermet.2022.107689.txt,10.1016-j.intermet.2022.107689.txt,CoCrFeNi,1,FCC,Experimental,"arc melting, Temperature: Not explicitly stated",N/A,None,Single Solid Solution
3672,10.1016-j.intermet.2022.107689.txt,10.1016-j.intermet.2022.107689.txt,CoCrFeNiNb_x,2,FCC + Not specified,Experimental,"arc melting, Temperature: Not explicitly stated",N/A,Not specified as ordered intermetallic,Mixed Solution
3672,10.1016-j.intermet.2022.107689.txt,10.1016-j.intermet.2022.107689.txt,Al0.3CoCrFeNi,2,FCC + L12 ordered,Experimental,"arc melting, Temperature: Not explicitly stated",N/A,Partially ordered γ′ precipitates,Mixed Solution
3673,10.1016-j.mtcomm.2024.108414.txt,10.1016-j.mtcomm.2024.108414.txt,AlCoCrFeNiCu,1,FCC,experimental,"induction casting, Temperature: 1600, Time: 10 minutes",N/A,None,Single Solid Solution
3673,10.1016-j.mtcomm.2024.108414.txt,10.1016-j.mtcomm.2024.108414.txt,AlCoCrFeNiCuAu,3,FCC + needle-like (Intermetallic) + Al2Au,experimental,"induction casting, Temperature: 1600, Time: 10 minutes",N/A,Partially ordered structure (Al2Au),Mixed Solution
3673,10.1016-j.mtcomm.2024.108414.txt,10.1016-j.mtcomm.2024.108414.txt,AlCoCrFeNiCuAu,3,FCC + cubic (Intermetallic) + AuCu3,experimental,"induction casting, Temperature: 1600, Time: 10 minutes",N/A,Partially ordered structure (AuCu3),Mixed Solution
3674,10.1016-j.jallcom.2023.169624.txt,10.1016-j.jallcom.2023.169624.txt,AlCoCrFeNi,1,FCC,Experimental,"arc melting, Temperature: 1500, Time: multiple melting, Atmosphere: argon",N/A,None,Single Solid Solution
3674,10.1016-j.jallcom.2023.169624.txt,10.1016-j.jallcom.2023.169624.txt,AlCrFeNiMo,1,BCC,Experimental,"spark plasma sintering, Temperature: 1100, Pressure: 50, Time: 5",N/A,None,Single Solid Solution
3674,10.1016-j.jallcom.2023.169624.txt,10.1016-j.jallcom.2023.169624.txt,AlNiCoCrFe,1,FCC,Experimental,"induction melting, Temperature: 1400, Time: single melting, Atmosphere: argon",N/A,None,Single Solid Solution
3674,10.1016-j.jallcom.2023.169624.txt,10.1016-j.jallcom.2023.169624.txt,CoCrFeNi,1,FCC,Experimental,"arc melting, Temperature: 1400, Time: single melting, Atmosphere: argon",N/A,None,Single Solid Solution
3674,10.1016-j.jallcom.2023.169624.txt,10.1016-j.jallcom.2023.169624.txt,CoCrFeNiNb,1,FCC,Experimental,"arc melting, Temperature: 1450, Time: single melting, Atmosphere: argon",N/A,None,Single Solid Solution
3674,10.1016-j.jallcom.2023.169624.txt,10.1016-j.jallcom.2023.169624.txt,FeCoNiCr,1,FCC,Experimental,"arc melting, Temperature: 1400, Time: single melting, Atmosphere: argon",N/A,None,Single Solid Solution
3674,10.1016-j.jallcom.2023.169624.txt,10.1016-j.jallcom.2023.169624.txt,FeNiCrMn,1,FCC,Experimental,"induction melting, Temperature: 1350, Time: single melting, Atmosphere: argon",N/A,None,Single Solid Solution
3674,10.1016-j.jallcom.2023.169624.txt,10.1016-j.jallcom.2023.169624.txt,NiCoCr,1,FCC,Experimental,"arc melting, Temperature: 1350, Time: single melting, Atmosphere: argon",N/A,None,Single Solid Solution
3674,10.1016-j.jallcom.2023.169624.txt,10.1016-j.jallcom.2023.169624.txt,NiCoCrFe,1,FCC,Experimental,"arc melting, Temperature: 1400, Time: single melting, Atmosphere: argon",N/A,None,Single Solid Solution
3674,10.1016-j.jallcom.2023.169624.txt,10.1016-j.jallcom.2023.169624.txt,NiCoCrFeMn,1,FCC,Experimental,"arc melting, Temperature: 1450, Time: single melting, Atmosphere: argon",N/A,None,Single Solid Solution
3674,10.1016-j.jallcom.2023.169624.txt,10.1016-j.jallcom.2023.169624.txt,NiCoCrFePd,1,FCC,Experimental,"arc melting, Temperature: 1450, Time: single melting, Atmosphere: argon",N/A,None,Single Solid Solution
3674,10.1016-j.jallcom.2023.169624.txt,10.1016-j.jallcom.2023.169624.txt,NiFeCr,1,FCC,Experimental,"arc melting, Temperature: 1350, Time: single melting, Atmosphere: argon",N/A,None,Single Solid Solution
3675,10.1016-j.scriptamat.2021.114069.txt,10.1016-j.scriptamat.2021.114069.txt,CoCrFeNi,1,FCC,experimental,"arc melting, Temperature: 1300, Time: several minutes",N/A,None,Single Solid Solution
3675,10.1016-j.scriptamat.2021.114069.txt,10.1016-j.scriptamat.2021.114069.txt,CoCrFeMnNi,1,FCC,experimental,"arc melting, Temperature: 1300, Time: several minutes",N/A,None,Single Solid Solution
3676,10.1016-j.jallcom.2022.165384.txt,10.1016-j.jallcom.2022.165384.txt,NbMoTaWV,1,BCC,experimental,"arc melting, Purity of elements: > 99.9%, Atmosphere: Ar, Melting process: Each button ingot was flipped and re-melted at least five times, with each melting process lasting at least 5 minutes.",N/A,None,Single Solid Solution
3676,10.1016-j.jallcom.2022.165384.txt,10.1016-j.jallcom.2022.165384.txt,(NbMoTaWV)Si2,1,HCP,experimental,"silicon pack cementation, Deposition temperature: 1200, Holding time: 3, Atmosphere: high purity Ar (99.99 wt%), Pack cementation media: Si as siliconizing source, Al2O3 as filler material, NaF as halide activator, Mixing: Powders were mixed in a planetary ball mill for 4 hours at 400 r/min",N/A,None,Single Solid Solution
3677,10.1016-j.jallcom.2023.172547.txt,10.1016-j.jallcom.2023.172547.txt,AlCoCrFeNi,1,FCC,experimental,"argon arc melting, Temperature: 2200, Time: 2-3 minutes",N/A,None,Single Solid Solution
3677,10.1016-j.jallcom.2023.172547.txt,10.1016-j.jallcom.2023.172547.txt,AlCoCrFeNi,1,FCC,experimental,"argon arc melting, Temperature: 2200, Time: 2-3 minutes",N/A,None,Single Solid Solution
3677,10.1016-j.jallcom.2023.172547.txt,10.1016-j.jallcom.2023.172547.txt,AlCoCrFeNi,2,BCC + FCC,experimental,"argon arc melting, Temperature: 2200, Time: 2-3 minutes",N/A,None,Mixed Solution
3677,10.1016-j.jallcom.2023.172547.txt,10.1016-j.jallcom.2023.172547.txt,AlCoCrFeNi,2,BCC + FCC,experimental,"argon arc melting, Temperature: 2200, Time: 2-3 minutes",N/A,None,Mixed Solution
3677,10.1016-j.jallcom.2023.172547.txt,10.1016-j.jallcom.2023.172547.txt,AlCoCrFeNi,3,BCC B2 + AlNiCo + FeCr,experimental,"argon arc melting, Temperature: 2200, Time: 2-3 minutes",N/A,Partially ordered structure due to spinodal decomposition,Mixed Solution
3677,10.1016-j.jallcom.2023.172547.txt,10.1016-j.jallcom.2023.172547.txt,AlCoCrFeNi,3,BCC B2 + AlNiCo + FeCr,experimental,"argon arc melting, Temperature: 2200, Time: 2-3 minutes",N/A,Partially ordered structure due to spinodal decomposition,Mixed Solution
3677,10.1016-j.jallcom.2023.172547.txt,10.1016-j.jallcom.2023.172547.txt,AlCoCrFeNi,3,BCC B2 + AlNiCo + FeCr,experimental,"argon arc melting, Temperature: 2200, Time: 2-3 minutes",N/A,Partially ordered structure due to spinodal decomposition,Mixed Solution
3678,10.1016-j.jmrt.2023.12.215.txt,10.1016-j.jmrt.2023.12.215.txt,CoCrFeMnNi,1,FCC,experimental,"powder bed fusion (PBF), Laser power: 150, Scanning distance: 50, Scanning speed: 500, Layer thickness: 60, Laser scanning direction: rotated 90° for each layer, Protective gas: high-purity Ar gas",N/A,None,Single Solid Solution
3679,10.1016-j.intermet.2022.107680.txt,10.1016-j.intermet.2022.107680.txt,CoCrMo,3,FCC + HCP + CaO,Experimental,"vacuum arc re-melting, Purity of elements: 99.9%, Remelting times: 5, Argon atmosphere: Ti-gettered, Water-cooled copper crucible: True",N/A,None,Mixed Solution
3680,10.1016-j.intermet.2023.107909.txt,10.1016-j.intermet.2023.107909.txt,AlCoCrFeNiSi,3,BCC + FCC + Not explicitly stated,experimental,"laser cladding, Laser power: 3000, Scanning speed: 400, Spot size: 10 × 2 mm2, Overlapping ratio: 30, Shielding gas: high purity argon (99.999 wt%) with a flow rate of 3.5 L/min",N/A,None,Mixed Solution
3680,10.1016-j.intermet.2023.107909.txt,10.1016-j.intermet.2023.107909.txt,AlCoCrFeNiSi,2,BCC + Not explicitly stated,experimental,"laser cladding, Laser power: 3000, Scanning speed: 400, Spot size: 10 × 2 mm2, Overlapping ratio: 30, Shielding gas: high purity argon (99.999 wt%) with a flow rate of 3.5 L/min",N/A,None,Mixed Solution
3681,10.1016-j.jallcom.2022.168465.txt,10.1016-j.jallcom.2022.168465.txt,Nb40Ti40V20,1,BCC,Experimental,"vacuum arc melting, Pure metals purity: >99.9 wt%",N/A,None,Single Solid Solution
3681,10.1016-j.jallcom.2022.168465.txt,10.1016-j.jallcom.2022.168465.txt,Al15Nb40Ti40V5,1,BCC,Experimental,"vacuum arc melting, Pure metals purity: >99.9 wt%",N/A,Partially ordered structure (weak B2 ordering),Single Solid Solution
3681,10.1016-j.jallcom.2022.168465.txt,10.1016-j.jallcom.2022.168465.txt,Al20Nb40Ti40,1,BCC,Experimental,"vacuum arc melting, Pure metals purity: >99.9 wt%",N/A,Partially ordered structure (high B2 ordering),Single Solid Solution
3682,10.1016-j.scriptamat.2021.113826.txt,10.1016-j.scriptamat.2021.113826.txt,CoCrFeNiTa,2,FCC + cubic (Intermetallic),experimental,"isothermal aging, Temperature: 800 to 1100 °C, Time: long-term thermal exposure",N/A,Ta and Nb elements preferentially partition to the γ′ intermetallic phase,Mixed Solution
3683,10.1016-j.jallcom.2012.09.091.txt,10.1016-j.jallcom.2012.09.091.txt,AlCrFeCuCo,2,BCC + FCC,experimental,"laser cladding, Laser power: 3000, Spot diameter: 4, Scanning speed: [3, 4, 5, 6], Argon protection: True",N/A,"Elements segregated, Cu element segregated strongly",Mixed Solution
3684,10.1016-j.actamat.2023.118775.txt,10.1016-j.actamat.2023.118775.txt,CoCrFeNi,1,FCC,theoretical,"Cahn-Hilliard equation and regular solution model, Gibbs free energy: calculated using Miedema's model for mixing enthalpy and mixing entropy",N/A,None,Single Solid Solution
3684,10.1016-j.actamat.2023.118775.txt,10.1016-j.actamat.2023.118775.txt,Co15Cr15Fe15Mn20Ni30,1,FCC,theoretical,"Cahn-Hilliard equation, Gibbs free energy: calculated using regular solution model",N/A,Spinodal decomposition into Cu / Ni-Mn-Fe-Co phases,Mixed Solution
3684,10.1016-j.actamat.2023.118775.txt,10.1016-j.actamat.2023.118775.txt,HfZrTiTa,1,FCC,theoretical,"Cahn-Hilliard equation, Gibbs free energy: calculated using regular solution model",N/A,Spinodal decomposition into Ta / Hf-Ti-Zr phases,Mixed Solution
3684,10.1016-j.actamat.2023.118775.txt,10.1016-j.actamat.2023.118775.txt,AlTiVCrMn,1,FCC,theoretical,"Cahn-Hilliard equation, Gibbs free energy: calculated using regular solution model",N/A,None,Single Solid Solution
3684,10.1016-j.actamat.2023.118775.txt,10.1016-j.actamat.2023.118775.txt,CoCrFeNiNb,1,FCC,theoretical,"Cahn-Hilliard equation, Gibbs free energy: calculated using regular solution model",N/A,None,Single Solid Solution
3684,10.1016-j.actamat.2023.118775.txt,10.1016-j.actamat.2023.118775.txt,HfNbTaTiZr,1,FCC,theoretical,"Cahn-Hilliard equation, Gibbs free energy: calculated using regular solution model",N/A,Spinodal decomposition into multiple phases,Mixed Solution
3684,10.1016-j.actamat.2023.118775.txt,10.1016-j.actamat.2023.118775.txt,TiVCrMnFe,1,FCC,theoretical,"Cahn-Hilliard equation, Gibbs free energy: calculated using regular solution model",N/A,None,Single Solid Solution
3684,10.1016-j.actamat.2023.118775.txt,10.1016-j.actamat.2023.118775.txt,AlCoCrFeNi,1,FCC,theoretical,"Cahn-Hilliard equation, Gibbs free energy: calculated using regular solution model",N/A,None,Single Solid Solution
3684,10.1016-j.actamat.2023.118775.txt,10.1016-j.actamat.2023.118775.txt,CoCrFeMnNi,1,FCC,theoretical,"Cahn-Hilliard equation, Gibbs free energy: calculated using regular solution model",N/A,None,Single Solid Solution
3684,10.1016-j.actamat.2023.118775.txt,10.1016-j.actamat.2023.118775.txt,CoCrFeNiTa,1,FCC,theoretical,"Cahn-Hilliard equation, Gibbs free energy: calculated using regular solution model",N/A,None,Single Solid Solution
3684,10.1016-j.actamat.2023.118775.txt,10.1016-j.actamat.2023.118775.txt,HfTaTiZr,1,FCC,theoretical,"Cahn-Hilliard equation, Gibbs free energy: calculated using regular solution model",N/A,Spinodal decomposition into multiple phases,Mixed Solution
3685,10.1016-j.ijrmhm.2023.106329.txt,10.1016-j.ijrmhm.2023.106329.txt,TiVCrW5,1,BCC,experimental,"arc melting, Temperature: not specified, Time: 5 minutes per melt, 12 times",N/A,None,Single Solid Solution
3685,10.1016-j.ijrmhm.2023.106329.txt,10.1016-j.ijrmhm.2023.106329.txt,TiVCrW7.5,1,BCC,experimental,"arc melting, Temperature: not specified, Time: 5 minutes per melt, 12 times",N/A,None,Single Solid Solution
3685,10.1016-j.ijrmhm.2023.106329.txt,10.1016-j.ijrmhm.2023.106329.txt,TiVCrW12.5,1,BCC,experimental,"arc melting, Temperature: not specified, Time: 5 minutes per melt, 12 times",N/A,None,Single Solid Solution
3685,10.1016-j.ijrmhm.2023.106329.txt,10.1016-j.ijrmhm.2023.106329.txt,TiVCrW15,1,BCC,experimental,"arc melting, Temperature: not specified, Time: 5 minutes per melt, 12 times",N/A,None,Single Solid Solution
3686,10.1016-j.msea.2019.138772.txt,10.1016-j.msea.2019.138772.txt,AlCoCrFeNi,3,FCC + L12-type ordering + AlCoCrFeNi,experimental,"Bridgman method, Temperature: 1473, Time: 48 hours, Cooling rate: quenched in water",N/A,Partially ordered structure due to γ′-phase precipitation,Mixed Solution
3687,10.1016-j.jallcom.2023.170952.txt,10.1016-j.jallcom.2023.170952.txt,FeCoNiCrCu,2,FCC + Cu,experimental,"Not explicitly stated, but likely arc melting or mechanical alloying, Temperature: Typically above 1000°C, Time: Varies based on method",N/A,None,Mixed Solution
3688,10.1016-j.ijrmhm.2023.106297.txt,10.1016-j.ijrmhm.2023.106297.txt,(HfCo)90(NbMo)10,3,BCC B2 + Nb-rich bcc + Mo-rich areas,experimental,"vacuum arc melting, Temperature: Not specified, Time: Not specified",N/A,Partially ordered B2 phase,Mixed Solution
3688,10.1016-j.ijrmhm.2023.106297.txt,10.1016-j.ijrmhm.2023.106297.txt,(HfCo)75(NbMo)25,3,BCC B2 + Nb-rich bcc + B2 precipitates in bcc phase,experimental,"vacuum arc melting, Temperature: Not specified, Time: Not specified",N/A,Partially ordered B2 phase,Mixed Solution
3689,10.1016-j.jallcom.2022.167561.txt,10.1016-j.jallcom.2022.167561.txt,CoCrFeNi,1,amorphous,experimental,"mechanical alloying, Duration: 60 hours, Atmosphere: argon, Speed: 400 rpm, Ball-to-powder ratio: 15:1, Ball size: 12 mm stainless steel",N/A,None,Amorphous
3689,10.1016-j.jallcom.2022.167561.txt,10.1016-j.jallcom.2022.167561.txt,AlCoCrFeNi,1,amorphous,experimental,"mechanical alloying, Duration: 60 hours, Atmosphere: argon, Speed: 400 rpm, Ball-to-powder ratio: 15:1, Ball size: 12 mm stainless steel",N/A,None,Amorphous
3689,10.1016-j.jallcom.2022.167561.txt,10.1016-j.jallcom.2022.167561.txt,CoCrFeNiTi,1,amorphous,experimental,"mechanical alloying, Duration: 60 hours, Atmosphere: argon, Speed: 400 rpm, Ball-to-powder ratio: 15:1, Ball size: 12 mm stainless steel",N/A,None,Amorphous
3690,10.1016-j.jmst.2021.12.057.txt,10.1016-j.jmst.2021.12.057.txt,HfNbTaTiZr,3,BCC + HCP + HfNbTaTiZr,experimental,"arc melting and drop casting, Temperature: 1200, Time: 10 hours, Atmosphere: high-purity argon",N/A,None,Mixed Solution
3690,10.1016-j.jmst.2021.12.057.txt,10.1016-j.jmst.2021.12.057.txt,NbTaTiZr,2,BCC + HCP,experimental,"arc melting and drop casting, Temperature: 1200, Time: 10 hours, Atmosphere: high-purity argon",N/A,None,Mixed Solution
3690,10.1016-j.jmst.2021.12.057.txt,10.1016-j.jmst.2021.12.057.txt,HfNbTiZr,3,BCC + HCP + HfNbTiZr,experimental,"arc melting and drop casting, Temperature: 1200, Time: 10 hours, Atmosphere: high-purity argon",N/A,None,Mixed Solution
3690,10.1016-j.jmst.2021.12.057.txt,10.1016-j.jmst.2021.12.057.txt,NbTiZr,2,BCC + NbTiZr,experimental,"arc melting and drop casting, Temperature: 1200, Time: 10 hours, Atmosphere: high-purity argon",N/A,None,Mixed Solution
3691,10.1016-j.bioelechem.2023.108633.txt,10.1016-j.bioelechem.2023.108633.txt,Al20Cu55Ni12Si5Ti8,3,B2-ordered (Intermetallic) + BCC + NiTi,experimental,"HVOF spraying, Oxygen flow: 802.3, Kerosene flow: 0.38, Spray distance: 320, Spray gun speed: 280, Argon carrier gas flow rate: 10.86, Powder feed rate: 5.5",N/A,None,Mixed Solution
3692,10.1016-j.jmrt.2023.01.219.txt,10.1016-j.jmrt.2023.01.219.txt,CoCrFeMnNi,2,"FCC + (Cr,Mn)Ox",experimental,"Selective Laser Melting (SLM), Laser power: 160, Scanning speed: 1200, Hatch spacing: 50, Oxygen content: controlled within 100 ppm",N/A,None,Mixed Solution
3693,10.1016-j.corsci.2022.110139.txt,10.1016-j.corsci.2022.110139.txt,AlFe2.5NiMoNbCr,1,BCC,experimental,"arc melting, Temperature: not explicitly stated, Time: repeated melting and solidification",N/A,None,Single Solid Solution
3693,10.1016-j.corsci.2022.110139.txt,10.1016-j.corsci.2022.110139.txt,AlFeNiMoNb,2,not specified + various,experimental,"hot pressing, Temperature: 1600, Time: not stated",N/A,None,Intermetallic
3694,10.1016-j.mtcomm.2020.101871.txt,10.1016-j.mtcomm.2020.101871.txt,MoNbTaTiW,1,BCC,theoretical and experimental,"arc melting, Temperature: around 2000-3000 °C, Atmosphere: argon, Time: several minutes","Machine learning (Random Forest regressor), Features: ['mixing entropy (ΔSmix)', 'bulk modulus (B)', 'valence electron concentration (VEC)', 'melting temperature (Tm)']",None,Single Solid Solution
3694,10.1016-j.mtcomm.2020.101871.txt,10.1016-j.mtcomm.2020.101871.txt,HfMoNbTaTiZr,1,BCC,theoretical and experimental,"arc melting, Temperature: around 2000-3000 °C, Atmosphere: argon, Time: several minutes","Machine learning (Random Forest regressor), Features: ['mixing entropy (ΔSmix)', 'bulk modulus (B)', 'valence electron concentration (VEC)', 'melting temperature (Tm)']",None,Single Solid Solution
3695,10.1016-j.matchemphys.2023.128816.txt,10.1016-j.matchemphys.2023.128816.txt,AlCrNbSiTiVZr,2,FCC + NA Amorphous,experimental,"RF magnetron sputtering, Nitrogen flow rates: [0, 10, 15, 20], Annealing temperature: 950, Annealing duration: 1 hour",N/A,NA,Mixed Solution
3696,10.1016-j.msea.2020.139814.txt,10.1016-j.msea.2020.139814.txt,CrMnFeCoNi,1,FCC,experimental,"spray forming, Pouring temperature: 1600, Atomizing pressure: 0.5, Gas metal mass ratio: 2.4, Raw materials: ['Chromium', 'Cobalt', 'Nickel', 'Manganese', 'Stainless Steel AISI 316 L'], Chemical composition: {'Cr': 15.1, 'Mn': 18.8, 'Fe': 20.5, 'Co': 21.8, 'Ni': 23.6, 'Mo': 0.2}",N/A,No partially ordered structure or intermetallic phases observed,Single Solid Solution
3697,10.1016-j.jmrt.2022.08.045.txt,10.1016-j.jmrt.2022.08.045.txt,CrCoNi,1,FCC,experimental,"vacuum arc melting, Temperature: 1173, Time: 0.5 hours",N/A,None,Single Solid Solution
3698,10.1016-j.scriptamat.2023.115587.txt,10.1016-j.scriptamat.2023.115587.txt,CoCrFeMnNi,2,FCC + Possible Laves phases or carbides/nitrides,experimental,"cold-rolling and laser treatment, Cold-rolling: Reduction ratio, temperature, and number of passes not specified, Laser treatment: Laser power, scanning speed, and spot size not specified",N/A,Inverse-gradient structure (soft outer and hard inner regions) created by laser treatment,Mixed Solution
3699,10.1016-j.intermet.2023.107822.txt,10.1016-j.intermet.2023.107822.txt,AlCoCrFeNi2.1,3,BCC + FCC + Cr-rich nano-phase,experimental,"arc melting, Temperature: 1500, Time: 30-60 minutes",N/A,None,Mixed Solution
3700,10.1016-j.surfin.2023.102692.txt,10.1016-j.surfin.2023.102692.txt,AlCrFeCoNiCu0.5,1,FCC,experimental,"cathodic arc deposition, Cathode: Circular planar, 44 mm diameter, 36 mm thickness, 99.95% purity, Anode: Hollow cylindrical copper, 50.8 mm inner diameter, 54 mm outer diameter, 41 mm length, 12 mm protrusion above cathode, Magnetic filter: 90-degree ¼ torus coil, 22.5 turns, 440 mm radius, 140 mm cross-sectional diameter, Substrate: Cut to 5 cm × 2.4 cm, cleaned with acetone, ethanol, and deionized water sequentially for 15 minutes each, Chamber pressure: 8.0 × 10−6 mbar before deposition, Electric pulse: 5 Hz with 800 μs pulse length, 10,000 pulses per deposition, Arc current and duct current: Key parameters adjusted to control plasma amount and density, Deposition rates: {'TF650/320': 13.4, 'TF1050/400': 22.4, 'TF1450/480': 29.6}",N/A,No partial ordering or intermetallic structure observed. Initial state before any oxidation.,Single Solid Solution
3701,10.1016-j.ceramint.2023.03.049.txt,10.1016-j.ceramint.2023.03.049.txt,Al0.3CoCrFeNi,5,BCC + FCC + HCP Ti2Ni (Intermetallic) + cubic (Intermetallic) + Ag(Cu),experimental,"vacuum arc remelting, Temperature: not specified, Time: not specified",N/A,None,Mixed Solution
3702,10.1016-j.intermet.2024.108229.txt,10.1016-j.intermet.2024.108229.txt,CrMoNbTaTi,6,"BCC + C15 Laves + HCP + rutile + Microcracks + (Nb,Ti)Cr2",experimental,"pre-placed powder laser cladding, Laser system: IPG YLS-3000, Beam diameter: 3.6, Laser power: 2, Scanning speed: 5, Offset: 3, Shielding gas: Argon (>99.8 wt% purity)",N/A,Partially ordered structure,Mixed Solution
3703,10.1016-j.corsci.2021.109880.txt,10.1016-j.corsci.2021.109880.txt,TiZrNbVTa,1,BCC,experimental,"electron beam melting with pendant drop melt extraction (EBM-PDME), Cooling rate: up to 106 K s−1",N/A,None,Single Solid Solution
3703,10.1016-j.corsci.2021.109880.txt,10.1016-j.corsci.2021.109880.txt,TiZrNbVTa,1,BCC,experimental,"electron beam melting with pendant drop melt extraction (EBM-PDME), Cooling rate: up to 106 K s−1",N/A,None,Single Solid Solution
3703,10.1016-j.corsci.2021.109880.txt,10.1016-j.corsci.2021.109880.txt,TiZrNbVTaHf,1,BCC,experimental,"electron beam melting with pendant drop melt extraction (EBM-PDME), Cooling rate: up to 106 K s−1",N/A,None,Single Solid Solution
3704,10.1016-j.compositesb.2023.110651.txt,10.1016-j.compositesb.2023.110651.txt,CoCrNi2(Al0.2Nb0.2),3,"FCC + L12 + Ni3(Al, Nb)",experimental,"electromagnetic levitation melting, Atmosphere: high-purity argon, Temperature: 1200, Duration: 24 hours, Cooling rate: quenching in water",N/A,Partially ordered structure with high-density L12 nanoprecipitates,Mixed Solution
3705,10.1016-j.matpr.2021.09.016.txt,10.1016-j.matpr.2021.09.016.txt,AlCoCrFeNiTi0.5,4,B2 (Intermetallic) + BCC + BCC A2 + FCC,Experimental,"HVOF Thermal Spray, Temperature: near-molten condition, Pressure: high-pressure gas stream, Time: rapid solidification upon impact",N/A,Partially ordered B2 phase present,Mixed Solution
3705,10.1016-j.matpr.2021.09.016.txt,10.1016-j.matpr.2021.09.016.txt,AlSiTiCrEeNi-Mo0.5,3,BCC + FCC + Not specified (Intermetallic),Experimental,"Plasma Spray, Temperature: high-temperature plasma, Pressure: atmospheric pressure, Time: rapid solidification during spraying",N/A,Partially ordered intermetallic compounds present,Mixed Solution
