Repository: sourish69/MSE643_CourseProject

# MSE643_CourseProject - Phase-Oriented Generative Design of High-Entropy Alloys

**A generative machine-learning pipeline that designs new alloy compositions to order - you specify the crystal phase you want, and the model proposes chemistries that should form it.**

---

## The idea in one paragraph

High-entropy alloys mix five or more principal elements in near-equal proportions, and their configurational entropy unlocks unusual combinations of strength and thermal stability. The problem is scale: the viable composition space runs to millions of candidates, far beyond what anyone can cast and characterize by hand.

File: Datasets/Vladimir_HEA_database.csv (part 72 of 88)
id,Paper,Name,Alloy,Nb of phase,Phase,Experimental or theoretical,Experimental details,Theoretical details,Special conditions,Type of solution
3705,10.1016-j.matpr.2021.09.016.txt,10.1016-j.matpr.2021.09.016.txt,AlSiTiCrEeCoNiMo0.5,3,BCC + FCC + Not specified (Intermetallic),Experimental,"Cold Spray, Temperature: lower temperature, Pressure: high-pressure gas stream, Time: rapid solidification upon impact",N/A,Partially ordered intermetallic compounds present,Mixed Solution
3707,10.1016-j.intermet.2022.107503.txt,10.1016-j.intermet.2022.107503.txt,HfNbTaTiV,1,BCC,experimental,"vacuum arc melting, Temperature: Not specified, Time: Melted several times, Atmosphere: Ti-gettered ultra-high purity Ar (>99.99%)",N/A,No specific thermo-mechanical post-processing mentioned,Single Solid Solution
3708,10.1016-j.scriptamat.2023.115502.txt,10.1016-j.scriptamat.2023.115502.txt,AlCoCrFeNiTiMoHfB,6,"BCC B2 + FCC + FCC L12 (Intermetallic) + complex tetragonal B2 (Intermetallic) + Ni3(Al, Ti) + (Cr, Fe)5(Mo, Al, Ti)",combination,"arc melting and drop casting, Temperature: 1400, Atmosphere: Argon gas, Time: Multiple melts","Density Functional Theory (DFT) and CALPHAD, Temperature range: Room temperature to 1200°C, Composition: Optimized using Thermo-Calc software",Partially ordered structure with L12 and Cr-rich σ phases after aging,Mixed Solution
3709,10.1016-j.apsusc.2020.147471.txt,10.1016-j.apsusc.2020.147471.txt,CrMnFeCoNi,1,FCC,theoretical,"Density Functional Theory (DFT), Exchange-correlation functional: GGA with PBE parametrization, Valence electrons: 4s and 3d for Cr, Mn, Fe, Co, Ni; 2s and 2p for O, Energy cutoff: 400, Electronic smearing width: 0.1, K-points sampling: 4×4×1 for fcc(111) surfaces; 6×6×4 for bulk chemical potential calculations, Slab modeling: 3×3×9 slabs with 81 atoms and 15 Å of vacuum for surface calculations; 3×3×6 supercells with 54 atoms for bulk chemical potential calculations, Magnetic states considered: Non-magnetic (NM), paramagnetic, and ferromagnetic (FM), Canonical models used: Friedel model and Hammer-Nørskov model for qualitative description of segregation",N/A,Initial state before oxidation,Single Solid Solution
3710,10.1016-j.msea.2020.139897.txt,10.1016-j.msea.2020.139897.txt,CoCrFeNiNb,1,FCC,Experimental,"arc melting, Temperature: high enough to melt the elements, Pressure: argon atmosphere, Time: melts were flipped and re-melted at least five times, Cooling: water-cooled copper mold",N/A,No partial ordering observed,Single Solid Solution
3710,10.1016-j.msea.2020.139897.txt,10.1016-j.msea.2020.139897.txt,CoCrFeNiNb,4,FCC + HCP (Intermetallic) + HCP Laves + D019,Experimental,"arc melting, Temperature: high enough to melt the elements, Pressure: argon atmosphere, Time: melts were flipped and re-melted at least five times, Cooling: water-cooled copper mold",N/A,No partial ordering observed in FCC phase; ε-phase is ordered hexagonal D019,Mixed Solution
3710,10.1016-j.msea.2020.139897.txt,10.1016-j.msea.2020.139897.txt,CoCrFeNiNb,4,FCC + HCP (Intermetallic) + HCP Laves + D019,Experimental,"arc melting, Temperature: high enough to melt the elements, Pressure: argon atmosphere, Time: melts were flipped and re-melted at least five times, Cooling: water-cooled copper mold",N/A,No partial ordering observed in FCC phase; ε-phase is ordered hexagonal D019,Mixed Solution
3710,10.1016-j.msea.2020.139897.txt,10.1016-j.msea.2020.139897.txt,CoCrFeNiNb,4,FCC + HCP (Intermetallic) + HCP Laves + D019,Experimental,"arc melting, Temperature: high enough to melt the elements, Pressure: argon atmosphere, Time: melts were flipped and re-melted at least five times, Cooling: water-cooled copper mold",N/A,Laves phase is ordered hexagonal C14; FCC phase is solid solution,Mixed Solution
3710,10.1016-j.msea.2020.139897.txt,10.1016-j.msea.2020.139897.txt,AlCoCrFeNi2.1,2,BCC + FCC,Experimental,Not explicitly stated,N/A,No partial ordering observed,Mixed Solution
3710,10.1016-j.msea.2020.139897.txt,10.1016-j.msea.2020.139897.txt,CoCrFeMnNi,1,FCC,Experimental,Not explicitly stated,N/A,No partial ordering observed,Single Solid Solution
3710,10.1016-j.msea.2020.139897.txt,10.1016-j.msea.2020.139897.txt,CoCrFeNi,1,FCC,Experimental,Not explicitly stated,N/A,No partial ordering observed,Single Solid Solution
3710,10.1016-j.msea.2020.139897.txt,10.1016-j.msea.2020.139897.txt,Ni2CoCrFeNb,2,FCC + tetragonal (Intermetallic),Experimental,Not explicitly stated,N/A,No partial ordering observed in FCC phase; γ'' phase is ordered tetragonal D022,Mixed Solution
3711,10.1016-j.jmrt.2023.07.066.txt,10.1016-j.jmrt.2023.07.066.txt,CoCrFeMnNi,1,FCC,experimental,"molecular dynamics (MD) simulation, Initial configuration: single-crystalline Ni model with FCC structure, Element substitution: random replacement of Ni atoms with Co, Cr, Fe, and Mn, Quenching process: from 2300 K to 300 K at a cooling rate of 100 K/ns in the isobaric-isothermal ensemble, Periodic boundary conditions: applied in all three dimensions, Temperature: 300, Time step: 1.0, Relaxation time: 100, Indenter velocity: 40, Meam potential: modified embedded atom method (MEAM) potential proposed by Choi et al.",N/A,No partial ordering or intermetallic phases observed,Single Solid Solution
3712,10.1016-j.actamat.2022.118188.txt,10.1016-j.actamat.2022.118188.txt,HfNbTaTiZr,1,BCC,experimental,"optical floating zone technique, Elements used: Pure elements Hf, Nb, Ta, Ti, Zr with 99.95 wt.% purity, Ingots production: Vacuum arc-melting on a copper water-cooled cavity, Purging process: Repeated three times by evacuating the arc-melting tank to 2 Pa, filling with 99.99% purity argon, and evacuating again, Alloying and melting: Each ingot was flipped and melted five times to improve chemical homogeneity, Dimensions of ingots: 15 × 35 × 120 mm3, Cylindrical rods: Obtained from ingots by electrical discharge machining (EDM) with 12 mm diameter and 100 mm length, Surface preparation: Grinded by SiC sandpapers to 800 grit and ultrasonic cleaned in alcohol, Crystal growth: Conducted using an OFZ furnace (model FZ-T-12,000-X-VII-VPO-PC, Crystal Systems Corporation, Japan), Argon atmosphere: High-purity argon (99.995%) filled inside the chamber at 101.3 kPa with 3 liters/min flux throughout the process, Pulling rate: 15 mm/h, Rotation rates: 3 rpm to ensure temperature homogeneity during crystal growth",N/A,No partial ordering or high entropy intermetallic phases,Single Solid Solution
3713,10.1016-j.physb.2021.412851.txt,10.1016-j.physb.2021.412851.txt,TiZrNbTa,1,BCC,theoretical,"ab initio quasi-harmonic Debye-Grüneisen model, Electronic-structure calculations: exact muffin-tin orbitals (EMTO) method, Disorder treatment: coherent potential approximation (CPA), Exchange-correlation interaction: generalized gradient approximation by Perdew–Burke–Ernzerhof, K-points mesh: 21 × 21 × 21",N/A,None,Single Solid Solution
3714,10.1016-j.ijrmhm.2024.106563.txt,10.1016-j.ijrmhm.2024.106563.txt,AlTiCrVZr,2,Layered structure with inner and outer layers + Al2O3,experimental,"MAO treatment, Voltage: 450, Frequency: 600, Duty cycle: 8, Oxidation time: 30s, 40s, 50s, 60s, 240s, Electrolyte composition: {'Na2SiO3': 50, '(NaPO3)6': 25, 'NaOH': 5}",N/A,Competitive oxidation behavior of substrate elements during MAO process,Intermetallic
3715,10.1016-j.ijrmhm.2020.105405.txt,10.1016-j.ijrmhm.2020.105405.txt,Cr0.1Hf0.5Mo0.5NbTiZr,1,BCC,Experimental,"arc melting, Atmosphere: argon, Raw metals purity: >99.6 wt%, Melting process: re-melted five times",N/A,None,Single Solid Solution
3715,10.1016-j.ijrmhm.2020.105405.txt,10.1016-j.ijrmhm.2020.105405.txt,Cr0.2Hf0.5Mo0.5NbTiZr,1,BCC,Experimental,"arc melting, Atmosphere: argon, Raw metals purity: >99.6 wt%, Melting process: re-melted five times",N/A,None,Single Solid Solution
3715,10.1016-j.ijrmhm.2020.105405.txt,10.1016-j.ijrmhm.2020.105405.txt,Cr0.3Hf0.5Mo0.5NbTiZr,2,BCC + Laves phase,Experimental,"arc melting, Atmosphere: argon, Raw metals purity: >99.6 wt%, Melting process: re-melted five times",N/A,Precipitates of Laves phase may not be visible in XRD but evident in micrography,Mixed Solution
3715,10.1016-j.ijrmhm.2020.105405.txt,10.1016-j.ijrmhm.2020.105405.txt,Cr0.4Hf0.5Mo0.5NbTiZr,2,BCC + Laves phase,Experimental,"arc melting, Atmosphere: argon, Raw metals purity: >99.6 wt%, Melting process: re-melted five times",N/A,None,Mixed Solution
3715,10.1016-j.ijrmhm.2020.105405.txt,10.1016-j.ijrmhm.2020.105405.txt,Cr0.5Hf0.5Mo0.5NbTiZr,2,BCC + Laves phase,Experimental,"arc melting, Atmosphere: argon, Raw metals purity: >99.6 wt%, Melting process: re-melted five times",N/A,None,Mixed Solution
3715,10.1016-j.ijrmhm.2020.105405.txt,10.1016-j.ijrmhm.2020.105405.txt,Hf0.5Mo0.5NbTiZr,1,BCC,Experimental,"arc melting, Atmosphere: argon, Raw metals purity: >99.6 wt%, Melting process: re-melted five times",N/A,None,Single Solid Solution
3716,10.1016-j.mtcomm.2024.108368.txt,10.1016-j.mtcomm.2024.108368.txt,AlMnCrCoFeNi,2,FCC + AlNi,experimental,"vacuum arc remelting (VAR), Vacuum: 10–5 torr, Capacity: 500 g, Argon purity: 99.9995%, Argon pressure: 0.5 bar, Electrode: Tungsten",N/A,None,Mixed Solution
3717,10.1016-j.jallcom.2022.165403.txt,10.1016-j.jallcom.2022.165403.txt,AlCoCrFeNi,4,BCC + FCC + AlCoCrFeNi + AlCoCrFeNi,experimental,"laser melting deposition, Laser power: 2000, Scanning speed: 10, Atmosphere: Argon (99.99% purity)",N/A,None,Mixed Solution
3717,10.1016-j.jallcom.2022.165403.txt,10.1016-j.jallcom.2022.165403.txt,AlCoCrFeNi,4,BCC + FCC + AlCoCrFeNi + AlCoCrFeNi,experimental,"laser melting deposition, Laser power: 2000, Scanning speed: 10, Atmosphere: Argon (99.99% purity)",N/A,None,Mixed Solution
3718,10.1016-j.intermet.2022.107736.txt,10.1016-j.intermet.2022.107736.txt,C0.5Fe49.5Mn25Cr15Ni10,1,FCC,experimental,"vacuum arc melting, Temperature: 1358, Time: 10 minutes",N/A,None,Single Solid Solution
3718,10.1016-j.intermet.2022.107736.txt,10.1016-j.intermet.2022.107736.txt,C0.5Fe74.5Mn25,2,FCC + HCP,experimental,"vacuum arc melting, Temperature: 1416, Time: 10 minutes",N/A,None,Mixed Solution
3718,10.1016-j.intermet.2022.107736.txt,10.1016-j.intermet.2022.107736.txt,C0.5Fe74.5Cr15Ni10,2,BCC + FCC,experimental,"vacuum arc melting, Temperature: 1462, Time: 10 minutes",N/A,None,Mixed Solution
3719,10.1016-j.msea.2021.140959.txt,10.1016-j.msea.2021.140959.txt,CrMnFeCoNi0.2,2,FCC + σ phase (Intermetallic),experimental,"vacuum induction melting, Weight: 50 g, Atmosphere: high-purity argon, Raw materials: high-purity elements (>99.9%), Melting process: complete melting in a smelting furnace with magnetic stirring, Pouring: into a copper mold with a diameter of 30 mm",N/A,None,Mixed Solution
3719,10.1016-j.msea.2021.140959.txt,10.1016-j.msea.2021.140959.txt,CrMnFeCoNi0.4,1,FCC,experimental,"vacuum induction melting, Weight: 50 g, Atmosphere: high-purity argon, Raw materials: high-purity elements (>99.9%), Melting process: complete melting in a smelting furnace with magnetic stirring, Pouring: into a copper mold with a diameter of 30 mm",N/A,None,Single Solid Solution
3719,10.1016-j.msea.2021.140959.txt,10.1016-j.msea.2021.140959.txt,CrMnFeCoNi0.6,1,FCC,experimental,"vacuum induction melting, Weight: 50 g, Atmosphere: high-purity argon, Raw materials: high-purity elements (>99.9%), Melting process: complete melting in a smelting furnace with magnetic stirring, Pouring: into a copper mold with a diameter of 30 mm",N/A,None,Single Solid Solution
3719,10.1016-j.msea.2021.140959.txt,10.1016-j.msea.2021.140959.txt,CrMnFeCoNi0.8,1,FCC,experimental,"vacuum induction melting, Weight: 50 g, Atmosphere: high-purity argon, Raw materials: high-purity elements (>99.9%), Melting process: complete melting in a smelting furnace with magnetic stirring, Pouring: into a copper mold with a diameter of 30 mm",N/A,None,Single Solid Solution
3719,10.1016-j.msea.2021.140959.txt,10.1016-j.msea.2021.140959.txt,CrMnFeCoNi1,1,FCC,experimental,"vacuum induction melting, Weight: 50 g, Atmosphere: high-purity argon, Raw materials: high-purity elements (>99.9%), Melting process: complete melting in a smelting furnace with magnetic stirring, Pouring: into a copper mold with a diameter of 30 mm",N/A,None,Single Solid Solution
3719,10.1016-j.msea.2021.140959.txt,10.1016-j.msea.2021.140959.txt,CrMnFeCoNi0.8Nb0.1,2,FCC + HCP Laves,experimental,"vacuum induction melting, Weight: 50 g, Atmosphere: high-purity argon, Raw materials: high-purity elements (>99.9%), Melting process: complete melting in a smelting furnace with magnetic stirring, Pouring: into a copper mold with a diameter of 30 mm",N/A,None,Mixed Solution
3719,10.1016-j.msea.2021.140959.txt,10.1016-j.msea.2021.140959.txt,CrMnFeCoNi0.8Nb0.2,2,FCC + HCP Laves,experimental,"vacuum induction melting, Weight: 50 g, Atmosphere: high-purity argon, Raw materials: high-purity elements (>99.9%), Melting process: complete melting in a smelting furnace with magnetic stirring, Pouring: into a copper mold with a diameter of 30 mm",N/A,None,Mixed Solution
3719,10.1016-j.msea.2021.140959.txt,10.1016-j.msea.2021.140959.txt,CrMnFeCoNi0.8Nb0.3,2,FCC + HCP Laves,experimental,"vacuum induction melting, Weight: 50 g, Atmosphere: high-purity argon, Raw materials: high-purity elements (>99.9%), Melting process: complete melting in a smelting furnace with magnetic stirring, Pouring: into a copper mold with a diameter of 30 mm",N/A,None,Mixed Solution
3720,10.1016-j.mtcomm.2023.105694.txt,10.1016-j.mtcomm.2023.105694.txt,CoCrFeMnNi,1,FCC,Experimental,"arc melting, Temperature: 1600, Time: 10 minutes",N/A,None,Single Solid Solution
3720,10.1016-j.mtcomm.2023.105694.txt,10.1016-j.mtcomm.2023.105694.txt,CoCrFeMnNiAl,2,BCC + FCC,Experimental,"Spark Plasma Sintering (SPS), Temperature: 1100, Pressure: 50, Time: 5 minutes",N/A,None,Mixed Solution
3720,10.1016-j.mtcomm.2023.105694.txt,10.1016-j.mtcomm.2023.105694.txt,CoCrFeNiTi,1,FCC,Experimental,"Vacuum Arc Melting, Temperature: 1500, Pressure: 10−3 Pa, Time: 15 minutes",N/A,None,Single Solid Solution
3720,10.1016-j.mtcomm.2023.105694.txt,10.1016-j.mtcomm.2023.105694.txt,CoCrFeNi,1,FCC,Experimental,"Induction Melting, Temperature: 1400, Time: 10 minutes",N/A,None,Single Solid Solution
3720,10.1016-j.mtcomm.2023.105694.txt,10.1016-j.mtcomm.2023.105694.txt,CoCrFeMnNiCu,1,FCC,Experimental,"High-Frequency Induction Melting, Temperature: 1550, Time: 12 minutes",N/A,None,Single Solid Solution
3720,10.1016-j.mtcomm.2023.105694.txt,10.1016-j.mtcomm.2023.105694.txt,CoCrFeNiV,1,FCC,Experimental,"Vacuum Induction Melting, Temperature: 1500, Pressure: 10−4 Pa, Time: 15 minutes",N/A,None,Single Solid Solution
3720,10.1016-j.mtcomm.2023.105694.txt,10.1016-j.mtcomm.2023.105694.txt,CoCrFeMnNb,1,FCC,Experimental,"Arc Melting, Temperature: 1600, Time: 10 minutes",N/A,None,Single Solid Solution
3720,10.1016-j.mtcomm.2023.105694.txt,10.1016-j.mtcomm.2023.105694.txt,CoCrFeMnNiZr,1,FCC,Experimental,"High-Frequency Induction Melting, Temperature: 1550, Time: 12 minutes",N/A,None,Single Solid Solution
3720,10.1016-j.mtcomm.2023.105694.txt,10.1016-j.mtcomm.2023.105694.txt,CoCrFeNiW,1,FCC,Experimental,"Vacuum Arc Melting, Temperature: 1500, Pressure: 10−3 Pa, Time: 15 minutes",N/A,None,Single Solid Solution
3720,10.1016-j.mtcomm.2023.105694.txt,10.1016-j.mtcomm.2023.105694.txt,CoCrFeMnNiTa,1,FCC,Experimental,"High-Frequency Induction Melting, Temperature: 1550, Time: 12 minutes",N/A,None,Single Solid Solution
3720,10.1016-j.mtcomm.2023.105694.txt,10.1016-j.mtcomm.2023.105694.txt,CoCrFeNiHf,1,FCC,Experimental,"Vacuum Induction Melting, Temperature: 1500, Pressure: 10−4 Pa, Time: 15 minutes",N/A,None,Single Solid Solution
3720,10.1016-j.mtcomm.2023.105694.txt,10.1016-j.mtcomm.2023.105694.txt,CoCrFeMnNiMo,1,FCC,Experimental,"Arc Melting, Temperature: 1600, Time: 10 minutes",N/A,None,Single Solid Solution
3721,10.1016-j.matchar.2022.112305.txt,10.1016-j.matchar.2022.112305.txt,Co25Fe25Mn5Ni25Ti20,4,BCT + C14 or C15 Laves + FCC + HCP,experimental,"arc melting, Temperature: not specified, Atmosphere: pure argon",N/A,None,Mixed Solution
3722,10.1016-j.corsci.2023.110982.txt,10.1016-j.corsci.2023.110982.txt,Co20Cr20Cu0Fe20Ni20,1,FCC,experimental,"arc melting, Temperature: 1473, Time: 2 hours, Atmosphere: Ti-gettered Ar",N/A,No Cu-enriched phase observed,Single Solid Solution
3722,10.1016-j.corsci.2023.110982.txt,10.1016-j.corsci.2023.110982.txt,Co19Cr29Cu1Fe29Ni20,1,FCC,experimental,"arc melting, Temperature: 1473, Time: 2 hours, Atmosphere: Ti-gettered Ar",N/A,No Cu-enriched phase observed,Single Solid Solution
3722,10.1016-j.corsci.2023.110982.txt,10.1016-j.corsci.2023.110982.txt,Co19Cr29Cu3Fe29Ni20,1,FCC,experimental,"arc melting, Temperature: 1473, Time: 2 hours, Atmosphere: Ti-gettered Ar",N/A,No Cu-enriched phase observed,Single Solid Solution
3722,10.1016-j.corsci.2023.110982.txt,10.1016-j.corsci.2023.110982.txt,Co18Cr29Cu5Fe29Ni20,1,FCC,experimental,"arc melting, Temperature: 1473, Time: 2 hours, Atmosphere: Ti-gettered Ar",N/A,No Cu-enriched phase observed,Single Solid Solution
3722,10.1016-j.corsci.2023.110982.txt,10.1016-j.corsci.2023.110982.txt,Co20Cr20Cu0Fe20Ni20,1,FCC,experimental,"arc melting, Temperature: 1473, Time: 2 hours, Atmosphere: Ti-gettered Ar",N/A,No Cu-enriched phase observed,Single Solid Solution
3723,10.1016-j.jallcom.2022.165341.txt,10.1016-j.jallcom.2022.165341.txt,AlCoCrFeNi,3,BCC B2 + FCC + AlNi,experimental,"vacuum induction melting, Temperature: 1473, Time: 1 minute",N/A,Partially ordered structure (High Entropy Intermetallic: B2 precipitates),Mixed Solution
3725,10.1016-j.jmrt.2023.12.198.txt,10.1016-j.jmrt.2023.12.198.txt,HfZrTiTa0.2Al0.8,2,BCC + Not explicitly stated,experimental,"vacuum arc melting, Elements purity: {'Hf': 99.9, 'Zr': 99.9, 'Ti': 99.9, 'Ta': 99.9, 'Al': 99.9}, Molar ratio: Based on the designed molar ratio of Hf, Zr, Ti, Ta, and Al, Process: The alloy bulk materials with a total mass of 200 g were re-melted five times with electromagnetic stirring and retained in a liquid state for about 3 minutes",N/A,Spinodal decomposition with elements segregation in the nanoscale,Mixed Solution
3726,10.1016-j.msea.2023.145649.txt,10.1016-j.msea.2023.145649.txt,CoCrFeNiTi0.3,2,FCC + Ni3Ti,experimental,"in-situ laser powder bed fusion (LPBF), Laser power: 225, Laser scanning speed: 1000, Layer thickness: 25, Hatch spacing: 100, Preheating temperature: 120, Environment: high-purity argon with oxygen concentration less than 20 ppm, Scanning rotation: 67",N/A,Partially ordered Ni3Ti precipitates present,Mixed Solution
3727,10.1016-j.jmrt.2024.01.257.txt,10.1016-j.jmrt.2024.01.257.txt,AlCoCrFeNi,1,FCC,experimental,"arc melting, Elements: high-purity (99.5 wt%) Co, Cr, Fe, Ni, Al, Atmosphere: argon",N/A,None,Single Solid Solution
3727,10.1016-j.jmrt.2024.01.257.txt,10.1016-j.jmrt.2024.01.257.txt,AlCoCrFeNi,2,BCC + FCC,experimental,"arc melting, Elements: high-purity (99.5 wt%) Co, Cr, Fe, Ni, Al, Atmosphere: argon",N/A,None,Mixed Solution
3727,10.1016-j.jmrt.2024.01.257.txt,10.1016-j.jmrt.2024.01.257.txt,AlCoCrFeNi,1,BCC,experimental,"arc melting, Elements: high-purity (99.5 wt%) Co, Cr, Fe, Ni, Al, Atmosphere: argon",N/A,None,Single Solid Solution
3728,10.1016-j.scriptamat.2019.12.009.txt,10.1016-j.scriptamat.2019.12.009.txt,TiZrCrMnFeNi,1,C14 Laves phase,theoretical and experimental,"not explicitly stated, Temperature: not provided, Pressure: not provided, Time: not provided","CALPHAD calculations, Total valence electron concentration: 6.4, Thermodynamic stability: single-phase, Hydride formation: AB2H3","Partially ordered structure, high entropy intermetallic",Intermetallic
3729,10.1016-j.matchar.2020.110369.txt,10.1016-j.matchar.2020.110369.txt,CrMnFeCoNi,4,FCC + Ni50Mn44Co3Cr2Fe1 + Cr>80% + Fe45Co45Mn7Ni3,experimental,"arc melting, hot rolling, homogenization, cold rolling, Temperature: 1200, Time: 2 hours, Reduction ratio: 0.5",N/A,None,Mixed Solution
3730,10.1016-j.jallcom.2022.167659.txt,10.1016-j.jallcom.2022.167659.txt,AlCrMoTiV,4,BCC + HCP + Al2O3 + AlCrMoTiV,experimental,"mechanical alloying and spark plasma sintering, Milling time: 30, Sintering temperatures: [1100, 1200, 1300], Sintering time: 5, Axial pressure: 50, Heating rate: 100",N/A,No partial ordering or initial state before oxidation mentioned,Mixed Solution
3731,10.1016-j.nme.2022.101348.txt,10.1016-j.nme.2022.101348.txt,WMoTaNbV,1,Not specified in the provided text,experimental,"vacuum arc melting, Sample size: 5 × 5 mm2 in size and 1 mm thick, Pre annealing temperature: 1000, Pre annealing time: 2 hours, Pre annealing vacuum: 10−7 mbar",N/A,Not specified in the provided text,Intermetallic
3732,10.1016-j.cossms.2022.101001.txt,10.1016-j.cossms.2022.101001.txt,Ni20Fe20Co20Cr20Cu20,1,FCC,experimental,"sputter-deposited, Thickness: 1000, Substrate: Si(100) and SiO2/Si(100) wafers, Power: {'Ni25Fe25Co25Cr25': 200, 'Ni20Fe20Co20Cr20Cu20': 30}",N/A,None,Single Solid Solution
3732,10.1016-j.cossms.2022.101001.txt,10.1016-j.cossms.2022.101001.txt,(NiFeCoCr)97Cu3,1,FCC,experimental,"sputter-deposited, Thickness: 1000, Substrate: Si(100) and SiO2/Si(100) wafers, Power: 200",N/A,None,Single Solid Solution
3733,10.1016-j.matchemphys.2021.125060.txt,10.1016-j.matchemphys.2021.125060.txt,MoNbTaTiZr,1,BCC,experimental,"powder metallurgy (hydrogenation–dehydrogenation followed by plasma spheroidization), Sintering temperature: 1400, Sintering pressure: 50, Sintering time: 15",N/A,Dual-phase structure with ~10% volume fraction of bcc2 phase embedded in bcc1 matrix,Mixed Solution
3734,10.1016-j.matchemphys.2022.127214.txt,10.1016-j.matchemphys.2022.127214.txt,FeCoNiCuAl,1,FCC,experimental,"magnetron sputtering, Target: FeCoNi(CuAl)0.2, Substrate: Si (100)",N/A,None,Single Solid Solution
3734,10.1016-j.matchemphys.2022.127214.txt,10.1016-j.matchemphys.2022.127214.txt,FeCoNiCuAlTi,1,BCC,experimental,"magnetron sputtering, Targets: ['FeCoNi(CuAl)0.2', 'Ti'], Substrate: Si (100), Sputtering modes: ['co-sputtering', 'alternating sputtering']",N/A,None,Single Solid Solution
3735,10.1016-j.intermet.2022.107498.txt,10.1016-j.intermet.2022.107498.txt,NbTiZr,2,BCC + HCP,experimental,"pulsed laser cladding (PLC), Laser power: 108, Laser spot diameter: 1, Scanning speed: 3, Pulse frequency: 6, Atmosphere: high-purity Ar gas (flow rate 5 L/min)",N/A,None,Mixed Solution
3735,10.1016-j.intermet.2022.107498.txt,10.1016-j.intermet.2022.107498.txt,NbTaTiZr,2,BCC + HCP,experimental,"pulsed laser cladding (PLC), Laser power: 108, Laser spot diameter: 1, Scanning speed: 3, Pulse frequency: 6, Atmosphere: high-purity Ar gas (flow rate 5 L/min)",N/A,None,Mixed Solution
3736,10.1016-j.matchar.2020.110291.txt,10.1016-j.matchar.2020.110291.txt,CoCrFeNi,2,FCC + HCP,experimental,"vacuum arc melting, Temperature: 1200, Time: 5 hours, Cooling medium: water-quenching",N/A,None,Mixed Solution
3737,10.1016-j.jallcom.2020.157978.txt,10.1016-j.jallcom.2020.157978.txt,HfNbTaTiZr,1,cellular structure with fine substructure made of round-shape amorphous clusters,experimental,"DC magnetron sputtering, Power: 10, Voltage: 260 V–200 V, Current: 38–49 mA, Deposition rate: approximately 6 nm/min, Base pressure: 10−7 – 10−8 Pa, Atmosphere: Ar atmosphere at a constant pressure of 2 Pa, Ar flow: 14 sccm, Sputtering target: Single-phase round shape HfNbTaTiZr target with 1-inch diameter, prepared by spark plasma sintering (SPS) at 1300 °C for 2 min using a pressure of 100 MPa, Substrate: Amorphous fused silica (FS) substrates, kept at room temperature (RT), Target to substrate distance: 100, Film thicknesses: [{'thickness': 380, 'sample_name': 'HEAM1'}, {'thickness': 1650, 'sample_name': 'HEAM2'}]",N/A,No post-processing mentioned,Amorphous
3738,10.1016-j.msea.2019.138198.txt,10.1016-j.msea.2019.138198.txt,V10Cr15Mn5Fe35Co10Ni25,2,FCC + σ,experimental,"vacuum induction melting (VIM) and high-pressure torsion (HPT), Vim: {'temperature': 1373, 'time': '6 hours', 'cooling_rate': 'water quenching'}, Hpt: {'temperature': 'room temperature', 'pressure': 6, 'rotation_speed': 1, 'number_of_turns': 5}",N/A,"Not classified as High Entropy Intermetallic, initial state before oxidation is FCC solid solution",Single Solid Solution
3738,10.1016-j.msea.2019.138198.txt,10.1016-j.msea.2019.138198.txt,CoCrFeMnNi,1,FCC,experimental,"arc melting, Temperature: varies, Time: varies, Cooling rate: typically air-cooled or furnace-cooled",N/A,"Not classified as High Entropy Intermetallic, initial state before oxidation is FCC solid solution",Single Solid Solution
3738,10.1016-j.msea.2019.138198.txt,10.1016-j.msea.2019.138198.txt,AlCoCrCuFeNi,2,FCC + varies (Intermetallic),experimental,"arc melting, Temperature: varies, Time: varies, Cooling rate: typically air-cooled or furnace-cooled",N/A,Contains High Entropy Intermetallic phases due to the presence of intermetallic compounds,Mixed Solution
3738,10.1016-j.msea.2019.138198.txt,10.1016-j.msea.2019.138198.txt,CoCrFeMnNiTi0.1,2,FCC + Ti-rich,experimental,"arc melting, Temperature: varies, Time: varies, Cooling rate: typically air-cooled or furnace-cooled",N/A,"Not classified as High Entropy Intermetallic, initial state before oxidation is FCC solid solution with Ti-rich precipitates",Mixed Solution
3739,10.1016-j.intermet.2021.107430.txt,10.1016-j.intermet.2021.107430.txt,CoCrFeMnNi,2,FCC + complex intermetallic (Intermetallic),experimental,"Laser Powder Bed Fusion (LPBF), Laser power: 250, Scan speed: 700, Hatch distance: 80, Atmosphere: Argon (>99.95% purity)",N/A,Formed after remelting the MG layer,Mixed Solution
3739,10.1016-j.intermet.2021.107430.txt,10.1016-j.intermet.2021.107430.txt,Fe55Cr25Mo16B2C2,2,Not specified + amorphous,experimental,"Laser Powder Bed Fusion (LPBF), Laser power: 100, Scan speed: 300, Hatch distance: 105, Layer thickness: 30, Atmosphere: Argon (>99.95% purity)",N/A,Partially crystallized after remelting,Amorphous
3740,10.1016-j.jallcom.2020.154720.txt,10.1016-j.jallcom.2020.154720.txt,AlCoCrFeNi,3,BCC + FCC + AlCoCrFeNi,experimental,"arc melting, Ingot mass: ~250 g, Atmosphere: high purity argon, Mould: water-cooled copper, Remelting cycles: at least five, with ingot inversion between each melt",N/A,Partially ordered BCC (B2) phase,Mixed Solution
3740,10.1016-j.jallcom.2020.154720.txt,10.1016-j.jallcom.2020.154720.txt,AlCoCrFeNi,3,BCC + FCC + AlCoCrFeNi,experimental,"arc melting, Ingot mass: ~250 g, Atmosphere: high purity argon, Mould: water-cooled copper, Remelting cycles: at least five, with ingot inversion between each melt",N/A,Partially ordered BCC (B2/A2) phase,Mixed Solution
3741,10.1016-j.msea.2023.145535.txt,10.1016-j.msea.2023.145535.txt,CoCrNi,1,FCC,experimental,"arc melting, Temperature: not explicitly stated, Time: not explicitly stated",N/A,None,Single Solid Solution
3741,10.1016-j.msea.2023.145535.txt,10.1016-j.msea.2023.145535.txt,CoCrNiAlTi,2,"FCC L12 + Co3(Al,Ti) or Ni3(Al,Ti)",experimental,"arc melting, Temperature: not explicitly stated, Time: not explicitly stated",N/A,Partially ordered structure with L12 precipitates,Mixed Solution
3741,10.1016-j.msea.2023.145535.txt,10.1016-j.msea.2023.145535.txt,CoCrNiAlTi,2,"FCC L12 + Co3(Al,Ti) or Ni3(Al,Ti)",experimental,"arc melting, Temperature: not explicitly stated, Time: not explicitly stated",N/A,Partially ordered structure with L12 precipitates and small amounts of BCC phase,Mixed Solution
3742,10.1016-j.rinma.2022.100311.txt,10.1016-j.rinma.2022.100311.txt,AlCoCrFeNi,2,BCC B2 + FCC,Experimental,"laser alloying, Temperature: melt cooling rate up to 10^4 K/s",N/A,None,Mixed Solution
3742,10.1016-j.rinma.2022.100311.txt,10.1016-j.rinma.2022.100311.txt,AlCoCrCuFeNi,2,BCC B2 + FCC,Experimental,"laser alloying, Temperature: melt cooling rate up to 10^4 K/s",N/A,None,Mixed Solution
3742,10.1016-j.rinma.2022.100311.txt,10.1016-j.rinma.2022.100311.txt,Al1.5CoCrFeNi,1,BCC B2,Experimental,"laser alloying, Temperature: melt cooling rate up to 10^4 K/s",N/A,None,Single Solid Solution
3742,10.1016-j.rinma.2022.100311.txt,10.1016-j.rinma.2022.100311.txt,AlCo1.5CrFeNi,2,BCC B2 + FCC,Experimental,"laser alloying, Temperature: melt cooling rate up to 10^4 K/s",N/A,None,Mixed Solution
3742,10.1016-j.rinma.2022.100311.txt,10.1016-j.rinma.2022.100311.txt,AlCoCr1.5FeNi,2,BCC B2 + FCC,Experimental,"laser alloying, Temperature: melt cooling rate up to 10^4 K/s",N/A,None,Mixed Solution
3742,10.1016-j.rinma.2022.100311.txt,10.1016-j.rinma.2022.100311.txt,AlCoCrFe1.5Ni,2,BCC B2 + FCC,Experimental,"laser alloying, Temperature: melt cooling rate up to 10^4 K/s",N/A,None,Mixed Solution
3742,10.1016-j.rinma.2022.100311.txt,10.1016-j.rinma.2022.100311.txt,AlCoCrFeNi1.5,2,BCC B2 + FCC,Experimental,"laser alloying, Temperature: melt cooling rate up to 10^4 K/s",N/A,None,Mixed Solution
3743,10.1016-j.jmst.2022.08.021.txt,10.1016-j.jmst.2022.08.021.txt,CoCrFeMnNi,1,FCC,experimental,"pressurized metallurgy, Temperature: 1200, Time: 2 hours, Pressure: high nitrogen pressure",N/A,No precipitates observed,Single Solid Solution
3744,10.1016-j.matpr.2019.12.330.txt,10.1016-j.matpr.2019.12.330.txt,AlCrFeNiCu,1,dendritic,experimental,"laser metal deposition, Laser power: 1600 W to 2200 W, Scanning speed: 1.2 m/min, Precursor powder: high purity (99.5%) elemental powders of Al, Fe, Ni, Cr, and Cu, Mixing time: 24 hours, Deposition: 5 kW CO2 laser",N/A,None,Intermetallic
3744,10.1016-j.matpr.2019.12.330.txt,10.1016-j.matpr.2019.12.330.txt,Al2CrFeCoCuTiNix,1,not specified,experimental,"laser cladding, Details: not specified",N/A,None,Intermetallic
3744,10.1016-j.matpr.2019.12.330.txt,10.1016-j.matpr.2019.12.330.txt,CrMnFeCoNi,1,not specified,experimental,not explicitly stated,N/A,None,Intermetallic
3744,10.1016-j.matpr.2019.12.330.txt,10.1016-j.matpr.2019.12.330.txt,AlxCoCrFeNi,1,dendritic,experimental,"selective laser melting, Details: not specified",N/A,None,Intermetallic
3744,10.1016-j.matpr.2019.12.330.txt,10.1016-j.matpr.2019.12.330.txt,CrCoBFeNiSi,1,not specified,experimental,not explicitly stated,N/A,None,Intermetallic
3744,10.1016-j.matpr.2019.12.330.txt,10.1016-j.matpr.2019.12.330.txt,Al0.5FeCu0.7NiCoCr,1,dendritic,experimental,"laser metal deposition, Details: not specified",N/A,None,Intermetallic
3744,10.1016-j.matpr.2019.12.330.txt,10.1016-j.matpr.2019.12.330.txt,CoCrFeMnNi,1,not specified,experimental,not explicitly stated,N/A,None,Intermetallic
3744,10.1016-j.matpr.2019.12.330.txt,10.1016-j.matpr.2019.12.330.txt,AlxCoCrFeNi,1,dendritic,experimental,not explicitly stated,N/A,None,Intermetallic
3745,10.1016-j.surfcoat.2022.128180.txt,10.1016-j.surfcoat.2022.128180.txt,BNbTaTiZr,1,amorphous,experimental,"magnetron co-sputtering, Vacuum level: 5.3 × 10−4 Pa, Plasma etching: Ar gas atmosphere at 1.1 Pa, substrate bias of −700 V for 20 min, Target power: Equimolar TiZrNbTaFe target at 1000 W, TiB2 target at 50 W",N/A,None,Amorphous
3745,10.1016-j.surfcoat.2022.128180.txt,10.1016-j.surfcoat.2022.128180.txt,CoCrFeNiNb,1,FCC,experimental,"magnetron co-sputtering, Vacuum level: 5.3 × 10−4 Pa, Plasma etching: Ar gas atmosphere at 1.1 Pa, substrate bias of −700 V for 20 min, Target power: Equimolar TiZrNbTaFe target at 1000 W, TiB2 target at 50 W",N/A,None,Single Solid Solution
3745,10.1016-j.surfcoat.2022.128180.txt,10.1016-j.surfcoat.2022.128180.txt,Fe40Mn40Co10Cr10,1,FCC,experimental,"magnetron co-sputtering, Vacuum level: 5.3 × 10−4 Pa, Plasma etching: Ar gas atmosphere at 1.1 Pa, substrate bias of −700 V for 20 min, Target power: Equimolar TiZrNbTaFe target at 1000 W, TiB2 target at 50 W",N/A,None,Single Solid Solution
3745,10.1016-j.surfcoat.2022.128180.txt,10.1016-j.surfcoat.2022.128180.txt,Fe40Mn40Cr10Co10,1,FCC,experimental,"magnetron co-sputtering, Vacuum level: 5.3 × 10−4 Pa, Plasma etching: Ar gas atmosphere at 1.1 Pa, substrate bias of −700 V for 20 min, Target power: Equimolar TiZrNbTaFe target at 1000 W, TiB2 target at 50 W",N/A,None,Single Solid Solution
3745,10.1016-j.surfcoat.2022.128180.txt,10.1016-j.surfcoat.2022.128180.txt,Fe50-XMn30Co10Cr10BX,2,FCC + amorphous,experimental,"magnetron co-sputtering, Vacuum level: 5.3 × 10−4 Pa, Plasma etching: Ar gas atmosphere at 1.1 Pa, substrate bias of −700 V for 20 min, Target power: Equimolar TiZrNbTaFe target at 1000 W, TiB2 target at 50 W",N/A,Boron content affects phase,Mixed Solution
3745,10.1016-j.surfcoat.2022.128180.txt,10.1016-j.surfcoat.2022.128180.txt,V10.4Nb10.5Mo10.6Ta11.2W10.5Cr16.3B28.6,3,HCP B2 + amorphous + TiB2,experimental,"magnetron co-sputtering, Vacuum level: 5.3 × 10−4 Pa, Plasma etching: Ar gas atmosphere at 1.1 Pa, substrate bias of −700 V for 20 min, Target power: Equimolar TiZrNbTaFe target at 1000 W, TiB2 target at 50 W",N/A,Amorphous matrix with nanocrystalline precipitates,Mixed Solution
3745,10.1016-j.surfcoat.2022.128180.txt,10.1016-j.surfcoat.2022.128180.txt,VNbMoTaWCrB,3,HCP B2 + amorphous + TiB2,experimental,"magnetron co-sputtering, Vacuum level: 5.3 × 10−4 Pa, Plasma etching: Ar gas atmosphere at 1.1 Pa, substrate bias of −700 V for 20 min, Target power: Equimolar TiZrNbTaFe target at 1000 W, TiB2 target at 50 W",N/A,Amorphous matrix with nanocrystalline precipitates,Mixed Solution
3745,10.1016-j.surfcoat.2022.128180.txt,10.1016-j.surfcoat.2022.128180.txt,Al0.25CoCrFeNi,1,FCC,experimental,"magnetron co-sputtering, Vacuum level: 5.3 × 10−4 Pa, Plasma etching: Ar gas atmosphere at 1.1 Pa, substrate bias of −700 V for 20 min, Target power: Equimolar TiZrNbTaFe target at 1000 W, TiB2 target at 50 W",N/A,None,Single Solid Solution
3745,10.1016-j.surfcoat.2022.128180.txt,10.1016-j.surfcoat.2022.128180.txt,Al0.5CoCrCuFeNiBx,2,FCC + amorphous,experimental,"magnetron co-sputtering, Vacuum level: 5.3 × 10−4 Pa, Plasma etching: Ar gas atmosphere at 1.1 Pa, substrate bias of −700 V for 20 min, Target power: Equimolar TiZrNbTaFe target at 1000 W, TiB2 target at 50 W",N/A,Boron content affects phase,Mixed Solution
3745,10.1016-j.surfcoat.2022.128180.txt,10.1016-j.surfcoat.2022.128180.txt,AlCoCrFeNiB0.1,1,FCC,experimental,"magnetron co-sputtering, Vacuum level: 5.3 × 10−4 Pa, Plasma etching: Ar gas atmosphere at 1.1 Pa, substrate bias of −700 V for 20 min, Target power: Equimolar TiZrNbTaFe target at 1000 W, TiB2 target at 50 W",N/A,N/A,Single Solid Solution
3745,10.1016-j.surfcoat.2022.128180.txt,10.1016-j.surfcoat.2022.128180.txt,AlFeCoNiBx,2,FCC + amorphous,experimental,"magnetron co-sputtering, Vacuum level: 5.3 × 10−4 Pa, Plasma etching: Ar gas atmosphere at 1.1 Pa, substrate bias of −700 V for 20 min, Target power: Equimolar TiZrNbTaFe target at 1000 W, TiB2 target at 50 W",N/A,Boron content affects phase,Mixed Solution
3745,10.1016-j.surfcoat.2022.128180.txt,10.1016-j.surfcoat.2022.128180.txt,TixZrNbTaFeBy,4,HCP B2 + Amorphous + amorphous + TiB2,experimental,"magnetron co-sputtering, Vacuum level: 5.3 × 10−4 Pa, Plasma etching: Ar gas atmosphere at 1.1 Pa, substrate bias of −700 V for 20 min, Target power: Equimolar TiZrNbTaFe target at 1000 W, TiB2 target at varying powers (50, 100, 200, 300, 500, 700 W)",N/A,Nanocomposite microstructure for HEA-50 coating,Mixed Solution
3747,10.1016-j.jmst.2021.04.068.txt,10.1016-j.jmst.2021.04.068.txt,Fe50Mn25Ni10Cr15Al0,1,FCC,Experimental,"arc melting, Temperature: above 1500°C, Time: flipped and re-melted 5 times",N/A,None,Single Solid Solution
3747,10.1016-j.jmst.2021.04.068.txt,10.1016-j.jmst.2021.04.068.txt,Fe50Mn25Ni10Cr15Al3,1,FCC,Experimental,"arc melting, Temperature: above 1500°C, Time: flipped and re-melted 5 times",N/A,None,Single Solid Solution
3747,10.1016-j.jmst.2021.04.068.txt,10.1016-j.jmst.2021.04.068.txt,Fe50Mn25Ni10Cr15Al5,3,BCC + FCC + Fe50Mn25Ni10Cr15Al5,Experimental,"arc melting, Temperature: above 1500°C, Time: flipped and re-melted 5 times",N/A,None,Mixed Solution
3747,10.1016-j.jmst.2021.04.068.txt,10.1016-j.jmst.2021.04.068.txt,Fe50Mn25Ni10Cr15Al6,2,BCC + FCC,Experimental,"arc melting, Temperature: above 1500°C, Time: flipped and re-melted 5 times",N/A,None,Mixed Solution
3747,10.1016-j.jmst.2021.04.068.txt,10.1016-j.jmst.2021.04.068.txt,Fe50Mn25Ni10Cr15Al7,3,BCC + FCC + Fe50Mn25Ni10Cr15Al7,Experimental,"arc melting, Temperature: above 1500°C, Time: flipped and re-melted 5 times",N/A,None,Mixed Solution
3747,10.1016-j.jmst.2021.04.068.txt,10.1016-j.jmst.2021.04.068.txt,Fe50Mn25Ni10Cr15Al8,2,BCC + FCC,Experimental,"arc melting, Temperature: above 1500°C, Time: flipped and re-melted 5 times",N/A,Alloy too brittle for further processing,Mixed Solution
3748,10.1016-j.intermet.2023.107945.txt,10.1016-j.intermet.2023.107945.txt,FeCrNi,1,FCC,experimental,"selected laser melting (SLM), Laser spot diameter: 90, Laser power: 300, Scanning rate: 700, Scanning rotation angle: 67, Layer thickness: 50, Hatching space: 110",N/A,None,Single Solid Solution
3750,10.1016-j.mset.2023.07.004.txt,10.1016-j.mset.2023.07.004.txt,AlCoCrFeNi,2,BCC + FCC,experimental,"arc melting, Temperature: Not specified, Time: Not specified",N/A,Not specified,Mixed Solution
3750,10.1016-j.mset.2023.07.004.txt,10.1016-j.mset.2023.07.004.txt,AlCoCrFeNiTi,2,BCC + FCC,experimental,"arc melting, Temperature: Not specified, Time: Not specified",N/A,Not specified,Mixed Solution
3750,10.1016-j.mset.2023.07.004.txt,10.1016-j.mset.2023.07.004.txt,AlCoCrFeNiTi0.5,2,BCC + FCC,experimental,"arc melting, Temperature: Not specified, Time: Not specified",N/A,Not specified,Mixed Solution
3750,10.1016-j.mset.2023.07.004.txt,10.1016-j.mset.2023.07.004.txt,AlCrFeMoNi,2,BCC + FCC,experimental,"arc melting, Temperature: Not specified, Time: Not specified",N/A,Not specified,Mixed Solution
3750,10.1016-j.mset.2023.07.004.txt,10.1016-j.mset.2023.07.004.txt,AlCrFeMnNi,2,BCC + FCC,experimental,"arc melting, Temperature: Not specified, Time: Not specified",N/A,Not specified,Mixed Solution
3750,10.1016-j.mset.2023.07.004.txt,10.1016-j.mset.2023.07.004.txt,Co1.5CrFeNi1.5Ti,3,"FCC + L12 (Intermetallic) + Ni3(Ti, Al)",experimental,"arc melting, Temperature: Not specified, Time: Not specified",N/A,Partially ordered structure (High Entropy Intermetallic),Mixed Solution
3750,10.1016-j.mset.2023.07.004.txt,10.1016-j.mset.2023.07.004.txt,CoCrFeMnNi,1,FCC,experimental,"arc melting, Temperature: Not specified, Time: Not specified",N/A,Not specified,Single Solid Solution
3750,10.1016-j.mset.2023.07.004.txt,10.1016-j.mset.2023.07.004.txt,CoCrFeNi,2,BCC + FCC,experimental,"arc melting, Temperature: Not specified, Time: Not specified",N/A,Not specified,Mixed Solution
3750,10.1016-j.mset.2023.07.004.txt,10.1016-j.mset.2023.07.004.txt,CoCrFeNiCu,1,FCC,experimental,"arc melting, Temperature: Not specified, Time: Not specified",N/A,Not specified,Single Solid Solution
3750,10.1016-j.mset.2023.07.004.txt,10.1016-j.mset.2023.07.004.txt,CoCrFeNiMn,2,BCC + FCC,experimental,"arc melting, Temperature: Not specified, Time: Not specified",N/A,Not specified,Mixed Solution
3750,10.1016-j.mset.2023.07.004.txt,10.1016-j.mset.2023.07.004.txt,CoCrFeNiNb,2,BCC + FCC,experimental,"arc melting, Temperature: Not specified, Time: Not specified",N/A,Not specified,Mixed Solution
3751,10.1016-j.matlet.2020.128821.txt,10.1016-j.matlet.2020.128821.txt,CoCrNi,1,FCC,experimental,"Nanoindentation and Molecular Dynamics simulations, Temperature: 77, Time: N/A",N/A,None,Single Solid Solution
3752,10.1016-j.jallcom.2020.156533.txt,10.1016-j.jallcom.2020.156533.txt,CoCrFeMnNiCx,3,FCC + HCP + M7C3,experimental,"mechanical alloying and spark plasma sintering (SPS), Mechanical alloying: {'milling_speed': 250, 'duration': 30, 'atmosphere': 'argon', 'milling_media': 'stainless steel vials and WC-12Co balls', 'ball_to_powder_mass_ratio': 10}, Sps: {'maximum_temperature': 1200, 'uniaxial_pressure': 30, 'heating_rate': '100 °C/min up to 1000 °C, then 50 °C/min up to the set sintering temperature', 'holding_time': 8, 'cooling': 'furnace cooled to room temperature', 'sample_geometry': 'cylindrical with a diameter of 25 mm and a thickness of 4 mm'}",N/A,None,Mixed Solution
3753,10.1016-j.jmst.2020.01.002.txt,10.1016-j.jmst.2020.01.002.txt,CoCrFeMnNi,1,face-centred cubic,experimental,"selective laser melting (SLM), Laser spot size: 90, Layer thickness: 30, Laser power: 110-280 W, Scan speed: 800-2000 mm/s, Hatch spacing: 45-75 μm, Pre-alloyed powder: 79 wt%, Mn elemental powder: 21 wt%, Blending time: 24 hours",N/A,None,Intermetallic
