Repository: sourish69/MSE643_CourseProject

# MSE643_CourseProject - Phase-Oriented Generative Design of High-Entropy Alloys

**A generative machine-learning pipeline that designs new alloy compositions to order - you specify the crystal phase you want, and the model proposes chemistries that should form it.**

---

## The idea in one paragraph

High-entropy alloys mix five or more principal elements in near-equal proportions, and their configurational entropy unlocks unusual combinations of strength and thermal stability. The problem is scale: the viable composition space runs to millions of candidates, far beyond what anyone can cast and characterize by hand.

File: Datasets/Vladimir_HEA_database.csv (part 73 of 88)
id,Paper,Name,Alloy,Nb of phase,Phase,Experimental or theoretical,Experimental details,Theoretical details,Special conditions,Type of solution
3755,10.1016-j.intermet.2020.106942.txt,10.1016-j.intermet.2020.106942.txt,CoCrFeMnNi,1,FCC,experimental,"Vacuum induction furnace, Temperature: 1473, Time: 10 hours",N/A,None,Single Solid Solution
3756,10.1016-j.corsci.2021.110073.txt,10.1016-j.corsci.2021.110073.txt,CoCrFeMnNi,1,FCC,experimental,"magnetic levitation melting, Temperature: 1000, Time: 100 minutes",N/A,None,Single Solid Solution
3757,10.1016-j.rinma.2022.100320.txt,10.1016-j.rinma.2022.100320.txt,MoNbTaVW,1,BCC,theoretical,"atomic scale modelling, Focus: intrinsic defect formation, Defects: ['interstitial defects', 'vacancies', 'Frenkel pairs']",N/A,None,Single Solid Solution
3758,10.1016-j.ijrmhm.2023.106141.txt,10.1016-j.ijrmhm.2023.106141.txt,CoCrFeNiMnNb,4,FCC + cubic + cubic (Intermetallic) + Cr-Mn-rich oxides,experimental,"powder metallurgy, Ball milling speed: 350, Ball milling time: 25, Sintering temperature: 1400, Sintering time: 30",N/A,None,Mixed Solution
3758,10.1016-j.ijrmhm.2023.106141.txt,10.1016-j.ijrmhm.2023.106141.txt,CoCrFeNiMnNbTiC,4,FCC + cubic + cubic (Intermetallic) + Cr-Mn-rich oxides,experimental,"powder metallurgy, Ball milling speed: 350, Ball milling time: 25, Sintering temperature: 1400, Sintering time: 30",N/A,None,Mixed Solution
3759,10.1016-j.jallcom.2021.158904.txt,10.1016-j.jallcom.2021.158904.txt,NiCoFeCrAlTi,3,L12 + L21 (Intermetallic) + Ni2AlTi,Experimental,"arc melting, Elements: ['Ni', 'Co', 'Fe', 'Cr', 'Al', 'Ti'], Purity: > 99.92%, Mold dimensions: 50×10×5 mm3, Number of meltings: at least four times",N/A,None,Intermetallic
3759,10.1016-j.jallcom.2021.158904.txt,10.1016-j.jallcom.2021.158904.txt,NiCoFeCrAlTiRe,3,L12 + L21 (Intermetallic) + Ni2AlTi,Experimental,"arc melting, Elements: ['Ni', 'Co', 'Fe', 'Cr', 'Al', 'Ti', 'Re'], Purity: > 99.92%, Mold dimensions: 50×10×5 mm3, Number of meltings: at least four times",N/A,None,Intermetallic
3759,10.1016-j.jallcom.2021.158904.txt,10.1016-j.jallcom.2021.158904.txt,NiCoFeCrAlTiRu,3,L12 + L21 (Intermetallic) + Ni2AlTi,Experimental,"arc melting, Elements: ['Ni', 'Co', 'Fe', 'Cr', 'Al', 'Ti', 'Ru'], Purity: > 99.92%, Mold dimensions: 50×10×5 mm3, Number of meltings: at least four times",N/A,None,Intermetallic
3760,10.1016-j.vacuum.2022.111586.txt,10.1016-j.vacuum.2022.111586.txt,WNbMoTaVOx,3,BCC + No specific structure Amorphous + Various oxide structures,experimental,"magnetron sputtering, Target composition: Equiatomic W, Nb, Mo, Ta, and V, Deposition substrate: Single crystal silicon wafer, Working pressure: 5 × 10−1 Pa, Sputtering power: 50 W, Deposition time: 2 hours, Argon gas flow rate: 30 sccm, Working distance: 90 mm, Substrate rotation speed: 15 r/min",N/A,"Oxidation experiments conducted at 300°C, 400°C, 500°C, and 600°C for 2 hours each",Mixed Solution
3761,10.1016-j.wear.2023.204751.txt,10.1016-j.wear.2023.204751.txt,CrHfNbTaTiCxNy,1,FCC,experimental,"Double Glow Plasma Alloy (DGPA), N2 gas flow rate: 34, Workpiece bias voltage: 400 V (1.6 A), Source bias voltage: 800 V (0.95 A), Distance between specimens and target: 16, Working pressure: 25, Ar/n2 ratio: 3, Co-sputtering time: 4",N/A,No partial ordering or intermetallic phases observed,Single Solid Solution
3762,10.1016-j.jmrt.2020.12.042.txt,10.1016-j.jmrt.2020.12.042.txt,CoCrFeNiTa,2,C14 Laves phase + FCC,Experimental,"arc melting, Elements: ['Co', 'Cr', 'Fe', 'Ni', 'Ta'], Purity: >99.95%, Melting cycles: 5, Duration per cycle: 1 minute",N/A,None,Mixed Solution
3762,10.1016-j.jmrt.2020.12.042.txt,10.1016-j.jmrt.2020.12.042.txt,CoCrFeNiTa0.1,2,C14 Laves phase + FCC,Experimental,"arc melting, Elements: ['Co', 'Cr', 'Fe', 'Ni', 'Ta'], Purity: >99.95%, Melting cycles: 5, Duration per cycle: 1 minute",N/A,None,Mixed Solution
3762,10.1016-j.jmrt.2020.12.042.txt,10.1016-j.jmrt.2020.12.042.txt,CoCrFeNiTa0.25,2,C14 Laves phase + FCC,Experimental,"arc melting, Elements: ['Co', 'Cr', 'Fe', 'Ni', 'Ta'], Purity: >99.95%, Melting cycles: 5, Duration per cycle: 1 minute",N/A,None,Mixed Solution
3762,10.1016-j.jmrt.2020.12.042.txt,10.1016-j.jmrt.2020.12.042.txt,CoCrFeNiTa0.75,2,C14 Laves phase + FCC,Experimental,"arc melting, Elements: ['Co', 'Cr', 'Fe', 'Ni', 'Ta'], Purity: >99.95%, Melting cycles: 5, Duration per cycle: 1 minute",N/A,None,Mixed Solution
3762,10.1016-j.jmrt.2020.12.042.txt,10.1016-j.jmrt.2020.12.042.txt,CoCrFeNiTa1.0,2,C14 Laves phase + FCC,Experimental,"arc melting, Elements: ['Co', 'Cr', 'Fe', 'Ni', 'Ta'], Purity: >99.95%, Melting cycles: 5, Duration per cycle: 1 minute",N/A,None,Mixed Solution
3763,10.1016-j.jmst.2022.07.061.txt,10.1016-j.jmst.2022.07.061.txt,Co-Cr-Mo-Ni,2,FCC + complex tetragonal,experimental,"arc melting, Temperature: Not specified, Time: Not specified, Atmosphere: Ar",N/A,None,Mixed Solution
3763,10.1016-j.jmst.2022.07.061.txt,10.1016-j.jmst.2022.07.061.txt,Co-Cr-Mo-Ni,2,FCC + complex tetragonal,experimental,"arc melting, Temperature: Not specified, Time: Not specified, Atmosphere: Ar",N/A,None,Mixed Solution
3763,10.1016-j.jmst.2022.07.061.txt,10.1016-j.jmst.2022.07.061.txt,Co-Cr-Mo-Ni,2,FCC + complex tetragonal,experimental,"arc melting, Temperature: Not specified, Time: Not specified, Atmosphere: Ar",N/A,None,Mixed Solution
3763,10.1016-j.jmst.2022.07.061.txt,10.1016-j.jmst.2022.07.061.txt,Co-Cr-Mo-Ni,2,FCC + complex tetragonal,experimental,"arc melting, Temperature: Not specified, Time: Not specified, Atmosphere: Ar",N/A,None,Mixed Solution
3763,10.1016-j.jmst.2022.07.061.txt,10.1016-j.jmst.2022.07.061.txt,Co-Cr-Mo-Ni,2,FCC + complex tetragonal,experimental,"arc melting, Temperature: Not specified, Time: Not specified, Atmosphere: Ar",N/A,None,Mixed Solution
3764,10.1016-j.ijrmhm.2022.105992.txt,10.1016-j.ijrmhm.2022.105992.txt,Al0.5CoCrFeNiNb0.2,2,FCC + HCP Laves,Experimental,"laser cladding, Laser power: 1100, Scanning speed: 6, Spot diameter: 4, Powder feeding speed: 10, Lap rate: 45, Protective gas flow rate: 15, Preheating temperature: 200",N/A,None,Mixed Solution
3764,10.1016-j.ijrmhm.2022.105992.txt,10.1016-j.ijrmhm.2022.105992.txt,Al0.5CoCrFeNiNb0.4,2,FCC + HCP Laves,Experimental,"laser cladding, Laser power: 1100, Scanning speed: 6, Spot diameter: 4, Powder feeding speed: 10, Lap rate: 45, Protective gas flow rate: 15, Preheating temperature: 200",N/A,None,Mixed Solution
3764,10.1016-j.ijrmhm.2022.105992.txt,10.1016-j.ijrmhm.2022.105992.txt,Al0.5CoCrFeNiNb0.6,2,FCC + HCP Laves,Experimental,"laser cladding, Laser power: 1100, Scanning speed: 6, Spot diameter: 4, Powder feeding speed: 10, Lap rate: 45, Protective gas flow rate: 15, Preheating temperature: 200",N/A,None,Mixed Solution
3764,10.1016-j.ijrmhm.2022.105992.txt,10.1016-j.ijrmhm.2022.105992.txt,Al0.5CoCrFeNiNb0.8,2,FCC + HCP Laves,Experimental,"laser cladding, Laser power: 1100, Scanning speed: 6, Spot diameter: 4, Powder feeding speed: 10, Lap rate: 45, Protective gas flow rate: 15, Preheating temperature: 200",N/A,None,Mixed Solution
3764,10.1016-j.ijrmhm.2022.105992.txt,10.1016-j.ijrmhm.2022.105992.txt,Al0.5CoCrFeNiNb1.0,2,FCC + HCP Laves,Experimental,"laser cladding, Laser power: 1100, Scanning speed: 6, Spot diameter: 4, Powder feeding speed: 10, Lap rate: 45, Protective gas flow rate: 15, Preheating temperature: 200",N/A,None,Mixed Solution
3764,10.1016-j.ijrmhm.2022.105992.txt,10.1016-j.ijrmhm.2022.105992.txt,Al0.5CoCrFeNiNb0,1,FCC,Experimental,"laser cladding, Laser power: 1100, Scanning speed: 6, Spot diameter: 4, Powder feeding speed: 10, Lap rate: 45, Protective gas flow rate: 15, Preheating temperature: 200",N/A,None,Single Solid Solution
3765,10.1016-j.ijfatigue.2021.106513.txt,10.1016-j.ijfatigue.2021.106513.txt,CoCrFeMnNi,1,FCC,experimental,"arc melting, Temperature: 1800, Time: several minutes, Atmosphere: argon",N/A,No partial ordering or high-entropy intermetallic observed in the initial state,Single Solid Solution
3766,10.1016-j.msea.2022.144080.txt,10.1016-j.msea.2022.144080.txt,Cr12Fe60Mn16Ni12,1,FCC,experimental,"vacuum induction melting, Temperature: melting temperature (~1400-1500 °C), Time: not specified",N/A,None,Single Solid Solution
3766,10.1016-j.msea.2022.144080.txt,10.1016-j.msea.2022.144080.txt,Cr12Fe60Mn16Ni12Al0.5,1,FCC,experimental,"vacuum induction melting, Temperature: melting temperature (~1400-1500 °C), Time: not specified",N/A,None,Single Solid Solution
3766,10.1016-j.msea.2022.144080.txt,10.1016-j.msea.2022.144080.txt,Cr12Fe60Mn16Ni12Al1.0,1,FCC,experimental,"vacuum induction melting, Temperature: melting temperature (~1400-1500 °C), Time: not specified",N/A,None,Single Solid Solution
3766,10.1016-j.msea.2022.144080.txt,10.1016-j.msea.2022.144080.txt,Cr12Fe60Mn16Ni12Al2.0,1,FCC,experimental,"vacuum induction melting, Temperature: melting temperature (~1400-1500 °C), Time: not specified",N/A,None,Single Solid Solution
3766,10.1016-j.msea.2022.144080.txt,10.1016-j.msea.2022.144080.txt,Cr12Fe60Mn16Ni12C0.3,1,FCC,experimental,"vacuum induction melting, Temperature: melting temperature (~1400-1500 °C), Time: not specified",N/A,None,Single Solid Solution
3766,10.1016-j.msea.2022.144080.txt,10.1016-j.msea.2022.144080.txt,Cr12Fe60Mn16Ni12C0.6,1,FCC,experimental,"vacuum induction melting, Temperature: melting temperature (~1400-1500 °C), Time: not specified",N/A,None,Single Solid Solution
3766,10.1016-j.msea.2022.144080.txt,10.1016-j.msea.2022.144080.txt,Cr12Fe60Mn16Ni12C1.0,3,FCC + complex cubic + Cr23C6,experimental,"vacuum induction melting, Temperature: melting temperature (~1400-1500 °C), Time: not specified",N/A,None,Mixed Solution
3767,10.1016-j.corsci.2019.07.012.txt,10.1016-j.corsci.2019.07.012.txt,CoCrFeMnNi,1,FCC,experimental,"arc melting, Temperature: not specified, Time: not specified",N/A,No precipitates mentioned,Single Solid Solution
3767,10.1016-j.corsci.2019.07.012.txt,10.1016-j.corsci.2019.07.012.txt,CoCrFeMnNb0.25Ni,3,"C14 Laves phase + FCC + (Co,Cr,Fe,Mn,Ni)2Nb",experimental,"arc melting, Temperature: not specified, Time: not specified",N/A,Partially ordered Laves phase present,Mixed Solution
3768,10.1016-j.jallcom.2021.160199.txt,10.1016-j.jallcom.2021.160199.txt,Al3Cr,1,BCC,Experimental,"induction levitation melting, Temperature: Not specified, Time: Not specified, Atmosphere: argon",N/A,No partial ordering or intermetallic phases,Single Solid Solution
3768,10.1016-j.jallcom.2021.160199.txt,10.1016-j.jallcom.2021.160199.txt,Al4.5Cr4.5,1,BCC,Experimental,"induction levitation melting, Temperature: Not specified, Time: Not specified, Atmosphere: argon",N/A,No partial ordering or intermetallic phases,Single Solid Solution
3768,10.1016-j.jallcom.2021.160199.txt,10.1016-j.jallcom.2021.160199.txt,Al6Cr6,1,BCC,Experimental,"induction levitation melting, Temperature: Not specified, Time: Not specified, Atmosphere: argon",N/A,No partial ordering or intermetallic phases,Single Solid Solution
3768,10.1016-j.jallcom.2021.160199.txt,10.1016-j.jallcom.2021.160199.txt,Al3Cr9,1,BCC,Experimental,"induction levitation melting, Temperature: Not specified, Time: Not specified, Atmosphere: argon",N/A,No partial ordering or intermetallic phases,Single Solid Solution
3768,10.1016-j.jallcom.2021.160199.txt,10.1016-j.jallcom.2021.160199.txt,Al0Cr12,1,BCC,Experimental,"induction levitation melting, Temperature: Not specified, Time: Not specified, Atmosphere: argon",N/A,No partial ordering or intermetallic phases,Single Solid Solution
3768,10.1016-j.jallcom.2021.160199.txt,10.1016-j.jallcom.2021.160199.txt,Al12Cr0,1,BCC,Experimental,"induction levitation melting, Temperature: Not specified, Time: Not specified, Atmosphere: argon",N/A,No partial ordering or intermetallic phases,Single Solid Solution
3768,10.1016-j.jallcom.2021.160199.txt,10.1016-j.jallcom.2021.160199.txt,Al9Cr3,1,BCC,Experimental,"induction levitation melting, Temperature: Not specified, Time: Not specified, Atmosphere: argon",N/A,No partial ordering or intermetallic phases,Single Solid Solution
3768,10.1016-j.jallcom.2021.160199.txt,10.1016-j.jallcom.2021.160199.txt,Al0Cr0,1,BCC,Experimental,"induction levitation melting, Temperature: Not specified, Time: Not specified, Atmosphere: argon",N/A,No partial ordering or intermetallic phases,Single Solid Solution
3769,10.1016-j.scriptamat.2020.08.029.txt,10.1016-j.scriptamat.2020.08.029.txt,Al0.4Nb0.5Ta0.5TiZr0.8,4,BCC + BCC B2 (Intermetallic) + complex intermetallic B2 (Intermetallic) + AlTaTiZr,experimental,"arc melting, Temperature: Above 2000°C, Atmosphere: Argon, Cooling rate: Rapid",N/A,Partially ordered B2 phase,Mixed Solution
3770,10.1016-j.jallcom.2021.159960.txt,10.1016-j.jallcom.2021.159960.txt,AlCoCrFeNiLaMn,6,FCC + FCC-related (Intermetallic) + complex (Intermetallic) + cubic + Cr-rich M23C6 + Cr-rich σ phase,experimental,"medium-frequency induction melting furnace, Materials: pure metals (>99.9 wt%), Atmosphere: high-purity argon, Sample size: Φ 13 mm × 100 mm, Containers: high-purity yttrium oxide crucibles, Process: melted, maintained for 30 minutes, and then quickly quenched into liquid metal (Ga-In-Sn) at room temperature",N/A,Partially ordered structure with intermetallic phases,Mixed Solution
3772,10.1016-j.matdes.2022.111255.txt,10.1016-j.matdes.2022.111255.txt,CoCrNi,1,FCC,experimental,"levitation melting, Temperature: not specified, Time: not specified",N/A,None,Single Solid Solution
3773,10.1016-j.jallcom.2021.162413.txt,10.1016-j.jallcom.2021.162413.txt,AlFeCoNiCu,2,BCC + FCC,experimental,"arc melting, Temperature: 1273, Time: 1 hour, Quenching: water",N/A,None,Mixed Solution
3774,10.1016-j.jnucmat.2021.153364.txt,10.1016-j.jnucmat.2021.153364.txt,AlCoCrFeNi,1,FCC,experimental,"vacuum induction melting, Temperature: 1700, Atmosphere: vacuum",N/A,None,Single Solid Solution
3774,10.1016-j.jnucmat.2021.153364.txt,10.1016-j.jnucmat.2021.153364.txt,AlCoCrFeNi,3,BCC (Intermetallic) + FCC + NiAl,experimental,"vacuum induction melting, Temperature: 1700, Atmosphere: vacuum",N/A,Partially ordered BCC/B2 phase,Mixed Solution
3775,10.1016-j.msea.2022.143111.txt,10.1016-j.msea.2022.143111.txt,CoCrFeNiTi0.2,6,"FCC L12 + HCP + likely FCC or HCP + (Co,Cr,Fe,Ni)3Ti + Ni3Ti + (Co,Cr,Fe,Ni)3(Fe,Ti)",experimental,"vacuum arc melting, Temperature: 1200, Time: 2 hours",N/A,Partially ordered structure (High Entropy Intermetallic),Mixed Solution
3778,10.1016-j.scriptamat.2022.114532.txt,10.1016-j.scriptamat.2022.114532.txt,NbTaTiV,1,BCC,experimental,"arc melting, Temperature: 2000, Time: 30 minutes",N/A,None,Single Solid Solution
3778,10.1016-j.scriptamat.2022.114532.txt,10.1016-j.scriptamat.2022.114532.txt,NbMoTaW,1,BCC,experimental,"arc melting, Temperature: 2200, Time: 45 minutes",N/A,None,Single Solid Solution
3778,10.1016-j.scriptamat.2022.114532.txt,10.1016-j.scriptamat.2022.114532.txt,HfNbZr,1,BCC,experimental,"arc melting, Temperature: 1800, Time: 30 minutes",N/A,None,Single Solid Solution
3778,10.1016-j.scriptamat.2022.114532.txt,10.1016-j.scriptamat.2022.114532.txt,HfNbTiZr,1,BCC,experimental,"arc melting, Temperature: 1900, Time: 30 minutes",N/A,None,Single Solid Solution
3778,10.1016-j.scriptamat.2022.114532.txt,10.1016-j.scriptamat.2022.114532.txt,HfNbTaTiZr,1,BCC,experimental,"arc melting, Temperature: 2000, Time: 45 minutes",N/A,None,Single Solid Solution
3778,10.1016-j.scriptamat.2022.114532.txt,10.1016-j.scriptamat.2022.114532.txt,CrCoNi,1,FCC,experimental,"arc melting, Temperature: 1500, Time: 30 minutes",N/A,None,Single Solid Solution
3778,10.1016-j.scriptamat.2022.114532.txt,10.1016-j.scriptamat.2022.114532.txt,Al8Cr17Co17Cu8Fe17Ni33,1,FCC,experimental,"arc melting, Temperature: 1400, Time: 30 minutes",N/A,None,Single Solid Solution
3778,10.1016-j.scriptamat.2022.114532.txt,10.1016-j.scriptamat.2022.114532.txt,CrMnFeCoNi,1,FCC,experimental,"arc melting, Temperature: 1450, Time: 30 minutes",N/A,None,Single Solid Solution
3778,10.1016-j.scriptamat.2022.114532.txt,10.1016-j.scriptamat.2022.114532.txt,Ni20Cr,1,FCC,experimental,"arc melting, Temperature: 1300, Time: 30 minutes",N/A,None,Single Solid Solution
3778,10.1016-j.scriptamat.2022.114532.txt,10.1016-j.scriptamat.2022.114532.txt,Ni25Cr,1,FCC,experimental,"arc melting, Temperature: 1350, Time: 30 minutes",N/A,None,Single Solid Solution
3778,10.1016-j.scriptamat.2022.114532.txt,10.1016-j.scriptamat.2022.114532.txt,Ni33Cr,1,FCC,experimental,"arc melting, Temperature: 1400, Time: 30 minutes",N/A,None,Single Solid Solution
3778,10.1016-j.scriptamat.2022.114532.txt,10.1016-j.scriptamat.2022.114532.txt,Ni37.5Co25Cr,1,FCC,experimental,"arc melting, Temperature: 1450, Time: 30 minutes",N/A,None,Single Solid Solution
3779,10.1016-j.corsci.2022.110357.txt,10.1016-j.corsci.2022.110357.txt,CoCrFeMnNiC,2,FCC + Cr23C6,experimental,"vacuum induction melting, Temperature: 1200, Time: 4 hours",N/A,None,Mixed Solution
3780,10.1016-j.jallcom.2020.157642.txt,10.1016-j.jallcom.2020.157642.txt,Fe47Mn30Co10Cr10B3,3,FCC + HCP + Cr5B3,experimental,"arc melting, Temperature: 1000, Time: 12 hours",N/A,None,Mixed Solution
3781,10.1016-j.apmt.2021.101233.txt,10.1016-j.apmt.2021.101233.txt,CoCrFeNiMn,1,FCC,experimental,"vacuum-induction melting, Temperature: Not specified in the text, Time: Not specified in the text",N/A,None,Single Solid Solution
3782,10.1016-j.jmrt.2023.12.212.txt,10.1016-j.jmrt.2023.12.212.txt,CoCrFeNi,1,FCC,experimental,"laser cladding, Laser: IPG-YLS-10000, Power: 10000, Shielding gas: 99.9% pure argon, Flow rate: 15, Powder composition: equal atomic ratio of Al, Co, Cr, Ni, and Mo, Substrate: Q235 steel",N/A,None,Single Solid Solution
3782,10.1016-j.jmrt.2023.12.212.txt,10.1016-j.jmrt.2023.12.212.txt,AlCoCrFeNi,1,BCC,experimental,"laser cladding, Laser: IPG-YLS-10000, Power: 10000, Shielding gas: 99.9% pure argon, Flow rate: 15, Powder composition: equal atomic ratio of Al, Co, Cr, Ni, and Fe, Substrate: Q235 steel",N/A,None,Single Solid Solution
3782,10.1016-j.jmrt.2023.12.212.txt,10.1016-j.jmrt.2023.12.212.txt,CoCrFeNiMo,2,FCC + tetragonal,experimental,"laser cladding, Laser: IPG-YLS-10000, Power: 10000, Shielding gas: 99.9% pure argon, Flow rate: 15, Powder composition: equal atomic ratio of Co, Cr, Fe, Ni, and Mo, Substrate: Q235 steel",N/A,None,Mixed Solution
3782,10.1016-j.jmrt.2023.12.212.txt,10.1016-j.jmrt.2023.12.212.txt,AlCoCrFeNiMo,2,BCC + tetragonal,experimental,"laser cladding, Laser: IPG-YLS-10000, Power: 10000, Shielding gas: 99.9% pure argon, Flow rate: 15, Powder composition: equal atomic ratio of Al, Co, Cr, Ni, and Mo, Substrate: Q235 steel",N/A,None,Mixed Solution
3783,10.1016-j.jechem.2023.02.028.txt,10.1016-j.jechem.2023.02.028.txt,CoNiRhRu,1,FCC,theoretical,"Density Functional Theory (DFT) and Bayesian Neural Networks (BNN), Dft calculation parameters: {'plane-wave basis and PAW method': 'Used to describe the interaction between ionic cores and electrons', 'exchange-correlation energies': 'Described by the Perdew-Burke-Ernzerhof (PBE) functionals', 'kinetic energy cutoff': 500, 'force convergence': 0.05, 'k-point': '3 × 3 × 3 for 32-atom slabs and 2 × 2 × 2 for 108- and 256-atom slabs'}, Bnn parameters: {'input features': 'Effective pair interactions obtained through short-range ordered (SRO) parameters', 'labels': 'Formation energy (Ef) calculated by DFT', 'model training': '539 DFT data samples used for cross-validation', 'optimizer': 'Adam', 'loss function': 'TraceGraph_ELBO', 'epochs': 10000, 'batch size': 'Length of the training set'}",N/A,No precipitates mentioned that are not visible in X-Ray diffraction but evident in micrography,Single Solid Solution
3784,10.1016-j.jallcom.2022.168059.txt,10.1016-j.jallcom.2022.168059.txt,NbZrTiTa,2,BCC + HCP,experimental,"vacuum arc melting, Temperature: 1300, Time: 2 hours, Cooling method: quenched in water",N/A,No partially ordered structure or High Entropy Intermetallic phase mentioned,Mixed Solution
3785,10.1016-j.ceramint.2022.11.198.txt,10.1016-j.ceramint.2022.11.198.txt,AlCoCrFeNiMoTiC,2,BCC + FCC,Experimental,"laser cladding, Wavelength: 1070, Spot diameter: 0.2, Laser power: 1000, Scanning rate: 18, Defocusing amount: 35, Overlap ratio: 30, Argon flow: 15",N/A,None,Mixed Solution
3785,10.1016-j.ceramint.2022.11.198.txt,10.1016-j.ceramint.2022.11.198.txt,AlCoCrFeNiMo₀.₅TiC₁.₅,2,BCC + FCC,Experimental,"laser cladding, Wavelength: 1070, Spot diameter: 0.2, Laser power: 1000, Scanning rate: 18, Defocusing amount: 35, Overlap ratio: 30, Argon flow: 15",N/A,None,Mixed Solution
3785,10.1016-j.ceramint.2022.11.198.txt,10.1016-j.ceramint.2022.11.198.txt,AlCoCrFeNiMoTiC,2,BCC + FCC,Experimental,"laser cladding, Wavelength: 1070, Spot diameter: 0.2, Laser power: 1000, Scanning rate: 18, Defocusing amount: 35, Overlap ratio: 30, Argon flow: 15",N/A,None,Mixed Solution
3785,10.1016-j.ceramint.2022.11.198.txt,10.1016-j.ceramint.2022.11.198.txt,AlCoCrFeNiMo₁.₅TiC₀.₅,3,BCC + FCC + not specified (Intermetallic),Experimental,"laser cladding, Wavelength: 1070, Spot diameter: 0.2, Laser power: 1000, Scanning rate: 18, Defocusing amount: 35, Overlap ratio: 30, Argon flow: 15",N/A,None,Mixed Solution
3785,10.1016-j.ceramint.2022.11.198.txt,10.1016-j.ceramint.2022.11.198.txt,AlCoCrFeNiMo₂TiC₀,2,BCC + not specified (Intermetallic),Experimental,"laser cladding, Wavelength: 1070, Spot diameter: 0.2, Laser power: 1000, Scanning rate: 18, Defocusing amount: 35, Overlap ratio: 30, Argon flow: 15",N/A,None,Mixed Solution
3786,10.1016-j.scriptamat.2021.114044.txt,10.1016-j.scriptamat.2021.114044.txt,CoCrFeNi,2,FCC + Cr2O3,experimental,"In situ synthesis, Details: Formed by internal oxidation during thin film synthesis",N/A,None,Mixed Solution
3787,10.1016-j.jmrt.2022.06.057.txt,10.1016-j.jmrt.2022.06.057.txt,CrFeCoNi,1,FCC,experimental,"powder-bed fusion technique using selective laser melting (SLM), Atmosphere: Ar + N2, Laser power: 300, Scanning speed: 1.2, Layer thickness: 50",N/A,None,Single Solid Solution
3787,10.1016-j.jmrt.2022.06.057.txt,10.1016-j.jmrt.2022.06.057.txt,CrFeCoNiN,1,FCC,experimental,"powder-bed fusion technique using selective laser melting (SLM), Atmosphere: Ar + N2, Laser power: 300, Scanning speed: 1.2, Layer thickness: 50",N/A,None,Single Solid Solution
3787,10.1016-j.jmrt.2022.06.057.txt,10.1016-j.jmrt.2022.06.057.txt,CrFeCoNiN1.5,1,FCC,experimental,"powder-bed fusion technique using selective laser melting (SLM), Atmosphere: Ar + N2, Laser power: 300, Scanning speed: 1.2, Layer thickness: 50",N/A,None,Single Solid Solution
3787,10.1016-j.jmrt.2022.06.057.txt,10.1016-j.jmrt.2022.06.057.txt,CrMnFeCoNi,1,FCC,experimental,"powder-bed fusion technique using selective laser melting (SLM), Atmosphere: Ar + N2, Laser power: 300, Scanning speed: 1.2, Layer thickness: 50",N/A,None,Single Solid Solution
3787,10.1016-j.jmrt.2022.06.057.txt,10.1016-j.jmrt.2022.06.057.txt,CrFeMnNi,1,FCC,experimental,"powder-bed fusion technique using selective laser melting (SLM), Atmosphere: Ar + N2, Laser power: 300, Scanning speed: 1.2, Layer thickness: 50",N/A,None,Single Solid Solution
3787,10.1016-j.jmrt.2022.06.057.txt,10.1016-j.jmrt.2022.06.057.txt,CrCoNi,1,FCC,experimental,"powder-bed fusion technique using selective laser melting (SLM), Atmosphere: Ar + N2, Laser power: 300, Scanning speed: 1.2, Layer thickness: 50",N/A,None,Single Solid Solution
3787,10.1016-j.jmrt.2022.06.057.txt,10.1016-j.jmrt.2022.06.057.txt,Fe49.5Mn30Co10Cr10C0.5,1,FCC,experimental,"powder-bed fusion technique using selective laser melting (SLM), Atmosphere: Ar + N2, Laser power: 300, Scanning speed: 1.2, Layer thickness: 50",N/A,None,Single Solid Solution
3787,10.1016-j.jmrt.2022.06.057.txt,10.1016-j.jmrt.2022.06.057.txt,TiZrHfNb,1,BCC,experimental,"powder-bed fusion technique using selective laser melting (SLM), Atmosphere: Ar + N2, Laser power: 300, Scanning speed: 1.2, Layer thickness: 50",N/A,None,Single Solid Solution
3787,10.1016-j.jmrt.2022.06.057.txt,10.1016-j.jmrt.2022.06.057.txt,CrMnFeCoNiN,1,FCC,experimental,"powder-bed fusion technique using selective laser melting (SLM), Atmosphere: Ar + N2, Laser power: 300, Scanning speed: 1.2, Layer thickness: 50",N/A,None,Single Solid Solution
3787,10.1016-j.jmrt.2022.06.057.txt,10.1016-j.jmrt.2022.06.057.txt,CrFeCoNiNb,1,FCC,experimental,"powder-bed fusion technique using selective laser melting (SLM), Atmosphere: Ar + N2, Laser power: 300, Scanning speed: 1.2, Layer thickness: 50",N/A,None,Single Solid Solution
3787,10.1016-j.jmrt.2022.06.057.txt,10.1016-j.jmrt.2022.06.057.txt,CrCoNiN,1,FCC,experimental,"powder-bed fusion technique using selective laser melting (SLM), Atmosphere: Ar + N2, Laser power: 300, Scanning speed: 1.2, Layer thickness: 50",N/A,None,Single Solid Solution
3788,10.1016-j.matpr.2023.07.171.txt,10.1016-j.matpr.2023.07.171.txt,AgCuCoNiFe,1,FCC,Experimental,"mechanical alloying, Duration: 50 hours, Speed: 325 rpm, Ball-to-powder ratio: 10:1, Process control agent: toluene",N/A,None,Mixed Solution
3788,10.1016-j.matpr.2023.07.171.txt,10.1016-j.matpr.2023.07.171.txt,AlCoCrCuFeNi,1,FCC,Experimental,not explicitly stated,N/A,None,Mixed Solution
3788,10.1016-j.matpr.2023.07.171.txt,10.1016-j.matpr.2023.07.171.txt,CoCuFeMnNi,1,FCC,Experimental,not explicitly stated,N/A,None,Mixed Solution
3788,10.1016-j.matpr.2023.07.171.txt,10.1016-j.matpr.2023.07.171.txt,AlCrCuFeNiZn,1,FCC,Experimental,not explicitly stated,N/A,None,Mixed Solution
3788,10.1016-j.matpr.2023.07.171.txt,10.1016-j.matpr.2023.07.171.txt,CuFeCoNi,1,FCC,Experimental,not explicitly stated,N/A,None,Single Solid Solution
3788,10.1016-j.matpr.2023.07.171.txt,10.1016-j.matpr.2023.07.171.txt,AlCoFeMnNi,1,FCC,Experimental,not explicitly stated,N/A,None,Mixed Solution
3788,10.1016-j.matpr.2023.07.171.txt,10.1016-j.matpr.2023.07.171.txt,HfNbTiVZr,1,FCC,Experimental,not explicitly stated,N/A,None,Mixed Solution
3789,10.1016-j.mtcomm.2022.104360.txt,10.1016-j.mtcomm.2022.104360.txt,AlCoCrFeNiMo,3,BCC + FCC + not specified (Intermetallic),experimental,"arc melting, Source materials: scrap of 316 L stainless steel and high purity metals (over 99% pure), Atmosphere: argon, Number of melts: 4",N/A,Heat treatment at 1000 °C for 20 hours under argon atmosphere for some samples,Mixed Solution
3790,10.1016-j.corsci.2023.111690.txt,10.1016-j.corsci.2023.111690.txt,AlCoCr0.5NiTi,2,BCC + BCC B2 (Intermetallic),experimental,"laser cladding, Laser power: 1600, Scanning speed: 5, Overlap rate: 40, Atmosphere: argon gas flow, Substrate: Ti-6Al-4V",N/A,None,Mixed Solution
3790,10.1016-j.corsci.2023.111690.txt,10.1016-j.corsci.2023.111690.txt,AlCoCrNiTi,2,BCC + BCC B2 (Intermetallic),experimental,"laser cladding, Laser power: 1600, Scanning speed: 5, Overlap rate: 40, Atmosphere: argon gas flow, Substrate: Ti-6Al-4V",N/A,None,Mixed Solution
3790,10.1016-j.corsci.2023.111690.txt,10.1016-j.corsci.2023.111690.txt,AlCoCr1.5NiTi,2,BCC + BCC B2 (Intermetallic),experimental,"laser cladding, Laser power: 1600, Scanning speed: 5, Overlap rate: 40, Atmosphere: argon gas flow, Substrate: Ti-6Al-4V",N/A,None,Mixed Solution
3790,10.1016-j.corsci.2023.111690.txt,10.1016-j.corsci.2023.111690.txt,AlCoNiTi,2,BCC + BCC B2 (Intermetallic),experimental,"laser cladding, Laser power: 1600, Scanning speed: 5, Overlap rate: 40, Atmosphere: argon gas flow, Substrate: Ti-6Al-4V",N/A,None,Mixed Solution
3791,10.1016-j.matchemphys.2017.06.043.txt,10.1016-j.matchemphys.2017.06.043.txt,AlCoCrFeMnNi,3,BCC B2 (Intermetallic) + FCC + Al2O3,experimental,"vacuum induction melting, Elements: pure elements with purity above 99.9%, Temperature: N/A, Pressure: vacuum, Time: N/A, Cooling: water quenching",N/A,Partially ordered structure (High Entropy Intermetallic: AlNi-rich B2 phase),Mixed Solution
3792,10.1016-j.jallcom.2021.159668.txt,10.1016-j.jallcom.2021.159668.txt,CrMnFeCoNi,1,FCC,Experimental,"high-frequency induction melting and casting, Temperature: 1473, Time: 48 hours, Cooling rate: water quenching",N/A,None,Single Solid Solution
3792,10.1016-j.jallcom.2021.159668.txt,10.1016-j.jallcom.2021.159668.txt,CrMnFeCoNi8Al,4,BCC (Intermetallic) + FCC + tetragonal (Intermetallic) + CrMnFeCoNiAl,Experimental,"high-frequency induction melting and casting, Temperature: 1473, Time: 48 hours, Cooling rate: water quenching",N/A,Cold-working facilitated sigma-phase formation,Mixed Solution
3792,10.1016-j.jallcom.2021.159668.txt,10.1016-j.jallcom.2021.159668.txt,CrMnFeCoNi9Al,4,BCC (Intermetallic) + FCC + tetragonal (Intermetallic) + CrMnFeCoNiAl,Experimental,"high-frequency induction melting and casting, Temperature: 1473, Time: 48 hours, Cooling rate: water quenching",N/A,Cold-working facilitated sigma-phase formation,Mixed Solution
3793,10.1016-j.msea.2022.142735.txt,10.1016-j.msea.2022.142735.txt,Cr26Mn20Fe20Co20Ni14,2,FCC + HCP,Experimental,"arc melting, Temperature: not explicitly stated, typically around 1500-1600°C, Re-melting: twice",N/A,No partial ordering or intermetallic phases observed,Mixed Solution
3793,10.1016-j.msea.2022.142735.txt,10.1016-j.msea.2022.142735.txt,CrMnFeCoNi,1,FCC,Experimental,"arc melting, Temperature: not explicitly stated, typically around 1500-1600°C",N/A,No partial ordering or intermetallic phases observed,Single Solid Solution
3794,10.1016-j.matchar.2023.113514.txt,10.1016-j.matchar.2023.113514.txt,CoCrFeNiTi,4,NaCl-type + Not specified (Intermetallic) + face-centred cubic + sigma phase (Intermetallic),experimental,"mechanical alloying and spark plasma sintering, Ball milling: {'duration': '50 hours', 'speed': '300 rpm', 'ball force ratio': '10:1', 'molar ratios': {'g-C3N4': '0.17', 'Ti': '1'}}, Sintering: {'temperature': 1050, 'heating rate': 100, 'holding time': 10, 'pressure': 30}",N/A,None,Intermetallic
3795,10.1016-j.mtla.2020.100740.txt,10.1016-j.mtla.2020.100740.txt,AlCoCrFeMnSi,3,C14 Laves phase + FCC + Fe-Al intermetallic phases,experimental,"vacuum induction melting and rolling, Casting temperature: Not explicitly stated, Rolling temperature: 900, Homogenization temperature: 1200, Homogenization duration: 1 hour, Quenching method: water quenching",N/A,Partially ordered structure,Mixed Solution
3796,10.1016-j.matlet.2021.130540.txt,10.1016-j.matlet.2021.130540.txt,AlCoCrCuFeNi,4,B2 (CsCl-type structure) + AlNi + BCC + FCC,Experimental,"vacuum induction melting, Temperature: 1200, Duration: 5 hours, Cooling rate: 30 °C/min",N/A,Application of a 10 T high magnetic field during heat treatment,Mixed Solution
3797,10.1016-j.jmrt.2022.06.074.txt,10.1016-j.jmrt.2022.06.074.txt,Al0.5Cr0.9FeNi2.5V0.2,5,"BCC B2 (Intermetallic) + FCC + FCC L12 (Intermetallic) + (Al,Cr,Fe,Ni,V)2(Al,Cr,Fe,Ni,V) + Al0.5Cr0.9FeNi2.5V0.2",experimental,"arc melting, Raw material purity: >99.9%, Atmosphere: argon, Re-melting cycles: 5",N/A,Partially ordered structure with B2 and L12 intermetallic phases,Mixed Solution
3798,10.1016-j.jmrt.2022.07.182.txt,10.1016-j.jmrt.2022.07.182.txt,CoCrFeMnNi,1,FCC,experimental,"vacuum suspension melting, Temperature: 1100, Time: 2 hours",N/A,None,Single Solid Solution
3799,10.1016-j.corsci.2023.111422.txt,10.1016-j.corsci.2023.111422.txt,AlCoCrFeNi,2,FCC + HCP,experimental,"vacuum arc melting, Temperature: 900, Time: 2 hours, Cooling method: water quenching",N/A,None,Mixed Solution
3800,10.1016-j.msea.2022.142854.txt,10.1016-j.msea.2022.142854.txt,FeCrCoNi,1,FCC,experimental,"laser welding, Welding apparatus: Trumpf, 10 kW, Shielding gas: Argon (99.999%), Welding parameters: Same as those in Ref. [13]",N/A,None,Single Solid Solution
3801,10.1016-j.matchemphys.2023.128331.txt,10.1016-j.matchemphys.2023.128331.txt,Al0.75NbNi0.1Mo0.1Cr0.5Si0.1Wx,5,BCC + HCP (Intermetallic) + cubic + AlNi (Intermetallic) + NiWO4,experimental,"laser cladding, Laser output power: 1.8, Laser diameter: 5, Laser scanning speed: 25, Argon gas pressure: 0.2, Atmosphere: highly purified argon shielding chamber (oxygen content < 100 ppm), Raw powders: pure powders (>99.9 wt%) of Al, Nb, Ni, Mo, Cr, Si, and W, Mechanical milling: 300 rpm for 30 min in a planetary centrifuge with a ball-to-power ratio of 2:1",N/A,None,Mixed Solution
3802,10.1016-j.msea.2022.143311.txt,10.1016-j.msea.2022.143311.txt,Fe40Mn20Cr20Ni20,1,FCC,experimental,"vacuum induction melting and hot rolling, Vacuum induction melting: {'temperature': 1200, 'time': '1.5 hours'}, Hot rolling: {'temperature_range': '1150 °C to 850 °C', 'passes': 7}",N/A,None,Single Solid Solution
3804,10.1016-j.matchar.2023.113350.txt,10.1016-j.matchar.2023.113350.txt,CoCrFeNiMn,1,FCC,experimental,"cold spray additive manufacturing (CSAM), Feedstock: gas-atomized FeCoNiCrMn HEA powder, Substrate: 2024 Al alloy substrate, Gas: compressed helium, Gas pressure: 2.5, Gas temperature: 700, Standoff distance: 15, Nozzle traverse speed: 20, Deposition pattern: three-pass deposition with a zig-zag pattern, Thickness of deposits: approximately 3 mm",N/A,None,Single Solid Solution
3805,10.1016-j.matdes.2020.109085.txt,10.1016-j.matdes.2020.109085.txt,(TiZrNb)14SnMo,2,BCC + HCP,experimental,"vacuum arc-melting and laser cladding, Vacuum arc-melting: {'temperature': 'Not specified', 'time': 'Repeatedly melted 6 times'}, Laser cladding: {'laser output energy': 2.3, 'scanning rate': 5, 'overlapping rate': 40}",N/A,"The hcp-(Sn, Zr) ordered phase is restrained in the RHEA coating due to rapid solidification from laser cladding",Mixed Solution
3807,10.1016-j.matlet.2022.131675.txt,10.1016-j.matlet.2022.131675.txt,CoCrFeMnNiSi,2,FCC + CoCr,experimental,"wire-arc additive manufacturing (WAAM), Welding voltage: 22, Welding speed: 0.1, Wire feed speed: 13, Contact tip to layer angle: 90, Contact tip to layer distance: 10, Shielding gas: Ar (99.99%), Substrate: 321 stainless steel (200 × 300 × 5 mm), Initial feeding material: Pure Co wire (Co ≈ 99.9 at. %), Autrod 16.95 welding wire, Ni80Cr20 wire",N/A,None,Mixed Solution
3808,10.1016-j.mtcomm.2022.103141.txt,10.1016-j.mtcomm.2022.103141.txt,CoNiV,1,FCC,experimental,"arc melting, Temperature: 1373, Time: 8 hours, Cooling method: water quenching",N/A,No partial ordering observed,Single Solid Solution
3808,10.1016-j.mtcomm.2022.103141.txt,10.1016-j.mtcomm.2022.103141.txt,CoNiCr,1,FCC,experimental,"arc melting, Temperature: 1373, Time: 8 hours, Cooling method: water quenching",N/A,No partial ordering observed,Single Solid Solution
3809,10.1016-j.ijplas.2022.103505.txt,10.1016-j.ijplas.2022.103505.txt,TiVZr,3,BCC + lamellar and rod-like morphology + refined and ordered lattice character,experimental,"vacuum arc melting, Temperature: Not specified, Time: Not specified, Cooling: water-cooled copper crucible",N/A,None,Mixed Solution
3810,10.1016-j.corsci.2021.109663.txt,10.1016-j.corsci.2021.109663.txt,CoCrFeNiTiMo,2,BCC + tetragonal,experimental,"double cathode glow discharge method, Substrate: Ti-6Al-4 V, Alloy target: Equimolar CoCrFeNiTiMo HEA target, Inert gas: High purity argon, Working gas pressure: 35, Voltage: -900, Bias voltage: -300, Substrate temperature: 800, Distance: 8.5, Deposition time: 3",N/A,Partially ordered structure (High Entropy Intermetallic),Mixed Solution
3811,10.1016-j.jmst.2023.08.054.txt,10.1016-j.jmst.2023.08.054.txt,AlCoCrFeNiTiMo,4,"BCC + FCC + varies (maze-typed and spherical structures) + (Al, Ni, Ti)",Experimental,"arc melting, Elements: Highly pure metallic elements (>99.99 wt.%), Atmosphere: Ti-gettered argon, Melting: Repeated five times, Mold: Water-cooled copper mold (dimensions: 60 mm × 10 mm × 10 mm)",N/A,Partially ordered structure (B2 phase),Mixed Solution
3812,10.1016-j.jallcom.2022.165585.txt,10.1016-j.jallcom.2022.165585.txt,AlCoCrFeNi,1,FCC,experimental,"arc melting, Temperature: 1600, Time: several hours",N/A,None,Single Solid Solution
3812,10.1016-j.jallcom.2022.165585.txt,10.1016-j.jallcom.2022.165585.txt,AlCoCrTiZn,1,BCC,experimental,"mechanical alloying, Temperature: 0, Time: 60 hours",N/A,None,Single Solid Solution
3812,10.1016-j.jallcom.2022.165585.txt,10.1016-j.jallcom.2022.165585.txt,AuCu,1,FCC,experimental,"arc melting, Temperature: 1000, Time: several hours",N/A,None,Single Solid Solution
3812,10.1016-j.jallcom.2022.165585.txt,10.1016-j.jallcom.2022.165585.txt,AuCuSn,1,FCC,experimental,"arc melting, Temperature: 1000, Time: several hours",N/A,None,Single Solid Solution
3812,10.1016-j.jallcom.2022.165585.txt,10.1016-j.jallcom.2022.165585.txt,Co35Cr15Fe20Ni20Mo10,1,FCC,experimental,"ball milling and microwave sintering, Temperature: 950, Time: 20 minutes",N/A,None,Single Solid Solution
3812,10.1016-j.jallcom.2022.165585.txt,10.1016-j.jallcom.2022.165585.txt,CoCrFeMnNi,1,FCC,experimental,"arc melting, Temperature: 1600, Time: several hours",N/A,None,Single Solid Solution
3812,10.1016-j.jallcom.2022.165585.txt,10.1016-j.jallcom.2022.165585.txt,CoCrFeNiMo,1,FCC,experimental,"arc melting, Temperature: 1600, Time: several hours",N/A,None,Single Solid Solution
3812,10.1016-j.jallcom.2022.165585.txt,10.1016-j.jallcom.2022.165585.txt,CrCoFeNiMn,1,FCC,experimental,"arc melting, Temperature: 1600, Time: several hours",N/A,None,Single Solid Solution
3812,10.1016-j.jallcom.2022.165585.txt,10.1016-j.jallcom.2022.165585.txt,CrCoFeNiMnMo,1,FCC,experimental,"arc melting, Temperature: 1600, Time: several hours",N/A,None,Single Solid Solution
3812,10.1016-j.jallcom.2022.165585.txt,10.1016-j.jallcom.2022.165585.txt,CuPdSnPtAu,1,FCC,experimental,"arc melting, Temperature: 1000, Time: several hours",N/A,None,Single Solid Solution
3812,10.1016-j.jallcom.2022.165585.txt,10.1016-j.jallcom.2022.165585.txt,FeNi,1,FCC,experimental,"arc melting, Temperature: 1000, Time: several hours",N/A,None,Single Solid Solution
3812,10.1016-j.jallcom.2022.165585.txt,10.1016-j.jallcom.2022.165585.txt,Ir0.19Os0.22Re0.21Rh0.20Ru0.19,1,FCC,experimental,"arc melting, Temperature: 1600, Time: several hours",N/A,None,Single Solid Solution
3813,10.1016-j.scriptamat.2023.115376.txt,10.1016-j.scriptamat.2023.115376.txt,Al-Sc-Hf-Ti-Zr,1,HCP,experimental,"not specified in the provided content, Temperature: not specified, Time: not specified",N/A,Partial D019 ordering,Single Solid Solution
3814,10.1016-j.actamat.2022.118313.txt,10.1016-j.actamat.2022.118313.txt,FeCoNiCrCu,1,FCC,experimental,"arc melting, Temperature: Not specified, Time: Not specified",N/A,None,Mixed Solution
3814,10.1016-j.actamat.2022.118313.txt,10.1016-j.actamat.2022.118313.txt,FeCoNiCrCuAl,1,FCC,experimental,"arc melting, Temperature: Not specified, Time: Not specified",N/A,None,Mixed Solution
3814,10.1016-j.actamat.2022.118313.txt,10.1016-j.actamat.2022.118313.txt,FeCoNiCrCuAl,2,BCC + FCC,experimental,"arc melting, Temperature: Not specified, Time: Not specified",N/A,None,Mixed Solution
3815,10.1016-j.jmst.2020.08.065.txt,10.1016-j.jmst.2020.08.065.txt,(CoCrFeNi)90Ag10,2,FCC + Ag,experimental,"spark plasma sintering (SPS), Temperature: 1100, Pressure: 40, Time: 5 minutes",N/A,None,Mixed Solution
3816,10.1016-j.actamat.2022.118132.txt,10.1016-j.actamat.2022.118132.txt,HfMoNbTaTi,2,BCC + Not specified,experimental,"arc melting, Temperature: Not explicitly stated, typically 2000-3000°C, Pressure: Vacuum or inert gas environment, Time: Multiple flips for homogeneity",N/A,None,Single Solid Solution
3816,10.1016-j.actamat.2022.118132.txt,10.1016-j.actamat.2022.118132.txt,Hf0.15Mo0.25Nb0.20Ta0.05Ti0.35,2,BCC + Not specified,experimental,"arc melting, Temperature: Not explicitly stated, typically 2000-3000°C, Pressure: Vacuum or inert gas environment, Time: Multiple flips for homogeneity",N/A,None,Single Solid Solution
3816,10.1016-j.actamat.2022.118132.txt,10.1016-j.actamat.2022.118132.txt,Hf0.15Mo0.35Nb0.05Ta0.05Ti0.40,2,BCC + Not specified,experimental,"arc melting, Temperature: Not explicitly stated, typically 2000-3000°C, Pressure: Vacuum or inert gas environment, Time: Multiple flips for homogeneity",N/A,None,Single Solid Solution
3816,10.1016-j.actamat.2022.118132.txt,10.1016-j.actamat.2022.118132.txt,HfMoNbTi,2,BCC + Not specified,experimental,"Recently fabricated (likely arc melting), Temperature: Typical refractory metal arc melting temperatures (2000-3000°C), Pressure: Vacuum or inert gas environment, Time: Not explicitly stated",N/A,None,Single Solid Solution
