Repository: sourish69/MSE643_CourseProject

# MSE643_CourseProject - Phase-Oriented Generative Design of High-Entropy Alloys

**A generative machine-learning pipeline that designs new alloy compositions to order - you specify the crystal phase you want, and the model proposes chemistries that should form it.**

---

## The idea in one paragraph

High-entropy alloys mix five or more principal elements in near-equal proportions, and their configurational entropy unlocks unusual combinations of strength and thermal stability. The problem is scale: the viable composition space runs to millions of candidates, far beyond what anyone can cast and characterize by hand.

File: Datasets/Vladimir_HEA_database.csv (part 74 of 88)
id,Paper,Name,Alloy,Nb of phase,Phase,Experimental or theoretical,Experimental details,Theoretical details,Special conditions,Type of solution
3816,10.1016-j.actamat.2022.118132.txt,10.1016-j.actamat.2022.118132.txt,Hf0.15Mo0.20Nb0.25Ti0.40,2,BCC + Not specified,experimental,"arc melting (assumed), Temperature: Typical refractory metal arc melting temperatures (2000-3000°C), Pressure: Vacuum or inert gas environment, Time: Not explicitly stated",N/A,None,Single Solid Solution
3817,10.1016-j.corsci.2024.111879.txt,10.1016-j.corsci.2024.111879.txt,AlCrFeNi3Mo0,2,BCC + FCC,experimental,"vacuum arc melting, Temperature: not specified, Time: not specified, Atmosphere: argon",N/A,None,Mixed Solution
3817,10.1016-j.corsci.2024.111879.txt,10.1016-j.corsci.2024.111879.txt,AlCrFeNi3Mo0.1,2,BCC + FCC,experimental,"vacuum arc melting, Temperature: not specified, Time: not specified, Atmosphere: argon",N/A,None,Mixed Solution
3817,10.1016-j.corsci.2024.111879.txt,10.1016-j.corsci.2024.111879.txt,AlCrFeNi3Mo0.2,3,BCC + FCC + CrFeMo,experimental,"vacuum arc melting, Temperature: not specified, Time: not specified, Atmosphere: argon",N/A,None,Mixed Solution
3817,10.1016-j.corsci.2024.111879.txt,10.1016-j.corsci.2024.111879.txt,AlCrFeNi3Mo0.3,4,BCC + FCC + tetragonal + CrFeMo,experimental,"vacuum arc melting, Temperature: not specified, Time: not specified, Atmosphere: argon",N/A,None,Mixed Solution
3817,10.1016-j.corsci.2024.111879.txt,10.1016-j.corsci.2024.111879.txt,AlCrFeNi3Mo0.4,4,BCC + FCC + tetragonal + CrFeMo,experimental,"vacuum arc melting, Temperature: not specified, Time: not specified, Atmosphere: argon",N/A,None,Mixed Solution
3818,10.1016-j.matlet.2021.130368.txt,10.1016-j.matlet.2021.130368.txt,AlTiFeCoNi,3,BCC + FCC + cubic (Intermetallic),Experimental,"arc melting, Temperature: Not specified, Time: Not specified",N/A,None,Mixed Solution
3818,10.1016-j.matlet.2021.130368.txt,10.1016-j.matlet.2021.130368.txt,AlTiFeCoNiC₀.₀₀₄₅,2,BCC + cubic (Intermetallic),Experimental,"arc melting, Temperature: Not specified, Time: Not specified",N/A,Partially ordered structure (High Entropy Intermetallic in L21 phase),Mixed Solution
3819,10.1016-j.jnucmat.2022.154163.txt,10.1016-j.jnucmat.2022.154163.txt,CrFeMnNi,2,BCC + FCC,Experimental,"Hot isostatic pressing (HIP), Pressure: 100, Temperature: 1200, Duration: 4 hours",N/A,None,Mixed Solution
3819,10.1016-j.jnucmat.2022.154163.txt,10.1016-j.jnucmat.2022.154163.txt,AlCrFeMnNi,4,B2 ordered + BCC + likely BCC or similar + FeCrMn-rich,Experimental,"Hot isostatic pressing (HIP), Pressure: 100, Temperature: 1200, Duration: 4 hours",N/A,None,Mixed Solution
3820,10.1016-j.msea.2022.144137.txt,10.1016-j.msea.2022.144137.txt,Al5CoCrFeNiTiWMoNb,5,BCT (Intermetallic) + FCC + FCC (Intermetallic) + L12 (Intermetallic) + Ni3Al,Experimental,"arc melting, Number of meltings: 8, Atmosphere: argon, Homogenization: vacuum at 1200 °C for 24 hours, followed by water quenching",N/A,Partially ordered structure with γ′ phase (Ni3Al),Mixed Solution
3820,10.1016-j.msea.2022.144137.txt,10.1016-j.msea.2022.144137.txt,CoCrFeNi,1,FCC,Experimental,"arc melting, Number of meltings: 8, Atmosphere: argon, Homogenization: vacuum at 1200 °C for 24 hours, followed by water quenching",N/A,None,Single Solid Solution
3821,10.1016-j.vacuum.2020.109943.txt,10.1016-j.vacuum.2020.109943.txt,AlCoCrCuFeNi,2,BCC + FCC,experimental,"mechanical alloying and spark plasma sintering, Ma duration: 15 hours, Sps temperature: 1000, Sps pressure: 60",N/A,None,Mixed Solution
3821,10.1016-j.vacuum.2020.109943.txt,10.1016-j.vacuum.2020.109943.txt,AlCoCrCuFeNiSi0.9,3,BCC + FCC + complex tetragonal (Intermetallic),experimental,"mechanical alloying and spark plasma sintering, Ma duration: 15 hours, Sps temperature: 1000, Sps pressure: 60",N/A,Sigma (σ) phase present as a partially ordered structure,Mixed Solution
3822,10.1016-j.intermet.2024.108234.txt,10.1016-j.intermet.2024.108234.txt,Gd2Co,1,amorphous,experimental,"arc melting, melt spinning, Temperature: Not specified, Time: Not specified",N/A,None,Amorphous
3822,10.1016-j.intermet.2024.108234.txt,10.1016-j.intermet.2024.108234.txt,Ho2Co,1,amorphous,experimental,"arc melting, melt spinning, Temperature: Not specified, Time: Not specified",N/A,None,Amorphous
3823,10.1016-j.jallcom.2023.170347.txt,10.1016-j.jallcom.2023.170347.txt,CuCrFeTiNi,2,BCC + FCC,experimental,"mechanical alloying and spark plasma sintering, Milling duration: 60 hours, Milling speed: 350, Sps temperature: 700, Sps pressure: 40, Sps duration: 10 minutes",N/A,No partial ordering or intermetallic compounds observed,Mixed Solution
3825,10.1016-j.jmst.2020.04.073.txt,10.1016-j.jmst.2020.04.073.txt,AlCoCrFeNi2.1,2,BCC B2 + FCC,experimental,"vacuum induction melting, Elements: Commercially-pure elements (Al, Co, Ni: 99.9 wt%, Cr, Fe: 99.5-99.6 wt%), Casting: As described in previous work",N/A,Partially ordered B2 phase,Mixed Solution
3826,10.1016-j.ijfatigue.2023.108125.txt,10.1016-j.ijfatigue.2023.108125.txt,AlCoCrFeNi,4,BCC B2 (Intermetallic) + FCC + complex tetragonal (Intermetallic) + Al0.3CoCrFeNi,experimental,"vacuum-levitation melting, cold rolling, and annealing, Temperatures: [1150, 750], Times: [24, 96], Cooling rate: water-quenching, Reduction ratio: 90",N/A,Partially ordered B2 phase present,Mixed Solution
3826,10.1016-j.ijfatigue.2023.108125.txt,10.1016-j.ijfatigue.2023.108125.txt,CoCrFeMnNi,1,FCC,experimental,"arc melting, Temperature: 1600, Time: 30 minutes",N/A,None,Single Solid Solution
3826,10.1016-j.ijfatigue.2023.108125.txt,10.1016-j.ijfatigue.2023.108125.txt,AlCoCrFeNi,4,BCC B2 (Intermetallic) + FCC + complex tetragonal (Intermetallic) + AlCoCrFeNi2.1,experimental,"arc melting, Temperature: 1600, Time: 30 minutes",N/A,Partially ordered B2 phase present,Mixed Solution
3827,10.1016-j.optlastec.2020.106326.txt,10.1016-j.optlastec.2020.106326.txt,CrMnFeCoNi,1,FCC,experimental,"laser additive manufacturing (LAM), Laser power: 800, Scanning speed: 800, Spot diameter: 2, Overlap rate: 50, Layer thickness: 0.8, Argon gas flow: 5, Feeding rate: 8",N/A,None,Single Solid Solution
3827,10.1016-j.optlastec.2020.106326.txt,10.1016-j.optlastec.2020.106326.txt,CoCrFeMnNi,1,FCC,experimental,"laser additive manufacturing (LAM), Laser power: 800, Scanning speed: 800, Spot diameter: 2, Overlap rate: 50, Layer thickness: 0.8, Argon gas flow: 5, Feeding rate: 8",N/A,None,Single Solid Solution
3827,10.1016-j.optlastec.2020.106326.txt,10.1016-j.optlastec.2020.106326.txt,CoCrFeNiMn,1,FCC,experimental,"selective laser melting (SLM), Laser power: 800, Scanning speed: 800, Spot diameter: 2, Overlap rate: 50, Layer thickness: 0.8, Argon gas flow: 5, Feeding rate: 8",N/A,None,Single Solid Solution
3827,10.1016-j.optlastec.2020.106326.txt,10.1016-j.optlastec.2020.106326.txt,NbMoCrTiAl,1,BCC,experimental,"arc melting, Temperature: 1600, Time: 10 minutes",N/A,None,Single Solid Solution
3827,10.1016-j.optlastec.2020.106326.txt,10.1016-j.optlastec.2020.106326.txt,FeNiCoAlCu,1,FCC,experimental,"arc melting, Temperature: 1600, Time: 10 minutes",N/A,None,Single Solid Solution
3827,10.1016-j.optlastec.2020.106326.txt,10.1016-j.optlastec.2020.106326.txt,CoCrFeNiCu,1,FCC,experimental,"arc melting, Temperature: 1600, Time: 10 minutes",N/A,None,Single Solid Solution
3827,10.1016-j.optlastec.2020.106326.txt,10.1016-j.optlastec.2020.106326.txt,CoCrFeNiAl,1,FCC,experimental,"arc melting, Temperature: 1600, Time: 10 minutes",N/A,None,Single Solid Solution
3827,10.1016-j.optlastec.2020.106326.txt,10.1016-j.optlastec.2020.106326.txt,FeCoNiCrSi,1,FCC,experimental,"arc melting, Temperature: 1600, Time: 10 minutes",N/A,None,Single Solid Solution
3827,10.1016-j.optlastec.2020.106326.txt,10.1016-j.optlastec.2020.106326.txt,AlCoCrFeNi,1,FCC,experimental,"arc melting, Temperature: 1600, Time: 10 minutes",N/A,None,Single Solid Solution
3827,10.1016-j.optlastec.2020.106326.txt,10.1016-j.optlastec.2020.106326.txt,NbCrMoTiAl,1,BCC,experimental,"arc melting, Temperature: 1600, Time: 10 minutes",N/A,None,Single Solid Solution
3827,10.1016-j.optlastec.2020.106326.txt,10.1016-j.optlastec.2020.106326.txt,NbCrMoVAl,1,BCC,experimental,"arc melting, Temperature: 1600, Time: 10 minutes",N/A,None,Single Solid Solution
3827,10.1016-j.optlastec.2020.106326.txt,10.1016-j.optlastec.2020.106326.txt,NbCrMoTiVAl,1,BCC,experimental,"arc melting, Temperature: 1600, Time: 10 minutes",N/A,None,Single Solid Solution
3828,10.1016-j.msea.2022.144286.txt,10.1016-j.msea.2022.144286.txt,AlCoCrFeNi2Ti,4,"FCC + FCC L12 (Intermetallic) + lamellar L12 (Intermetallic) + Co3(Al,Ti)",experimental,"arc melting, Temperature: approximately 2000-3000 °C, Time: repeated five times, Atmosphere: argon",N/A,Partially ordered L12 phase,Mixed Solution
3829,10.1016-j.matchar.2020.110837.txt,10.1016-j.matchar.2020.110837.txt,GdTbDyHoY,3,HCP + cubic close-packed + GdTbDyHoY,experimental,"high-frequency levitation melting, Temperature: not explicitly stated, Pressure: 1 bar Ar atmosphere, Time: ingots were remelted four times, Cooling rate: sufficiently slow",N/A,Local polymorphism at zero external pressure,Mixed Solution
3829,10.1016-j.matchar.2020.110837.txt,10.1016-j.matchar.2020.110837.txt,GdTbDyHoLu,3,HCP + cubic close-packed + GdTbDyHoLu,experimental,"high-frequency levitation melting, Temperature: not explicitly stated, Pressure: 1 bar Ar atmosphere, Time: ingots were remelted four times, Cooling rate: sufficiently slow",N/A,Local polymorphism at zero external pressure,Mixed Solution
3829,10.1016-j.matchar.2020.110837.txt,10.1016-j.matchar.2020.110837.txt,TbDyHoErTm,3,HCP + cubic close-packed + TbDyHoErTm,experimental,"high-frequency levitation melting, Temperature: not explicitly stated, Pressure: 1 bar Ar atmosphere, Time: ingots were remelted four times, Cooling rate: sufficiently slow",N/A,Local polymorphism at zero external pressure,Mixed Solution
3830,10.1016-j.compositesb.2019.107524.txt,10.1016-j.compositesb.2019.107524.txt,AlCuCrCoFeNi,2,BCC + FCC,experimental,"mechanical milling, Duration: 70 hours, Process control agent: absolute ethanol, Ball ratio: 20:1, Ball size: 10 mm and 6 mm, Rotation speed: 500 rpm/min, Heating prevention: Suspended for 4 minutes every half hour",N/A,None,Mixed Solution
3832,10.1016-j.mtadv.2023.100371.txt,10.1016-j.mtadv.2023.100371.txt,CrMnFeCoNi,1,FCC,experimental,"selective laser melting (SLM), Temperature: 650, Time: 30 hours, Cooling method: air cooling",N/A,None,Single Solid Solution
3832,10.1016-j.mtadv.2023.100371.txt,10.1016-j.mtadv.2023.100371.txt,CrMnFeCoNiTiAl,2,FCC + tetragonal (Intermetallic),experimental,"selective laser melting (SLM), Temperature: 650, Time: 30 hours, Cooling method: air cooling",N/A,None,Mixed Solution
3832,10.1016-j.mtadv.2023.100371.txt,10.1016-j.mtadv.2023.100371.txt,CrMnFeCoNiTiAlCrC,5,FCC + amorphous + Al2O3 + cubic (Intermetallic) + orthorhombic (Intermetallic),experimental,"selective laser melting (SLM), Temperature: 650, Time: 30 hours, Cooling method: air cooling",N/A,"Partially ordered structure, High Entropy Intermetallic",Mixed Solution
3834,10.1016-j.jallcom.2023.172943.txt,10.1016-j.jallcom.2023.172943.txt,CoCrCu1.2FeNi,1,FCC,experimental,"vacuum suspension melting, Temperature: varied (650-950 ℃), Time: varied (30-120 min), Cooling: furnace cooling",N/A,Cold deformation of 50% prior to recrystallization annealing,Mixed Solution
3835,10.1016-j.jallcom.2023.172734.txt,10.1016-j.jallcom.2023.172734.txt,TiZrVNbAl,3,BCC + Y + Y2O3,experimental,"arc melting, Atmosphere: argon, Cooling: water-cooled copper crucible, Melting cycles: at least six",N/A,No partial ordering,Mixed Solution
3835,10.1016-j.jallcom.2023.172734.txt,10.1016-j.jallcom.2023.172734.txt,TiZrVNbAlY,3,BCC + Y + Y2O3,experimental,"arc melting, Atmosphere: argon, Cooling: water-cooled copper crucible, Melting cycles: at least six",N/A,No partial ordering,Mixed Solution
3835,10.1016-j.jallcom.2023.172734.txt,10.1016-j.jallcom.2023.172734.txt,TiZrVNbAlY,3,BCC + Y + Y2O3,experimental,"arc melting, Atmosphere: argon, Cooling: water-cooled copper crucible, Melting cycles: at least six",N/A,No partial ordering,Mixed Solution
3835,10.1016-j.jallcom.2023.172734.txt,10.1016-j.jallcom.2023.172734.txt,TiZrVNbAlY,3,BCC + Y + Y2O3,experimental,"arc melting, Atmosphere: argon, Cooling: water-cooled copper crucible, Melting cycles: at least six",N/A,No partial ordering,Mixed Solution
3836,10.1016-j.nucana.2022.100034.txt,10.1016-j.nucana.2022.100034.txt,CoCrFeNi,1,FCC,experimental,"arc melting, Temperature: above 1400 °C, Cooling rate: 3.0 × 102 K/s to 3.5 × 103 K/s",N/A,Containerless processing in aerodynamic levitation setup,Single Solid Solution
3837,10.1016-j.jallcom.2021.163217.txt,10.1016-j.jallcom.2021.163217.txt,CoCrFeMnNi,2,FCC + complex orthorhombic,experimental,"arc melting, Temperature: 1600, Time: 10 minutes, Cooling rate: air cooling",N/A,Partially ordered σ phase present,Mixed Solution
3837,10.1016-j.jallcom.2021.163217.txt,10.1016-j.jallcom.2021.163217.txt,CoCrFeMnNiN,2,FCC + HCP,experimental,"arc melting, Temperature: 1600, Time: 10 minutes, Cooling rate: air cooling",N/A,Partially ordered Cr2N phase present,Mixed Solution
3838,10.1016-j.addma.2022.102941.txt,10.1016-j.addma.2022.102941.txt,AlCoCrFeNi2.1,2,BCC B2 + FCC,experimental,"laser powder bed fusion (LPBF), Laser power: 250, Laser scanning speed: 900, Hatch spacing: 70, Layer thickness: 40, Cooling rate: ∼106 K/s, Environment: high-purity argon gas with oxygen levels below 0.1%",N/A,None,Mixed Solution
3838,10.1016-j.addma.2022.102941.txt,10.1016-j.addma.2022.102941.txt,AlCoCrFeNi2.1,2,BCC B2 + FCC,experimental,"laser powder bed fusion (LPBF), Laser power: 300, Laser scanning speed: 1000, Hatch spacing: 70, Layer thickness: 40, Cooling rate: ∼106 K/s, Environment: high-purity argon gas with oxygen levels below 0.1%",N/A,None,Mixed Solution
3838,10.1016-j.addma.2022.102941.txt,10.1016-j.addma.2022.102941.txt,AlCoCrFeNi6,1,N/A,experimental,"laser powder bed fusion (LPBF), Laser power: 300, Laser scanning speed: 1000, Hatch spacing: 70, Layer thickness: 40, Cooling rate: ∼106 K/s, Environment: high-purity argon gas with oxygen levels below 0.1%",N/A,None,Intermetallic
3838,10.1016-j.addma.2022.102941.txt,10.1016-j.addma.2022.102941.txt,AlCoCrFe,1,N/A,experimental,"laser powder bed fusion (LPBF), Laser power: 300, Laser scanning speed: 1000, Hatch spacing: 70, Layer thickness: 40, Cooling rate: ∼106 K/s, Environment: high-purity argon gas with oxygen levels below 0.1%",N/A,None,Intermetallic
3839,10.1016-j.scriptamat.2021.113898.txt,10.1016-j.scriptamat.2021.113898.txt,Ni3.5Co3Cr1.5,1,FCC,experimental,"arc melting, Temperature: not specified, Pressure: atmospheric, Time: not specified",N/A,None,Single Solid Solution
3839,10.1016-j.scriptamat.2021.113898.txt,10.1016-j.scriptamat.2021.113898.txt,Ni3.15Co2.7Cr1.35Al0.45Ti0.45,2,"FCC + (Ni,Co)3(Al,Ti)",experimental,"arc melting, Temperature: not specified, Pressure: atmospheric, Time: not specified",N/A,Formation of dislocation substructures and crossed stacking faults (SFs) with Lomer-Cottrell locks during tensile deformation,Mixed Solution
3841,10.1016-j.vacuum.2022.111608.txt,10.1016-j.vacuum.2022.111608.txt,MoNbTaTiV,1,not specified in the text (likely FCC or BCC based on high entropy alloys),combination,"vacuum arc melting, Material: 5 g pure metal powder at 99.5% purity, Forming: cold pressed into a slice in a Φ20 mm graphite die, Melting: repeatedly melted into ingots in a vacuum arc melting furnace under a pure argon atmosphere","Density Functional Theory (DFT) and Virtual Crystal Approximation (VCA), Exchange-correlation functional: Perdew-Burke-Ernzerhof (PBE) in generalized-gradient approximation (GGA), Pseudo-potential: OTFG Norm-conserving pseudo-potential, K-point sampling: Monkhorst-Pack method with 16 × 16 × 16 k-points in the Brillouin zone, Cutoff energy: 1000, Self-consistent convergence conditions: {'force on each atom': '< 0.01 eV/A', 'max placement of an atom': '< 5.0 × 10−4 Å', 'max stress change': '< 0.02 GPa', 'total energy': '< 5.0 × 10−6 eV/atom'}",No partial ordering or high entropy intermetallic structure mentioned,Single Solid Solution
3842,10.1016-j.jmrt.2022.12.084.txt,10.1016-j.jmrt.2022.12.084.txt,CrCoNi,3,FCC + FCC-derived twin boundaries + HCP,experimental,"selective laser melting (SLM), Laser power: 240, Scanning speed: 533, Energy density: 150.1, Temperature: ambient, Atmosphere: argon, Cooling rate: 3200000.0",N/A,None,Mixed Solution
3843,10.1016-j.matchemphys.2020.123722.txt,10.1016-j.matchemphys.2020.123722.txt,CoCrFeMnNiTi0.1,1,FCC,experimental,"mechanical alloying and sintering, Milling time: varied, Sintering temperature: 1150, Sintering time: 120, Cooling rate: not specified",N/A,None,Single Solid Solution
3844,10.1016-j.intermet.2022.107582.txt,10.1016-j.intermet.2022.107582.txt,AlCoCrNiTi,3,FCC + FCC L12 + Ni59.65Cr4.87Co12.35Al9.76Ti13.37,Experimental,"vacuum arc melting, cold rolling, isothermal annealing, Casting temperature: melting point of elements, Cold rolling reduction ratio: 85, Annealing temperature: 650, Annealing duration: 8, Cooling method: water-quenching",N/A,"Partially ordered L12 phase, micro-defects present",Mixed Solution
3846,10.1016-j.triboint.2022.107736.txt,10.1016-j.triboint.2022.107736.txt,CoCrFeNiV,2,FCC + tetragonal,experimental,"Vacuum Hot Pressing Sintering (VHP), Temperature: Not explicitly stated, Pressure: Applied during VHP, Time: Not explicitly stated",N/A,Partially ordered σ phase,Mixed Solution
3846,10.1016-j.triboint.2022.107736.txt,10.1016-j.triboint.2022.107736.txt,CoCrFeNiMn,1,FCC,experimental,"Not explicitly stated, but similar to VHP, Temperature: Not explicitly stated, Pressure: Not explicitly stated, Time: Not explicitly stated",N/A,None,Single Solid Solution
3847,10.1016-j.msea.2019.138424.txt,10.1016-j.msea.2019.138424.txt,Al0.3CoCrFeNi,3,BCC B2 (Intermetallic) + FCC + NiAl,experimental,"arc melting, Temperature: Not specified in the provided text, Time: Not specified in the provided text",N/A,Partially ordered B2 phase precipitates observed,Mixed Solution
3848,10.1016-j.jallcom.2023.172040.txt,10.1016-j.jallcom.2023.172040.txt,CoCuHfNiTiZr,1,cubic B2,Experimental,"vacuum arc furnace, Atmosphere: argon (purified by Ti getter), Remelting: at least five times",N/A,Partially ordered B2 phase in high entropy alloy,Intermetallic
3848,10.1016-j.jallcom.2023.172040.txt,10.1016-j.jallcom.2023.172040.txt,CoCuHfNiTiZr,1,cubic B2,Experimental,"vacuum arc furnace, Atmosphere: argon (purified by Ti getter), Remelting: at least five times",N/A,Partially ordered B2 phase in high entropy alloy,Intermetallic
3848,10.1016-j.jallcom.2023.172040.txt,10.1016-j.jallcom.2023.172040.txt,CoCuHfNiTiZr,1,cubic B2,Experimental,"vacuum arc furnace, Atmosphere: argon (purified by Ti getter), Remelting: at least five times",N/A,Partially ordered B2 phase in high entropy alloy,Intermetallic
3848,10.1016-j.jallcom.2023.172040.txt,10.1016-j.jallcom.2023.172040.txt,CoCuHfNiTiZr,1,cubic B2,Experimental,"vacuum arc furnace, Atmosphere: argon (purified by Ti getter), Remelting: at least five times",N/A,Partially ordered B2 phase in high entropy alloy,Intermetallic
3848,10.1016-j.jallcom.2023.172040.txt,10.1016-j.jallcom.2023.172040.txt,CoCuHfNiTiZr,1,cubic B2,Experimental,"vacuum arc furnace, Atmosphere: argon (purified by Ti getter), Remelting: at least five times",N/A,Partially ordered B2 phase in high entropy alloy,Intermetallic
3848,10.1016-j.jallcom.2023.172040.txt,10.1016-j.jallcom.2023.172040.txt,CoCuHfNiTiZr,1,cubic B2,Experimental,"vacuum arc furnace, Atmosphere: argon (purified by Ti getter), Remelting: at least five times",N/A,Partially ordered B2 phase in high entropy alloy,Intermetallic
3848,10.1016-j.jallcom.2023.172040.txt,10.1016-j.jallcom.2023.172040.txt,CoCuHfNiTiZr,1,cubic B2,Experimental,"vacuum arc furnace, Atmosphere: argon (purified by Ti getter), Remelting: at least five times",N/A,Partially ordered B2 phase in high entropy alloy,Intermetallic
3848,10.1016-j.jallcom.2023.172040.txt,10.1016-j.jallcom.2023.172040.txt,CoCuHfNiTiZr,1,cubic B2,Experimental,"vacuum arc furnace, Atmosphere: argon (purified by Ti getter), Remelting: at least five times",N/A,Partially ordered B2 phase in high entropy alloy,Intermetallic
3848,10.1016-j.jallcom.2023.172040.txt,10.1016-j.jallcom.2023.172040.txt,CoCuHfNiTiZr,1,cubic B2,Experimental,"electron beam furnace, Atmosphere: argon, Remelting: at least five times",N/A,Partially ordered B2 phase in high entropy alloy,Intermetallic
3848,10.1016-j.jallcom.2023.172040.txt,10.1016-j.jallcom.2023.172040.txt,CoCuHfNiTiZr,1,cubic B2,Experimental,"electron beam furnace, Atmosphere: argon, Remelting: at least five times",N/A,Partially ordered B2 phase in high entropy alloy,Intermetallic
3848,10.1016-j.jallcom.2023.172040.txt,10.1016-j.jallcom.2023.172040.txt,CoCuHfNiTiZr,1,cubic B2,Experimental,"electron beam furnace, Atmosphere: argon, Remelting: at least five times",N/A,Partially ordered B2 phase in high entropy alloy,Intermetallic
3848,10.1016-j.jallcom.2023.172040.txt,10.1016-j.jallcom.2023.172040.txt,CoCuHfNiTiZr,2,cubic B2 + orthorhombic (Intermetallic),Experimental,"electron beam furnace, Atmosphere: argon, Remelting: at least five times",N/A,Partially ordered B2 phase in high entropy alloy,Intermetallic
3849,10.1016-j.mtla.2021.101308.txt,10.1016-j.mtla.2021.101308.txt,AlCoCrFeNi,3,B2 (Intermetallic) + BCC + FCC,experimental,"laser powder bed fusion (L-PBF), Laser power: 175, Layer thickness: 30, Hatch spacing: 100, Scan speed: 200, Checkerboard scanning with island size: 4 × 4 mm2, Rotation between successive layers: 67, Energy density: 291.6",N/A,Partially ordered B2 phase for x ≥ 0.67,Mixed Solution
3850,10.1016-j.scriptamat.2023.115439.txt,10.1016-j.scriptamat.2023.115439.txt,CoCrFeNi,2,BCC + FCC,Experimental,"arc melting, Temperature: 1600, Time: several minutes",N/A,None,Mixed Solution
3850,10.1016-j.scriptamat.2023.115439.txt,10.1016-j.scriptamat.2023.115439.txt,CoCrFeNiNb,3,BCC + FCC + not specified,Experimental,"arc melting, Temperature: 1600, Time: several minutes",N/A,Partially ordered structure (Nb-rich intermetallic),Mixed Solution
3850,10.1016-j.scriptamat.2023.115439.txt,10.1016-j.scriptamat.2023.115439.txt,CoCrFeNiNbTi,3,BCC + FCC + not specified,Experimental,"arc melting, Temperature: 1600, Time: several minutes",N/A,Partially ordered structure (Ti-rich intermetallic),Mixed Solution
3850,10.1016-j.scriptamat.2023.115439.txt,10.1016-j.scriptamat.2023.115439.txt,CoCrFeNiNbAl,3,BCC + FCC + not specified,Experimental,"arc melting, Temperature: 1600, Time: several minutes",N/A,Partially ordered structure (Al-rich intermetallic),Mixed Solution
3850,10.1016-j.scriptamat.2023.115439.txt,10.1016-j.scriptamat.2023.115439.txt,CoCrFeNiNbTiAl,3,BCC + FCC + not specified,Experimental,"arc melting, Temperature: 1600, Time: several minutes",N/A,Partially ordered structure (Ti-rich and Al-rich intermetallics),Mixed Solution
3850,10.1016-j.scriptamat.2023.115439.txt,10.1016-j.scriptamat.2023.115439.txt,CoCrFeNiNbTiV,3,BCC + FCC + not specified,Experimental,"arc melting, Temperature: 1600, Time: several minutes",N/A,Partially ordered structure (V-rich intermetallic),Mixed Solution
3850,10.1016-j.scriptamat.2023.115439.txt,10.1016-j.scriptamat.2023.115439.txt,CoCrFeNiNbTiW,3,BCC + FCC + not specified,Experimental,"arc melting, Temperature: 1600, Time: several minutes",N/A,Partially ordered structure (W-rich intermetallic),Mixed Solution
3850,10.1016-j.scriptamat.2023.115439.txt,10.1016-j.scriptamat.2023.115439.txt,CoCrFeNiNbTiMo,3,BCC + FCC + not specified,Experimental,"arc melting, Temperature: 1600, Time: several minutes",N/A,Partially ordered structure (Mo-rich intermetallic),Mixed Solution
3850,10.1016-j.scriptamat.2023.115439.txt,10.1016-j.scriptamat.2023.115439.txt,CoCrFeNiNbTiZr,3,BCC + FCC + not specified,Experimental,"arc melting, Temperature: 1600, Time: several minutes",N/A,Partially ordered structure (Zr-rich intermetallic),Mixed Solution
3850,10.1016-j.scriptamat.2023.115439.txt,10.1016-j.scriptamat.2023.115439.txt,CoCrFeNiNbTiHf,3,BCC + FCC + not specified,Experimental,"arc melting, Temperature: 1600, Time: several minutes",N/A,Partially ordered structure (Hf-rich intermetallic),Mixed Solution
3850,10.1016-j.scriptamat.2023.115439.txt,10.1016-j.scriptamat.2023.115439.txt,CoCrFeNiNbTiTa,3,BCC + FCC + not specified,Experimental,"arc melting, Temperature: 1600, Time: several minutes",N/A,Partially ordered structure (Ta-rich intermetallic),Mixed Solution
3850,10.1016-j.scriptamat.2023.115439.txt,10.1016-j.scriptamat.2023.115439.txt,CoCrFeNiNbTiCe,3,BCC + FCC + not specified,Experimental,"arc melting, Temperature: 1600, Time: several minutes",N/A,Partially ordered structure (Ce-rich intermetallic),Mixed Solution
3851,10.1016-j.jallcom.2021.158615.txt,10.1016-j.jallcom.2021.158615.txt,TiVZrHfNb,3,BCC + BCT + amorphous,experimental,"arc melting, Temperature: Not specified in the provided text, Time: Each pellet was melted, turned over, and remelted three times",N/A,No partial ordering or intermetallic phases observed,Mixed Solution
3853,10.1016-j.intermet.2021.107388.txt,10.1016-j.intermet.2021.107388.txt,AlCoCrFeNi,2,FCC + HCP,experimental,"mechanical alloying and arc melting, Milling speed: 350, Melting method: vacuum arc-melting",N/A,High pressure treatment up to 30 GPa,Mixed Solution
3854,10.1016-j.commatsci.2023.112578.txt,10.1016-j.commatsci.2023.112578.txt,CoCrFeNiNb,1,FCC,experimental,"arc melting, Temperature: 1800, Time: 10 minutes, Atmosphere: Argon",N/A,None,Single Solid Solution
3854,10.1016-j.commatsci.2023.112578.txt,10.1016-j.commatsci.2023.112578.txt,NiTiCu,1,FCC,experimental,"arc melting, Temperature: 1600, Time: 5 minutes, Atmosphere: Argon",N/A,None,Single Solid Solution
3854,10.1016-j.commatsci.2023.112578.txt,10.1016-j.commatsci.2023.112578.txt,NiTiZr,1,FCC,experimental,"spark plasma sintering, Temperature: 1000, Pressure: 50, Time: 10 minutes",N/A,None,Single Solid Solution
3854,10.1016-j.commatsci.2023.112578.txt,10.1016-j.commatsci.2023.112578.txt,NiPd,1,FCC,experimental,"arc melting, Temperature: 1700, Time: 8 minutes, Atmosphere: Argon",N/A,None,Single Solid Solution
3854,10.1016-j.commatsci.2023.112578.txt,10.1016-j.commatsci.2023.112578.txt,NiCuPd,1,FCC,experimental,"arc melting, Temperature: 1650, Time: 6 minutes, Atmosphere: Argon",N/A,None,Single Solid Solution
3854,10.1016-j.commatsci.2023.112578.txt,10.1016-j.commatsci.2023.112578.txt,NiCu,1,FCC,experimental,"arc melting, Temperature: 1500, Time: 4 minutes, Atmosphere: Argon",N/A,None,Single Solid Solution
3854,10.1016-j.commatsci.2023.112578.txt,10.1016-j.commatsci.2023.112578.txt,NiTiCuFePd,1,FCC,experimental,"arc melting, Temperature: 1700, Time: 7 minutes, Atmosphere: Argon",N/A,None,Single Solid Solution
3854,10.1016-j.commatsci.2023.112578.txt,10.1016-j.commatsci.2023.112578.txt,NiTiHf,1,FCC,experimental,"spark plasma sintering, Temperature: 1100, Pressure: 60, Time: 12 minutes",N/A,None,Single Solid Solution
3854,10.1016-j.commatsci.2023.112578.txt,10.1016-j.commatsci.2023.112578.txt,TiZrHfNiCoCu,1,FCC,experimental,"arc melting, Temperature: 1750, Time: 9 minutes, Atmosphere: Argon",N/A,None,Single Solid Solution
3855,10.1016-j.msea.2023.145625.txt,10.1016-j.msea.2023.145625.txt,AlCoCrFeNi,5,BCC + FCC + Al9Co2 + Al13Co4 + Al18Cr2Mg3,experimental,"hot-press sintering, Temperature: 823, Time: 1 hour",N/A,None,Mixed Solution
3856,10.1016-j.scriptamat.2021.114117.txt,10.1016-j.scriptamat.2021.114117.txt,CrCoNi,1,FCC,experimental,"high-strain rate ultra-precision machining (single point cubic boron nitride turning), Grain size refinement: from ~17 µm to ~25 nm, Yield strength: from ~450 MPa to ~1100 MPa, Ductility: ~27%",N/A,Gradient nanotwinned structure formed through machining process,Single Solid Solution
3857,10.1016-j.dt.2023.08.001.txt,10.1016-j.dt.2023.08.001.txt,CoCrFeNiMn,1,FCC,Experimental,"arc melting, Temperature: 1500, Pressure: atmospheric, Time: several minutes",N/A,None,Single Solid Solution
3857,10.1016-j.dt.2023.08.001.txt,10.1016-j.dt.2023.08.001.txt,AlxCoCrFeNi,2,B2 (Intermetallic) + FCC,Experimental,"arc melting, Temperature: 1500, Pressure: atmospheric, Time: several minutes",N/A,Partially ordered structure (High Entropy Intermetallic for certain values of x),Mixed Solution
3857,10.1016-j.dt.2023.08.001.txt,10.1016-j.dt.2023.08.001.txt,CoCrFeNiCu,1,FCC,Experimental,"arc melting, Temperature: 1500, Pressure: atmospheric, Time: several minutes",N/A,None,Single Solid Solution
3857,10.1016-j.dt.2023.08.001.txt,10.1016-j.dt.2023.08.001.txt,AlCrVTiZr,2,BCC + Laves phase,Experimental,"arc melting, Temperature: 1500, Pressure: atmospheric, Time: several minutes",N/A,Partially ordered structure (High Entropy Intermetallic),Mixed Solution
3857,10.1016-j.dt.2023.08.001.txt,10.1016-j.dt.2023.08.001.txt,CrMnFeCoNi,1,FCC,Experimental,"arc melting, Temperature: 1500, Pressure: atmospheric, Time: several minutes",N/A,None,Single Solid Solution
3857,10.1016-j.dt.2023.08.001.txt,10.1016-j.dt.2023.08.001.txt,CoCrFeNiAl,1,FCC,Experimental,"arc melting, Temperature: 1500, Pressure: atmospheric, Time: several minutes",N/A,None,Single Solid Solution
3857,10.1016-j.dt.2023.08.001.txt,10.1016-j.dt.2023.08.001.txt,CoCrFeMnNi,1,FCC,Experimental,"arc melting, Temperature: 1500, Pressure: atmospheric, Time: several minutes",N/A,None,Single Solid Solution
3857,10.1016-j.dt.2023.08.001.txt,10.1016-j.dt.2023.08.001.txt,AlCoCrCuFeNi,1,FCC,Experimental,"arc melting, Temperature: 1500, Pressure: atmospheric, Time: several minutes",N/A,None,Single Solid Solution
3857,10.1016-j.dt.2023.08.001.txt,10.1016-j.dt.2023.08.001.txt,AlCoCrFeNi,1,FCC,Experimental,"arc melting, Temperature: 1500, Pressure: atmospheric, Time: several minutes",N/A,None,Single Solid Solution
3857,10.1016-j.dt.2023.08.001.txt,10.1016-j.dt.2023.08.001.txt,FeCoMnCrSiCu,1,FCC,Experimental,"arc melting, Temperature: 1500, Pressure: atmospheric, Time: several minutes",N/A,None,Single Solid Solution
3857,10.1016-j.dt.2023.08.001.txt,10.1016-j.dt.2023.08.001.txt,AlCoCrFeNi,2,B2 (Intermetallic) + FCC,Experimental,"arc melting, Temperature: 1500, Pressure: atmospheric, Time: several minutes",N/A,Partially ordered structure (High Entropy Intermetallic),Mixed Solution
3857,10.1016-j.dt.2023.08.001.txt,10.1016-j.dt.2023.08.001.txt,CoCrFeNiAl,1,FCC,Experimental,"arc melting, Temperature: 1500, Pressure: atmospheric, Time: several minutes",N/A,None,Single Solid Solution
3858,10.1016-j.jmst.2021.08.015.txt,10.1016-j.jmst.2021.08.015.txt,NiCoCrFeAlWMo,2,BCC B2 (Intermetallic) + FCC,experimental,"selective laser melting (SLM), Energy density: 50-80 J/mm3, Laser power: 200, Cooling rate: 10000000.0",N/A,Ultra-fine lamellar eutectic structure with fine interlamellar spacing,Mixed Solution
3858,10.1016-j.jmst.2021.08.015.txt,10.1016-j.jmst.2021.08.015.txt,NiCoCrFeAlW,1,FCC,experimental,"selective laser melting (SLM), Energy density: 50-80 J/mm3, Laser power: 200, Cooling rate: 10000000.0",N/A,None,Single Solid Solution
3859,10.1016-j.actamat.2020.03.041.txt,10.1016-j.actamat.2020.03.041.txt,NiCoFeCr,1,FCC,experimental,"arc melting, Temperature: 1200, Time: 50 hours, Pressure: high vacuum (~10−4 Pa)",N/A,None,Single Solid Solution
3860,10.1016-j.matchemphys.2020.123073.txt,10.1016-j.matchemphys.2020.123073.txt,CrCoNi,1,FCC,experimental,"electromagnetic levitation melting, Atmosphere: high-purity argon, Remelting: at least four times, Ingot dimensions: diameter of 100 mm, height of 100 mm, Actual chemical composition: 35.19Ni-35.67Cr-26.20Co (weight %), Homogenization: 1473 K for 12 hours, Cold rolling: 90% reduction in thickness",N/A,None,Single Solid Solution
3861,10.1016-j.vacuum.2023.112546.txt,10.1016-j.vacuum.2023.112546.txt,CuNiTiNbCr,2,FCC + amorphous,experimental,"high power pulsed magnetron sputtering (HiPIMS), Pulse widths: [100, 150, 200, 250], Frequency: 200, Voltage: -800, Substrate bias voltage: -60, Initial pressure: 0.5, Deposition time: adjusted to keep thickness similar, Base pressure: 0.002",N/A,None,Mixed Solution
3862,10.1016-j.jmrt.2023.07.276.txt,10.1016-j.jmrt.2023.07.276.txt,FeCrCoNiMo0.5W0.75,6,FCC + HCP (Intermetallic) + tetragonal (Intermetallic) + Fe7W6 + Co7W6 + FeCrMo,experimental,"Direct Energy Deposition (DED), Laser power: 2000, Atmosphere: argon, Layer deposition: each powder is deposited in 3 layers, Total layers: 5 large layers and 15 small layers",N/A,The material undergoes repeated melting and tempering during the DED process,Mixed Solution
3863,10.1016-j.commatsci.2022.111787.txt,10.1016-j.commatsci.2022.111787.txt,Co30Fe16.67Ni36.67Ti16.67,3,BCC + FCC + HCP,experimental,"Monte Carlo and Molecular Dynamics hybrid simulations, Annealing temperatures: [1500, 700], Cooling rate: 0.001, Tensile load application: [1, 300], Strain rate: 100000000.0",N/A,No partial ordering or intermetallic structure mentioned,Mixed Solution
3864,10.1016-j.scriptamat.2021.114473.txt,10.1016-j.scriptamat.2021.114473.txt,CrFeNiMn0.5Cu0.5,2,FCC + Not explicitly stated,experimental,"conventional induction casting, Temperature: Not explicitly stated, Pressure: Ambient, Time: Not explicitly stated",N/A,Needle-shaped precipitates present but exact chemical formula not stated,Mixed Solution
3865,10.1016-j.jallcom.2022.165715.txt,10.1016-j.jallcom.2022.165715.txt,CoCrNiTa0.1,2,FCC + HCP Laves,experimental,"arc melting, Raw materials purity: better than 99.95 wt%, Atmosphere: high-purity argon (Ar), Number of melts: at least five times",N/A,None,Mixed Solution
3866,10.1016-j.intermet.2022.107655.txt,10.1016-j.intermet.2022.107655.txt,(FeCoCrNi)94Al3Ti3,3,"FCC + L12 (ordered FCC structure) (Intermetallic) + (Ni,Co,Fe,Cr)3(Al,Ti)",experimental,"arc melting, Temperature: 1150, Time: 5 melts, Atmosphere: protective argon atmosphere",N/A,Partially ordered L12 phase present,Mixed Solution
3867,10.1016-j.jmst.2020.04.009.txt,10.1016-j.jmst.2020.04.009.txt,CoCrCu0FeNi,1,FCC,experimental,"arc melting, Temperature: not explicitly stated, Time: not explicitly stated",N/A,None,Single Solid Solution
3867,10.1016-j.jmst.2020.04.009.txt,10.1016-j.jmst.2020.04.009.txt,CoCrCu1FeNi,1,FCC,experimental,"arc melting, Temperature: not explicitly stated, Time: not explicitly stated",N/A,None,Mixed Solution
3867,10.1016-j.jmst.2020.04.009.txt,10.1016-j.jmst.2020.04.009.txt,CoCrCu2FeNi,1,FCC,experimental,"arc melting, Temperature: not explicitly stated, Time: not explicitly stated",N/A,None,Mixed Solution
3867,10.1016-j.jmst.2020.04.009.txt,10.1016-j.jmst.2020.04.009.txt,CoCrCu3FeNi,1,FCC,experimental,"arc melting, Temperature: not explicitly stated, Time: not explicitly stated",N/A,None,Mixed Solution
3868,10.1016-j.jmrt.2023.02.040.txt,10.1016-j.jmrt.2023.02.040.txt,FeCoCrNi,2,FCC + HCP,experimental,"vacuum sintering, Temperature: Not explicitly stated, Time: Not explicitly stated, Pressure: Vacuum conditions, Atmosphere: Vacuum",N/A,None,Mixed Solution
3869,10.1016-j.jallcom.2022.165601.txt,10.1016-j.jallcom.2022.165601.txt,NiCoCr,2,FCC + Cr-rich M23C6,experimental,"selective laser melting (SLM), Scan speed: 500 mm/s for 0.25 C MEA, 600 mm/s for 0.75 C MEA, Particle shape: spherical, Average particle diameter: {'0.25 C MEA': 23.7, '0.75 C MEA': 25.9}",N/A,None,Mixed Solution
3871,10.1016-j.addma.2022.103345.txt,10.1016-j.addma.2022.103345.txt,CrMnFeCoNi,2,FCC + Mn oxides,experimental,"laser directed energy deposition (LDED), Scanning strategy: rotation angle of 90° between each layer, Specimen dimensions: 60 × 60 × 10 mm3",N/A,Initial state before oxidation,Mixed Solution
3872,10.1016-j.intermet.2022.107755.txt,10.1016-j.intermet.2022.107755.txt,BeHfNbTiZrFe,2,BCC + amorphous,experimental,"arc melting, copper mold tilt-pour casting, Temperature: High enough to melt the metals, Atmosphere: Ti-gettered high purity argon, Number of melts: At least five times, Cast dimensions: 6 × 6 × 80 mm3",N/A,None,Mixed Solution
3872,10.1016-j.intermet.2022.107755.txt,10.1016-j.intermet.2022.107755.txt,BeHfNbTiZrCo,2,BCC + amorphous,experimental,"arc melting, copper mold tilt-pour casting, Temperature: High enough to melt the metals, Atmosphere: Ti-gettered high purity argon, Number of melts: At least five times, Cast dimensions: 6 × 6 × 80 mm3",N/A,None,Mixed Solution
3872,10.1016-j.intermet.2022.107755.txt,10.1016-j.intermet.2022.107755.txt,BeHfNbTiZrNi,2,BCC + amorphous,experimental,"arc melting, copper mold tilt-pour casting, Temperature: High enough to melt the metals, Atmosphere: Ti-gettered high purity argon, Number of melts: At least five times, Cast dimensions: 6 × 6 × 80 mm3",N/A,None,Mixed Solution
3872,10.1016-j.intermet.2022.107755.txt,10.1016-j.intermet.2022.107755.txt,BeHfNbTiZrCu,2,BCC + amorphous,experimental,"arc melting, copper mold tilt-pour casting, Temperature: High enough to melt the metals, Atmosphere: Ti-gettered high purity argon, Number of melts: At least five times, Cast dimensions: 6 × 6 × 80 mm3",N/A,None,Mixed Solution
3873,10.1016-j.actamat.2022.118051.txt,10.1016-j.actamat.2022.118051.txt,FeNi,1,FCC,theoretical prediction,"Machine Learning and Kinetic Monte Carlo, Training dataset: Generated using LAMMPS with EAM potential, Local atomic environments: Considered up to the 5th NN shells, Dataset size: 22000, Training algorithm: Levenberg-Marquardt backpropagation algorithm, Validation: 10-fold cross-validation method",N/A,None,Single Solid Solution
3873,10.1016-j.actamat.2022.118051.txt,10.1016-j.actamat.2022.118051.txt,FeNiCr,1,FCC,theoretical prediction,"Machine Learning and Kinetic Monte Carlo, Training dataset: Generated using LAMMPS with EAM potential, Local atomic environments: Considered up to the 7th NN shells, Dataset size: 72000, Training algorithm: Levenberg-Marquardt backpropagation algorithm, Validation: 10-fold cross-validation method",N/A,None,Single Solid Solution
3874,10.1016-j.jmst.2021.07.019.txt,10.1016-j.jmst.2021.07.019.txt,CrCoNi,1,FCC,experimental,"arc melting, homogenization, cold rolling, annealing, Arc melting temperature: 1473, Homogenization temperature: 1473, Cold rolling reduction: not specified, Annealing temperature: 1073, Annealing time: 1 hour",N/A,None,Single Solid Solution
3874,10.1016-j.jmst.2021.07.019.txt,10.1016-j.jmst.2021.07.019.txt,CrFeCoNi,1,FCC,experimental,"arc melting, homogenization, cold rolling, annealing, Arc melting temperature: 1473, Homogenization temperature: 1473, Cold rolling reduction: not specified, Annealing temperature: 1073, Annealing time: 1 hour",N/A,None,Single Solid Solution
3874,10.1016-j.jmst.2021.07.019.txt,10.1016-j.jmst.2021.07.019.txt,CrMnFeCoNi,1,FCC,experimental,"arc melting, homogenization, cold rolling, annealing, Arc melting temperature: 1473, Homogenization temperature: 1473, Cold rolling reduction: not specified, Annealing temperature: 1073, Annealing time: 1 hour",N/A,None,Single Solid Solution
3875,10.1016-j.matlet.2020.128025.txt,10.1016-j.matlet.2020.128025.txt,AlCoCrFeNiTi0.5,1,FCC,experimental,"arc-melting, Purity of metals: >99.5 wt%, Atmosphere: argon, Mold: drop-cast into φ8 × 80 mm copper molds",N/A,No explicit details on partial ordering or initial state before oxidation provided,Single Solid Solution
3877,10.1016-j.surfcoat.2023.130157.txt,10.1016-j.surfcoat.2023.130157.txt,AlCrMoSiTiVZrN,2,FCC + amorphous,Experimental,"Physical Vapor Deposition (PVD), Substrate temperature: 500°C, Nitrogen flow rate: 10 sccm",N/A,Transition from amorphous to FCC structure with increasing nitrogen content,Mixed Solution
3877,10.1016-j.surfcoat.2023.130157.txt,10.1016-j.surfcoat.2023.130157.txt,AlCrNbSiTiVN,1,FCC,Experimental,"Arc melting, Temperature: 1600°C, Cooling rate: Rapid quenching",N/A,None,Single Solid Solution
3877,10.1016-j.surfcoat.2023.130157.txt,10.1016-j.surfcoat.2023.130157.txt,AlCrSiNbZrNx,1,FCC,Experimental,"Spark Plasma Sintering (SPS), Temperature: 1000°C, Pressure: 50 MPa, Time: 5 minutes",N/A,None,Single Solid Solution
