Repository: sourish69/MSE643_CourseProject

# MSE643_CourseProject - Phase-Oriented Generative Design of High-Entropy Alloys

**A generative machine-learning pipeline that designs new alloy compositions to order - you specify the crystal phase you want, and the model proposes chemistries that should form it.**

---

## The idea in one paragraph

High-entropy alloys mix five or more principal elements in near-equal proportions, and their configurational entropy unlocks unusual combinations of strength and thermal stability. The problem is scale: the viable composition space runs to millions of candidates, far beyond what anyone can cast and characterize by hand.

File: Datasets/Vladimir_HEA_database.csv (part 75 of 88)
id,Paper,Name,Alloy,Nb of phase,Phase,Experimental or theoretical,Experimental details,Theoretical details,Special conditions,Type of solution
3877,10.1016-j.surfcoat.2023.130157.txt,10.1016-j.surfcoat.2023.130157.txt,AlCrTaTiZrNx,2,FCC + amorphous,Experimental,"Physical Vapor Deposition (PVD), Substrate temperature: 500°C, Nitrogen flow rate: 10 sccm",N/A,Transition from amorphous to FCC structure with increasing N2 flux,Mixed Solution
3877,10.1016-j.surfcoat.2023.130157.txt,10.1016-j.surfcoat.2023.130157.txt,AlCrTiSiN,1,FCC,Experimental,"Magnetron Sputtering, Substrate temperature: 400°C, Ar flow rate: 20 sccm",N/A,None,Single Solid Solution
3877,10.1016-j.surfcoat.2023.130157.txt,10.1016-j.surfcoat.2023.130157.txt,AlHfMoVZrN,1,FCC,Experimental,"Arc melting, Temperature: 1700°C, Cooling rate: Rapid quenching",N/A,None,Single Solid Solution
3877,10.1016-j.surfcoat.2023.130157.txt,10.1016-j.surfcoat.2023.130157.txt,AlHfTiVZrN,1,FCC,Experimental,"Physical Vapor Deposition (PVD), Substrate temperature: 500°C, Nitrogen flow rate: 10 sccm",N/A,None,Single Solid Solution
3877,10.1016-j.surfcoat.2023.130157.txt,10.1016-j.surfcoat.2023.130157.txt,AlMoNbSiTaTiVZrNx,1,FCC,Experimental,"Spark Plasma Sintering (SPS), Temperature: 1000°C, Pressure: 50 MPa, Time: 5 minutes",N/A,None,Single Solid Solution
3877,10.1016-j.surfcoat.2023.130157.txt,10.1016-j.surfcoat.2023.130157.txt,AlMoSiTaTiVZrNx,1,FCC,Experimental,"Magnetron Sputtering, Substrate temperature: 400°C, Ar flow rate: 20 sccm",N/A,None,Single Solid Solution
3877,10.1016-j.surfcoat.2023.130157.txt,10.1016-j.surfcoat.2023.130157.txt,AlTiNbVCrNbNx,1,FCC,Experimental,"Physical Vapor Deposition (PVD), Substrate temperature: 500°C, Nitrogen flow rate: 10 sccm",N/A,None,Single Solid Solution
3877,10.1016-j.surfcoat.2023.130157.txt,10.1016-j.surfcoat.2023.130157.txt,AlTiVCrNbNx,1,FCC,Experimental,"Physical Vapor Deposition (PVD), Substrate temperature: 500°C, Nitrogen flow rate: 10 sccm",N/A,None,Single Solid Solution
3877,10.1016-j.surfcoat.2023.130157.txt,10.1016-j.surfcoat.2023.130157.txt,AlTiVCrZrHfN,1,FCC,Experimental,"Physical Vapor Deposition (PVD), Substrate temperature: 500°C, Nitrogen flow rate: 10 sccm",N/A,None,Single Solid Solution
3878,10.1016-j.matchar.2023.113563.txt,10.1016-j.matchar.2023.113563.txt,TiNbMoTaWNi,5,BCC + Ni-rich nanocrystals + Mo-W-rich nanocrystals + Ti-rich patches + Ta-Nb-Ti-rich slabs,Experimental,"spark plasma sintering, Temperature: 1300, Time: 5 minutes",N/A,Complex bi-modal microstructure with severe compositional inhomogeneity,Mixed Solution
3878,10.1016-j.matchar.2023.113563.txt,10.1016-j.matchar.2023.113563.txt,TiNbMoTaWNi,3,BCC + Ni-rich nanocrystals + Ti-rich patches,Experimental,"spark plasma sintering, Temperature: 1400, Time: 5 minutes",N/A,"Uniformly distributed nanocrystals, reduced Ti-rich patches",Mixed Solution
3878,10.1016-j.matchar.2023.113563.txt,10.1016-j.matchar.2023.113563.txt,TiNbMoTaWNiZr,5,BCC + Ni-rich nanocrystals + Zr-rich nanocrystals + Ti-rich nanocrystals + Mo-W-rich grains,Experimental,"spark plasma sintering, Temperature: 1400, Time: 5 minutes",N/A,"Enhanced solubility of Ni, reduced Ti-rich patches, Zr segregation",Mixed Solution
3879,10.1016-j.jallcom.2023.169424.txt,10.1016-j.jallcom.2023.169424.txt,CoCrFeNi,1,FCC,experimental,"magnetron sputtering, Cooling rate: 10, Temperature: 77",N/A,None,Single Solid Solution
3879,10.1016-j.jallcom.2023.169424.txt,10.1016-j.jallcom.2023.169424.txt,CoCrFeNiAlx,1,FCC,experimental,"magnetron sputtering, Cooling rate: 10, Temperature: 77",N/A,"Values of x: 0.5, 1, 2",Single Solid Solution
3879,10.1016-j.jallcom.2023.169424.txt,10.1016-j.jallcom.2023.169424.txt,MgCu2,1,cubic C15 Laves,experimental,"magnetron sputtering, Cooling rate: 10, Temperature: 77",N/A,None,Intermetallic
3879,10.1016-j.jallcom.2023.169424.txt,10.1016-j.jallcom.2023.169424.txt,Mg69Cu11Y20,1,not applicable Amorphous,experimental,"magnetron sputtering, Cooling rate: 10, Temperature: 77",N/A,None,Amorphous
3879,10.1016-j.jallcom.2023.169424.txt,10.1016-j.jallcom.2023.169424.txt,CrCoNiFeSiB,1,FCC,experimental,"magnetron sputtering, Cooling rate: 10, Temperature: 77",N/A,None,Single Solid Solution
3879,10.1016-j.jallcom.2023.169424.txt,10.1016-j.jallcom.2023.169424.txt,CoCrFeMnNi,1,FCC,experimental,"magnetron sputtering, Cooling rate: 10, Temperature: 77",N/A,None,Single Solid Solution
3879,10.1016-j.jallcom.2023.169424.txt,10.1016-j.jallcom.2023.169424.txt,Zr-based alloy,1,not applicable Amorphous,experimental,"magnetron sputtering, Cooling rate: 10, Temperature: 77",N/A,None,Amorphous
3879,10.1016-j.jallcom.2023.169424.txt,10.1016-j.jallcom.2023.169424.txt,Bulk MG,1,not applicable Amorphous,experimental,"magnetron sputtering, Cooling rate: 10, Temperature: 77",N/A,None,Amorphous
3879,10.1016-j.jallcom.2023.169424.txt,10.1016-j.jallcom.2023.169424.txt,CoCrFeNi,1,FCC,experimental,"magnetron sputtering, Cooling rate: 10, Temperature: 77",N/A,None,Single Solid Solution
3879,10.1016-j.jallcom.2023.169424.txt,10.1016-j.jallcom.2023.169424.txt,CoCrFeMnNi,1,FCC,experimental,"magnetron sputtering, Cooling rate: 10, Temperature: 77",N/A,None,Single Solid Solution
3879,10.1016-j.jallcom.2023.169424.txt,10.1016-j.jallcom.2023.169424.txt,CrCoNiFeSiB,1,FCC,experimental,"magnetron sputtering, Cooling rate: 10, Temperature: 77",N/A,None,Single Solid Solution
3879,10.1016-j.jallcom.2023.169424.txt,10.1016-j.jallcom.2023.169424.txt,CoCrFeNi,1,FCC,experimental,"magnetron sputtering, Cooling rate: 10, Temperature: 77",N/A,None,Single Solid Solution
3880,10.1016-j.msea.2020.139672.txt,10.1016-j.msea.2020.139672.txt,CoCrFeMnNi,1,FCC,experimental,"Selective Laser Melting (SLM), Laser power: 160, Scanning speed: 1200, Hatching space: 50, Layer thickness: 30",N/A,No precipitates or secondary phases were detected,Single Solid Solution
3881,10.1016-j.mtcomm.2022.103847.txt,10.1016-j.mtcomm.2022.103847.txt,TiZrNbTa,1,BCC,experimental,"arc melting, Temperature: Not specified in the given text, Time: Not specified in the given text",N/A,None,Single Solid Solution
3882,10.1016-j.scriptamat.2024.116045.txt,10.1016-j.scriptamat.2024.116045.txt,AlCoCrNiTa,1,L12 (FCC-based superlattice) (Intermetallic),combination,"Not explicitly stated, Details: Not provided","Density Functional Theory (DFT) calculations, Focus: elemental partition behaviors in L12 ordered intermetallics",Partially ordered structure due to random occupation of Cr,Mixed Solution
3883,10.1016-j.matlet.2024.136084.txt,10.1016-j.matlet.2024.136084.txt,AlCoCrFeNi,1,FCC,experimental,"laser melting deposition, Laser power: 2000, Scanning speed: 10, Powder feeding speed: 1, Overlapping ratio: 50",N/A,None,Single Solid Solution
3883,10.1016-j.matlet.2024.136084.txt,10.1016-j.matlet.2024.136084.txt,AlCoCrFeNi,3,BCC + FCC + AlCoCrFeNi,experimental,"laser melting deposition, Laser power: 2000, Scanning speed: 10, Powder feeding speed: 1, Overlapping ratio: 50",N/A,Aluminum loss due to evaporation during LMD,Mixed Solution
3884,10.1016-j.matlet.2019.03.075.txt,10.1016-j.matlet.2019.03.075.txt,TiNbTa0.5ZrAl0.5,3,"BCC + HCP (Intermetallic) + (Zr, Al)-rich phase",experimental,"powder metallurgy, Sintering temperature: Not explicitly stated, Sintering time: Not explicitly stated",N/A,No partially ordered structure or High Entropy Intermetallic phase mentioned,Mixed Solution
3885,10.1016-j.jmst.2021.02.063.txt,10.1016-j.jmst.2021.02.063.txt,AlCoCrFeNi,1,FCC,experimental,"vacuum induction melting, Temperature: 1100, Time: 1 hour, Pressure: hot isostatic pressure",N/A,None,Single Solid Solution
3886,10.1016-j.msea.2018.10.035.txt,10.1016-j.msea.2018.10.035.txt,Al0.5FeCoCrNi,1,FCC,experimental,"selective laser melting (SLM), Laser power: 400, Scan speed: 1600, Scan interval: 0.09, Layer thickness: 0.04",N/A,BCC phase in pre-alloy powders transforms to FCC phase during SLM process,Single Solid Solution
3888,10.1016-j.matlet.2021.129717.txt,10.1016-j.matlet.2021.129717.txt,Al2.1Co0.3Cr0.5FeNi2.1,3,"cubic + spherical + (Ni, Co)3Al4",experimental,"wire arc additive manufacturing, Cable supply speed: 8, Voltage: 17, Torch speed: 0.3, Substrate temperature: 523",N/A,No specific thermo-mechanical post-processing mentioned,Intermetallic
3889,10.1016-j.jallcom.2023.168861.txt,10.1016-j.jallcom.2023.168861.txt,FeCr2V,2,BCC + Fe-Cr type,experimental,"arc melting, Temperature: Not specified, Time: Not specified",N/A,None,Mixed Solution
3889,10.1016-j.jallcom.2023.168861.txt,10.1016-j.jallcom.2023.168861.txt,FeCr2VW0.1,2,BCC + Fe-Cr type,experimental,"arc melting, Temperature: Not specified, Time: Not specified",N/A,None,Mixed Solution
3890,10.1016-j.jmrt.2023.06.166.txt,10.1016-j.jmrt.2023.06.166.txt,CoCrCuFeNi,1,FCC,experimental,"molecular dynamics simulations, Sample size: 40.25 nm × 19.36 nm × 23.24 nm, Atomic arrangement: random arrangement of different elemental atoms, Distance between tb and upper surface: 5.0, Crystal orientations: {'upper_layer': '[112¯], [111], and [11¯0] in x-, y-, and z-directions, respectively', 'lower_layer': '[1¯1¯2], [111], and [1¯10] in x-, y-, and z-directions, respectively'}, Boundary conditions: {'periodic': 'x- and z-directions', 'free': 'y-direction'}, Potential used: embedded atom method (EAM) potential proposed by Farkas et al., Temperature conditions: {'relaxed_at_300K': '40 ps under the isothermal-isobaric (NPT) ensemble', 'heated_to_1000K': 'at a rate of 0.5 K/fs and relaxed for 40 ps at 1000 K', 'quenched_to_300K': 'at a rate of 0.5 K/fs and relaxed for 50 ps at 300 K'}",N/A,Not mentioned,Single Solid Solution
3891,10.1016-j.jallcom.2022.168610.txt,10.1016-j.jallcom.2022.168610.txt,GeSnSbSiFeCuP,1,amorphous,experimental,"high energy mechanical ball milling, Duration: 15 hours, Rotational speed: 400 rpm/min",N/A,None,Amorphous
3892,10.1016-j.matchar.2023.113122.txt,10.1016-j.matchar.2023.113122.txt,HfMoNbTaTi,2,BCC + unknown Amorphous,experimental,"mechanical alloying, Raw materials: Hf, Mo, Nb, Ta, and Ti powders with purity >99.5% and particle size <45 μm, Ball mill: Planetary ball miller (QM-3SP4, Nanjing Nanda Instrument Plant), Milling media: Stainless steel balls with diameters of 10 mm, 8 mm, and 5 mm in a mass ratio of 1:1:1, Pre mixing: Initial elemental powders were pre-mixed at 165 rpm for 2 hours, Rotational speeds: 300 rpm, 350 rpm, and 400 rpm, Ball to powder weight ratio: 5:1, 10:1, and 20:1, Process control agent: Stearic acid added during milling, Milling duration: Samples taken after 5, 10, 20, 30, 40, and 50 hours of milling, Atmosphere: Operations performed in a glove box filled with high-purity argon to avoid oxidation",N/A,None,Mixed Solution
3893,10.1016-j.jmrt.2023.08.257.txt,10.1016-j.jmrt.2023.08.257.txt,AlCrFe2Ni2(MoNb)0.2,3,BCC + FCC + HCP,Experimental,"arc melting, Temperature: not specified, Pressure: high purity argon atmosphere, Time: not specified",N/A,Partially ordered structure in the B2 phase,Mixed Solution
3894,10.1016-j.triboint.2020.106662.txt,10.1016-j.triboint.2020.106662.txt,AlCoCrFeNi,4,BCC + FCC + tetragonal + AlCoCrFeNi,experimental,"ball-milling and Spark Plasma Sintering, Ball-milling: {'temperature': 'room temperature', 'time': '8.5 hours', 'ball_to_powder_ratio': 1}, Sps: {'temperature': 1220, 'pressure': 35, 'time': 5}",N/A,Partially ordered B2 phase present,Mixed Solution
3894,10.1016-j.triboint.2020.106662.txt,10.1016-j.triboint.2020.106662.txt,NiAl,2,BCC B2 + FCC,experimental,"ball-milling and Spark Plasma Sintering, Ball-milling: {'temperature': 'room temperature', 'time': '8.5 hours', 'ball_to_powder_ratio': 1}, Sps: {'temperature': 1220, 'pressure': 35, 'time': 5}",N/A,None,Mixed Solution
3894,10.1016-j.triboint.2020.106662.txt,10.1016-j.triboint.2020.106662.txt,FeCr,2,BCC A2 + BCC B2,experimental,"ball-milling and Spark Plasma Sintering, Ball-milling: {'temperature': 'room temperature', 'time': '8.5 hours', 'ball_to_powder_ratio': 1}, Sps: {'temperature': 1220, 'pressure': 35, 'time': 5}",N/A,None,Mixed Solution
3894,10.1016-j.triboint.2020.106662.txt,10.1016-j.triboint.2020.106662.txt,Co,1,FCC,experimental,"ball-milling and Spark Plasma Sintering, Ball-milling: {'temperature': 'room temperature', 'time': '8.5 hours', 'ball_to_powder_ratio': 1}, Sps: {'temperature': 1220, 'pressure': 35, 'time': 5}",N/A,None,Single Solid Solution
3895,10.1016-j.addma.2020.101098.txt,10.1016-j.addma.2020.101098.txt,Fe40Mn20Co20Cr15Si5,2,HCP + cubic,experimental,"laser powder bed fusion (LPBF) additive manufacturing, Laser power: 140, Hatch spacing: 0.1, Layer thickness: 0.04, Scanning speed: 800, Rotation between adjacent layers: 67, Protective atmosphere: argon (O2 content below 0.01%)",N/A,None,Mixed Solution
3896,10.1016-j.matlet.2021.129354.txt,10.1016-j.matlet.2021.129354.txt,CoCrFeMnNi,2,BCC + FCC,experimental,"hot rolling and annealing, Temperature: 900, Time: 1 hour",N/A,None,Mixed Solution
3897,10.1016-j.scriptamat.2021.114050.txt,10.1016-j.scriptamat.2021.114050.txt,CoNiV,2,FCC + no long-range order Amorphous,experimental,"deposition, Fluence: varied",N/A,None,Mixed Solution
3898,10.1016-j.jcat.2020.01.024.txt,10.1016-j.jcat.2020.01.024.txt,AlCuNiPtMn,1,FCC,Experimental,"top-down de-alloying, Solution: 0.5 M NaOH, Selective dissolution: removed pure Al phase and etched Al3(NiCuPt) phase",N/A,None,Single Solid Solution
3898,10.1016-j.jcat.2020.01.024.txt,10.1016-j.jcat.2020.01.024.txt,AlCuNiPtV,1,FCC,Experimental,"top-down de-alloying, Solution: 0.5 M NaOH, Selective dissolution: removed pure Al phase and etched Al3(NiCuPt) phase",N/A,None,Single Solid Solution
3898,10.1016-j.jcat.2020.01.024.txt,10.1016-j.jcat.2020.01.024.txt,AlCuNiPtCo,1,FCC,Experimental,"top-down de-alloying, Solution: 0.5 M NaOH, Selective dissolution: removed pure Al phase and etched Al3(NiCuPt) phase",N/A,None,Single Solid Solution
3898,10.1016-j.jcat.2020.01.024.txt,10.1016-j.jcat.2020.01.024.txt,AlCuNiPtMo,1,FCC,Experimental,"top-down de-alloying, Solution: 0.5 M NaOH, Selective dissolution: removed pure Al phase and etched Al3(NiCuPt) phase",N/A,None,Single Solid Solution
3898,10.1016-j.jcat.2020.01.024.txt,10.1016-j.jcat.2020.01.024.txt,AlCuNiPtTi,1,FCC,Experimental,"top-down de-alloying, Solution: 0.5 M NaOH, Selective dissolution: removed pure Al phase and etched Al3(NiCuPt) phase",N/A,None,Single Solid Solution
3898,10.1016-j.jcat.2020.01.024.txt,10.1016-j.jcat.2020.01.024.txt,AlCuNiPtIr,1,FCC,Experimental,"top-down de-alloying, Solution: 0.5 M NaOH, Selective dissolution: removed pure Al phase and etched Al3(NiCuPt) phase",N/A,None,Single Solid Solution
3898,10.1016-j.jcat.2020.01.024.txt,10.1016-j.jcat.2020.01.024.txt,AlCuNiPtPd,1,FCC,Experimental,"top-down de-alloying, Solution: 0.5 M NaOH, Selective dissolution: removed pure Al phase and etched Al3(NiCuPt) phase",N/A,None,Single Solid Solution
3898,10.1016-j.jcat.2020.01.024.txt,10.1016-j.jcat.2020.01.024.txt,AlCuNiPtAu,1,FCC,Experimental,"top-down de-alloying, Solution: 0.5 M NaOH, Selective dissolution: removed pure Al phase and etched Al3(NiCuPt) phase",N/A,None,Single Solid Solution
3898,10.1016-j.jcat.2020.01.024.txt,10.1016-j.jcat.2020.01.024.txt,AlCuNiPtMn,1,FCC,Experimental,"top-down de-alloying, Solution: 0.5 M NaOH, Selective dissolution: removed pure Al phase and etched Al3(NiCuPt) phase",N/A,None,Single Solid Solution
3898,10.1016-j.jcat.2020.01.024.txt,10.1016-j.jcat.2020.01.024.txt,AlCuNiPtCo,1,FCC,Experimental,"top-down de-alloying, Solution: 0.5 M NaOH, Selective dissolution: removed pure Al phase and etched Al3(NiCuPt) phase",N/A,None,Single Solid Solution
3898,10.1016-j.jcat.2020.01.024.txt,10.1016-j.jcat.2020.01.024.txt,AlCuNiPtMo,1,FCC,Experimental,"top-down de-alloying, Solution: 0.5 M NaOH, Selective dissolution: removed pure Al phase and etched Al3(NiCuPt) phase",N/A,None,Single Solid Solution
3898,10.1016-j.jcat.2020.01.024.txt,10.1016-j.jcat.2020.01.024.txt,AlCuNiAgMn,1,FCC,Experimental,"top-down de-alloying, Solution: 0.5 M NaOH, Selective dissolution: removed pure Al phase and etched Al3(NiCuPt) phase",N/A,None,Single Solid Solution
3899,10.1016-j.jallcom.2022.165297.txt,10.1016-j.jallcom.2022.165297.txt,AlCoCrFeNi,5,BCC + FCC + spinel (Intermetallic) + Cr2O3 + Al2O3,experimental,"arc melting, Temperature: melting point of constituent elements, Pressure: vacuum below 5 Pa, Time: at least 2 minutes per melt, Number of melts: 5",N/A,Partially ordered structure due to NiCr2O4 intermetallic phase,Mixed Solution
3899,10.1016-j.jallcom.2022.165297.txt,10.1016-j.jallcom.2022.165297.txt,AlCoCrFeNi,6,BCC + FCC + spinel (Intermetallic) + Cr2O3 + Al2O3 + AlN,experimental,"arc melting, Temperature: melting point of constituent elements, Pressure: vacuum below 5 Pa, Time: at least 2 minutes per melt, Number of melts: 5",N/A,Partially ordered structure due to NiCr2O4 intermetallic phase,Mixed Solution
3899,10.1016-j.jallcom.2022.165297.txt,10.1016-j.jallcom.2022.165297.txt,AlCoCrFeNi,5,BCC + FCC + spinel (Intermetallic) + Cr2O3 + Al2O3,experimental,"arc melting, Temperature: melting point of constituent elements, Pressure: vacuum below 5 Pa, Time: at least 2 minutes per melt, Number of melts: 5",N/A,Partially ordered structure due to NiCr2O4 intermetallic phase,Mixed Solution
3900,10.1016-j.jmrt.2024.02.075.txt,10.1016-j.jmrt.2024.02.075.txt,Al0.4CoCrFeNi,1,FCC,experimental,"vacuum arc melting, Vacuum pressure: -0.05 MPa, Melting current: 400-600 A, Number of melting repetitions: 6, Duration: 30 minutes",N/A,None,Single Solid Solution
3900,10.1016-j.jmrt.2024.02.075.txt,10.1016-j.jmrt.2024.02.075.txt,Al1.19Co2CrFeNi1.81,1,FCC,experimental,"vacuum arc melting, Vacuum pressure: -0.05 MPa, Melting current: 400-600 A, Number of melting repetitions: 6, Duration: 30 minutes",N/A,None,Single Solid Solution
3900,10.1016-j.jmrt.2024.02.075.txt,10.1016-j.jmrt.2024.02.075.txt,Al0.5Cr0.9FeNi2.5V0.2,1,FCC,experimental,"vacuum arc melting, Vacuum pressure: -0.05 MPa, Melting current: 400-600 A, Number of melting repetitions: 6, Duration: 30 minutes",N/A,None,Single Solid Solution
3901,10.1016-j.msea.2023.145443.txt,10.1016-j.msea.2023.145443.txt,Al5Ti8Co40Fe7Ni40,3,"FCC + L12 (FCC-based superlattice) + Ni3(Al,Ti)",Experimental,"vacuum arc melting, Temperature: 1600, Time: 30 minutes",N/A,Partially ordered L12 precipitates,Mixed Solution
3901,10.1016-j.msea.2023.145443.txt,10.1016-j.msea.2023.145443.txt,Al7Ti7Co40Fe6Ni40,3,"FCC + L12 (FCC-based superlattice) + Ni3(Al,Ti)",Experimental,"vacuum arc melting, Temperature: 1600, Time: 30 minutes",N/A,Partially ordered L12 precipitates,Mixed Solution
3902,10.1016-j.msea.2023.145669.txt,10.1016-j.msea.2023.145669.txt,CoCrFeNiAlTiWMoNb,3,BCT + FCC + L12 (ordered FCC),experimental,"arc melting, Purity of metals: >99.9 wt%, Atmosphere: argon, Number of meltings: 6",N/A,None,Mixed Solution
3903,10.1016-j.jallcom.2019.152347.txt,10.1016-j.jallcom.2019.152347.txt,(FeCoNi)78Si13B9,1,amorphous,experimental,"melt spinning, Temperature: Not specified, Time: Not specified, Cooling rate: Outer surface velocity of the wheel was about 50 m/s",N/A,Initial state before oxidation is amorphous,Amorphous
3904,10.1016-j.jnucmat.2023.154342.txt,10.1016-j.jnucmat.2023.154342.txt,AlCoCrFeNi,1,FCC,experimental,"arc melting, Temperature: 1400, Time: several minutes",N/A,No partial ordering or intermetallic formation observed,Single Solid Solution
3905,10.1016-j.matlet.2021.131131.txt,10.1016-j.matlet.2021.131131.txt,TiZrAlNb,2,partially ordered + solid solution,Experimental,"laser cladding, Laser beam diameter: 1.44, Laser power: 600, Scanning speed: 2, Powder-feeding rate: 3.5, Shielding gas: high-purity argon gas at 11 L/min",N/A,Partially ordered structure,Intermetallic
3905,10.1016-j.matlet.2021.131131.txt,10.1016-j.matlet.2021.131131.txt,TiZrAlNbCo,2,partially ordered + solid solution,Experimental,"laser cladding, Laser beam diameter: 1.44, Laser power: 600, Scanning speed: 2, Powder-feeding rate: 3.5, Shielding gas: high-purity argon gas at 11 L/min",N/A,"Partially ordered structure, finer dendrite structure with Co addition",Intermetallic
3906,10.1016-j.jmrt.2023.08.194.txt,10.1016-j.jmrt.2023.08.194.txt,AlCoCrFeMnNiV,1,FCC,theoretical,"Density Functional Theory (DFT), Model: SQS (Special Quasirandom Structure)",N/A,None,Single Solid Solution
3907,10.1016-j.jallcom.2020.154799.txt,10.1016-j.jallcom.2020.154799.txt,Fe48.5Mn30Co10Cr10C0.5N1.0,2,FCC + Cr-rich Carbonitrides,experimental,"bulk casting, Source materials: Pure metals (>99.8 wt.%), carbon, FeCrN2, Equipment: Vacuum induction furnace",N/A,None,Mixed Solution
3907,10.1016-j.jallcom.2020.154799.txt,10.1016-j.jallcom.2020.154799.txt,Fe49.5Mn30Co10Cr10,2,FCC + HCP martensite,experimental,"bulk casting, Source materials: Pure metals, Equipment: Vacuum induction furnace",N/A,None,Mixed Solution
3907,10.1016-j.jallcom.2020.154799.txt,10.1016-j.jallcom.2020.154799.txt,Fe49.5Mn30Co10Cr10C0.5,2,FCC + HCP martensite,experimental,"bulk casting, Source materials: Pure metals, carbon, Equipment: Vacuum induction furnace",N/A,None,Mixed Solution
3907,10.1016-j.jallcom.2020.154799.txt,10.1016-j.jallcom.2020.154799.txt,Fe50Mn30Co10Cr10,2,FCC + HCP martensite,experimental,"bulk casting, Source materials: Pure metals, Equipment: Vacuum induction furnace",N/A,None,Mixed Solution
3908,10.1016-j.wear.2022.204596.txt,10.1016-j.wear.2022.204596.txt,AlCoCrFeMo,1,BCC,experimental,"flame spraying and cold spraying, Flame spraying: {'temperature': 'approximately 3000 °C', 'pressure': 'ambient', 'time': 'not specified', 'flow_rates': 'optimized for combustion flame'}, Cold spraying: {'temperature': 'far below melting point', 'pressure': 'high-velocity deposition (300-1200 m/s)', 'time': 'not specified', 'parameters': 'based on previous research'}",N/A,Partially ordered BCC structure before oxidation,Single Solid Solution
3909,10.1016-j.jmst.2021.09.025.txt,10.1016-j.jmst.2021.09.025.txt,FeCoNiCuCx,2,BCC + FCC,experimental,"high-energy ball-milling and annealing, Milling duration: 10 hours, Annealing temperature: 723, Annealing duration: 1 hour, Atmosphere: argon",N/A,None,Mixed Solution
3910,10.1016-j.matchemphys.2020.123850.txt,10.1016-j.matchemphys.2020.123850.txt,AlCoCrFeMnNi,3,FCC + FeSi + Al,experimental,"laser cladding, Power: 2500, Scanning velocity: 70, Laser beam dimension: 10 mm × 1 mm, Overlapped ratio: 35",N/A,No partially ordered structure or high entropy intermetallic identified in the initial state before oxidation,Single Solid Solution
3911,10.1016-j.msea.2022.142759.txt,10.1016-j.msea.2022.142759.txt,Al0.3CoCrFeNi,4,"B2 (CsCl-type) + FCC + L12 (FCC-based) + (Ni, Al) or (Cr, Al)",Experimental,"Vacuum Arc Melting Furnace, Raw materials: High purity (≥99.9%) Al, Co, Cr, Fe, and Ni metals, Argon atmosphere: High purity, Melting cycles: Repeated more than five times, Homogenization: 1150°C for 48 hours, followed by water quenching",N/A,Partially ordered structures present,Mixed Solution
3911,10.1016-j.msea.2022.142759.txt,10.1016-j.msea.2022.142759.txt,Al0.1CoCrFeNi,4,"B2 (CsCl-type) + FCC + L12 (FCC-based) + (Ni, Al) or (Cr, Al)",Experimental,"Vacuum Arc Melting Furnace, Raw materials: High purity (≥99.9%) Al, Co, Cr, Fe, and Ni metals, Argon atmosphere: High purity, Melting cycles: Repeated more than five times, Homogenization: 1150°C for 48 hours, followed by water quenching",N/A,Partially ordered structures present,Mixed Solution
3912,10.1016-j.addma.2023.103522.txt,10.1016-j.addma.2023.103522.txt,VCoNi,3,FCC + tetragonal + V-enriched phase,experimental,"laser melting deposition (LMD), Laser power: 1200, Scanning speed: 500, Laser head increment: 0.5, Powder feeding rate: 8–10 g/min−1, Argon gas flow: 15–18 L/min",N/A,None,Mixed Solution
3913,10.1016-j.mtener.2021.100638.txt,10.1016-j.mtener.2021.100638.txt,AlCuNiPtMn,1,FCC,Experimental,"arc melting, Temperature: 1400, Time: several minutes",N/A,None,Single Solid Solution
3913,10.1016-j.mtener.2021.100638.txt,10.1016-j.mtener.2021.100638.txt,AlNiCoFeMo,1,BCC,Experimental,"mechanical alloying and spark plasma sintering, Temperature: 1200, Pressure: 50, Time: 5 hours for mechanical alloying, 5 minutes for sintering",N/A,None,Single Solid Solution
3913,10.1016-j.mtener.2021.100638.txt,10.1016-j.mtener.2021.100638.txt,AuAgPtPdCu,1,FCC,Experimental,"arc melting, Temperature: 1400, Time: several minutes",N/A,None,Single Solid Solution
3913,10.1016-j.mtener.2021.100638.txt,10.1016-j.mtener.2021.100638.txt,CoCrCuGdInMnNiV,2,BCC + FCC,Experimental,"arc melting, Temperature: 1600, Time: several minutes",N/A,None,Mixed Solution
3913,10.1016-j.mtener.2021.100638.txt,10.1016-j.mtener.2021.100638.txt,CoCrCuGdMnNiV,1,FCC,Experimental,"mechanical alloying and hot pressing, Temperature: 1100, Pressure: 50, Time: 10 hours for mechanical alloying, 2 hours for hot pressing",N/A,None,Single Solid Solution
3913,10.1016-j.mtener.2021.100638.txt,10.1016-j.mtener.2021.100638.txt,CoCrFeNi,1,FCC,Experimental,"arc melting, Temperature: 1500, Time: several minutes",N/A,None,Single Solid Solution
3913,10.1016-j.mtener.2021.100638.txt,10.1016-j.mtener.2021.100638.txt,CoCrFeNiAlTi,1,FCC,Experimental,"mechanical alloying and hot pressing, Temperature: 1100, Pressure: 50, Time: 10 hours for mechanical alloying, 2 hours for hot pressing",N/A,None,Single Solid Solution
3913,10.1016-j.mtener.2021.100638.txt,10.1016-j.mtener.2021.100638.txt,CoCrLaMnNiV,1,FCC,Experimental,"arc melting, Temperature: 1500, Time: several minutes",N/A,None,Single Solid Solution
3913,10.1016-j.mtener.2021.100638.txt,10.1016-j.mtener.2021.100638.txt,CoCrMnNiV,1,FCC,Experimental,"arc melting, Temperature: 1500, Time: several minutes",N/A,None,Single Solid Solution
3913,10.1016-j.mtener.2021.100638.txt,10.1016-j.mtener.2021.100638.txt,CoFeNiLaPt,1,amorphous,Experimental,"arc melting, Temperature: 1500, Time: several minutes",N/A,None,Amorphous
3913,10.1016-j.mtener.2021.100638.txt,10.1016-j.mtener.2021.100638.txt,FeCoNiAlTi,1,FCC,Experimental,"mechanical alloying and hot pressing, Temperature: 1100, Pressure: 50, Time: 10 hours for mechanical alloying, 2 hours for hot pressing",N/A,None,Single Solid Solution
3913,10.1016-j.mtener.2021.100638.txt,10.1016-j.mtener.2021.100638.txt,IrOsReRhRu,1,FCC,Experimental,"arc melting, Temperature: 1500, Time: several minutes",N/A,None,Single Solid Solution
3914,10.1016-j.msea.2022.144100.txt,10.1016-j.msea.2022.144100.txt,AlCoCrFeNi2.1,4,BCC B2 + FCC L12 + AlCoCrFeNi2.1 + AlCoCrFeNi2.1,experimental,"arc melting and directional solidification vacuum casting, Temperature: 6 mm/min solidification rate, Pressure: vacuum",N/A,"Partially ordered structure, High Entropy Intermetallic",Mixed Solution
3915,10.1016-j.jallcom.2020.158291.txt,10.1016-j.jallcom.2020.158291.txt,CoCrFeNiTiAl,2,FCC + L12,experimental,"vacuum arc melting, Temperature: 1200, Time: 4 hours",N/A,Partially ordered structure with L12 precipitates,Mixed Solution
3915,10.1016-j.jallcom.2020.158291.txt,10.1016-j.jallcom.2020.158291.txt,CoCrFeNi,1,FCC,experimental,"vacuum arc melting, Temperature: 1200, Time: 4 hours",N/A,None,Single Solid Solution
3915,10.1016-j.jallcom.2020.158291.txt,10.1016-j.jallcom.2020.158291.txt,CrFeMnNi,1,FCC,experimental,"vacuum arc melting, Temperature: 1200, Time: 4 hours",N/A,None,Single Solid Solution
3915,10.1016-j.jallcom.2020.158291.txt,10.1016-j.jallcom.2020.158291.txt,HfNbZr,2,FCC + Varies (Intermetallic),experimental,"vacuum arc melting, Temperature: 1200, Time: 4 hours",N/A,None,Mixed Solution
3915,10.1016-j.jallcom.2020.158291.txt,10.1016-j.jallcom.2020.158291.txt,CoCrCuFeNi,1,FCC,experimental,"vacuum arc melting, Temperature: 1200, Time: 4 hours",N/A,None,Single Solid Solution
3915,10.1016-j.jallcom.2020.158291.txt,10.1016-j.jallcom.2020.158291.txt,FeCoNiCrTi,1,FCC,experimental,"vacuum arc melting, Temperature: 1200, Time: 4 hours",N/A,None,Single Solid Solution
3915,10.1016-j.jallcom.2020.158291.txt,10.1016-j.jallcom.2020.158291.txt,AlCoCrFeNi,2,FCC + Varies (Intermetallic),experimental,"vacuum arc melting, Temperature: 1200, Time: 4 hours",N/A,None,Mixed Solution
3915,10.1016-j.jallcom.2020.158291.txt,10.1016-j.jallcom.2020.158291.txt,CoCrFeNiTi,1,FCC,experimental,"vacuum arc melting, Temperature: 1200, Time: 4 hours",N/A,None,Single Solid Solution
3915,10.1016-j.jallcom.2020.158291.txt,10.1016-j.jallcom.2020.158291.txt,CoCrFeNiAl,1,FCC,experimental,"vacuum arc melting, Temperature: 1200, Time: 4 hours",N/A,None,Single Solid Solution
3915,10.1016-j.jallcom.2020.158291.txt,10.1016-j.jallcom.2020.158291.txt,CoCrFeNiNb,1,FCC,experimental,"vacuum arc melting, Temperature: 1200, Time: 4 hours",N/A,None,Single Solid Solution
3915,10.1016-j.jallcom.2020.158291.txt,10.1016-j.jallcom.2020.158291.txt,NiCoFeCr,1,FCC,experimental,"vacuum arc melting, Temperature: 1200, Time: 4 hours",N/A,None,Single Solid Solution
3915,10.1016-j.jallcom.2020.158291.txt,10.1016-j.jallcom.2020.158291.txt,CoCrFeNiV,1,FCC,experimental,"vacuum arc melting, Temperature: 1200, Time: 4 hours",N/A,None,Single Solid Solution
3916,10.1016-j.matchar.2023.113206.txt,10.1016-j.matchar.2023.113206.txt,AlCoCrFeNi2.1,2,BCC B2 + FCC,experimental,"arc melting, Temperature: Not specified, Time: Not specified, Atmosphere: argon, Remelting steps: 5",N/A,None,Mixed Solution
3917,10.1016-j.jallcom.2016.07.239.txt,10.1016-j.jallcom.2016.07.239.txt,CoCrFeNi,1,FCC,experimental,"vacuum arc melting, Temperature: 1473, Time: 50 hours",N/A,None,Single Solid Solution
3917,10.1016-j.jallcom.2016.07.239.txt,10.1016-j.jallcom.2016.07.239.txt,CoCrFeMnNi,1,FCC,experimental,"vacuum arc melting, Temperature: 1473, Time: 50 hours",N/A,None,Single Solid Solution
3918,10.1016-j.jmrt.2023.02.168.txt,10.1016-j.jmrt.2023.02.168.txt,TiNbCrVNi,3,BCC A2 + BCC B2 (Intermetallic) + specific structure not detailed Ti2Ni (Intermetallic),experimental,"Directed Energy Deposition (DED), Laser power: set to maintain temperature above 1100 °C, Scanning speed: affected by productivity and oxidation, Powder feed rate: determines shape of beads during deposition, Hatch distance: determined to ensure DED quality, Shield gas flow rate: used to prevent oxidation",N/A,No specific post-processing treatments mentioned,Mixed Solution
3919,10.1016-j.jallcom.2023.171535.txt,10.1016-j.jallcom.2023.171535.txt,CoCrFeNiMo,1,FCC,experimental,"fast Joule heating, Temperature: 1300, Time: 0.1, Atmosphere: N2",N/A,None,Single Solid Solution
3920,10.1016-j.msea.2022.144029.txt,10.1016-j.msea.2022.144029.txt,AlCoCrFeNi,4,BCC + FCC + HCP + gamma-brass type,experimental,"mechanical alloying and spark plasma sintering, Milling time: 30, Milling speed: 200, Ball to powder ratio: 10, Pca: toluene, Sintering temperature: 900, Pressure: 50, Holding time: 15, Heating rate: 100",N/A,None,Mixed Solution
3921,10.1016-j.jallcom.2021.159336.txt,10.1016-j.jallcom.2021.159336.txt,AlCoCrFeMo0.05Ni2,3,BCC + BCT (Intermetallic) + FCC,experimental,"vacuum induction smelting, Temperature: Not specified, Time: Not specified",N/A,Partially ordered sigma phase present,Mixed Solution
3923,10.1016-j.intermet.2021.107398.txt,10.1016-j.intermet.2021.107398.txt,Fe1.2MnNi0.8Cr,3,BCC + FCC + TiC,experimental,"vacuum induction melting, Temperature: high enough to melt all components, Time: sufficient for melting and mixing",N/A,In situ formation of TiC particles,Mixed Solution
3924,10.1016-j.jallcom.2022.166697.txt,10.1016-j.jallcom.2022.166697.txt,CoCrFeMnNi,1,FCC,experimental,"vacuum induction furnace, Temperature: 1473, Duration: 10 hours, Atmosphere: vacuum",N/A,None,Single Solid Solution
3924,10.1016-j.jallcom.2022.166697.txt,10.1016-j.jallcom.2022.166697.txt,CoCrNi,1,FCC,experimental,"vacuum induction furnace, Temperature: 1473, Duration: 12 hours, Atmosphere: vacuum",N/A,None,Single Solid Solution
3924,10.1016-j.jallcom.2022.166697.txt,10.1016-j.jallcom.2022.166697.txt,CoCrFeNi,1,FCC,experimental,"vacuum induction furnace, Temperature: 1473, Duration: 12 hours, Atmosphere: vacuum",N/A,None,Single Solid Solution
3925,10.1016-j.jallcom.2022.168562.txt,10.1016-j.jallcom.2022.168562.txt,FeCoNiAlTaB,1,FCC,experimental,"laser powder bed fusion (LPBF), Laser power: 120, Scanning speed: 800, Spot diameter: 30, Layer thickness: 20, Hatch space: 90, Scanning strategy: meander scanning strategy with vertical adjacent layers rotated by 90°",N/A,No partially ordered structure or high entropy intermetallic phase in the initial state before oxidation,Single Solid Solution
3927,10.1016-j.jmrt.2021.12.007.txt,10.1016-j.jmrt.2021.12.007.txt,AlCoCrFeNi,1,FCC,experimental,"powder plasma arc additive manufacturing (PPA-AM), Purity of elemental metal powder: >99.5%, Powder particle size: 150–325 mesh, Mechanical alloying: high-energy planetary ball mill for 6 hours, Deposition process: layer-by-layer deposition using PPA-AM equipment, Surface treatment: removal of metal oxide layer using an angle grinder",N/A,None,Single Solid Solution
3928,10.1016-j.msea.2021.142175.txt,10.1016-j.msea.2021.142175.txt,CoCrFeMnNi,1,FCC,experimental,"mechanical alloying and spark plasma sintering, Milling time: 40 hours, Sintering temperature: 800-1050 °C, Pressure: 50 MPa, Cooling rate: 300 °C/min",N/A,None,Single Solid Solution
3928,10.1016-j.msea.2021.142175.txt,10.1016-j.msea.2021.142175.txt,CoCrFeNi,1,FCC,experimental,"mechanical alloying and spark plasma sintering, Milling time: 40 hours, Sintering temperature: 800-1050 °C, Pressure: 50 MPa, Cooling rate: 300 °C/min",N/A,None,Single Solid Solution
3928,10.1016-j.msea.2021.142175.txt,10.1016-j.msea.2021.142175.txt,CoFeMnNi,2,FCC + Mn-rich oxide,experimental,"mechanical alloying and spark plasma sintering, Milling time: 40 hours, Sintering temperature: 800-1050 °C, Pressure: 50 MPa, Cooling rate: 300 °C/min",N/A,Minor distribution of oxide particles,Single Solid Solution
3928,10.1016-j.msea.2021.142175.txt,10.1016-j.msea.2021.142175.txt,FeCoNiCrTi0.125,2,FCC + Laves phase,experimental,"mechanical alloying and spark plasma sintering, Milling time: 40 hours, Sintering temperature: 800-1050 °C, Pressure: 50 MPa, Cooling rate: 300 °C/min",N/A,Laves phase precipitates,Mixed Solution
3928,10.1016-j.msea.2021.142175.txt,10.1016-j.msea.2021.142175.txt,Co25Ni25Fe25Al7.5Cu17.5,1,FCC,experimental,"mechanical alloying and spark plasma sintering, Milling time: 40 hours, Sintering temperature: 800-1050 °C, Pressure: 50 MPa, Cooling rate: 300 °C/min",N/A,None,Single Solid Solution
3928,10.1016-j.msea.2021.142175.txt,10.1016-j.msea.2021.142175.txt,CoCrFeNiNb0,1,FCC,experimental,"mechanical alloying and spark plasma sintering, Milling time: 40 hours, Sintering temperature: 800-1050 °C, Pressure: 50 MPa, Cooling rate: 300 °C/min",N/A,None,Single Solid Solution
3928,10.1016-j.msea.2021.142175.txt,10.1016-j.msea.2021.142175.txt,CoCrFeNiNb0.103,1,FCC,experimental,"mechanical alloying and spark plasma sintering, Milling time: 40 hours, Sintering temperature: 800-1050 °C, Pressure: 50 MPa, Cooling rate: 300 °C/min",N/A,None,Single Solid Solution
3928,10.1016-j.msea.2021.142175.txt,10.1016-j.msea.2021.142175.txt,CoCrFeNiNb0.155,1,FCC,experimental,"mechanical alloying and spark plasma sintering, Milling time: 40 hours, Sintering temperature: 800-1050 °C, Pressure: 50 MPa, Cooling rate: 300 °C/min",N/A,None,Single Solid Solution
3928,10.1016-j.msea.2021.142175.txt,10.1016-j.msea.2021.142175.txt,CoCrFeNiNb0.206,1,FCC,experimental,"mechanical alloying and spark plasma sintering, Milling time: 40 hours, Sintering temperature: 800-1050 °C, Pressure: 50 MPa, Cooling rate: 300 °C/min",N/A,None,Single Solid Solution
3928,10.1016-j.msea.2021.142175.txt,10.1016-j.msea.2021.142175.txt,CoCrFeNiNb0.309,1,FCC,experimental,"mechanical alloying and spark plasma sintering, Milling time: 40 hours, Sintering temperature: 800-1050 °C, Pressure: 50 MPa, Cooling rate: 300 °C/min",N/A,None,Single Solid Solution
3928,10.1016-j.msea.2021.142175.txt,10.1016-j.msea.2021.142175.txt,CoCrFeNiNb0.412,1,FCC,experimental,"mechanical alloying and spark plasma sintering, Milling time: 40 hours, Sintering temperature: 800-1050 °C, Pressure: 50 MPa, Cooling rate: 300 °C/min",N/A,None,Single Solid Solution
3929,10.1016-j.matchar.2023.113059.txt,10.1016-j.matchar.2023.113059.txt,AlCoFeNi,2,BCC B2 + FCC,experimental,"vacuum arc melting, Temperature: Not specified, Time: Repeated at least five times",N/A,None,Mixed Solution
3929,10.1016-j.matchar.2023.113059.txt,10.1016-j.matchar.2023.113059.txt,AlCoFeNi,2,BCC B2 + FCC,experimental,"vacuum arc melting, Temperature: Not specified, Time: Repeated at least five times",N/A,None,Mixed Solution
3929,10.1016-j.matchar.2023.113059.txt,10.1016-j.matchar.2023.113059.txt,AlCoFeNiV,3,BCC B2 + FCC + FCC L12,experimental,"vacuum arc melting, Temperature: Not specified, Time: Repeated at least five times",N/A,None,Mixed Solution
3930,10.1016-j.mtla.2020.100928.txt,10.1016-j.mtla.2020.100928.txt,CoCrMnNi,2,FCC + HCP martensite,experimental,"arc melting, Temperature: 1200, Time: 175 hours",N/A,None,Mixed Solution
3930,10.1016-j.mtla.2020.100928.txt,10.1016-j.mtla.2020.100928.txt,CoCrFeNi,2,FCC + HCP martensite,experimental,"arc melting, Temperature: 1200, Time: 175 hours",N/A,None,Mixed Solution
3930,10.1016-j.mtla.2020.100928.txt,10.1016-j.mtla.2020.100928.txt,CoCrFeMnNi,2,FCC + HCP martensite,experimental,"arc melting, Temperature: 1200, Time: 175 hours",N/A,None,Mixed Solution
3930,10.1016-j.mtla.2020.100928.txt,10.1016-j.mtla.2020.100928.txt,CoCrFeNi,2,FCC + HCP martensite,experimental,"arc melting, Temperature: 1200, Time: 175 hours",N/A,None,Mixed Solution
3930,10.1016-j.mtla.2020.100928.txt,10.1016-j.mtla.2020.100928.txt,CoCrFeNi,2,FCC + HCP martensite,experimental,"arc melting, Temperature: 1200, Time: 175 hours",N/A,None,Mixed Solution
3930,10.1016-j.mtla.2020.100928.txt,10.1016-j.mtla.2020.100928.txt,CoCrFeMnNi,2,FCC + HCP martensite,experimental,"arc melting, Temperature: 1200, Time: 175 hours",N/A,None,Mixed Solution
3930,10.1016-j.mtla.2020.100928.txt,10.1016-j.mtla.2020.100928.txt,CoCrFeMnNi,2,FCC + HCP martensite,experimental,"arc melting, Temperature: 1200, Time: 175 hours",N/A,None,Mixed Solution
3931,10.1016-j.scriptamat.2019.06.026.txt,10.1016-j.scriptamat.2019.06.026.txt,VCrCoFe,2,BCC martensite + FCC,theoretical,"thermodynamic calculation, Stability reduction: metastable FCC matrix, Promoted transformation: martensitic",N/A,None,Mixed Solution
3932,10.1016-j.jallcom.2021.161712.txt,10.1016-j.jallcom.2021.161712.txt,CrFeCoNiC,2,FCC + HCP (Intermetallic),experimental,"arc melting, Temperature: Not specified in the provided text, Time: Not specified in the provided text, Atmosphere: High-purity argon, Additional steps: The ingot was flipped and remelted five times to increase homogeneity",N/A,None,Mixed Solution
3933,10.1016-j.msea.2021.141054.txt,10.1016-j.msea.2021.141054.txt,VCoNi,1,FCC,experimental,"arc melting, Temperature: 1600, Time: 30 minutes",N/A,None,Single Solid Solution
3933,10.1016-j.msea.2021.141054.txt,10.1016-j.msea.2021.141054.txt,VCoNiAl₃,1,FCC,experimental,"arc melting, Temperature: 1600, Time: 30 minutes",N/A,None,Single Solid Solution
3933,10.1016-j.msea.2021.141054.txt,10.1016-j.msea.2021.141054.txt,VCoNiAl₇,3,BCC + FCC + σ,experimental,"arc melting, Temperature: 1600, Time: 30 minutes",N/A,None,Mixed Solution
3933,10.1016-j.msea.2021.141054.txt,10.1016-j.msea.2021.141054.txt,VCoNiAl₁₀,2,BCC + FCC,experimental,"arc melting, Temperature: 1600, Time: 30 minutes",N/A,None,Mixed Solution
3934,10.1016-j.jmrt.2021.08.046.txt,10.1016-j.jmrt.2021.08.046.txt,FeNiCoAlCrSiTi,3,BCC + FCC (Intermetallic) + Not specified,experimental,"Laser Direct Metal Deposition (LDMD), Laser power: 1100, Scanning speed: 360, Laser spot diameter: 2, Overlap ratio: 50, Substrate: 316 L stainless steel, preheated to 350 °C, Powder mixture: Pure Fe, Ni, Co, Al, Cr, and Ti powders with purities no less than 99.5 wt%, mixed with ferrosilicon powder (77 wt% Si), Particle diameters: Ranging from 50 to 100 μm, Ball milling: Under argon for 120 min at 250 r/min, Vacuum drying: At 80 °C for 120 min",N/A,None,Mixed Solution
