Repository: sourish69/MSE643_CourseProject

# MSE643_CourseProject - Phase-Oriented Generative Design of High-Entropy Alloys

**A generative machine-learning pipeline that designs new alloy compositions to order - you specify the crystal phase you want, and the model proposes chemistries that should form it.**

---

## The idea in one paragraph

High-entropy alloys mix five or more principal elements in near-equal proportions, and their configurational entropy unlocks unusual combinations of strength and thermal stability. The problem is scale: the viable composition space runs to millions of candidates, far beyond what anyone can cast and characterize by hand.

File: Datasets/Vladimir_HEA_database.csv (part 76 of 88)
id,Paper,Name,Alloy,Nb of phase,Phase,Experimental or theoretical,Experimental details,Theoretical details,Special conditions,Type of solution
3935,10.1016-j.jmrt.2024.01.213.txt,10.1016-j.jmrt.2024.01.213.txt,CoCrFeNiMn,1,FCC,Experimental,"vacuum induction furnace, Source materials: pure elements with purity > 99.9 wt%, Temperature: 1100, Duration: 24, Atmosphere: argon, Forging temperature: 900, Deformation: diameter reduction of ~60%, Annealing temperature: 1000, Annealing duration: 1",N/A,No partial ordering or intermetallic phases observed,Mixed Solution
3936,10.1016-j.msea.2020.139446.txt,10.1016-j.msea.2020.139446.txt,AlCoCrFeNiMn,5,BCC + FCC + tetragonal (Intermetallic) + Cr-rich σ phase + NiAl-rich B2 phase,experimental,"arc melting and severe cold rolling (SCR), Arc melting: {'temperature': 1150, 'time': '6 hours', 'cooling': 'water cooling'}, Severe cold rolling: {'initial_thickness': 12, 'final_thickness': 0.48, 'reduction': 96}",N/A,Partially ordered B2 phase present in the initial state before oxidation,Mixed Solution
3937,10.1016-j.mtcomm.2022.103612.txt,10.1016-j.mtcomm.2022.103612.txt,Cr22.83Fe22.83Co22.83Ni22.83Nb8.68,3,C14 or C15 Laves phase + FCC + Cr22.83Fe22.83Co22.83Ni22.83Nb8.68,experimental,"arc melting, Temperature: above 1500°C, Atmosphere: high-purity argon, Melting cycles: 4",N/A,Partially ordered Laves phase,Mixed Solution
3937,10.1016-j.mtcomm.2022.103612.txt,10.1016-j.mtcomm.2022.103612.txt,Cr22.03Fe22.03Co22.03Ni22.03Nb11.88,3,C14 or C15 Laves phase + FCC + Cr22.03Fe22.03Co22.03Ni22.03Nb11.88,experimental,"arc melting, Temperature: above 1500°C, Atmosphere: high-purity argon, Melting cycles: 4",N/A,Partially ordered Laves phase,Mixed Solution
3938,10.1016-j.nme.2024.101606.txt,10.1016-j.nme.2024.101606.txt,Cr35Fe35V20Cu5W5,3,BCC + Cu + V,experimental,"vacuum arc melting, Atmosphere: He at low pressure, Starting material: pure elemental pieces with purity > 99.97%, Melting: 5 times with flipping",N/A,None,Single Solid Solution
3938,10.1016-j.nme.2024.101606.txt,10.1016-j.nme.2024.101606.txt,Cr35Fe35V20Cu5Mo5,3,BCC + Cu + V,experimental,"vacuum arc melting, Atmosphere: He at low pressure, Starting material: pure elemental pieces with purity > 99.97%, Melting: 5 times with flipping",N/A,None,Single Solid Solution
3938,10.1016-j.nme.2024.101606.txt,10.1016-j.nme.2024.101606.txt,Cr35Fe35V20Ta5W5,3,BCC + HCP + TaW,experimental,"vacuum arc melting, Atmosphere: He at low pressure, Starting material: pure elemental pieces with purity > 99.97%, Melting: 5 times with flipping",N/A,None,Mixed Solution
3939,10.1016-j.jallcom.2021.161800.txt,10.1016-j.jallcom.2021.161800.txt,NbTaW,1,BCC,experimental,"vacuum arc melting, Temperature: not specified, Pressure: Ti-gettered argon atmosphere, Time: ingot flipped and remelted at least eight times",N/A,None,Single Solid Solution
3939,10.1016-j.jallcom.2021.161800.txt,10.1016-j.jallcom.2021.161800.txt,NbTaWMo,1,BCC,experimental,"vacuum arc melting, Temperature: not specified, Pressure: Ti-gettered argon atmosphere, Time: ingot flipped and remelted at least eight times",N/A,None,Single Solid Solution
3939,10.1016-j.jallcom.2021.161800.txt,10.1016-j.jallcom.2021.161800.txt,NbTaWMoC,2,BCC + HCP,experimental,"vacuum arc melting, Temperature: not specified, Pressure: Ti-gettered argon atmosphere, Time: ingot flipped and remelted at least eight times",N/A,None,Mixed Solution
3939,10.1016-j.jallcom.2021.161800.txt,10.1016-j.jallcom.2021.161800.txt,NbTaWMoC,2,BCC + HCP,experimental,"vacuum arc melting, Temperature: not specified, Pressure: Ti-gettered argon atmosphere, Time: ingot flipped and remelted at least eight times",N/A,None,Mixed Solution
3939,10.1016-j.jallcom.2021.161800.txt,10.1016-j.jallcom.2021.161800.txt,NbTaWMoC,2,BCC + HCP,experimental,"vacuum arc melting, Temperature: not specified, Pressure: Ti-gettered argon atmosphere, Time: ingot flipped and remelted at least eight times",N/A,None,Mixed Solution
3939,10.1016-j.jallcom.2021.161800.txt,10.1016-j.jallcom.2021.161800.txt,NbTaWMoC,2,BCC + HCP,experimental,"vacuum arc melting, Temperature: not specified, Pressure: Ti-gettered argon atmosphere, Time: ingot flipped and remelted at least eight times",N/A,None,Mixed Solution
3939,10.1016-j.jallcom.2021.161800.txt,10.1016-j.jallcom.2021.161800.txt,NbTaWMoC,2,BCC + HCP,experimental,"vacuum arc melting, Temperature: not specified, Pressure: Ti-gettered argon atmosphere, Time: ingot flipped and remelted at least eight times",N/A,None,Mixed Solution
3939,10.1016-j.jallcom.2021.161800.txt,10.1016-j.jallcom.2021.161800.txt,NbTaW,1,BCC,experimental,"vacuum arc melting, Temperature: not specified, Pressure: Ti-gettered argon atmosphere, Time: ingot flipped and remelted at least eight times",N/A,None,Single Solid Solution
3939,10.1016-j.jallcom.2021.161800.txt,10.1016-j.jallcom.2021.161800.txt,NbTaWMoC,2,BCC + HCP,experimental,"vacuum arc melting, Temperature: not specified, Pressure: Ti-gettered argon atmosphere, Time: ingot flipped and remelted at least eight times",N/A,None,Mixed Solution
3939,10.1016-j.jallcom.2021.161800.txt,10.1016-j.jallcom.2021.161800.txt,NbTaWMoC,3,BCC + HCP + orthorhombic (Intermetallic),experimental,"vacuum arc melting, Temperature: not specified, Pressure: Ti-gettered argon atmosphere, Time: ingot flipped and remelted at least eight times",N/A,Partially ordered structure (High Entropy Intermetallic) after annealing,Mixed Solution
3939,10.1016-j.jallcom.2021.161800.txt,10.1016-j.jallcom.2021.161800.txt,NbTaWMoC,3,BCC + HCP + orthorhombic (Intermetallic),experimental,"vacuum arc melting, Temperature: not specified, Pressure: Ti-gettered argon atmosphere, Time: ingot flipped and remelted at least eight times",N/A,Partially ordered structure (High Entropy Intermetallic) after annealing,Mixed Solution
3939,10.1016-j.jallcom.2021.161800.txt,10.1016-j.jallcom.2021.161800.txt,NbTaWMoC,3,BCC + HCP + orthorhombic (Intermetallic),experimental,"vacuum arc melting, Temperature: not specified, Pressure: Ti-gettered argon atmosphere, Time: ingot flipped and remelted at least eight times",N/A,Partially ordered structure (High Entropy Intermetallic) after annealing,Mixed Solution
3940,10.1016-j.corsci.2023.111222.txt,10.1016-j.corsci.2023.111222.txt,AlCrCuFeNi,1,FCC,Experimental,"arc melting, Temperature: 1100, Time: multiple melts for homogeneity, Cooling rate: controlled",N/A,None,Single Solid Solution
3940,10.1016-j.corsci.2023.111222.txt,10.1016-j.corsci.2023.111222.txt,AlxCrCuFeNi,2,BCC + FCC,Experimental,"arc melting, Temperature: 1100, Time: multiple melts for homogeneity, Cooling rate: controlled",N/A,None,Mixed Solution
3940,10.1016-j.corsci.2023.111222.txt,10.1016-j.corsci.2023.111222.txt,CoCrFeNiNbx,1,FCC,Experimental,"arc melting, Temperature: 1100, Time: multiple melts for homogeneity, Cooling rate: controlled",N/A,None,Single Solid Solution
3940,10.1016-j.corsci.2023.111222.txt,10.1016-j.corsci.2023.111222.txt,NiCrAl,1,FCC,Experimental,"arc melting, Temperature: 1100, Time: multiple melts for homogeneity, Cooling rate: controlled",N/A,None,Single Solid Solution
3940,10.1016-j.corsci.2023.111222.txt,10.1016-j.corsci.2023.111222.txt,FeCrAl,1,FCC,Experimental,"arc melting, Temperature: 1100, Time: multiple melts for homogeneity, Cooling rate: controlled",N/A,None,Single Solid Solution
3940,10.1016-j.corsci.2023.111222.txt,10.1016-j.corsci.2023.111222.txt,CrAl-containing HEA,1,FCC,Experimental,"arc melting, Temperature: 1100, Time: multiple melts for homogeneity, Cooling rate: controlled",N/A,None,Single Solid Solution
3940,10.1016-j.corsci.2023.111222.txt,10.1016-j.corsci.2023.111222.txt,Cr-containing HEA,1,FCC,Experimental,"arc melting, Temperature: 1100, Time: multiple melts for homogeneity, Cooling rate: controlled",N/A,None,Single Solid Solution
3940,10.1016-j.corsci.2023.111222.txt,10.1016-j.corsci.2023.111222.txt,Al-containing HEA,1,FCC,Experimental,"arc melting, Temperature: 1100, Time: multiple melts for homogeneity, Cooling rate: controlled",N/A,None,Single Solid Solution
3940,10.1016-j.corsci.2023.111222.txt,10.1016-j.corsci.2023.111222.txt,CrAl free HEA,1,FCC,Experimental,"arc melting, Temperature: 1100, Time: multiple melts for homogeneity, Cooling rate: controlled",N/A,None,Single Solid Solution
3940,10.1016-j.corsci.2023.111222.txt,10.1016-j.corsci.2023.111222.txt,FeCrAl-containing HEA,1,FCC,Experimental,"arc melting, Temperature: 1100, Time: multiple melts for homogeneity, Cooling rate: controlled",N/A,None,Single Solid Solution
3940,10.1016-j.corsci.2023.111222.txt,10.1016-j.corsci.2023.111222.txt,TiMoNbTaZr,1,BCC,Experimental,"arc melting, Temperature: 1100, Time: multiple melts for homogeneity, Cooling rate: controlled",N/A,None,Single Solid Solution
3940,10.1016-j.corsci.2023.111222.txt,10.1016-j.corsci.2023.111222.txt,CoCrFeNi,1,FCC,Experimental,"arc melting, Temperature: 1100, Time: multiple melts for homogeneity, Cooling rate: controlled",N/A,None,Single Solid Solution
3941,10.1016-j.msea.2020.139820.txt,10.1016-j.msea.2020.139820.txt,CoCrFeNiHf0.1,2,C15 (Cu2Mg) type Laves + FCC,experimental,"vacuum arc melting, Purity: >99.95 wt%, Ingot size: 70 g, diameter of 30 mm, height of 13 mm, Remelting: at least five times with electromagnetic stirring, Atmosphere: argon",N/A,Partial ordering in Laves phase,Mixed Solution
3941,10.1016-j.msea.2020.139820.txt,10.1016-j.msea.2020.139820.txt,CoCrFeNiHf0.2,2,C15 (Cu2Mg) type Laves + FCC,experimental,"vacuum arc melting, Purity: >99.95 wt%, Ingot size: 70 g, diameter of 30 mm, height of 13 mm, Remelting: at least five times with electromagnetic stirring, Atmosphere: argon",N/A,Partial ordering in Laves phase,Mixed Solution
3941,10.1016-j.msea.2020.139820.txt,10.1016-j.msea.2020.139820.txt,CoCrFeNiHf0.3,2,C15 (Cu2Mg) type Laves + FCC,experimental,"vacuum arc melting, Purity: >99.95 wt%, Ingot size: 70 g, diameter of 30 mm, height of 13 mm, Remelting: at least five times with electromagnetic stirring, Atmosphere: argon",N/A,Partial ordering in Laves phase,Mixed Solution
3941,10.1016-j.msea.2020.139820.txt,10.1016-j.msea.2020.139820.txt,CoCrFeNiHf0.4,2,C15 (Cu2Mg) type Laves + FCC,experimental,"vacuum arc melting, Purity: >99.95 wt%, Ingot size: 70 g, diameter of 30 mm, height of 13 mm, Remelting: at least five times with electromagnetic stirring, Atmosphere: argon",N/A,Partial ordering in Laves phase,Mixed Solution
3941,10.1016-j.msea.2020.139820.txt,10.1016-j.msea.2020.139820.txt,CoCrFeNiHf0.5,2,C15 (Cu2Mg) type Laves + FCC,experimental,"vacuum arc melting, Purity: >99.95 wt%, Ingot size: 70 g, diameter of 30 mm, height of 13 mm, Remelting: at least five times with electromagnetic stirring, Atmosphere: argon",N/A,Partial ordering in Laves phase,Mixed Solution
3941,10.1016-j.msea.2020.139820.txt,10.1016-j.msea.2020.139820.txt,CoCrFeNiHf0.6,2,C15 (Cu2Mg) type Laves + FCC,experimental,"vacuum arc melting, Purity: >99.95 wt%, Ingot size: 70 g, diameter of 30 mm, height of 13 mm, Remelting: at least five times with electromagnetic stirring, Atmosphere: argon",N/A,Partial ordering in Laves phase,Mixed Solution
3942,10.1016-j.jmst.2022.10.070.txt,10.1016-j.jmst.2022.10.070.txt,CrCoNi,1,FCC,experimental,"arc melting, Temperature: 1600, Time: several minutes, Cooling rate: natural cooling in air",N/A,"No partial ordering, initial state before oxidation",Single Solid Solution
3942,10.1016-j.jmst.2022.10.070.txt,10.1016-j.jmst.2022.10.070.txt,VCoNi,2,FCC + L12 ordering (Intermetallic),experimental,"arc melting, Temperature: 1600, Time: several minutes, Cooling rate: natural cooling in air",N/A,Partially ordered structure (L12 phase),Mixed Solution
3942,10.1016-j.jmst.2022.10.070.txt,10.1016-j.jmst.2022.10.070.txt,Al9.5CrCoNi,2,B2 ordering (Intermetallic) + FCC,experimental,"arc melting, Temperature: 1600, Time: several minutes, Cooling rate: natural cooling in air",N/A,Partially ordered structure (B2 phase),Mixed Solution
3942,10.1016-j.jmst.2022.10.070.txt,10.1016-j.jmst.2022.10.070.txt,Fe50Mn30Co10Cr10,2,FCC + HCP,experimental,"arc melting, Temperature: 1600, Time: several minutes, Cooling rate: natural cooling in air",N/A,"No partial ordering, initial state before oxidation",Mixed Solution
3943,10.1016-j.scriptamat.2022.114504.txt,10.1016-j.scriptamat.2022.114504.txt,CoCrFeNi,1,FCC,experimental,"arc melting, Temperature: 1400, Time: multiple melts",N/A,No precipitates mentioned,Single Solid Solution
3944,10.1016-j.matlet.2020.127372.txt,10.1016-j.matlet.2020.127372.txt,AlCrNbTiVZr,4,B2 + C14 Laves + Nb2Al (Intermetallic) + Zr5Al3 (Intermetallic),experimental,"vacuum arc melting, Elements: Pure elements (≥99.9 wt%) of Al, Cr, Nb, Ti, V, and Zr, Temperature: Not explicitly stated, inferred to be above melting points of constituent elements, Pressure: Vacuum conditions, Time: Not explicitly stated, typically several minutes",N/A,Partially ordered structure in the B2 phase,Intermetallic
3945,10.1016-j.surfcoat.2023.130267.txt,10.1016-j.surfcoat.2023.130267.txt,CoCrNiTiW,4,BCC + corundum + rutile + unknown (Intermetallic),experimental,"mechanical alloying and HVOF spray, Milling time: 10, Ball to powder ratio: 10, Milling speed: 200, Process control agent: toluene, Atmosphere: inert (Argon gas), Hvof parameters: adopted from relevant studies and trial coatings",N/A,None,Mixed Solution
3945,10.1016-j.surfcoat.2023.130267.txt,10.1016-j.surfcoat.2023.130267.txt,CoCrNiTiW,7,BCC + ilmenite + monoclinic + rutile + scheelite + spinel + unknown (Intermetallic),experimental,"mechanical alloying and HVOF spray, Milling time: 10, Ball to powder ratio: 10, Milling speed: 200, Process control agent: toluene, Atmosphere: inert (Argon gas), Hvof parameters: adopted from relevant studies and trial coatings",N/A,None,Mixed Solution
3946,10.1016-j.matdes.2022.111575.txt,10.1016-j.matdes.2022.111575.txt,CrMnFeCoNi,3,FCC + HCP + amorphous,experimental,"commercial master alloy, Dimensions: 20 × 8 × 2 mm3, Surface preparation: polished",N/A,Ultrasonic vibration treatment (UVT) applied,Mixed Solution
3947,10.1016-j.rinp.2019.01.090.txt,10.1016-j.rinp.2019.01.090.txt,AlCrCuFeNiTi,1,BCC,Experimental,"laser cladding, Laser power: 2500, Scanning speed: 3, Spot diameter: 4, Cladding material: ['Al', 'Cr', 'Fe', 'Ti', 'Co', 'Cu', 'Ni'], Substrate: Q235 steel, Cladding coating thickness: 1.0, Gas protection: Ar gas",N/A,No partial ordering or initial state before oxidation mentioned,Mixed Solution
3947,10.1016-j.rinp.2019.01.090.txt,10.1016-j.rinp.2019.01.090.txt,AlCrCuFeNiTi,1,BCC,Experimental,"laser cladding, Laser power: 2500, Scanning speed: 3, Spot diameter: 4, Cladding material: ['Al', 'Cr', 'Fe', 'Ti', 'Co', 'Cu', 'Ni'], Substrate: Q235 steel, Cladding coating thickness: 1.0, Gas protection: Ar gas",N/A,No partial ordering or initial state before oxidation mentioned,Mixed Solution
3947,10.1016-j.rinp.2019.01.090.txt,10.1016-j.rinp.2019.01.090.txt,AlCrCuFeNiTi,1,BCC,Experimental,"laser cladding, Laser power: 2500, Scanning speed: 3, Spot diameter: 4, Cladding material: ['Al', 'Cr', 'Fe', 'Ti', 'Co', 'Cu', 'Ni'], Substrate: Q235 steel, Cladding coating thickness: 1.0, Gas protection: Ar gas",N/A,No partial ordering or initial state before oxidation mentioned,Mixed Solution
3947,10.1016-j.rinp.2019.01.090.txt,10.1016-j.rinp.2019.01.090.txt,AlCrCuFeNiTi,1,BCC,Experimental,"laser cladding, Laser power: 2500, Scanning speed: 3, Spot diameter: 4, Cladding material: ['Al', 'Cr', 'Fe', 'Ti', 'Co', 'Cu', 'Ni'], Substrate: Q235 steel, Cladding coating thickness: 1.0, Gas protection: Ar gas",N/A,No partial ordering or initial state before oxidation mentioned,Mixed Solution
3947,10.1016-j.rinp.2019.01.090.txt,10.1016-j.rinp.2019.01.090.txt,AlCrCuFeNiTi,1,BCC,Experimental,"laser cladding, Laser power: 2500, Scanning speed: 3, Spot diameter: 4, Cladding material: ['Al', 'Cr', 'Fe', 'Ti', 'Co', 'Cu', 'Ni'], Substrate: Q235 steel, Cladding coating thickness: 1.0, Gas protection: Ar gas",N/A,No partial ordering or initial state before oxidation mentioned,Mixed Solution
3948,10.1016-j.jmapro.2020.04.018.txt,10.1016-j.jmapro.2020.04.018.txt,CoCrFeMnNi,3,FCC + MnCrOx + CrMnO,experimental,"laser metal deposition (LMD), Laser power: [1600, 2000], Scanning speed: 300, Hatch spacing: 2.5, Shielding gas: argon, Distance between nozzle and deposition surface: 25",N/A,No specific post-processing mentioned,Mixed Solution
3949,10.1016-j.intermet.2020.106919.txt,10.1016-j.intermet.2020.106919.txt,CoCrFeMnNi,1,FCC,experimental,"Bridgman technique, Temperature: 1473, Time: 24 hours, Atmosphere: helium",N/A,None,Single Solid Solution
3951,10.1016-j.jallcom.2019.152986.txt,10.1016-j.jallcom.2019.152986.txt,CoCr2.5FeNi2Ti0,1,BCC,experimental,"laser cladding, Laser power: 1700, Spot diameter: 6, Scanning speed: 2, Overlap ratio: 40, Atmosphere: air, Cladding layer thickness: 1, Substrate: Q235 steel, Powder composition: Co, Cr, Fe, Ni, Ti (>99.6% purity), Powder mixing: 12 hours with stainless steel balls, Pre cladding preparation: substrate prepressed with alloy powder (1.5 mm thickness)",N/A,None,Single Solid Solution
3951,10.1016-j.jallcom.2019.152986.txt,10.1016-j.jallcom.2019.152986.txt,CoCr2.5FeNi2Ti0.5,2,BCC + FCC,experimental,"laser cladding, Laser power: 1700, Spot diameter: 6, Scanning speed: 2, Overlap ratio: 40, Atmosphere: air, Cladding layer thickness: 1, Substrate: Q235 steel, Powder composition: Co, Cr, Fe, Ni, Ti (>99.6% purity), Powder mixing: 12 hours with stainless steel balls, Pre cladding preparation: substrate prepressed with alloy powder (1.5 mm thickness)",N/A,None,Mixed Solution
3951,10.1016-j.jallcom.2019.152986.txt,10.1016-j.jallcom.2019.152986.txt,CoCr2.5FeNi2Ti1,2,BCC + FCC,experimental,"laser cladding, Laser power: 1700, Spot diameter: 6, Scanning speed: 2, Overlap ratio: 40, Atmosphere: air, Cladding layer thickness: 1, Substrate: Q235 steel, Powder composition: Co, Cr, Fe, Ni, Ti (>99.6% purity), Powder mixing: 12 hours with stainless steel balls, Pre cladding preparation: substrate prepressed with alloy powder (1.5 mm thickness)",N/A,None,Mixed Solution
3951,10.1016-j.jallcom.2019.152986.txt,10.1016-j.jallcom.2019.152986.txt,CoCr2.5FeNi2Ti1.5,2,BCC + FCC,experimental,"laser cladding, Laser power: 1700, Spot diameter: 6, Scanning speed: 2, Overlap ratio: 40, Atmosphere: air, Cladding layer thickness: 1, Substrate: Q235 steel, Powder composition: Co, Cr, Fe, Ni, Ti (>99.6% purity), Powder mixing: 12 hours with stainless steel balls, Pre cladding preparation: substrate prepressed with alloy powder (1.5 mm thickness)",N/A,None,Mixed Solution
3952,10.1016-j.actamat.2024.119775.txt,10.1016-j.actamat.2024.119775.txt,CrCoNi,1,FCC,Experimental,"arc-melting and single crystal growth, Homogenization temperature: 1473, Homogenization duration: 168, Heat treatment temperatures: [673, 773, 1173], Heat treatment duration: 168, Additional heat treatment temperature: 673, Additional heat treatment duration: 504, Cooling method: water quenching",N/A,Short-range ordering (SRO) investigated,Single Solid Solution
3953,10.1016-j.msea.2023.145449.txt,10.1016-j.msea.2023.145449.txt,NiCoVAl0.2,5,BCC (Intermetallic) + FCC + unknown (Intermetallic) + Ni26.1Co33.5V27.8Al12.6 + Ni15.5Co21.3V62.7Al0.5,experimental,"magnetic suspension melting, Temperature: 1150, Time: 24 hours",N/A,Partially ordered structures in the form of B.C.C. Ni2VAl precipitates and σ-type precipitates,Mixed Solution
3954,10.1016-j.matpr.2020.05.618.txt,10.1016-j.matpr.2020.05.618.txt,AlTiCrFeCoNi,2,BCC + FCC,experimental,"Laser Additive Manufacturing, Laser power: 1500, Scanning velocity: 10",N/A,"Partially ordered structure, classified as High Entropy Intermetallic",Mixed Solution
3955,10.1016-j.matdes.2022.110717.txt,10.1016-j.matdes.2022.110717.txt,CoCrFeMnNi,1,FCC,experimental,"induction melting, cold rolling, annealing, Induction melting: standard procedure, Cold rolling: 50% thickness reduction, Annealing: 800°C for 1 hour in Ar atmosphere",N/A,No partial ordering or high entropy intermetallic phases observed,Single Solid Solution
3956,10.1016-j.jallcom.2021.159940.txt,10.1016-j.jallcom.2021.159940.txt,"(Al, Hf, Sc, Ti, Zr)NiSn",2,FCC + unknown,Experimental,"arc melting and hot pressing, Arc melting: {'temperature': 'not specified', 'atmosphere': 'argon', 'process': 'melted and re-melted five times'}, Hot pressing: {'temperature': 1273, 'pressure': 51, 'duration': 1}",N/A,No partial ordering observed,Mixed Solution
3956,10.1016-j.jallcom.2021.159940.txt,10.1016-j.jallcom.2021.159940.txt,"(Hf, Ti, Zr)NiSn",1,FCC,Experimental,"arc melting and hot pressing, Arc melting: {'temperature': 'not specified', 'atmosphere': 'argon', 'process': 'melted and re-melted multiple times'}, Hot pressing: {'temperature': 1373, 'pressure': 'not specified', 'duration': 'not specified'}",N/A,No partial ordering observed,Single Solid Solution
3957,10.1016-j.jallcom.2021.162711.txt,10.1016-j.jallcom.2021.162711.txt,CoCrFeNi,1,FCC,experimental,"arc melting, Temperature: 1473, Time: 72 hours",N/A,None,Single Solid Solution
3958,10.1016-j.jmrt.2024.01.191.txt,10.1016-j.jmrt.2024.01.191.txt,CoCrFeNiMo0.8,1,FCC,experimental,"arc melting, Temperature: Not specified, Time: Not specified",N/A,None,Single Solid Solution
3958,10.1016-j.jmrt.2024.01.191.txt,10.1016-j.jmrt.2024.01.191.txt,AlCoCrFeNi2.1,2,B2 (Intermetallic) + FCC,experimental,"arc melting, Temperature: Not specified, Time: Not specified",N/A,None,Mixed Solution
3958,10.1016-j.jmrt.2024.01.191.txt,10.1016-j.jmrt.2024.01.191.txt,CoCrFeNiTa0.43,2,C14 Laves + FCC,experimental,"arc melting, Temperature: Not specified, Time: Not specified",N/A,None,Mixed Solution
3958,10.1016-j.jmrt.2024.01.191.txt,10.1016-j.jmrt.2024.01.191.txt,CoCrFeNiNb0.45,2,C14 Laves + FCC,experimental,"arc melting, Temperature: Not specified, Time: Not specified",N/A,None,Mixed Solution
3958,10.1016-j.jmrt.2024.01.191.txt,10.1016-j.jmrt.2024.01.191.txt,CoFeNiTa0.4,2,C14 Laves + FCC,experimental,"arc melting, Temperature: Not specified, Time: Not specified",N/A,Partially ordered structure,Mixed Solution
3958,10.1016-j.jmrt.2024.01.191.txt,10.1016-j.jmrt.2024.01.191.txt,CoFeNiTa0.5,2,C14 Laves + FCC,experimental,"arc melting, Temperature: Not specified, Time: Not specified",N/A,Partially ordered structure,Mixed Solution
3958,10.1016-j.jmrt.2024.01.191.txt,10.1016-j.jmrt.2024.01.191.txt,CoFeNiTa0.6,2,C14 Laves + FCC,experimental,"arc melting, Temperature: Not specified, Time: Not specified",N/A,Partially ordered structure,Mixed Solution
3958,10.1016-j.jmrt.2024.01.191.txt,10.1016-j.jmrt.2024.01.191.txt,NbNi4,1,Not specified (Intermetallic),Not specified,"Not specified, Temperature: Not specified, Time: Not specified",N/A,Partially ordered structure,Intermetallic
3958,10.1016-j.jmrt.2024.01.191.txt,10.1016-j.jmrt.2024.01.191.txt,CoFeNi2V0.5Nb0.75,2,FCC + NbNi4-type (Intermetallic),Not specified,"Not specified, Temperature: Not specified, Time: Not specified",N/A,Partially ordered structure,High Entropy Intermetallic
3958,10.1016-j.jmrt.2024.01.191.txt,10.1016-j.jmrt.2024.01.191.txt,CoCrFeNiNb0.25,2,C14 Laves + FCC,Not specified,"Not specified, Temperature: Not specified, Time: Not specified",N/A,Partially ordered structure,Mixed Solution
3958,10.1016-j.jmrt.2024.01.191.txt,10.1016-j.jmrt.2024.01.191.txt,Al1.25CoCrCuFeNi,1,Not specified,Not specified,"Not specified, Temperature: Not specified, Time: Not specified",N/A,Not specified,Intermetallic
3958,10.1016-j.jmrt.2024.01.191.txt,10.1016-j.jmrt.2024.01.191.txt,CoFeNi,1,FCC,experimental,"arc melting, Temperature: Not specified, Time: Not specified",N/A,None,Single Solid Solution
3959,10.1016-j.matlet.2022.133322.txt,10.1016-j.matlet.2022.133322.txt,CuTiVMnZrEr,2,BCC + FCC,experimental,"spark plasma sintering, Temperature: 850, Pressure: 30, Time: 5 minutes",N/A,No specific post-processing treatments mentioned,Mixed Solution
3960,10.1016-j.matchar.2024.113737.txt,10.1016-j.matchar.2024.113737.txt,CoCrFeMnNi,1,FCC,combination,"directional solidification, Growth rate: 50, Temperature gradient: 17.5, Cooling: rapid cooling in water-cooled crystallizer","DICTRA simulations, Thermodynamic database: SSOL7, Diffusion database: MOB2, Secondary dendrite arm spacing: 37.2, Diffusion coefficients: {'Co': {'Q': 306.9, 'D0': 0.000926}, 'Cr': {'Q': 292.9, 'D0': 0.000559}, 'Fe': {'Q': 309.6, 'D0': 0.00151}, 'Mn': {'Q': 288.4, 'D0': 0.000501}, 'Ni': {'Q': 317.5, 'D0': 0.00197}}",No partially ordered structures or high entropy intermetallics in initial state,Single Solid Solution
3961,10.1016-j.jmst.2020.03.045.txt,10.1016-j.jmst.2020.03.045.txt,(AlTa0.76)0.1CoCrFeNi2.1,2,FCC + HCP Laves,Experimental,"vacuum-arc melting, Elements: high purity Al, Ta, Co, Cr, Fe, Ni (99.95 wt.%), Atmosphere: Ti-gettered high purity argon (99.99%), Temperature: approximately 1400-1600°C, Pressure: vacuum conditions, Time: re-melted more than five times",N/A,None,Mixed Solution
3961,10.1016-j.jmst.2020.03.045.txt,10.1016-j.jmst.2020.03.045.txt,(AlTa0.76)0.3CoCrFeNi2.1,2,FCC + HCP Laves,Experimental,"vacuum-arc melting, Elements: high purity Al, Ta, Co, Cr, Fe, Ni (99.95 wt.%), Atmosphere: Ti-gettered high purity argon (99.99%), Temperature: approximately 1400-1600°C, Pressure: vacuum conditions, Time: re-melted more than five times",N/A,None,Mixed Solution
3961,10.1016-j.jmst.2020.03.045.txt,10.1016-j.jmst.2020.03.045.txt,(AlTa0.76)0.5CoCrFeNi2.1,2,FCC + HCP Laves,Experimental,"vacuum-arc melting, Elements: high purity Al, Ta, Co, Cr, Fe, Ni (99.95 wt.%), Atmosphere: Ti-gettered high purity argon (99.99%), Temperature: approximately 1400-1600°C, Pressure: vacuum conditions, Time: re-melted more than five times",N/A,None,Mixed Solution
3961,10.1016-j.jmst.2020.03.045.txt,10.1016-j.jmst.2020.03.045.txt,(AlTa0.76)0.7CoCrFeNi2.1,2,FCC + HCP Laves,Experimental,"vacuum-arc melting, Elements: high purity Al, Ta, Co, Cr, Fe, Ni (99.95 wt.%), Atmosphere: Ti-gettered high purity argon (99.99%), Temperature: approximately 1400-1600°C, Pressure: vacuum conditions, Time: re-melted more than five times",N/A,None,Mixed Solution
3961,10.1016-j.jmst.2020.03.045.txt,10.1016-j.jmst.2020.03.045.txt,(AlTa0.76)1.0CoCrFeNi2.1,3,BCC B2 + FCC + HCP Laves,Experimental,"vacuum-arc melting, Elements: high purity Al, Ta, Co, Cr, Fe, Ni (99.95 wt.%), Atmosphere: Ti-gettered high purity argon (99.99%), Temperature: approximately 1400-1600°C, Pressure: vacuum conditions, Time: re-melted more than five times",N/A,Partially ordered B2 phase,Mixed Solution
3961,10.1016-j.jmst.2020.03.045.txt,10.1016-j.jmst.2020.03.045.txt,(AlTa0.76)1.5CoCrFeNi2.1,2,BCC B2 + HCP Laves,Experimental,"vacuum-arc melting, Elements: high purity Al, Ta, Co, Cr, Fe, Ni (99.95 wt.%), Atmosphere: Ti-gettered high purity argon (99.99%), Temperature: approximately 1400-1600°C, Pressure: vacuum conditions, Time: re-melted more than five times",N/A,Partially ordered B2 phase,Mixed Solution
3962,10.1016-j.vacuum.2021.110143.txt,10.1016-j.vacuum.2021.110143.txt,AlCrFeNiCu,2,BCC + FCC,experimental,"mechanical alloying and sintering, Milling time: 24, Sintering temperature: 1473, Sintering time: 6",N/A,None,Mixed Solution
3962,10.1016-j.vacuum.2021.110143.txt,10.1016-j.vacuum.2021.110143.txt,AlCrFeNiSi,3,BCC + Cr3Si phase (Intermetallic) + sigma phase (Intermetallic),experimental,"mechanical alloying and sintering, Milling time: 24, Sintering temperature: 1473, Sintering time: 6",N/A,Partially ordered structure,Mixed Solution
3962,10.1016-j.vacuum.2021.110143.txt,10.1016-j.vacuum.2021.110143.txt,AlCrFeNiCo,3,BCC + FCC + sigma phase (Intermetallic),experimental,"mechanical alloying and sintering, Milling time: 24, Sintering temperature: 1473, Sintering time: 6",N/A,Partially ordered structure,Mixed Solution
3963,10.1016-j.jallcom.2022.166986.txt,10.1016-j.jallcom.2022.166986.txt,NbHfTiV,1,BCC,experimental,"arc melting, Temperature: Not specified in the provided text, Time: Not specified in the provided text",N/A,None,Single Solid Solution
3963,10.1016-j.jallcom.2022.166986.txt,10.1016-j.jallcom.2022.166986.txt,NbHfTiVC0.1,3,BCC + FCC (Intermetallic) + HfC,experimental,"arc melting, Temperature: Not specified in the provided text, Time: Not specified in the provided text",N/A,None,Mixed Solution
3963,10.1016-j.jallcom.2022.166986.txt,10.1016-j.jallcom.2022.166986.txt,NbHfTiVC0.2,3,BCC + FCC (Intermetallic) + HfC,experimental,"arc melting, Temperature: Not specified in the provided text, Time: Not specified in the provided text",N/A,None,Mixed Solution
3963,10.1016-j.jallcom.2022.166986.txt,10.1016-j.jallcom.2022.166986.txt,NbHfTiVC0.3,3,BCC + FCC (Intermetallic) + HfC,experimental,"arc melting, Temperature: Not specified in the provided text, Time: Not specified in the provided text",N/A,None,Mixed Solution
3964,10.1016-j.cej.2023.146639.txt,10.1016-j.cej.2023.146639.txt,(TiVZrNb)83Cr17,2,BCC + FCC,experimental,"repeated arc melting, Temperature: up to 170 A arc current, Time: 3-5 minutes per melting",N/A,No partial ordering or high entropy intermetallic structure observed in initial state,Mixed Solution
3965,10.1016-j.jallcom.2024.173627.txt,10.1016-j.jallcom.2024.173627.txt,CoCrNi,2,FCC + HCP,experimental,"cold spray additive manufacturing (CSAM), Feedstock powder: near equiatomic CoCrNi MEA powders, Particle size distribution: 15-53 µm, Carrier gas: nitrogen, Substrate: Al6061, grit-blasted with alumina at 3 bar pressure, Deposition parameters: listed in Table 1 of the paper, Bulk dimensions: 60 mm x 60 mm x 8 mm",N/A,None,Mixed Solution
3966,10.1016-j.matchemphys.2021.124573.txt,10.1016-j.matchemphys.2021.124573.txt,HfMoTaTiZr,1,BCC,experimental,"vacuum arc melting (VAR), Temperature: Not explicitly stated, Pressure: Vacuum conditions, Time: Not explicitly stated",N/A,Partially ordered structure (High Entropy Intermetallic),Mixed Solution
3966,10.1016-j.matchemphys.2021.124573.txt,10.1016-j.matchemphys.2021.124573.txt,HfNbTaTi,1,BCC,experimental,"vacuum arc melting (VAR), Temperature: Not explicitly stated, Pressure: Vacuum conditions, Time: Not explicitly stated",N/A,"Stable solid solution, protective Ti-oxide layer",Single Solid Solution
3966,10.1016-j.matchemphys.2021.124573.txt,10.1016-j.matchemphys.2021.124573.txt,HfNbTaTiZr,1,BCC,experimental,"vacuum arc melting (VAR), Temperature: Not explicitly stated, Pressure: Vacuum conditions, Time: Not explicitly stated",N/A,"Stable solid solution, protective Ti-oxide layer",Single Solid Solution
3967,10.1016-j.jmrt.2023.01.171.txt,10.1016-j.jmrt.2023.01.171.txt,CoCrCuFeMnNi,2,FCC + tetragonal,Experimental,"Vacuum hot-pressing sintering (VHPS), Background vacuum: 1 × 10−3 Pa, Heating rate: 15 °C/min, Sintering temperature: 950, Sintering pressure: 50, Holding time: 2",N/A,None,Mixed Solution
3967,10.1016-j.jmrt.2023.01.171.txt,10.1016-j.jmrt.2023.01.171.txt,Co0.5CrCuFeMnNi,1,FCC,Experimental,"Vacuum hot-pressing sintering (VHPS), Background vacuum: 1 × 10−3 Pa, Heating rate: 15 °C/min, Sintering temperature: 950, Sintering pressure: 50, Holding time: 2",N/A,None,Mixed Solution
3967,10.1016-j.jmrt.2023.01.171.txt,10.1016-j.jmrt.2023.01.171.txt,Co1.0CrCuFeMnNi,1,FCC,Experimental,"Vacuum hot-pressing sintering (VHPS), Background vacuum: 1 × 10−3 Pa, Heating rate: 15 °C/min, Sintering temperature: 950, Sintering pressure: 50, Holding time: 2",N/A,None,Mixed Solution
3967,10.1016-j.jmrt.2023.01.171.txt,10.1016-j.jmrt.2023.01.171.txt,Co1.5CrCuFeMnNi,1,FCC,Experimental,"Vacuum hot-pressing sintering (VHPS), Background vacuum: 1 × 10−3 Pa, Heating rate: 15 °C/min, Sintering temperature: 950, Sintering pressure: 50, Holding time: 2",N/A,None,Mixed Solution
3967,10.1016-j.jmrt.2023.01.171.txt,10.1016-j.jmrt.2023.01.171.txt,Co2.0CrCuFeMnNi,1,FCC,Experimental,"Vacuum hot-pressing sintering (VHPS), Background vacuum: 1 × 10−3 Pa, Heating rate: 15 °C/min, Sintering temperature: 950, Sintering pressure: 50, Holding time: 2",N/A,None,Mixed Solution
3968,10.1016-j.wear.2023.204856.txt,10.1016-j.wear.2023.204856.txt,AlCrFeNiTi0.2,1,BCC (Intermetallic),Experimental,"arc melting, Temperature: not specified, Time: repeated six times for better homogeneity",N/A,Partially ordered structure (B2 phase),Mixed Solution
3968,10.1016-j.wear.2023.204856.txt,10.1016-j.wear.2023.204856.txt,Al0.5CrFe1.5NiTi0.2,1,BCC (Intermetallic),Experimental,"arc melting, Temperature: not specified, Time: repeated six times for better homogeneity",N/A,Partially ordered structure (B2 phase),Mixed Solution
3968,10.1016-j.wear.2023.204856.txt,10.1016-j.wear.2023.204856.txt,Al0.5CrNiTi0.2,2,BCC (Intermetallic) + FCC,Experimental,"arc melting, Temperature: not specified, Time: repeated six times for better homogeneity",N/A,Partially ordered structure (B2 phase),Mixed Solution
3968,10.1016-j.wear.2023.204856.txt,10.1016-j.wear.2023.204856.txt,AlCrFeNiTi,1,BCC (Intermetallic),Experimental,"arc melting, Temperature: not specified, Time: repeated six times for better homogeneity",N/A,Partially ordered structure (B2 phase),Mixed Solution
3968,10.1016-j.wear.2023.204856.txt,10.1016-j.wear.2023.204856.txt,AlCrFeNiTi0.5,1,BCC (Intermetallic),Experimental,"arc melting, Temperature: not specified, Time: repeated six times for better homogeneity",N/A,Partially ordered structure (B2 phase),Mixed Solution
3968,10.1016-j.wear.2023.204856.txt,10.1016-j.wear.2023.204856.txt,AlCrFeNiTi0.75,1,BCC (Intermetallic),Experimental,"arc melting, Temperature: not specified, Time: repeated six times for better homogeneity",N/A,Partially ordered structure (B2 phase),Mixed Solution
3968,10.1016-j.wear.2023.204856.txt,10.1016-j.wear.2023.204856.txt,AlCrFeNiTi1,1,BCC (Intermetallic),Experimental,"arc melting, Temperature: not specified, Time: repeated six times for better homogeneity",N/A,Partially ordered structure (B2 phase),Mixed Solution
3968,10.1016-j.wear.2023.204856.txt,10.1016-j.wear.2023.204856.txt,CrFeNiTi0.2,2,BCC (Intermetallic) + FCC,Experimental,"arc melting, Temperature: not specified, Time: repeated six times for better homogeneity",N/A,Partially ordered structure (B2 phase),Mixed Solution
3968,10.1016-j.wear.2023.204856.txt,10.1016-j.wear.2023.204856.txt,CrFeNiTi0.5,1,BCC (Intermetallic),Experimental,"arc melting, Temperature: not specified, Time: repeated six times for better homogeneity",N/A,Partially ordered structure (B2 phase),Mixed Solution
3968,10.1016-j.wear.2023.204856.txt,10.1016-j.wear.2023.204856.txt,CrFeNiTi0.75,1,BCC (Intermetallic),Experimental,"arc melting, Temperature: not specified, Time: repeated six times for better homogeneity",N/A,Partially ordered structure (B2 phase),Mixed Solution
3968,10.1016-j.wear.2023.204856.txt,10.1016-j.wear.2023.204856.txt,CrFeNiTi1,1,BCC (Intermetallic),Experimental,"arc melting, Temperature: not specified, Time: repeated six times for better homogeneity",N/A,Partially ordered structure (B2 phase),Mixed Solution
3968,10.1016-j.wear.2023.204856.txt,10.1016-j.wear.2023.204856.txt,AlCrFeNiTi1.25,2,BCC (Intermetallic) + FCC,Experimental,"arc melting, Temperature: not specified, Time: repeated six times for better homogeneity",N/A,Partially ordered structure (B2 phase),Mixed Solution
3969,10.1016-j.msea.2023.144834.txt,10.1016-j.msea.2023.144834.txt,CoCrNi,1,FCC,experimental,"laser directed energy deposition (L-DED), Laser power: 930, Laser spot diameter: 1.7, Overlapping rate: 50, Scanning velocity: 9, Environment: argon blowing, Base plate: mild steel with dimensions of 20 × 100 × 100 mm3, Powder: Isoatomic ratio CoCrNi (Co(at.%):Cr(at.%):Ni(at.%) = 1:1:1) MEA powders, fabricated using Ar atomization method with dimensions ranging from 33 μm to 133 μm",N/A,No partially ordered structure or high entropy intermetallic observed. Focus on initial state before oxidation.,Single Solid Solution
3970,10.1016-j.jalmes.2024.100057.txt,10.1016-j.jalmes.2024.100057.txt,AlCoCrFeNi,1,FCC,Experimental,"arc melting, Temperature: 1600, Time: 30 minutes",N/A,None,Single Solid Solution
3970,10.1016-j.jalmes.2024.100057.txt,10.1016-j.jalmes.2024.100057.txt,AlFeNiCrCoTi0.5,2,FCC + varies (Intermetallic),Experimental,"Spark Plasma Sintering (SPS), Temperature: 1000, Pressure: 50, Time: 5 minutes",N/A,None,Mixed Solution
3970,10.1016-j.jalmes.2024.100057.txt,10.1016-j.jalmes.2024.100057.txt,CoCrFeMnNi,1,FCC,Experimental,"Mechanical Alloying and Hot Pressing, Milling time: 20 hours, Temperature: 1100, Time: 2 hours",N/A,None,Single Solid Solution
3970,10.1016-j.jalmes.2024.100057.txt,10.1016-j.jalmes.2024.100057.txt,Al0.6CoCrFeNi,2,FCC + varies (Intermetallic),Experimental,"Vacuum Hot Pressing, Temperature: 1050, Pressure: 50, Time: 3 hours",N/A,None,Mixed Solution
3970,10.1016-j.jalmes.2024.100057.txt,10.1016-j.jalmes.2024.100057.txt,Al0.5CoCrFeNi,1,FCC,Experimental,"Stir Casting, Temperature: 1300, Stirring speed: 500, Time: 10 minutes",N/A,None,Single Solid Solution
3970,10.1016-j.jalmes.2024.100057.txt,10.1016-j.jalmes.2024.100057.txt,Al0.8CoCrFeNi,2,FCC + varies (Intermetallic),Experimental,"Powder Metallurgy, Milling time: 15 hours, Temperature: 1100, Time: 4 hours",N/A,None,Mixed Solution
3970,10.1016-j.jalmes.2024.100057.txt,10.1016-j.jalmes.2024.100057.txt,FeCoNiCrAl,1,FCC,Experimental,"Arc Melting, Temperature: 1500, Time: N/A",N/A,None,Single Solid Solution
3970,10.1016-j.jalmes.2024.100057.txt,10.1016-j.jalmes.2024.100057.txt,Al0.3CoCrFeNi,2,FCC + varies (Intermetallic),Experimental,"Mechanical Alloying and Hot Isostatic Pressing (HIP), Milling time: 18 hours, Temperature: 1000, Pressure: 100, Time: 2 hours",N/A,None,Mixed Solution
3970,10.1016-j.jalmes.2024.100057.txt,10.1016-j.jalmes.2024.100057.txt,CoNiFeAl0.4Ti0.6Cr0.5,2,FCC + varies (Intermetallic),Experimental,"Spark Plasma Sintering (SPS), Temperature: 1100, Pressure: 70, Time: 5 minutes",N/A,None,Mixed Solution
3970,10.1016-j.jalmes.2024.100057.txt,10.1016-j.jalmes.2024.100057.txt,FeCoCrNiMo,1,FCC,Experimental,"Arc Melting, Temperature: 1550, Time: N/A",N/A,None,Single Solid Solution
3970,10.1016-j.jalmes.2024.100057.txt,10.1016-j.jalmes.2024.100057.txt,AlCoCrCuFe,2,FCC + varies (Intermetallic),Experimental,"Powder Metallurgy, Milling time: 15 hours, Temperature: 1100, Time: 4 hours",N/A,None,Mixed Solution
3970,10.1016-j.jalmes.2024.100057.txt,10.1016-j.jalmes.2024.100057.txt,Al0.23Cu0.75FeCoNi,2,FCC + varies (Intermetallic),Experimental,"Stir Casting, Temperature: 1350, Stirring speed: 600, Time: 10 minutes",N/A,None,Mixed Solution
3971,10.1016-j.msea.2021.141585.txt,10.1016-j.msea.2021.141585.txt,FeCoCrNiN0.07,1,FCC,experimental,"powder metallurgy and cold rolling, Consolidation temperature: 1250, Consolidation pressure: 140, Consolidation time: 2 hours, Cold rolling reduction: 80, Annealing temperature: [500, 750], Annealing time: 1 hour, Annealing cooling rate: air cooling",N/A,No partially ordered structure or high entropy intermetallic observed,Single Solid Solution
3972,10.1016-j.jcis.2022.06.105.txt,10.1016-j.jcis.2022.06.105.txt,PdPtCuAgAu,1,FCC,experimental,"one-pot solution-phase synthesis, Temperature: 95, Time: 30 minutes, Surfactant: C16N-COOH (Br-), Metal precursors: ['H2PdCl4', 'H2PtCl6', 'Cu(NO3)2', 'AgNO3', 'HAuCl4'], Reducing agent: N2H4·H2O",N/A,None,Single Solid Solution
3972,10.1016-j.jcis.2022.06.105.txt,10.1016-j.jcis.2022.06.105.txt,PdPtAgAu,1,FCC,experimental,"one-pot solution-phase synthesis, Temperature: 95, Time: 30 minutes, Surfactant: C16N-COOH (Br-), Metal precursors: ['H2PdCl4', 'H2PtCl6', 'AgNO3', 'HAuCl4'], Reducing agent: N2H4·H2O",N/A,None,Single Solid Solution
3972,10.1016-j.jcis.2022.06.105.txt,10.1016-j.jcis.2022.06.105.txt,PdPtCuAu,1,FCC,experimental,"one-pot solution-phase synthesis, Temperature: 95, Time: 30 minutes, Surfactant: C16N-COOH (Br-), Metal precursors: ['H2PdCl4', 'H2PtCl6', 'Cu(NO3)2', 'HAuCl4'], Reducing agent: N2H4·H2O",N/A,None,Single Solid Solution
3972,10.1016-j.jcis.2022.06.105.txt,10.1016-j.jcis.2022.06.105.txt,PdPtAu,1,FCC,experimental,"one-pot solution-phase synthesis, Temperature: 95, Time: 30 minutes, Surfactant: C16N-COOH (Br-), Metal precursors: ['H2PdCl4', 'H2PtCl6', 'HAuCl4'], Reducing agent: N2H4·H2O",N/A,None,Single Solid Solution
