Repository: sourish69/MSE643_CourseProject

# MSE643_CourseProject - Phase-Oriented Generative Design of High-Entropy Alloys

**A generative machine-learning pipeline that designs new alloy compositions to order - you specify the crystal phase you want, and the model proposes chemistries that should form it.**

---

## The idea in one paragraph

High-entropy alloys mix five or more principal elements in near-equal proportions, and their configurational entropy unlocks unusual combinations of strength and thermal stability. The problem is scale: the viable composition space runs to millions of candidates, far beyond what anyone can cast and characterize by hand.

File: Datasets/Vladimir_HEA_database.csv (part 77 of 88)
id,Paper,Name,Alloy,Nb of phase,Phase,Experimental or theoretical,Experimental details,Theoretical details,Special conditions,Type of solution
3972,10.1016-j.jcis.2022.06.105.txt,10.1016-j.jcis.2022.06.105.txt,PdPt,1,FCC,experimental,"one-pot solution-phase synthesis, Temperature: 95, Time: 30 minutes, Surfactant: C16N-COOH (Br-), Metal precursors: ['H2PdCl4', 'H2PtCl6'], Reducing agent: N2H4·H2O",N/A,None,Single Solid Solution
3972,10.1016-j.jcis.2022.06.105.txt,10.1016-j.jcis.2022.06.105.txt,Pd,1,FCC,experimental,"one-pot solution-phase synthesis, Temperature: 95, Time: 30 minutes, Surfactant: C16N-COOH (Br-), Metal precursors: ['H2PdCl4'], Reducing agent: N2H4·H2O",N/A,None,Single Solid Solution
3973,10.1016-j.msea.2023.145252.txt,10.1016-j.msea.2023.145252.txt,AlCoCrCu0.5FeNi,4,BCC + FCC + Not specified + Al2O3,experimental,"cathodic arc deposition, Cathode: Single cylindrical cathode with a diameter of 44 mm and a thickness of 36 mm, made from a stoichiometric chemical composition with 99.95% purity, Anode: Hollow cylindrical copper anode with a diameter of 54 mm and a length of 44 mm, Substrate: Commercial Si wafers with orientation (100) and size of 5 cm × 2.4 cm, Deposition conditions: {'pulse_mode': 'Frequency of 5 Hz, pulse length of 800 μs, and a shot number of 10,000', 'arc_current': 1000, 'duct_current': 400, 'background_pressure': 'Below 7.0 × 10−6 mbar before deposition'}",N/A,No partial ordering or high entropy intermetallic structure observed,Mixed Solution
3974,10.1016-j.corsci.2023.111298.txt,10.1016-j.corsci.2023.111298.txt,AlCoCrFeNi2,4,BCC + BCC B2 (Intermetallic) + FCC + complex tetragonal (Intermetallic),experimental,"vacuum arc melting, Temperature: 1100, Time: 1 hour, Cooling method: furnace cooled",N/A,Partially ordered structure in A1100 sample,Mixed Solution
3975,10.1016-j.matchar.2023.112877.txt,10.1016-j.matchar.2023.112877.txt,FeCrNiMo0.1,1,N/A,N/A,N/A,N/A,N/A,Intermetallic
3975,10.1016-j.matchar.2023.112877.txt,10.1016-j.matchar.2023.112877.txt,FeCrNiMo0.15,1,N/A,N/A,N/A,N/A,N/A,Intermetallic
3975,10.1016-j.matchar.2023.112877.txt,10.1016-j.matchar.2023.112877.txt,FeCrNiMo0.05,1,N/A,N/A,N/A,N/A,N/A,Intermetallic
3975,10.1016-j.matchar.2023.112877.txt,10.1016-j.matchar.2023.112877.txt,FeCrNiMo0.1-800,1,N/A,N/A,N/A,N/A,N/A,Intermetallic
3975,10.1016-j.matchar.2023.112877.txt,10.1016-j.matchar.2023.112877.txt,FeCrNiMo0.1-850,1,N/A,N/A,N/A,N/A,N/A,Intermetallic
3975,10.1016-j.matchar.2023.112877.txt,10.1016-j.matchar.2023.112877.txt,FeCrNiMo0.1-900,1,N/A,N/A,N/A,N/A,N/A,Intermetallic
3976,10.1016-j.jallcom.2019.153119.txt,10.1016-j.jallcom.2019.153119.txt,BeCuHfNiTiZr,1,amorphous,experimental,"Cu-mold casting and melt-spinning, Thickness: 30 μm, Atmosphere: argon",N/A,"The material was confirmed to be amorphous both before and after the strain-rate jump tensile tests, indicating stability of the amorphous phase.",Amorphous
3977,10.1016-j.jmrt.2023.05.132.txt,10.1016-j.jmrt.2023.05.132.txt,AlCoCrFeNiMn,3,FCC + HCP + MnS,experimental,"vacuum induction melting, Temperature: 1200, Time: 2 hours, Cooling method: quenching in water",N/A,None,Mixed Solution
3977,10.1016-j.jmrt.2023.05.132.txt,10.1016-j.jmrt.2023.05.132.txt,AlCoCrFeNiMn,3,FCC + HCP + MnS,experimental,"vacuum induction melting, Temperature: 1200, Time: 2 hours, Cooling method: quenching in water",N/A,None,Mixed Solution
3977,10.1016-j.jmrt.2023.05.132.txt,10.1016-j.jmrt.2023.05.132.txt,AlCoCrFeNiMn,3,FCC + HCP + MnS,experimental,"vacuum induction melting, Temperature: 1200, Time: 2 hours, Cooling method: quenching in water",N/A,None,Mixed Solution
3977,10.1016-j.jmrt.2023.05.132.txt,10.1016-j.jmrt.2023.05.132.txt,AlCoCrFeNiMn,3,FCC + HCP + MnS,experimental,"vacuum induction melting, Temperature: 1200, Time: 2 hours, Cooling method: quenching in water",N/A,None,Mixed Solution
3977,10.1016-j.jmrt.2023.05.132.txt,10.1016-j.jmrt.2023.05.132.txt,AlCoCrFeNiMn,3,FCC + HCP + MnS,experimental,"vacuum induction melting, Temperature: 1200, Time: 2 hours, Cooling method: quenching in water",N/A,None,Mixed Solution
3977,10.1016-j.jmrt.2023.05.132.txt,10.1016-j.jmrt.2023.05.132.txt,AlCoCrFeNiMn,3,FCC + HCP + MnS,experimental,"vacuum induction melting, Temperature: 1200, Time: 2 hours, Cooling method: quenching in water",N/A,None,Mixed Solution
3978,10.1016-j.msea.2020.140725.txt,10.1016-j.msea.2020.140725.txt,CrFeMnNi,2,FCC + Cr2N,experimental,"cold crucible melting, Material: high purity metals, Nitrogen addition: introduced in liquid alloy through exposure to gaseous N2 under controlled pressure and time",N/A,No significant precipitation of Cr2N or other nitrides observed,Single Solid Solution
3979,10.1016-j.jallcom.2021.162564.txt,10.1016-j.jallcom.2021.162564.txt,Co36Fe20Ni44Cr10,1,FCC,experimental,"arc melting, Temperature: 1500, Time: re-melted five times",N/A,None,Single Solid Solution
3979,10.1016-j.jallcom.2021.162564.txt,10.1016-j.jallcom.2021.162564.txt,Co32Fe20Ni48Cr20,1,FCC,experimental,"arc melting, Temperature: 1500, Time: re-melted five times",N/A,None,Single Solid Solution
3979,10.1016-j.jallcom.2021.162564.txt,10.1016-j.jallcom.2021.162564.txt,Co28Fe20Ni52Cr30,2,FCC + complex tetragonal (Intermetallic),experimental,"arc melting, Temperature: 1500, Time: re-melted five times",N/A,None,Mixed Solution
3980,10.1016-j.matlet.2020.128778.txt,10.1016-j.matlet.2020.128778.txt,CoCrFeNi3,1,FCC,experimental,"directed energy deposition (DED), Laser power: 1.5, Laser beam diameter: 4, Laser scanning speed: 500",N/A,None,Single Solid Solution
3980,10.1016-j.matlet.2020.128778.txt,10.1016-j.matlet.2020.128778.txt,Al0.5Cr0.9FeNi2.5V0.2,1,not specified,experimental,"directed energy deposition (DED), Laser power: 1.5, Laser beam diameter: 4, Laser scanning speed: 500",N/A,Partially ordered structure,Intermetallic
3980,10.1016-j.matlet.2020.128778.txt,10.1016-j.matlet.2020.128778.txt,AlCrFeNi2Ti0.5,1,not specified,experimental,"directed energy deposition (DED), Laser power: 1.5, Laser beam diameter: 4, Laser scanning speed: 500",N/A,Partially ordered structure,Intermetallic
3980,10.1016-j.matlet.2020.128778.txt,10.1016-j.matlet.2020.128778.txt,(AlxCoCrFe)50Ni,3,BCC + FCC + L12,experimental,"directed energy deposition (DED), Laser power: 1.5, Laser beam diameter: 4, Laser scanning speed: 500",N/A,Partially ordered structure,Mixed Solution
3980,10.1016-j.matlet.2020.128778.txt,10.1016-j.matlet.2020.128778.txt,AlCrCuFeNi2,1,not specified,experimental,"directed energy deposition (DED), Laser power: 1.5, Laser beam diameter: 4, Laser scanning speed: 500",N/A,None,Intermetallic
3980,10.1016-j.matlet.2020.128778.txt,10.1016-j.matlet.2020.128778.txt,CoCrFeNiMn,1,not specified,experimental,"directed energy deposition (DED), Laser power: 1.5, Laser beam diameter: 4, Laser scanning speed: 500",N/A,None,Intermetallic
3980,10.1016-j.matlet.2020.128778.txt,10.1016-j.matlet.2020.128778.txt,Al24.83Co8.35Cr6.48Fe8.02Ni52.53,1,BCC,experimental,"directed energy deposition (DED), Laser power: 1.5, Laser beam diameter: 4, Laser scanning speed: 500",N/A,None,Single Solid Solution
3980,10.1016-j.matlet.2020.128778.txt,10.1016-j.matlet.2020.128778.txt,Al9.44Co13.59Cr15.43Fe13.79Ni47.75,2,FCC + L12,experimental,"directed energy deposition (DED), Laser power: 1.5, Laser beam diameter: 4, Laser scanning speed: 500",N/A,Partially ordered structure,Mixed Solution
3980,10.1016-j.matlet.2020.128778.txt,10.1016-j.matlet.2020.128778.txt,Al27Co7.38Cr5.12Fe7.22Ni53.27,1,BCC,experimental,"directed energy deposition (DED), Laser power: 1.5, Laser beam diameter: 4, Laser scanning speed: 500",N/A,None,Single Solid Solution
3980,10.1016-j.matlet.2020.128778.txt,10.1016-j.matlet.2020.128778.txt,Al9.39Co13.69Cr15.71Fe14.33Ni46.88,2,FCC + L12,experimental,"directed energy deposition (DED), Laser power: 1.5, Laser beam diameter: 4, Laser scanning speed: 500",N/A,Partially ordered structure,Mixed Solution
3981,10.1016-j.cscm.2023.e02541.txt,10.1016-j.cscm.2023.e02541.txt,CuFeNiCrAl,4,FCC + complex (Intermetallic) + TiC + Al2O3,experimental,"laser cladding, Laser power: 1200, Scanning speed: 12.5, Feed rate: 12, Laser spot diameter: 2, Track spacing: 1.2, Protective gas: argon, Flow rate: 20",N/A,Ceramic particle reinforcements present,Mixed Solution
3982,10.1016-j.msea.2021.141253.txt,10.1016-j.msea.2021.141253.txt,AlCoCrFeNi,12,B11 + B19 + B2 + B21 + B32 + B42 + B52 + B82 + BCC + D022 + FCC + L21,experimental,"arc melting, Temperature: 3000, Time: 0.1, Cooling rate: 270000000000.0",N/A,None,Mixed Solution
3983,10.1016-j.triboint.2023.108740.txt,10.1016-j.triboint.2023.108740.txt,TiZrVTa,1,BCC,experimental,"arc melting, Temperature: 2000, Pressure: atmospheric, Time: not specified",N/A,None,Single Solid Solution
3983,10.1016-j.triboint.2023.108740.txt,10.1016-j.triboint.2023.108740.txt,MoNbTaTiZr,1,BCC,experimental,"arc melting, Temperature: 2000, Pressure: atmospheric, Time: not specified",N/A,None,Single Solid Solution
3983,10.1016-j.triboint.2023.108740.txt,10.1016-j.triboint.2023.108740.txt,MoTaWNbV,1,BCC,experimental,"arc melting, Temperature: 2000, Pressure: atmospheric, Time: not specified",N/A,None,Single Solid Solution
3983,10.1016-j.triboint.2023.108740.txt,10.1016-j.triboint.2023.108740.txt,AlxTiZrNbHf,1,BCC,experimental,"arc melting, Temperature: 2000, Pressure: atmospheric, Time: not specified",N/A,None,Single Solid Solution
3983,10.1016-j.triboint.2023.108740.txt,10.1016-j.triboint.2023.108740.txt,(TiZrNbTa)90Mo10,1,BCC,experimental,"arc melting, Temperature: 2000, Pressure: atmospheric, Time: not specified",N/A,None,Single Solid Solution
3983,10.1016-j.triboint.2023.108740.txt,10.1016-j.triboint.2023.108740.txt,TaTiZr,1,BCC,experimental,"arc melting, Temperature: 2000, Pressure: atmospheric, Time: not specified",N/A,None,Single Solid Solution
3983,10.1016-j.triboint.2023.108740.txt,10.1016-j.triboint.2023.108740.txt,TiZrVTa,1,BCC,experimental,"arc melting, Temperature: 2000, Pressure: atmospheric, Time: not specified",N/A,None,Single Solid Solution
3984,10.1016-j.ceramint.2023.08.020.txt,10.1016-j.ceramint.2023.08.020.txt,"(B, Cr, Nb, Si, Ta, Ti, V, Y)N",2,FCC + amorphous,experimental,"RF magnetron sputtering, Target: 6-inch diameter circular HEA target (99.99% purity) TiVCrNbSiTaBY with atomic ratios of 26:16:16:16:10:5:5:5, Substrate cleaning: Ultrasonically cleaned using acetone, ethanol, and deionized water for 10 minutes, Chamber conditions: Heated to 250 °C and evacuated to a base pressure below 3 × 10−3 Pa, Substrate etching: Ar+-etched for 30 minutes at −100 V bias, Cr interlayer: ∼100 nm Cr interlayer deposited to improve adhesion strength, Deposition: ∼1 μm (TiVCrNbSiTaBY)N coatings deposited by tuning the deposition time of sputtering, Rf power: Varied from 500 to 900 W",N/A,No partially ordered structure or high entropy intermetallic compound in the initial state before oxidation,Mixed Solution
3985,10.1016-j.ijrmhm.2022.105836.txt,10.1016-j.ijrmhm.2022.105836.txt,Al0.1CrNbVMo,1,BCC,Experimental,"arc melting, Temperature: high, Environment: vacuum",N/A,None,Single Solid Solution
3985,10.1016-j.ijrmhm.2022.105836.txt,10.1016-j.ijrmhm.2022.105836.txt,Al0.75TiZrNbHf,1,FCC,Experimental,"arc melting, Temperature: high, Environment: vacuum",N/A,None,Single Solid Solution
3985,10.1016-j.ijrmhm.2022.105836.txt,10.1016-j.ijrmhm.2022.105836.txt,HfNbTiVSi0.5,1,BCC,Experimental,"arc melting, Temperature: high, Environment: vacuum",N/A,None,Single Solid Solution
3985,10.1016-j.ijrmhm.2022.105836.txt,10.1016-j.ijrmhm.2022.105836.txt,MoFeCrTiWAlNb3,1,BCC,Experimental,"arc melting, Temperature: high, Environment: vacuum",N/A,None,Single Solid Solution
3985,10.1016-j.ijrmhm.2022.105836.txt,10.1016-j.ijrmhm.2022.105836.txt,NbMoReRuRh,1,FCC,Experimental,"arc melting, Temperature: high, Environment: vacuum",N/A,None,Single Solid Solution
3985,10.1016-j.ijrmhm.2022.105836.txt,10.1016-j.ijrmhm.2022.105836.txt,NbMoTaTi0.5Ni0.5,1,BCC,Experimental,"arc melting, Temperature: high, Environment: vacuum",N/A,None,Single Solid Solution
3985,10.1016-j.ijrmhm.2022.105836.txt,10.1016-j.ijrmhm.2022.105836.txt,NbMoTaW,1,BCC,Experimental,"arc melting, Temperature: high, Environment: vacuum",N/A,None,Single Solid Solution
3985,10.1016-j.ijrmhm.2022.105836.txt,10.1016-j.ijrmhm.2022.105836.txt,NbMoTaWV1,1,BCC,Experimental,"arc melting, Temperature: high, Environment: vacuum",N/A,None,Single Solid Solution
3985,10.1016-j.ijrmhm.2022.105836.txt,10.1016-j.ijrmhm.2022.105836.txt,NbTaTiZr,1,BCC,Experimental,"arc melting, Temperature: high, Environment: vacuum",N/A,None,Single Solid Solution
3985,10.1016-j.ijrmhm.2022.105836.txt,10.1016-j.ijrmhm.2022.105836.txt,TiVNbTaSi0.1,1,BCC,Experimental,"arc melting, Temperature: high, Environment: vacuum",N/A,None,Single Solid Solution
3985,10.1016-j.ijrmhm.2022.105836.txt,10.1016-j.ijrmhm.2022.105836.txt,TiZrHfMoNb,1,BCC,Experimental,"arc melting, Temperature: high, Environment: vacuum",N/A,None,Single Solid Solution
3985,10.1016-j.ijrmhm.2022.105836.txt,10.1016-j.ijrmhm.2022.105836.txt,TiZrVNb,1,BCC,Experimental,"arc melting, Temperature: high, Environment: vacuum",N/A,None,Single Solid Solution
3986,10.1016-j.scriptamat.2022.114678.txt,10.1016-j.scriptamat.2022.114678.txt,CrFeCoNiMn0.75Cu0.25,1,FCC,experimental,"arc melting, Temperature: Not specified, Time: Not specified",N/A,None,Single Solid Solution
3987,10.1016-j.apsusc.2023.156856.txt,10.1016-j.apsusc.2023.156856.txt,FeCoCrNiMn,1,FCC,experimental,"laser powder bed fusion (L-PBF), Laser power: 180, Scanning speed: 900, Hatching space: 80, Layer thickness: 25, Energy density: 100",N/A,"Sub-micron cellular structure with high-density dislocations at cellular boundaries, enriched with Mn",Single Solid Solution
3987,10.1016-j.apsusc.2023.156856.txt,10.1016-j.apsusc.2023.156856.txt,CoFeNiCr,1,FCC,experimental,"laser powder bed fusion (L-PBF), Laser power: 180, Scanning speed: 900, Hatching space: 80, Layer thickness: 25, Energy density: 100",N/A,None,Single Solid Solution
3987,10.1016-j.apsusc.2023.156856.txt,10.1016-j.apsusc.2023.156856.txt,CrMnFeCoNi,1,FCC,experimental,"laser powder bed fusion (L-PBF), Laser power: 180, Scanning speed: 900, Hatching space: 80, Layer thickness: 25, Energy density: 100",N/A,None,Single Solid Solution
3987,10.1016-j.apsusc.2023.156856.txt,10.1016-j.apsusc.2023.156856.txt,Al0.3CoCrFeNiMnx,1,FCC,experimental,"laser powder bed fusion (L-PBF), Laser power: 180, Scanning speed: 900, Hatching space: 80, Layer thickness: 25, Energy density: 100",N/A,"Values of x: 0, 0.1, 0.3",Single Solid Solution
3987,10.1016-j.apsusc.2023.156856.txt,10.1016-j.apsusc.2023.156856.txt,CrFeCoNi,1,FCC,experimental,"laser powder bed fusion (L-PBF), Laser power: 180, Scanning speed: 900, Hatching space: 80, Layer thickness: 25, Energy density: 100",N/A,None,Single Solid Solution
3987,10.1016-j.apsusc.2023.156856.txt,10.1016-j.apsusc.2023.156856.txt,CrFeCoNiMnx,1,FCC,experimental,"laser powder bed fusion (L-PBF), Laser power: 180, Scanning speed: 900, Hatching space: 80, Layer thickness: 25, Energy density: 100",N/A,"Values of x: 1.0, 0.6, 0.3, 0",Single Solid Solution
3987,10.1016-j.apsusc.2023.156856.txt,10.1016-j.apsusc.2023.156856.txt,CoFeNiMnCr,1,FCC,experimental,"laser powder bed fusion (L-PBF), Laser power: 180, Scanning speed: 900, Hatching space: 80, Layer thickness: 25, Energy density: 100",N/A,None,Single Solid Solution
3987,10.1016-j.apsusc.2023.156856.txt,10.1016-j.apsusc.2023.156856.txt,CoFeNiMn75Cr25,1,FCC,experimental,"laser powder bed fusion (L-PBF), Laser power: 180, Scanning speed: 900, Hatching space: 80, Layer thickness: 25, Energy density: 100",N/A,None,Single Solid Solution
3988,10.1016-j.matchar.2021.111313.txt,10.1016-j.matchar.2021.111313.txt,FeCoCrNiMo0.1,1,FCC,Experimental,"magnetic levitation melting, Temperature: 1390, Time: various durations, Cooling rate: immediate quenching in water",N/A,Homogenized and cold-rolled with subsequent annealing treatments,Single Solid Solution
3988,10.1016-j.matchar.2021.111313.txt,10.1016-j.matchar.2021.111313.txt,FeCoCrNiMo,1,FCC,Experimental,similar to FeCoCrNiMo0.1,N/A,Not explicitly stated,Single Solid Solution
3988,10.1016-j.matchar.2021.111313.txt,10.1016-j.matchar.2021.111313.txt,CoCrFeNiMo0.3,4,"BCC (Intermetallic) + FCC + σ-phase (Co,Cr,Fe,Ni)3Mo + μ-phase (Co,Cr,Fe,Ni)7Mo6",Experimental,likely similar to FeCoCrNiMo0.1,N/A,Not explicitly stated,Mixed Solution
3988,10.1016-j.matchar.2021.111313.txt,10.1016-j.matchar.2021.111313.txt,FeCoCrNiMo0.23,4,"BCC (Intermetallic) + FCC + σ-phase (Co,Cr,Fe,Ni)3Mo + μ-phase (Co,Cr,Fe,Ni)7Mo6",Experimental,likely similar to FeCoCrNiMo0.1,N/A,Not explicitly stated,Mixed Solution
3988,10.1016-j.matchar.2021.111313.txt,10.1016-j.matchar.2021.111313.txt,CoCrFeNiMo0.2,4,"BCC (Intermetallic) + FCC + σ-phase (Co,Cr,Fe,Ni)3Mo + μ-phase (Co,Cr,Fe,Ni)7Mo6",Experimental,likely similar to FeCoCrNiMo0.1,N/A,Not explicitly stated,Mixed Solution
3988,10.1016-j.matchar.2021.111313.txt,10.1016-j.matchar.2021.111313.txt,FeCoCrNiMn,1,FCC,Experimental,likely similar to FeCoCrNiMo0.1,N/A,Not explicitly stated,Single Solid Solution
3988,10.1016-j.matchar.2021.111313.txt,10.1016-j.matchar.2021.111313.txt,FeCoCrNiMnMo0.1,1,FCC,Experimental,likely similar to FeCoCrNiMo0.1,N/A,Not explicitly stated,Single Solid Solution
3988,10.1016-j.matchar.2021.111313.txt,10.1016-j.matchar.2021.111313.txt,AlCoCrFeNi2.1,1,mixture of FCC and BCC phases,Experimental,likely similar to FeCoCrNiMo0.1,N/A,Not explicitly stated,Mixed Solution
3988,10.1016-j.matchar.2021.111313.txt,10.1016-j.matchar.2021.111313.txt,AlxCoCrFeNi,1,FCC,Experimental,likely similar to FeCoCrNiMo0.1,N/A,Not explicitly stated,Single Solid Solution
3988,10.1016-j.matchar.2021.111313.txt,10.1016-j.matchar.2021.111313.txt,FeCoCrNiCux,1,FCC,Experimental,likely similar to FeCoCrNiMo0.1,N/A,Not explicitly stated,Single Solid Solution
3988,10.1016-j.matchar.2021.111313.txt,10.1016-j.matchar.2021.111313.txt,Co0.5CrCuFeMnNi,1,FCC,Experimental,likely similar to FeCoCrNiMo0.1,N/A,Not explicitly stated,Single Solid Solution
3988,10.1016-j.matchar.2021.111313.txt,10.1016-j.matchar.2021.111313.txt,CoCrFeNiWo0.5Mo0.5,1,FCC,Experimental,likely similar to FeCoCrNiMo0.1,N/A,Not explicitly stated,Single Solid Solution
3989,10.1016-j.scriptamat.2020.04.034.txt,10.1016-j.scriptamat.2020.04.034.txt,AlCoCrFeMnNi,1,FCC,experimental,"Not explicitly stated, Temperature: Not specified, Time: Not specified",N/A,None,Single Solid Solution
3990,10.1016-j.intermet.2020.106928.txt,10.1016-j.intermet.2020.106928.txt,CrHfMoNbTaW,1,BCC,combination,"non-consumable arc melting, Atmosphere: protective Ar atmosphere, Raw materials: Nb, Mo, Ta, W, Cr, Zr, V, Hf with purity over 99.9 wt%, Procedure: raw materials were cleaned, polished, weighed in atomic ratio, and placed in a crucible; Ar gas with high purity was injected when the vacuum degree in the furnace reached 2.5 × 10−3 Pa; ingots were repeatedly melted for five times in a water-cooled copper mold crucible to obtain homogeneous composition","Density Functional Theory (DFT), Exchange-correlation terms: Generalized Gradient Approximation (GGA) and Perdew Burke Ernzerhof (PBE) function, Pseudopotential: norm conserving, Convergence tolerances: {'energy': 1e-05, 'maximum_forces': 0.03, 'maximum_stress': 0.05, 'maximum_displacement': 0.001}, Lattice constant and density: {'NbMoTaW_RHEA': {'lattice_constant': 3.195, 'density': 14.099}}",None,Single Solid Solution
3990,10.1016-j.intermet.2020.106928.txt,10.1016-j.intermet.2020.106928.txt,HfMoNbTaWZr,1,BCC,combination,"non-consumable arc melting, Atmosphere: protective Ar atmosphere, Raw materials: Nb, Mo, Ta, W, Cr, Zr, V, Hf with purity over 99.9 wt%, Procedure: raw materials were cleaned, polished, weighed in atomic ratio, and placed in a crucible; Ar gas with high purity was injected when the vacuum degree in the furnace reached 2.5 × 10−3 Pa; ingots were repeatedly melted for five times in a water-cooled copper mold crucible to obtain homogeneous composition","Density Functional Theory (DFT), Exchange-correlation terms: Generalized Gradient Approximation (GGA) and Perdew Burke Ernzerhof (PBE) function, Pseudopotential: norm conserving, Convergence tolerances: {'energy': 1e-05, 'maximum_forces': 0.03, 'maximum_stress': 0.05, 'maximum_displacement': 0.001}, Lattice constant and density: {'NbMoTaW_RHEA': {'lattice_constant': 3.195, 'density': 14.099}}",None,Single Solid Solution
3990,10.1016-j.intermet.2020.106928.txt,10.1016-j.intermet.2020.106928.txt,HfMoNbTaWV,1,BCC,combination,"non-consumable arc melting, Atmosphere: protective Ar atmosphere, Raw materials: Nb, Mo, Ta, W, Cr, Zr, V, Hf with purity over 99.9 wt%, Procedure: raw materials were cleaned, polished, weighed in atomic ratio, and placed in a crucible; Ar gas with high purity was injected when the vacuum degree in the furnace reached 2.5 × 10−3 Pa; ingots were repeatedly melted for five times in a water-cooled copper mold crucible to obtain homogeneous composition","Density Functional Theory (DFT), Exchange-correlation terms: Generalized Gradient Approximation (GGA) and Perdew Burke Ernzerhof (PBE) function, Pseudopotential: norm conserving, Convergence tolerances: {'energy': 1e-05, 'maximum_forces': 0.03, 'maximum_stress': 0.05, 'maximum_displacement': 0.001}, Lattice constant and density: {'NbMoTaW_RHEA': {'lattice_constant': 3.195, 'density': 14.099}}",None,Single Solid Solution
3990,10.1016-j.intermet.2020.106928.txt,10.1016-j.intermet.2020.106928.txt,HfMoNbTaW,1,BCC,combination,"non-consumable arc melting, Atmosphere: protective Ar atmosphere, Raw materials: Nb, Mo, Ta, W, Cr, Zr, V, Hf with purity over 99.9 wt%, Procedure: raw materials were cleaned, polished, weighed in atomic ratio, and placed in a crucible; Ar gas with high purity was injected when the vacuum degree in the furnace reached 2.5 × 10−3 Pa; ingots were repeatedly melted for five times in a water-cooled copper mold crucible to obtain homogeneous composition","Density Functional Theory (DFT), Exchange-correlation terms: Generalized Gradient Approximation (GGA) and Perdew Burke Ernzerhof (PBE) function, Pseudopotential: norm conserving, Convergence tolerances: {'energy': 1e-05, 'maximum_forces': 0.03, 'maximum_stress': 0.05, 'maximum_displacement': 0.001}, Lattice constant and density: {'NbMoTaW_RHEA': {'lattice_constant': 3.195, 'density': 14.099}}",None,Single Solid Solution
3990,10.1016-j.intermet.2020.106928.txt,10.1016-j.intermet.2020.106928.txt,HfMoNbTaWRe,1,BCC,combination,"non-consumable arc melting, Atmosphere: protective Ar atmosphere, Raw materials: Nb, Mo, Ta, W, Cr, Zr, V, Hf with purity over 99.9 wt%, Procedure: raw materials were cleaned, polished, weighed in atomic ratio, and placed in a crucible; Ar gas with high purity was injected when the vacuum degree in the furnace reached 2.5 × 10−3 Pa; ingots were repeatedly melted for five times in a water-cooled copper mold crucible to obtain homogeneous composition","Density Functional Theory (DFT), Exchange-correlation terms: Generalized Gradient Approximation (GGA) and Perdew Burke Ernzerhof (PBE) function, Pseudopotential: norm conserving, Convergence tolerances: {'energy': 1e-05, 'maximum_forces': 0.03, 'maximum_stress': 0.05, 'maximum_displacement': 0.001}, Lattice constant and density: {'NbMoTaW_RHEA': {'lattice_constant': 3.195, 'density': 14.099}}",None,Single Solid Solution
3991,10.1016-j.intermet.2022.107622.txt,10.1016-j.intermet.2022.107622.txt,Zr50Ti35Nb15,1,BCC,Experimental,"arc melting, Temperature: above 1800°C, Time: re-melted at least ten times",N/A,No secondary phases detected,Single Solid Solution
3991,10.1016-j.intermet.2022.107622.txt,10.1016-j.intermet.2022.107622.txt,Zr45.5Ti31.5Nb13.5Al10,1,BCC,Experimental,"arc melting, Temperature: above 1800°C, Time: re-melted at least ten times",N/A,No secondary phases detected,Single Solid Solution
3991,10.1016-j.intermet.2022.107622.txt,10.1016-j.intermet.2022.107622.txt,Zr42.5Ti29.5Nb12.5Al15,1,BCC B2,Experimental,"arc melting, Temperature: above 1800°C, Time: re-melted at least ten times",N/A,Partially ordered B2 structure,Mixed Solution
3991,10.1016-j.intermet.2022.107622.txt,10.1016-j.intermet.2022.107622.txt,Zr40Ti28Nb12Al20,2,BCC B2 + HCP,Experimental,"arc melting, Temperature: above 1800°C, Time: re-melted at least ten times",N/A,Secondary phase Al3Zr5 precipitates after annealing at 900°C,Mixed Solution
3991,10.1016-j.intermet.2022.107622.txt,10.1016-j.intermet.2022.107622.txt,Zr37.5Ti26.5Nb11.5Al30,2,BCC B2 + HCP,Experimental,"arc melting, Temperature: above 1800°C, Time: re-melted at least ten times",N/A,Secondary phase Al3Zr5 precipitates along grain boundaries,Mixed Solution
3992,10.1016-j.corsci.2023.111717.txt,10.1016-j.corsci.2023.111717.txt,(FeCoNi)86Al7Ti7,4,BCC + FCC + FCC L12 + (FeCoNi)86Al7Ti7,experimental,"selective laser melting (SLM), Printer: HBD-100 (Hanbang United 3D Tech Co, Ltd., Shanghai, China), Printing settings: Refer to Table 1 in the paper",N/A,Partially ordered structure (High Entropy Intermetallic),Mixed Solution
3993,10.1016-j.jallcom.2019.153488.txt,10.1016-j.jallcom.2019.153488.txt,AlCoCrCuFeNi,1,FCC,Experimental,"arc melting, Temperature: not specified, Time: not specified",N/A,None,Mixed Solution
3993,10.1016-j.jallcom.2019.153488.txt,10.1016-j.jallcom.2019.153488.txt,CoCrFeNiMo,1,FCC,Experimental,"arc melting, Temperature: not specified, Time: not specified",N/A,None,Mixed Solution
3993,10.1016-j.jallcom.2019.153488.txt,10.1016-j.jallcom.2019.153488.txt,CoCrFeNiTi,1,FCC,Experimental,"arc melting, Temperature: not specified, Time: not specified",N/A,None,Mixed Solution
3993,10.1016-j.jallcom.2019.153488.txt,10.1016-j.jallcom.2019.153488.txt,CoCrFeNiW,2,FCC + not specified,Experimental,"arc melting, Temperature: not specified, Time: not specified",N/A,Liquid phase separation observed,Mixed Solution
3993,10.1016-j.jallcom.2019.153488.txt,10.1016-j.jallcom.2019.153488.txt,CoCrFeNiZr,1,FCC,Experimental,"arc melting, Temperature: not specified, Time: not specified",N/A,None,Mixed Solution
3994,10.1016-j.jmst.2019.08.051.txt,10.1016-j.jmst.2019.08.051.txt,AlCoCrFeNiTi,2,FCC + tetragonal (for nitrides),experimental,"arc melting and plasma nitriding, Arc melting: {'temperature': 'unspecified', 'time': 'until homogeneous melt', 'environment': 'Ti-gettered high-purity argon atmosphere'}, Plasma nitriding: {'temperature': 550, 'time': 9, 'environment': 'ammonia atmosphere'}",N/A,No partial ordering or High Entropy Intermetallic phase identified,Mixed Solution
3995,10.1016-j.scriptamat.2021.114459.txt,10.1016-j.scriptamat.2021.114459.txt,CoCrFeMnNi,2,BCC + FCC,experimental,"Not explicitly stated, Grain size: Fine-grained (FG, 18 µm) and coarse-grained (CG, 184 µm)",N/A,No partially ordered structure or High Entropy Intermetallic observed,Mixed Solution
3996,10.1016-j.msea.2021.141249.txt,10.1016-j.msea.2021.141249.txt,(CoCrFeMnNi)95.2Al3.2Ti1.6,5,"B2 (CsCl-type) + FCC + tetragonal + NiAl (with Ti substitution) + Complex (Cr, Fe-rich)",experimental,"induction melting and cold rolling, Induction melting: {'temperature': 1600, 'duration': '1 hour', 'atmosphere': '3% H2–Ar in ultrahigh purity', 'quenching': 'water quenching'}, Cold rolling: {'thickness_reduction': 80, 'initial_thickness': 7.8, 'final_thickness': 1.5}, Annealing: {'temperature_range': '600°C to 1000°C', 'duration': '1 hour', 'atmosphere': 'Ar'}",N/A,Partially ordered B2 phase observed during annealing at 700-900°C,Mixed Solution
3997,10.1016-j.msea.2022.143322.txt,10.1016-j.msea.2022.143322.txt,CoCrNiTa,2,FCC + HCP Laves,Experimental,"arc melting, Melting current: 230–350 A, Re-melting cycles: at least 5 times, Post-processing: wire electric discharge machine and mechanical polishing",N/A,None,Mixed Solution
3997,10.1016-j.msea.2022.143322.txt,10.1016-j.msea.2022.143322.txt,CoCrNiTa,2,FCC + HCP Laves,Experimental,"arc melting, Melting current: 230–350 A, Re-melting cycles: at least 5 times, Post-processing: wire electric discharge machine and mechanical polishing",N/A,None,Mixed Solution
3997,10.1016-j.msea.2022.143322.txt,10.1016-j.msea.2022.143322.txt,CoCrNiTa,2,FCC + HCP Laves,Experimental,"arc melting, Melting current: 230–350 A, Re-melting cycles: at least 5 times, Post-processing: wire electric discharge machine and mechanical polishing",N/A,None,Mixed Solution
3997,10.1016-j.msea.2022.143322.txt,10.1016-j.msea.2022.143322.txt,CoCrNiTa,2,FCC + HCP Laves,Experimental,"arc melting, Melting current: 230–350 A, Re-melting cycles: at least 5 times, Post-processing: wire electric discharge machine and mechanical polishing",N/A,None,Mixed Solution
3998,10.1016-j.jallcom.2023.168822.txt,10.1016-j.jallcom.2023.168822.txt,CoCrFeNiCu,1,FCC,experimental,"mechanical alloying and ball milling, Pre ball milling time: 8, Rotating speed: 300, Ball milling time: 40-60, Pause: 5 minutes every 30 minutes",N/A,No additional post-processing mentioned,Single Solid Solution
3999,10.1016-j.msea.2020.139781.txt,10.1016-j.msea.2020.139781.txt,CoCrFeMnNi,3,FCC + Cr-enriched phase + NiMn-enriched phase,experimental,"arc melting and drop-casting, Temperature: 1500-1600 °C, Atmosphere: argon, Time: few minutes",N/A,"No partial ordering observed, initial state before oxidation",Single Solid Solution
4000,10.1016-j.jallcom.2022.166905.txt,10.1016-j.jallcom.2022.166905.txt,AlSiCrMnFeNiCu,4,BCC + BCC B2 (Intermetallic) + complex orthorhombic (Intermetallic) + CuNi,experimental,"pulsed laser ablation in liquid (PLAL), Target material: Al40(SiCrMnFeNiCu)60, Laser wavelength: 1064, Pulse duration: 8, Pulse energy: 120, Repetition rate: 10, Fluence: 80, Ablation medium: deionized water, Ablation time: 40",N/A,None,Mixed Solution
4000,10.1016-j.jallcom.2022.166905.txt,10.1016-j.jallcom.2022.166905.txt,Al40(SiCrMnFeNiCu)60,4,BCC + BCC B2 (Intermetallic) + complex orthorhombic (Intermetallic) + CuNi,experimental,"pulsed laser ablation in liquid (PLAL), Target material: Al40(SiCrMnFeNiCu)60, Laser wavelength: 1064, Pulse duration: 8, Pulse energy: 120, Repetition rate: 10, Fluence: 80, Ablation medium: deionized water, Ablation time: 40",N/A,None,Mixed Solution
4001,10.1016-j.electacta.2024.143951.txt,10.1016-j.electacta.2024.143951.txt,CoCrFeNiTaMo0,1,FCC,experimental,"arc melting, Temperature: above 2000°C, Pressure: high-purity argon atmosphere, Time: multiple melting cycles",N/A,None,Single Solid Solution
4001,10.1016-j.electacta.2024.143951.txt,10.1016-j.electacta.2024.143951.txt,CoCrFeNiTaMo0.1,1,FCC,experimental,"arc melting, Temperature: above 2000°C, Pressure: high-purity argon atmosphere, Time: multiple melting cycles",N/A,Ta-rich intercellular regions,Single Solid Solution
4001,10.1016-j.electacta.2024.143951.txt,10.1016-j.electacta.2024.143951.txt,CoCrFeNiTaMo0.3,3,FCC + σ phase (Intermetallic) + CrMo,experimental,"arc melting, Temperature: above 2000°C, Pressure: high-purity argon atmosphere, Time: multiple melting cycles",N/A,Partially ordered intermetallic compound (σ phase),Mixed Solution
4001,10.1016-j.electacta.2024.143951.txt,10.1016-j.electacta.2024.143951.txt,CoCrFeNiTaMo0.5,3,FCC + σ phase (Intermetallic) + CrMo,experimental,"arc melting, Temperature: above 2000°C, Pressure: high-purity argon atmosphere, Time: multiple melting cycles",N/A,Partially ordered intermetallic compound (σ phase) and segregated Mo,Mixed Solution
4003,10.1016-j.matdes.2022.111571.txt,10.1016-j.matdes.2022.111571.txt,AlFeNiCoMnC,3,BCC + FCC + ordered carbides,Experimental,"cold-crucible levitation melting, Temperature: Not specified, Time: Not specified, Additional info: Ingots remelted at least four times for homogenization, strips made by centrifugal casting under near-rapid solidification in an argon atmosphere",N/A,"No strong carbide-forming elements, high carbon solubility up to 3 at.%",Mixed Solution
4005,10.1016-j.mtcomm.2023.107346.txt,10.1016-j.mtcomm.2023.107346.txt,FeCoNiTiCu,1,FCC,experimental,"arc-discharge method, Initial state: Original metallic powders of Fe, Co, Ni, Ti, and Cu were mechanically mixed, Cylindrical targets: mixed powders were pressed into cylindrical targets, Vacuum chamber pressure: approximately 10−3 Pa, Reaction gas pressure: 0.2 × 105 Pa (CH4:Ar = 2:1), Arc-discharge duration: 5–10 minutes, Passivation: as-made nanoparticles were passivated in the reaction for 6 hours",N/A,None,Single Solid Solution
4006,10.1016-j.surfcoat.2022.129198.txt,10.1016-j.surfcoat.2022.129198.txt,TiZrNbTaV,2,BCC + amorphous,experimental,"magnetron co-sputtering, Target power: {'Ti25Nb25Zr25Ta25': 150, 'V': 100}, Working pressure: 0.5, Substrate: Al2O3(0001), Substrate condition: floating potential, no intentional heating, Deposition time: 30",N/A,No partial ordering or intermetallic phases observed,Mixed Solution
4006,10.1016-j.surfcoat.2022.129198.txt,10.1016-j.surfcoat.2022.129198.txt,(TiZrNbTaV)N,1,FCC,experimental,"reactive magnetron sputtering, Target power: {'Ti25Nb25Zr25Ta25': 150, 'V': 100}, Working pressure: 0.5, Substrate: Al2O3(0001), Substrate condition: negative bias of 100 V, maintained at 400°C with a constant rotation of 15 rpm, Gas flow: Ar/N2 mixture (65% Ar/35% N2), Deposition time: 60",N/A,No partial ordering or intermetallic phases observed,Single Solid Solution
4007,10.1016-j.mtphys.2023.101031.txt,10.1016-j.mtphys.2023.101031.txt,AlCoCrFeMn,1,BCC,experimental,"arc melting, Temperature: not specified, Time: not specified",N/A,None,Single Solid Solution
4007,10.1016-j.mtphys.2023.101031.txt,10.1016-j.mtphys.2023.101031.txt,AlCoCrFeMn,1,BCC,experimental,"arc melting, Temperature: not specified, Time: not specified",N/A,None,Single Solid Solution
4007,10.1016-j.mtphys.2023.101031.txt,10.1016-j.mtphys.2023.101031.txt,AlCoCrFeMn,1,BCC,experimental,"arc melting, Temperature: not specified, Time: not specified",N/A,None,Single Solid Solution
4007,10.1016-j.mtphys.2023.101031.txt,10.1016-j.mtphys.2023.101031.txt,AlCoCrFeMn,1,BCC,experimental,"arc melting, Temperature: not specified, Time: not specified",N/A,None,Single Solid Solution
4008,10.1016-j.msea.2018.01.034.txt,10.1016-j.msea.2018.01.034.txt,FeCrNiAlCo,3,BCC + BCC B2 + FeCr,experimental,"vacuum arc melting, Total mass: 60, Melting: re-melted five times, Cooling: cooled and solidified naturally",N/A,Partially ordered B2 phase,Mixed Solution
4009,10.1016-j.msea.2023.145741.txt,10.1016-j.msea.2023.145741.txt,CrFeNi,1,FCC,experimental,"vacuum arc melting, Temperature: not explicitly stated, Time: multiple remelting cycles",N/A,None,Single Solid Solution
4009,10.1016-j.msea.2023.145741.txt,10.1016-j.msea.2023.145741.txt,CrFeNiB,2,FCC + irregular lamellar boride,experimental,"vacuum arc melting, Temperature: not explicitly stated, Time: multiple remelting cycles",N/A,None,Mixed Solution
4009,10.1016-j.msea.2023.145741.txt,10.1016-j.msea.2023.145741.txt,CrFeNiB,2,FCC + irregular lamellar boride,experimental,"vacuum arc melting, Temperature: not explicitly stated, Time: multiple remelting cycles",N/A,None,Mixed Solution
4009,10.1016-j.msea.2023.145741.txt,10.1016-j.msea.2023.145741.txt,CrFeNiB,2,FCC + irregular lamellar boride,experimental,"vacuum arc melting, Temperature: not explicitly stated, Time: multiple remelting cycles",N/A,None,Mixed Solution
4009,10.1016-j.msea.2023.145741.txt,10.1016-j.msea.2023.145741.txt,CrFeNiB,2,FCC + irregular lamellar boride,experimental,"vacuum arc melting, Temperature: not explicitly stated, Time: multiple remelting cycles",N/A,None,Mixed Solution
4009,10.1016-j.msea.2023.145741.txt,10.1016-j.msea.2023.145741.txt,CrFeNiB,2,Cr2B boride + irregular lamellar FCC,experimental,"vacuum arc melting, Temperature: not explicitly stated, Time: multiple remelting cycles",N/A,None,Mixed Solution
4009,10.1016-j.msea.2023.145741.txt,10.1016-j.msea.2023.145741.txt,CrFeNiB,3,Cr2B boride + irregular lamellar FCC + not specified,experimental,"vacuum arc melting, Temperature: not explicitly stated, Time: multiple remelting cycles",N/A,None,Mixed Solution
4010,10.1016-j.jallcom.2023.169522.txt,10.1016-j.jallcom.2023.169522.txt,NiCoCrO,2,"FCC + Oxide precipitates (Ni, Co, Cr)",experimental,"spark plasma sintering (SPS), Temperature: 1300, Time: 10 minutes, Pressure: 30, Cooling method: furnace cooling",N/A,"Contains 6 at% oxygen atoms, which tend to segregate at defects such as twin boundaries and stacking faults",Single Solid Solution
4011,10.1016-j.jallcom.2023.173000.txt,10.1016-j.jallcom.2023.173000.txt,CoCrFeNiMn,2,FCC + HCP,experimental,"vacuum arc remelting, Crucible: water-cooled copper, Atmosphere: high-purity Ar (99.999%), Electrode: non-consumable tungsten, Remelting cycles: 6",N/A,None,Mixed Solution
4011,10.1016-j.jallcom.2023.173000.txt,10.1016-j.jallcom.2023.173000.txt,CoCrFeNiMn,1,FCC,experimental,"vacuum arc remelting, Crucible: water-cooled copper, Atmosphere: high-purity Ar (99.999%), Electrode: non-consumable tungsten, Remelting cycles: 6",N/A,None,Single Solid Solution
4011,10.1016-j.jallcom.2023.173000.txt,10.1016-j.jallcom.2023.173000.txt,CoCrFeNiMn,1,FCC,experimental,"vacuum arc remelting, Crucible: water-cooled copper, Atmosphere: high-purity Ar (99.999%), Electrode: non-consumable tungsten, Remelting cycles: 6",N/A,None,Single Solid Solution
4011,10.1016-j.jallcom.2023.173000.txt,10.1016-j.jallcom.2023.173000.txt,CoCrFeNiMn,1,FCC,experimental,"vacuum arc remelting, Crucible: water-cooled copper, Atmosphere: high-purity Ar (99.999%), Electrode: non-consumable tungsten, Remelting cycles: 6",N/A,None,Single Solid Solution
4011,10.1016-j.jallcom.2023.173000.txt,10.1016-j.jallcom.2023.173000.txt,CoCrFeNiMn,1,FCC,experimental,"vacuum arc remelting, Crucible: water-cooled copper, Atmosphere: high-purity Ar (99.999%), Electrode: non-consumable tungsten, Remelting cycles: 6",N/A,None,Single Solid Solution
4011,10.1016-j.jallcom.2023.173000.txt,10.1016-j.jallcom.2023.173000.txt,CoCrFeNiMn,1,FCC,experimental,"vacuum arc remelting, Crucible: water-cooled copper, Atmosphere: high-purity Ar (99.999%), Electrode: non-consumable tungsten, Remelting cycles: 6",N/A,None,Single Solid Solution
4011,10.1016-j.jallcom.2023.173000.txt,10.1016-j.jallcom.2023.173000.txt,CoCrFeNiMn,1,FCC,experimental,"vacuum arc remelting, Crucible: water-cooled copper, Atmosphere: high-purity Ar (99.999%), Electrode: non-consumable tungsten, Remelting cycles: 6",N/A,None,Single Solid Solution
4011,10.1016-j.jallcom.2023.173000.txt,10.1016-j.jallcom.2023.173000.txt,FeCoCrMn,1,not specified,experimental,"vacuum arc remelting, Crucible: water-cooled copper, Atmosphere: high-purity Ar (99.999%), Electrode: non-consumable tungsten, Remelting cycles: 6",N/A,None,Intermetallic
4011,10.1016-j.jallcom.2023.173000.txt,10.1016-j.jallcom.2023.173000.txt,CoFeCrNi,1,not specified,experimental,"vacuum arc remelting, Crucible: water-cooled copper, Atmosphere: high-purity Ar (99.999%), Electrode: non-consumable tungsten, Remelting cycles: 6",N/A,None,Intermetallic
4011,10.1016-j.jallcom.2023.173000.txt,10.1016-j.jallcom.2023.173000.txt,FeCoCrMnNi,1,not specified,experimental,"vacuum arc remelting, Crucible: water-cooled copper, Atmosphere: high-purity Ar (99.999%), Electrode: non-consumable tungsten, Remelting cycles: 6",N/A,None,Intermetallic
4011,10.1016-j.jallcom.2023.173000.txt,10.1016-j.jallcom.2023.173000.txt,FeMnCoCrNi,1,not specified,experimental,"vacuum arc remelting, Crucible: water-cooled copper, Atmosphere: high-purity Ar (99.999%), Electrode: non-consumable tungsten, Remelting cycles: 6",N/A,None,Intermetallic
4011,10.1016-j.jallcom.2023.173000.txt,10.1016-j.jallcom.2023.173000.txt,FeMnNiCr,1,not specified,experimental,"vacuum arc remelting, Crucible: water-cooled copper, Atmosphere: high-purity Ar (99.999%), Electrode: non-consumable tungsten, Remelting cycles: 6",N/A,None,Intermetallic
4012,10.1016-j.intermet.2022.107654.txt,10.1016-j.intermet.2022.107654.txt,FeMnCrNi,1,FCC,experimental,"arc melting, Temperature: Not explicitly stated, Time: Each ingot flipped and re-melted 5 times, Pressure: 2.5 × 10−3 Pa filled with high purity Ar",N/A,None,Single Solid Solution
