Repository: sourish69/MSE643_CourseProject

# MSE643_CourseProject - Phase-Oriented Generative Design of High-Entropy Alloys

**A generative machine-learning pipeline that designs new alloy compositions to order - you specify the crystal phase you want, and the model proposes chemistries that should form it.**

---

## The idea in one paragraph

High-entropy alloys mix five or more principal elements in near-equal proportions, and their configurational entropy unlocks unusual combinations of strength and thermal stability. The problem is scale: the viable composition space runs to millions of candidates, far beyond what anyone can cast and characterize by hand.

File: Datasets/Vladimir_HEA_database.csv (part 79 of 88)
id,Paper,Name,Alloy,Nb of phase,Phase,Experimental or theoretical,Experimental details,Theoretical details,Special conditions,Type of solution
4069,10.1016-j.jallcom.2023.172232.txt,10.1016-j.jallcom.2023.172232.txt,AuAgPtPdCu,1,FCC,Experimental,"arc melting, Temperature: 800, Time: 24 hours, Cooling rate: slow, Reduction ratio: none",N/A,none,Single Solid Solution
4069,10.1016-j.jallcom.2023.172232.txt,10.1016-j.jallcom.2023.172232.txt,Cu6Co1Ni2Zn1,1,FCC,Experimental,"arc melting, Temperature: 700, Time: 12 hours, Cooling rate: slow, Reduction ratio: none",N/A,none,Single Solid Solution
4069,10.1016-j.jallcom.2023.172232.txt,10.1016-j.jallcom.2023.172232.txt,Cu6Ni3Zn1,1,FCC,Experimental,"arc melting, Temperature: 700, Time: 12 hours, Cooling rate: slow, Reduction ratio: none",N/A,none,Single Solid Solution
4069,10.1016-j.jallcom.2023.172232.txt,10.1016-j.jallcom.2023.172232.txt,MgCoNiCuZn,1,FCC,Experimental,"arc melting, Temperature: 600, Time: 10 hours, Cooling rate: slow, Reduction ratio: none",N/A,none,Single Solid Solution
4069,10.1016-j.jallcom.2023.172232.txt,10.1016-j.jallcom.2023.172232.txt,TiZrNbHfTa,1,BCC,Experimental,"arc melting, Temperature: 1200, Time: varies, Cooling rate: rapid, Reduction ratio: none",N/A,none,Single Solid Solution
4069,10.1016-j.jallcom.2023.172232.txt,10.1016-j.jallcom.2023.172232.txt,MoWVNbTa,1,BCC,Experimental,"arc melting, Temperature: 1100, Time: varies, Cooling rate: rapid, Reduction ratio: none",N/A,none,Single Solid Solution
4070,10.1016-j.jallcom.2020.157424.txt,10.1016-j.jallcom.2020.157424.txt,Ge16.65Si16.65Fe22.2Ni22.2Mn22.3,2,HCP + orthorhombic,experimental,"arc melting, Temperature: Not specified, Time: Not specified, Elements purity: > 99.9 wt%, Atmosphere: argon, Number of melts: 4",N/A,No additional thermo-mechanical post-processing mentioned,Mixed Solution
4071,10.1016-j.apcatb.2023.123358.txt,10.1016-j.apcatb.2023.123358.txt,PdPtRuMoZn,1,solid solution,experimental,"quenching method followed by reduction, Quenching temperature: 800, Reduction temperature: 800, Reduction time: 3 hours, Atmosphere: 10% H2/N2",N/A,None,Intermetallic
4072,10.1016-j.jallcom.2019.01.341.txt,10.1016-j.jallcom.2019.01.341.txt,AlCuNiFeCr,3,BCC + FCC + complex carbide (Intermetallic),experimental,"mechanical alloying and spark plasma sintering, Ma rotational speed: 580, Sps temperature: [700, 800, 900], Sps pressure: 150, Sps dwell time: 15",N/A,Partially ordered B2 structure,Mixed Solution
4073,10.1016-j.jallcom.2022.165385.txt,10.1016-j.jallcom.2022.165385.txt,AlCoCrFeNi,3,B2 + BCC + FCC,experimental,"arc melting, Temperature: Not specified in the provided text, Time: Not specified in the provided text",N/A,None,Mixed Solution
4074,10.1016-j.patter.2022.100553.txt,10.1016-j.patter.2022.100553.txt,IrPtRuRhAg,1,FCC,theoretical,"Density Functional Theory, Calculation method: DFT, Details: Adsorption energies of OH* intermediates calculated",N/A,None,Single Solid Solution
4074,10.1016-j.patter.2022.100553.txt,10.1016-j.patter.2022.100553.txt,IrPtRuAgFe,1,FCC,theoretical,"Density Functional Theory, Calculation method: DFT, Details: Adsorption energies of OH* intermediates calculated",N/A,None,Single Solid Solution
4074,10.1016-j.patter.2022.100553.txt,10.1016-j.patter.2022.100553.txt,IrPtRhAgFe,1,FCC,theoretical,"Density Functional Theory, Calculation method: DFT, Details: Adsorption energies of OH* intermediates calculated",N/A,None,Single Solid Solution
4074,10.1016-j.patter.2022.100553.txt,10.1016-j.patter.2022.100553.txt,Ir48Pt74Ru30Rh30Ag74,1,FCC,theoretical,"Density Functional Theory, Calculation method: DFT, Details: Adsorption energies of OH* intermediates calculated",N/A,None,Single Solid Solution
4075,10.1016-j.msea.2022.144432.txt,10.1016-j.msea.2022.144432.txt,CoCrFeNi,1,FCC,experimental,"vacuum induction melting, hot rolling, annealing, Temperature: 1200, Duration: 3 hours",N/A,None,Single Solid Solution
4075,10.1016-j.msea.2022.144432.txt,10.1016-j.msea.2022.144432.txt,Al0.1CoCrFeNi,1,FCC,experimental,"arc melting, Temperature: 1500, Duration: 20 minutes",N/A,None,Single Solid Solution
4075,10.1016-j.msea.2022.144432.txt,10.1016-j.msea.2022.144432.txt,CrMnFeCoNi,1,FCC,experimental,"arc melting, Temperature: 1550, Duration: 30 minutes",N/A,None,Single Solid Solution
4075,10.1016-j.msea.2022.144432.txt,10.1016-j.msea.2022.144432.txt,Fe40Mn20Cr20Ni20,1,FCC,experimental,"arc melting, Temperature: 1550, Duration: 30 minutes",N/A,None,Single Solid Solution
4075,10.1016-j.msea.2022.144432.txt,10.1016-j.msea.2022.144432.txt,Fe50Mn30Co10Cr10,1,FCC,experimental,"arc melting, Temperature: 1550, Duration: 30 minutes",N/A,None,Single Solid Solution
4075,10.1016-j.msea.2022.144432.txt,10.1016-j.msea.2022.144432.txt,FeCrMnNi,1,FCC,experimental,"arc melting, Temperature: 1550, Duration: 30 minutes",N/A,None,Single Solid Solution
4076,10.1016-j.intermet.2020.106789.txt,10.1016-j.intermet.2020.106789.txt,CrFeCoNi,1,FCC,experimental,"arc melting and drop casting, Temperature: 1473, Time: 2 days, Cooling rate: water quenching",N/A,None,Single Solid Solution
4077,10.1016-j.intermet.2021.107397.txt,10.1016-j.intermet.2021.107397.txt,AlCrFeNiTiCu,1,BCC,experimental,"arc melting, Temperature: Not specified, Time: Not specified",N/A,None,Single Solid Solution
4077,10.1016-j.intermet.2021.107397.txt,10.1016-j.intermet.2021.107397.txt,AlCrFeNiTiCu0.5,2,BCC + FCC,experimental,"arc melting, Temperature: Not specified, Time: Not specified",N/A,None,Mixed Solution
4077,10.1016-j.intermet.2021.107397.txt,10.1016-j.intermet.2021.107397.txt,AlCrFeNiTiCu1.0,2,BCC + FCC,experimental,"arc melting, Temperature: Not specified, Time: Not specified",N/A,None,Mixed Solution
4077,10.1016-j.intermet.2021.107397.txt,10.1016-j.intermet.2021.107397.txt,AlCrFeNiTiCu1.5,2,BCC + FCC,experimental,"arc melting, Temperature: Not specified, Time: Not specified",N/A,None,Mixed Solution
4077,10.1016-j.intermet.2021.107397.txt,10.1016-j.intermet.2021.107397.txt,AlCrFeNiTiCu2.0,2,BCC + FCC,experimental,"arc melting, Temperature: Not specified, Time: Not specified",N/A,None,Mixed Solution
4078,10.1016-j.corsci.2021.109984.txt,10.1016-j.corsci.2021.109984.txt,Al0.3CuCrFeNi2,3,FCC + L12 (ordered FCC) (Intermetallic) + Al0.3CuCrFeNi2 (Al-rich),experimental,"high-frequency vacuum-induction furnace, Temperature: 1100, Time: 2 hours, Atmosphere: vacuum",N/A,Partially ordered γ' (L12) precipitates present,Mixed Solution
4079,10.1016-j.jallcom.2022.164809.txt,10.1016-j.jallcom.2022.164809.txt,AlCoCrNiTiCuNb,3,"FCC + FCC L12 (Intermetallic) + Ni3(Al,Ti,Nb)",experimental,"vacuum arc melting, Atmosphere: argon, Homogenization: {'temperature': 1423, 'duration': 24}, Cold rolling: {'reduction': 70, 'condition': 'soaked in liquid nitrogen for 5 minutes before each rolling'}, Annealing: {'temperature': 1173, 'duration': 50}, Aging: {'temperature': 1023, 'duration': 4}, Quenching: water quenching",N/A,Partially ordered structure with L12 precipitates,Mixed Solution
4081,10.1016-j.msea.2020.140714.txt,10.1016-j.msea.2020.140714.txt,AlCoCrFeNi,3,BCT + FCC + Cr5B3,experimental,"arc melting, Temperature: 1200, Time: 2.5 hours",N/A,None,Mixed Solution
4082,10.1016-j.jmrt.2022.07.067.txt,10.1016-j.jmrt.2022.07.067.txt,CoCrFeMn,2,FCC + HCP,experimental,"powder metallurgy, Temperature: 1000, Time: 30 minutes, Pressure: 45, Vacuum: 0.007",N/A,Carbon-free,Mixed Solution
4082,10.1016-j.jmrt.2022.07.067.txt,10.1016-j.jmrt.2022.07.067.txt,CoCrFeMnC,3,FCC + MnO + M23C6,experimental,"powder metallurgy, Temperature: 1000, Time: 30 minutes, Pressure: 45, Vacuum: 0.007",N/A,Initial state before oxidation,Mixed Solution
4082,10.1016-j.jmrt.2022.07.067.txt,10.1016-j.jmrt.2022.07.067.txt,CoCrFeMnC2,3,FCC + M23C6 + MnO,experimental,"powder metallurgy, Temperature: 1000, Time: 30 minutes, Pressure: 45, Vacuum: 0.007",N/A,Initial state before oxidation,Mixed Solution
4082,10.1016-j.jmrt.2022.07.067.txt,10.1016-j.jmrt.2022.07.067.txt,CoCrFeMnC3,2,FCC + FCC (Intermetallic),experimental,"powder metallurgy, Temperature: 1000, Time: 30 minutes, Pressure: 45, Vacuum: 0.007",N/A,Initial state before oxidation,Mixed Solution
4082,10.1016-j.jmrt.2022.07.067.txt,10.1016-j.jmrt.2022.07.067.txt,CoCrFeMnC5,2,FCC + FCC (Intermetallic),experimental,"powder metallurgy, Temperature: 1000, Time: 30 minutes, Pressure: 45, Vacuum: 0.007",N/A,Initial state before oxidation,Mixed Solution
4083,10.1016-j.actamat.2022.118011.txt,10.1016-j.actamat.2022.118011.txt,CoCuFeNi,1,FCC,experimental,"arc melting, Temperature: not specified, Time: not specified",N/A,None,Single Solid Solution
4085,10.1016-j.jallcom.2022.168093.txt,10.1016-j.jallcom.2022.168093.txt,CoCrNi,1,FCC,experimental,"arc melting or casting, Temperature: 1495-1907°C, Pressure: atmospheric, Time: varies by method",N/A,Local chemical ordering (LCO) and twin boundaries introduced,Single Solid Solution
4086,10.1016-j.commatsci.2021.110623.txt,10.1016-j.commatsci.2021.110623.txt,CoCuFeNi,2,BCC + FCC,experimental,"arc melting, Temperature: not specified, Time: not specified",N/A,None,Mixed Solution
4086,10.1016-j.commatsci.2021.110623.txt,10.1016-j.commatsci.2021.110623.txt,CoCuFeNi,2,BCC + FCC,experimental,"arc melting, Temperature: not specified, Time: not specified",N/A,None,Mixed Solution
4086,10.1016-j.commatsci.2021.110623.txt,10.1016-j.commatsci.2021.110623.txt,CoCuFeNi,2,BCC + FCC,experimental,"arc melting, Temperature: not specified, Time: not specified",N/A,None,Mixed Solution
4086,10.1016-j.commatsci.2021.110623.txt,10.1016-j.commatsci.2021.110623.txt,CoCuFeNi,1,FCC,experimental,"arc melting, Temperature: not specified, Time: not specified",N/A,None,Single Solid Solution
4087,10.1016-j.jallcom.2023.172158.txt,10.1016-j.jallcom.2023.172158.txt,Al0.5CoCrFeNi,2,BCC + FCC,experimental,"reactive DC magnetron sputtering, Target material: Al0.5CoCrFeNi, Substrates: ['304 steel', 'silicon plates'], Nitrogen flow fraction: [0, 6, 13, 23, 40], Deposition rate: decreased from 18.53 nm/min to 10.15 nm/min, Deposition time: 2 hours, Working pressure: 0.56, Power: 150, Bias voltage: -80",N/A,N/A,Mixed Solution
4087,10.1016-j.jallcom.2023.172158.txt,10.1016-j.jallcom.2023.172158.txt,AlCoCrFeNi,2,BCC + FCC,experimental,"reactive DC magnetron sputtering, Target material: AlCoCrFeNi, Substrates: ['304 steel', 'silicon plates'], Nitrogen flow fraction: [0, 6, 13, 23, 40], Deposition rate: decreased from 18.53 nm/min to 10.15 nm/min, Deposition time: 2 hours, Working pressure: 0.56, Power: 150, Bias voltage: -80",N/A,N/A,Mixed Solution
4087,10.1016-j.jallcom.2023.172158.txt,10.1016-j.jallcom.2023.172158.txt,AlCrTiZrV,2,BCC + FCC,experimental,"reactive DC magnetron sputtering, Target material: AlCrTiZrV, Substrates: ['304 steel', 'silicon plates'], Nitrogen flow fraction: [0, 6, 13, 23, 40], Deposition rate: decreased from 18.53 nm/min to 10.15 nm/min, Deposition time: 2 hours, Working pressure: 0.56, Power: 150, Bias voltage: -80",N/A,N/A,Mixed Solution
4087,10.1016-j.jallcom.2023.172158.txt,10.1016-j.jallcom.2023.172158.txt,AlTiZrTaHf,1,amorphous,experimental,"reactive DC magnetron sputtering, Target material: AlTiZrTaHf, Substrates: ['304 steel', 'silicon plates'], Nitrogen flow fraction: [0, 6, 13, 23, 40], Deposition rate: decreased from 18.53 nm/min to 10.15 nm/min, Deposition time: 2 hours, Working pressure: 0.56, Power: 150, Bias voltage: -80",N/A,N/A,Amorphous
4087,10.1016-j.jallcom.2023.172158.txt,10.1016-j.jallcom.2023.172158.txt,CoCrFeMnNi,2,BCC + FCC,experimental,"reactive DC magnetron sputtering, Target material: CoCrFeMnNi, Substrates: ['304 steel', 'silicon plates'], Nitrogen flow fraction: [0, 6, 13, 23, 40], Deposition rate: decreased from 18.53 nm/min to 10.15 nm/min, Deposition time: 2 hours, Working pressure: 0.56, Power: 150, Bias voltage: -80",N/A,N/A,Mixed Solution
4087,10.1016-j.jallcom.2023.172158.txt,10.1016-j.jallcom.2023.172158.txt,CrNbTiAlV,2,BCC + FCC,experimental,"reactive DC magnetron sputtering, Target material: CrNbTiAlV, Substrates: ['304 steel', 'silicon plates'], Nitrogen flow fraction: [0, 6, 13, 23, 40], Deposition rate: decreased from 18.53 nm/min to 10.15 nm/min, Deposition time: 2 hours, Working pressure: 0.56, Power: 150, Bias voltage: -80",N/A,N/A,Mixed Solution
4087,10.1016-j.jallcom.2023.172158.txt,10.1016-j.jallcom.2023.172158.txt,CrNiNbTaTi,2,BCC + FCC,experimental,"reactive DC magnetron sputtering, Target material: CrNiNbTaTi, Substrates: ['304 steel', 'silicon plates'], Nitrogen flow fraction: [0, 6, 13, 23, 40], Deposition rate: decreased from 18.53 nm/min to 10.15 nm/min, Deposition time: 2 hours, Working pressure: 0.56, Power: 150, Bias voltage: -80",N/A,N/A,Mixed Solution
4087,10.1016-j.jallcom.2023.172158.txt,10.1016-j.jallcom.2023.172158.txt,TiVAlCrFe,2,BCC + FCC,experimental,"reactive DC magnetron sputtering, Target material: TiVAlCrFe, Substrates: ['304 steel', 'silicon plates'], Nitrogen flow fraction: [0, 6, 13, 23, 40], Deposition rate: decreased from 18.53 nm/min to 10.15 nm/min, Deposition time: 2 hours, Working pressure: 0.56, Power: 150, Bias voltage: -80",N/A,N/A,Mixed Solution
4087,10.1016-j.jallcom.2023.172158.txt,10.1016-j.jallcom.2023.172158.txt,TiZrTaHf,1,amorphous,experimental,"reactive DC magnetron sputtering, Target material: TiZrTaHf, Substrates: ['304 steel', 'silicon plates'], Nitrogen flow fraction: [0, 6, 13, 23, 40], Deposition rate: decreased from 18.53 nm15 nm/min, Deposition time: 2 hours, Working pressure: 0.56, Power: 150, Bias voltage: -80",N/A,N/A,Amorphous
4087,10.1016-j.jallcom.2023.172158.txt,10.1016-j.jallcom.2023.172158.txt,TiZrTaHfNb,3,BCC + FCC + amorphous,experimental,"reactive DC magnetron sputtering, Target material: TiZrTaHfNb, Substrates: ['304 steel', 'silicon plates'], Nitrogen flow fraction: [0, 6, 13, 23, 40], Deposition rate: decreased from 18.53 nm/min to 10.15 nm/min, Deposition time: 2 hours, Working pressure: 0.56, Power: 150, Bias voltage: -80",N/A,N/A,Mixed Solution
4087,10.1016-j.jallcom.2023.172158.txt,10.1016-j.jallcom.2023.172158.txt,TiZrTaHfV,3,BCC + FCC + amorphous,experimental,"reactive DC magnetron sputtering, Target material: TiZrTaHfV, Substrates: ['304 steel', 'silicon plates'], Nitrogen flow fraction: [0, 6, 13, 23, 40], Deposition rate: decreased from 18.53 nm/min to 10.15 nm/min, Deposition time: 2 hours, Working pressure: 0.56, Power: 150, Bias voltage: -80",N/A,N/A,Mixed Solution
4087,10.1016-j.jallcom.2023.172158.txt,10.1016-j.jallcom.2023.172158.txt,TiZrTaHfW,3,BCC + FCC + amorphous,experimental,"reactive DC magnetron sputtering, Target material: TiZrTaHfW, Substrates: ['304 steel', 'silicon plates'], Nitrogen flow fraction: [0, 6, 13, 23, 40], Deposition rate: decreased from 18.53 nm/min to 10.15 nm/min, Deposition time: 2 hours, Working pressure: 0.56, Power: 150, Bias voltage: -80",N/A,N/A,Mixed Solution
4088,10.1016-j.optlastec.2022.108188.txt,10.1016-j.optlastec.2022.108188.txt,AlCrFeMnNi,1,BCC,experimental,"laser cladding, Laser energy density: 50 J/mm2 to 70 J/mm2, Laser power: varied, Laser scanning speed: varied, Spot diameter: varied",N/A,Partially ordered structure (Al-Ni phase),Mixed Solution
4089,10.1016-j.jmrt.2023.10.054.txt,10.1016-j.jmrt.2023.10.054.txt,Fe50Mn30Co10Cr10C0.5,3,FCC + HCP + Not specified,Experimental,"powder metallurgy, Details: Prepared by powder metallurgy, details in previous work",N/A,None,Mixed Solution
4089,10.1016-j.jmrt.2023.10.054.txt,10.1016-j.jmrt.2023.10.054.txt,Fe49.5Mn30Co10Cr10C0.5,3,FCC + HCP + Not specified,Experimental,"powder metallurgy, Details: Prepared by powder metallurgy, details in previous work",N/A,None,Mixed Solution
4089,10.1016-j.jmrt.2023.10.054.txt,10.1016-j.jmrt.2023.10.054.txt,Fe49Mn30Co10Cr10C1,3,FCC + HCP + Not specified,Experimental,"powder metallurgy, Details: Prepared by powder metallurgy, details in previous work",N/A,None,Mixed Solution
4089,10.1016-j.jmrt.2023.10.054.txt,10.1016-j.jmrt.2023.10.054.txt,Fe48.5Mn30Co10Cr10C1.5,3,FCC + HCP + Not specified,Experimental,"powder metallurgy, Details: Prepared by powder metallurgy, details in previous work",N/A,None,Mixed Solution
4089,10.1016-j.jmrt.2023.10.054.txt,10.1016-j.jmrt.2023.10.054.txt,Fe48Mn30Co10Cr10C2,3,FCC + HCP + Not specified,Experimental,"powder metallurgy, Details: Prepared by powder metallurgy, details in previous work",N/A,None,Mixed Solution
4089,10.1016-j.jmrt.2023.10.054.txt,10.1016-j.jmrt.2023.10.054.txt,Fe47.5Mn30Co10Cr10C2.5,3,FCC + HCP + Not specified,Experimental,"powder metallurgy, Details: Prepared by powder metallurgy, details in previous work",N/A,None,Mixed Solution
4089,10.1016-j.jmrt.2023.10.054.txt,10.1016-j.jmrt.2023.10.054.txt,Fe47Mn30Co10Cr10C3,3,FCC + HCP + Not specified,Experimental,"powder metallurgy, Details: Prepared by powder metallurgy, details in previous work",N/A,None,Mixed Solution
4090,10.1016-j.ijhydene.2023.06.008.txt,10.1016-j.ijhydene.2023.06.008.txt,FeCoNiMgB,1,FCC,experimental,"chemical reduction, Temperature: 400, Time: 15 minutes",N/A,None,Single Solid Solution
4091,10.1016-j.apsusc.2023.159285.txt,10.1016-j.apsusc.2023.159285.txt,Al0.3FeCrCuNi2,2,FCC L12 (Intermetallic) + Cu-rich,experimental,"arc melting, Temperature: 1600, Time: 30 minutes",N/A,Partially ordered structure,High Entropy Intermetallic
4092,10.1016-j.ijhydene.2023.08.308.txt,10.1016-j.ijhydene.2023.08.308.txt,CrCoNi,1,FCC,experimental,"wet chemical ball milling, Mechanical milling time: 5 hours, Mechanical milling speed: 400 rpm, Wet chemical milling time: 40 hours, Wet chemical milling speed: 400 rpm, Centrifugation speed: 8000 rpm, Centrifugation time: 10 minutes, Drying time: 12 hours",N/A,None,Single Solid Solution
4093,10.1016-j.jallcom.2022.164230.txt,10.1016-j.jallcom.2022.164230.txt,Al0.5CoCrFeNi2Ti0.5,4,"BCC + FCC + complex intermetallic + (Al, Ti)-rich",experimental,"gas atomization, Temperature: 700, Time: Not specified",N/A,None,Mixed Solution
4094,10.1016-j.dib.2020.106449.txt,10.1016-j.dib.2020.106449.txt,CrMnFeCoNi,2,FCC + tetragonal,experimental,"arc melting, Temperature: 1300-1400°C, Time: Not explicitly stated",N/A,Partially ordered high entropy intermetallic,Mixed Solution
4095,10.1016-j.ijplas.2021.102989.txt,10.1016-j.ijplas.2021.102989.txt,CoCrFeMnNi,3,FCC + Not specified + {111}<112> twinning,experimental,"vacuum induction melting, Temperature: Not specified, Time: Not specified, Pressure: Vacuum conditions",N/A,None,Mixed Solution
4096,10.1016-j.matlet.2021.130130.txt,10.1016-j.matlet.2021.130130.txt,CoCrFeMnNi,1,FCC,experimental,"vacuum induction melting, Elements purity: >99.95%, Heat treatment temperature: 1100, Heat treatment atmosphere: argon, Cold rolling reduction ratio: ~79%, Annealing temperature: 800, Annealing duration: 1 hour, Cooling method: water quenching",N/A,None,Single Solid Solution
4098,10.1016-j.scriptamat.2023.115635.txt,10.1016-j.scriptamat.2023.115635.txt,CoCrNi,2,FCC + Not specified,experimental,"Not specified in the provided text, Temperature: Not specified, Time: Not specified",N/A,None,Mixed Solution
4099,10.1016-j.msea.2023.145408.txt,10.1016-j.msea.2023.145408.txt,Al5Cr20Fe35Mo5Ni35,2,FCC + σ phase,both,"arc melting, cold rolling, annealing, Arc melting temperature: Not specified, Cold rolling reduction: 80%, Annealing temperature: 940 °C, Annealing time: 2 min","CALPHAD approach and phase-prediction rules, Δhmix: Mixing enthalpy, Δ: Difference of atomic radius, Ω: Scale ratio of mixing entropy to mixing enthalpy, Δsmix: Mixing entropy, Tm: Melting temperature of the alloy",None,Single Solid Solution
4099,10.1016-j.msea.2023.145408.txt,10.1016-j.msea.2023.145408.txt,CrMnFeCoNi,1,FCC,experimental,Not specified in the provided text,N/A,None,Single Solid Solution
4099,10.1016-j.msea.2023.145408.txt,10.1016-j.msea.2023.145408.txt,AlxCoCrFeNi,1,FCC,experimental,Not specified in the provided text,N/A,None,Single Solid Solution
4099,10.1016-j.msea.2023.145408.txt,10.1016-j.msea.2023.145408.txt,Al5Ti5Co35Ni35Fe20,1,FCC,experimental,Not specified in the provided text,N/A,None,Single Solid Solution
4099,10.1016-j.msea.2023.145408.txt,10.1016-j.msea.2023.145408.txt,Fe45Co20Ni15V10Cr10,1,FCC,experimental,Not specified in the provided text,N/A,None,Single Solid Solution
4099,10.1016-j.msea.2023.145408.txt,10.1016-j.msea.2023.145408.txt,Fe40Ni25Cr15Co10V10,1,FCC,experimental,Not specified in the provided text,N/A,None,Single Solid Solution
4099,10.1016-j.msea.2023.145408.txt,10.1016-j.msea.2023.145408.txt,V10Cr15Mn5Fe35Co10Ni25,1,FCC,experimental,Not specified in the provided text,N/A,None,Single Solid Solution
4099,10.1016-j.msea.2023.145408.txt,10.1016-j.msea.2023.145408.txt,CoCrFeNiNbx,1,FCC,experimental,Not specified in the provided text,N/A,None,Single Solid Solution
4099,10.1016-j.msea.2023.145408.txt,10.1016-j.msea.2023.145408.txt,Al6Co30Fe13Cr15Ni30Ti6,1,FCC,experimental,Not specified in the provided text,N/A,None,Single Solid Solution
4099,10.1016-j.msea.2023.145408.txt,10.1016-j.msea.2023.145408.txt,Al11B0.04Fe41.26Ni28.2Ta2.5Co17,1,FCC,experimental,Not specified in the provided text,N/A,None,Single Solid Solution
4099,10.1016-j.msea.2023.145408.txt,10.1016-j.msea.2023.145408.txt,Al5(CoNiV)95,1,FCC,experimental,Not specified in the provided text,N/A,None,Single Solid Solution
4100,10.1016-j.mtadv.2020.100104.txt,10.1016-j.mtadv.2020.100104.txt,Al0.5Cr0.25Nb0.5Ta0.5Ti1.5,4,BCC + TiO2 + TiN + Ti2AlNb,experimental,"arc melting, Source materials: high purity (>99.9%) elemental materials, Environment: Ti-gettered Ar atmosphere, Cooling plate: water-cooled copper plate, Melting cycles: at least six times, Formed dimensions: 40 mm length × 10 mm width × 10 mm thickness, Cutting dimensions: 5 mm × 10 mm × 10 mm",N/A,None,Single Solid Solution
4100,10.1016-j.mtadv.2020.100104.txt,10.1016-j.mtadv.2020.100104.txt,Al0.75Cr0.25Nb0.5Ta0.5Ti1.5,5,BCC + TiO2 + Al2O3 + TiN + Ti2AlNb,experimental,"arc melting, Source materials: high purity (>99.9%) elemental materials, Environment: Ti-gettered Ar atmosphere, Cooling plate: water-cooled copper plate, Melting cycles: at least six times, Formed dimensions: 40 mm length × 10 mm width × 10 mm thickness, Cutting dimensions: 5 mm × 10 mm × 10 mm",N/A,None,Single Solid Solution
4100,10.1016-j.mtadv.2020.100104.txt,10.1016-j.mtadv.2020.100104.txt,Al0.5Cr0.25Nb0.5Ta0.5Ti1.5Zr0.01,5,BCC + TiO2 + TiN + Ti2N + Ti2AlNb,experimental,"arc melting, Source materials: high purity (>99.9%) elemental materials, Environment: Ti-gettered Ar atmosphere, Cooling plate: water-cooled copper plate, Melting cycles: at least six times, Formed dimensions: 40 mm length × 10 mm width × 10 mm thickness, Cutting dimensions: 5 mm × 10 mm × 10 mm",N/A,None,Single Solid Solution
4101,10.1016-j.intermet.2022.107656.txt,10.1016-j.intermet.2022.107656.txt,AlCoCrFeNi,4,BCC + FCC + Al-rich phase + Cr-rich phase,Experimental,"spark plasma sintering (SPS), Temperature: 1000, Pressure: 30, Time: 5 minutes",N/A,"Heat treatment at 450, 650, and 1000 °C",Mixed Solution
4102,10.1016-j.ijplas.2019.07.003.txt,10.1016-j.ijplas.2019.07.003.txt,CoCrFeNi,1,FCC,Experimental,vacuum arc melting,N/A,none,Single Solid Solution
4102,10.1016-j.ijplas.2019.07.003.txt,10.1016-j.ijplas.2019.07.003.txt,CoCrFeMnNi,1,FCC,Experimental,vacuum arc melting,N/A,none,Single Solid Solution
4103,10.1016-j.jallcom.2023.170066.txt,10.1016-j.jallcom.2023.170066.txt,WTaMoNb,3,BCC + FCC + TaNbC,experimental,"laser cladding, Laser power: 7, Scanning speed: 5, Layer thickness: 1, Atmosphere: argon, Oxygen content: < 100 ppm",N/A,None,Mixed Solution
4103,10.1016-j.jallcom.2023.170066.txt,10.1016-j.jallcom.2023.170066.txt,WTaMoNbZr,1,BCC,experimental,"laser cladding, Laser power: 7, Scanning speed: 5, Layer thickness: 1, Atmosphere: argon, Oxygen content: < 100 ppm",N/A,None,Single Solid Solution
4103,10.1016-j.jallcom.2023.170066.txt,10.1016-j.jallcom.2023.170066.txt,WTaMoNbC,3,BCC + FCC + TaNbC,experimental,"laser cladding, Laser power: 7, Scanning speed: 5, Layer thickness: 1, Atmosphere: argon, Oxygen content: < 100 ppm",N/A,None,Mixed Solution
4104,10.1016-j.jmst.2021.12.025.txt,10.1016-j.jmst.2021.12.025.txt,CoCrFeNi,1,FCC,experimental,"vacuum induction melting and drop casting, Temperature: not specified in the provided text, Time: not specified in the provided text",N/A,Presence of annealing twins,Single Solid Solution
4106,10.1016-j.triboint.2023.108366.txt,10.1016-j.triboint.2023.108366.txt,NbMoTaWTi,1,BCC,experimental,"laser cladding, Laser power: 3000, Scanning speed: 3, Atmosphere: high purity argon, Raw materials: Nb, Mo, Ta, and W metal powders with 99.9% purity and particle size of 30-50 µm, Pre coating: NbMoTaW RHEA powder ball-milled for 45 hours in equimolar ratio, Binder: CH3CH2OH, Drying: 80°C for 3 hours",N/A,No partial ordering or intermetallic compounds observed,Single Solid Solution
4108,10.1016-j.mtcomm.2021.103015.txt,10.1016-j.mtcomm.2021.103015.txt,CoCrNi,1,FCC,experimental,"DC magnetron sputtering, Target material: equiatomic CoCrNi medium entropy alloy, Homogenization temperature: 1200, Homogenization time: 24 hours, Working pressure: 2, Bias voltage: 400, Sputtering power: 75, Substrate temperature: 420, Substrate to target distance: 7, Deposition rate: 6",N/A,None,Single Solid Solution
4108,10.1016-j.mtcomm.2021.103015.txt,10.1016-j.mtcomm.2021.103015.txt,FeCoCrNiMn,1,FCC,experimental,"arc melting, Temperature: 1600, Time: 30 minutes",N/A,None,Single Solid Solution
4108,10.1016-j.mtcomm.2021.103015.txt,10.1016-j.mtcomm.2021.103015.txt,FeCoCrxNiMn,1,FCC,experimental,"arc melting, Temperature: 1600, Time: 30 minutes",N/A,None,Single Solid Solution
4108,10.1016-j.mtcomm.2021.103015.txt,10.1016-j.mtcomm.2021.103015.txt,AlCoFeNiTiZr,1,FCC,experimental,"arc melting, Temperature: 1600, Time: 30 minutes",N/A,None,Single Solid Solution
4108,10.1016-j.mtcomm.2021.103015.txt,10.1016-j.mtcomm.2021.103015.txt,CoCrFeMnNi,1,FCC,experimental,"arc melting, Temperature: 1600, Time: 30 minutes",N/A,None,Single Solid Solution
4109,10.1016-j.ijplas.2021.103148.txt,10.1016-j.ijplas.2021.103148.txt,Fe₄₀Mn₄₀Co₁₀Cr₁₀,5,FCC + FCC-based dislocation locks + FCC-based stacking faults + FCC-based twin structure + HCP martensite,experimental,"vacuum casting and hot rolling, Temperature: 1473, Time: 2 hours, Pressure: vacuum, Cooling rate: water quenching, Reduction ratio: hot-rolled to 3 mm thickness, then cold-rolled to 1.5 mm thickness",N/A,None,Mixed Solution
4109,10.1016-j.ijplas.2021.103148.txt,10.1016-j.ijplas.2021.103148.txt,CoCrFeMnNi,1,FCC,experimental,"arc melting, Temperature: melting point of the alloy components, Time: until complete melting, Cooling rate: rapid solidification",N/A,None,Single Solid Solution
4109,10.1016-j.ijplas.2021.103148.txt,10.1016-j.ijplas.2021.103148.txt,Fe₂₂Mn₀.₆C,1,FCC,experimental,"vacuum casting, Temperature: 1500, Time: 3 hours, Cooling rate: water quenching",N/A,None,Single Solid Solution
4109,10.1016-j.ijplas.2021.103148.txt,10.1016-j.ijplas.2021.103148.txt,Fe₃₀.₅Mn₂.₁Al₁.₂C,1,FCC,experimental,"spark plasma sintering, Temperature: 1200, Time: 1 hour, Pressure: 50",N/A,None,Single Solid Solution
4109,10.1016-j.ijplas.2021.103148.txt,10.1016-j.ijplas.2021.103148.txt,Al₀.₁CoCrFeNi,1,FCC,experimental,"arc melting, Temperature: melting point of the alloy components, Time: until complete melting, Cooling rate: rapid solidification",N/A,None,Single Solid Solution
4109,10.1016-j.ijplas.2021.103148.txt,10.1016-j.ijplas.2021.103148.txt,Fe₅₀Mn₃₀Co₁₀Cr₁₀,1,FCC,experimental,"vacuum casting, Temperature: 1500, Time: 3 hours, Cooling rate: water quenching",N/A,None,Single Solid Solution
4109,10.1016-j.ijplas.2021.103148.txt,10.1016-j.ijplas.2021.103148.txt,Fe₄₉.₅Mn₃₀Co₁₀Cr₁₀C₀.₅,2,FCC + HCP martensite,experimental,"vacuum casting, Temperature: 1500, Time: 3 hours, Cooling rate: water quenching",N/A,None,Mixed Solution
4110,10.1016-j.jallcom.2022.164669.txt,10.1016-j.jallcom.2022.164669.txt,AlCoCrFeNi,1,FCC,experimental,"arc melting, Temperature: 1600, Time: 30 minutes",N/A,None,Single Solid Solution
4110,10.1016-j.jallcom.2022.164669.txt,10.1016-j.jallcom.2022.164669.txt,AlNiCoFeX,1,FCC,experimental,"arc melting, Temperature: 1500, Time: 30 minutes",N/A,None,Single Solid Solution
4110,10.1016-j.jallcom.2022.164669.txt,10.1016-j.jallcom.2022.164669.txt,AlNiCuMoCoFe,1,FCC,experimental,"arc melting, Temperature: 1600, Time: 30 minutes",N/A,None,Single Solid Solution
4110,10.1016-j.jallcom.2022.164669.txt,10.1016-j.jallcom.2022.164669.txt,CoCrFeNi,1,FCC,experimental,"arc melting, Temperature: 1400, Time: 30 minutes",N/A,None,Single Solid Solution
4110,10.1016-j.jallcom.2022.164669.txt,10.1016-j.jallcom.2022.164669.txt,CoCrFeNiMo,1,FCC,experimental,"arc melting, Temperature: 1500, Time: 30 minutes",N/A,None,Single Solid Solution
4110,10.1016-j.jallcom.2022.164669.txt,10.1016-j.jallcom.2022.164669.txt,CoCrFeNiMo-20Mg,1,FCC,experimental,"arc melting, Temperature: 1500, Time: 30 minutes",N/A,None,Single Solid Solution
4110,10.1016-j.jallcom.2022.164669.txt,10.1016-j.jallcom.2022.164669.txt,CrMnFeCoNi,1,FCC,experimental,"arc melting, Temperature: 1500, Time: 30 minutes",N/A,None,Single Solid Solution
4110,10.1016-j.jallcom.2022.164669.txt,10.1016-j.jallcom.2022.164669.txt,FeCoCrNb0.5Ni,1,FCC,experimental,"arc melting, Temperature: 1500, Time: 30 minutes",N/A,None,Single Solid Solution
4110,10.1016-j.jallcom.2022.164669.txt,10.1016-j.jallcom.2022.164669.txt,FeNiCoCrXS2,1,FCC,experimental,"arc melting, Temperature: 1500, Time: 30 minutes",N/A,None,Single Solid Solution
4110,10.1016-j.jallcom.2022.164669.txt,10.1016-j.jallcom.2022.164669.txt,MnFeCoNiCu,1,FCC,experimental,"arc melting, Temperature: 1500, Time: 30 minutes",N/A,None,Single Solid Solution
4110,10.1016-j.jallcom.2022.164669.txt,10.1016-j.jallcom.2022.164669.txt,NiCoFeMnCrP,1,FCC,experimental,"arc melting, Temperature: 1500, Time: 30 minutes",N/A,None,Single Solid Solution
4110,10.1016-j.jallcom.2022.164669.txt,10.1016-j.jallcom.2022.164669.txt,Ru/BaSrBi (ZrHfTi) O3,1,FCC,experimental,"arc melting, Temperature: 1500, Time: 30 minutes",N/A,None,Single Solid Solution
4111,10.1016-j.ijplas.2022.103509.txt,10.1016-j.ijplas.2022.103509.txt,CoNiV,2,FCC + HCP (Intermetallic),experimental,"vacuum induction furnace, Temperature: 1100, Time: 4 hours, Cooling method: water-quenching, Cold rolling: 82% thickness reduction, Annealing: 880, 900, and 1000 °C for 10 minutes followed by water-quenching",N/A,None,Mixed Solution
4112,10.1016-j.jallcom.2018.09.342.txt,10.1016-j.jallcom.2018.09.342.txt,CoCrFeNi,1,FCC,experimental,"vacuum arc melting, Temperature: 1473, Time: 50 hours",N/A,None,Single Solid Solution
4112,10.1016-j.jallcom.2018.09.342.txt,10.1016-j.jallcom.2018.09.342.txt,CoCrFeMnNi,1,FCC,experimental,"vacuum arc melting, Temperature: 1473, Time: 50 hours",N/A,None,Single Solid Solution
4112,10.1016-j.jallcom.2018.09.342.txt,10.1016-j.jallcom.2018.09.342.txt,CoFeNi,1,FCC,experimental,"vacuum arc melting, Temperature: 1473, Time: 50 hours",N/A,None,Single Solid Solution
4112,10.1016-j.jallcom.2018.09.342.txt,10.1016-j.jallcom.2018.09.342.txt,CoCrFeNiVx,2,FCC + σ phase (Intermetallic),experimental,"vacuum arc melting, Temperature: 1473, Time: 50 hours",N/A,None,Mixed Solution
4112,10.1016-j.jallcom.2018.09.342.txt,10.1016-j.jallcom.2018.09.342.txt,CoCrxFeNi,1,FCC,experimental,"vacuum arc melting, Temperature: 1473, Time: 50 hours",N/A,None,Single Solid Solution
4112,10.1016-j.jallcom.2018.09.342.txt,10.1016-j.jallcom.2018.09.342.txt,CoCrFeMnxNi,1,FCC,experimental,"vacuum arc melting, Temperature: 1473, Time: 50 hours",N/A,None,Single Solid Solution
4113,10.1016-j.matdes.2022.110940.txt,10.1016-j.matdes.2022.110940.txt,(FeCoNi)88Ti6Al6Nb,2,FCC + not specified,experimental,"vacuum arc melting, Atmosphere: high-purity Ar, Temperature: not explicitly stated, Pressure: vacuum, Time: samples were remelted at least 4 times",N/A,Contains Nb-rich impurity phase,Mixed Solution
4113,10.1016-j.matdes.2022.110940.txt,10.1016-j.matdes.2022.110940.txt,(FeCoNi)88Ti6Al6Hf,2,FCC + not specified,experimental,"vacuum arc melting, Atmosphere: high-purity Ar, Temperature: not explicitly stated, Pressure: vacuum, Time: samples were remelted at least 4 times",N/A,Contains Hf-rich impurity phase,Mixed Solution
4113,10.1016-j.matdes.2022.110940.txt,10.1016-j.matdes.2022.110940.txt,(FeCoNi)88Ti6Al6Ta,2,FCC + not specified,experimental,"vacuum arc melting, Atmosphere: high-purity Ar, Temperature: not explicitly stated, Pressure: vacuum, Time: samples were remelted at least 4 times",N/A,Contains Ta-rich impurity phase,Mixed Solution
4113,10.1016-j.matdes.2022.110940.txt,10.1016-j.matdes.2022.110940.txt,(FeCoNi)88Ti6Al6Mo,1,FCC,experimental,"vacuum arc melting, Atmosphere: high-purity Ar, Temperature: not explicitly stated, Pressure: vacuum, Time: samples were remelted at least 4 times",N/A,None,Single Solid Solution
4113,10.1016-j.matdes.2022.110940.txt,10.1016-j.matdes.2022.110940.txt,(FeCoNi)88Ti6Al6W,1,FCC,experimental,"vacuum arc melting, Atmosphere: high-purity Ar, Temperature: not explicitly stated, Pressure: vacuum, Time: samples were remelted at least 4 times",N/A,None,Single Solid Solution
4113,10.1016-j.matdes.2022.110940.txt,10.1016-j.matdes.2022.110940.txt,(FeCoNi)88Ti6Al6V,1,FCC,experimental,"vacuum arc melting, Atmosphere: high-purity Ar, Temperature: not explicitly stated, Pressure: vacuum, Time: samples were remelted at least 4 times",N/A,None,Single Solid Solution
4113,10.1016-j.matdes.2022.110940.txt,10.1016-j.matdes.2022.110940.txt,(FeCoNi)88Ti6Al6,1,FCC,experimental,"vacuum arc melting, Atmosphere: high-purity Ar, Temperature: not explicitly stated, Pressure: vacuum, Time: samples were remelted at least 4 times",N/A,None,Single Solid Solution
4114,10.1016-j.jallcom.2020.155074.txt,10.1016-j.jallcom.2020.155074.txt,CrFeNiNb,3,D022 superlattice (Intermetallic) + FCC + Ni3Nb,experimental,"arc melting, Temperature: 1523, Time: 4 hours",N/A,Precipitation strengthening through aging at 973K for 100 hours,Mixed Solution
4117,10.1016-j.intermet.2023.107829.txt,10.1016-j.intermet.2023.107829.txt,CrFeNbTiMo0.2,4,BCC + BCC B2 (Intermetallic) + HCP C14 Laves + cubic C15 Laves,Experimental,"arc melting, Temperature: Not specified, Time: 7 minutes per melt, repeated 7 times",N/A,Partially ordered B2 phase present,Mixed Solution
4117,10.1016-j.intermet.2023.107829.txt,10.1016-j.intermet.2023.107829.txt,CrFeNbTiMo0.4,4,BCC + BCC B2 (Intermetallic) + HCP C14 Laves + cubic C15 Laves,Experimental,"arc melting, Temperature: Not specified, Time: 7 minutes per melt, repeated 7 times",N/A,Partially ordered B2 phase present,Mixed Solution
4117,10.1016-j.intermet.2023.107829.txt,10.1016-j.intermet.2023.107829.txt,CrFeNbTiMo0.6,4,BCC + BCC B2 (Intermetallic) + HCP C14 Laves + cubic C15 Laves,Experimental,"arc melting, Temperature: Not specified, Time: 7 minutes per melt, repeated 7 times",N/A,Partially ordered B2 phase present,Mixed Solution
4117,10.1016-j.intermet.2023.107829.txt,10.1016-j.intermet.2023.107829.txt,CrFeNbTiMo0.8,4,BCC + BCC B2 (Intermetallic) + HCP C14 Laves + cubic C15 Laves,Experimental,"arc melting, Temperature: Not specified, Time: 7 minutes per melt, repeated 7 times",N/A,Partially ordered B2 phase present,Mixed Solution
4117,10.1016-j.intermet.2023.107829.txt,10.1016-j.intermet.2023.107829.txt,CrFeNbTiMo1,4,BCC + BCC B2 (Intermetallic) + HCP C14 Laves + cubic C15 Laves,Experimental,"arc melting, Temperature: Not specified, Time: 7 minutes per melt, repeated 7 times",N/A,Partially ordered B2 phase present,Mixed Solution
4118,10.1016-j.msea.2023.144938.txt,10.1016-j.msea.2023.144938.txt,Fe40Mn20Co20Cr15Si5,2,FCC + HCP,experimental,"laser powder bed fusion (LPBF) additive manufacturing, Laser power (p): varied, Laser scanning speed (v): varied, Hatch spacing (h): varied, Layer thickness (l): varied, Scan rotation: 67°, Atmosphere: argon, with oxygen content below 0.01%",N/A,None,Mixed Solution
4119,10.1016-j.jmrt.2023.12.082.txt,10.1016-j.jmrt.2023.12.082.txt,WMoTaNb,2,BCC + Not specified,experimental,"laser cladding, Laser power: 3000, Powder size: 10-50 μm, Substrate: 45 steel plates, Coating thickness: 1.2",N/A,Fe atoms from substrate fully entered into the molten pool,Mixed Solution
4120,10.1016-j.actamat.2021.116719.txt,10.1016-j.actamat.2021.116719.txt,CrMnFeCoNi,7,FCC + cubic + tetragonal (Intermetallic) + tetragonal (L10 structure) (Intermetallic) + Cr-rich + NiMn + Cr-rich (with carbon),experimental,"arc melting and drop casting, Arc melting temperature: Not specified, Drop casting mold: copper",N/A,No partial ordering mentioned,Mixed Solution
4121,10.1016-j.actamat.2021.117535.txt,10.1016-j.actamat.2021.117535.txt,FeCoNiCrMn,1,FCC,experimental,"arc melting, Temperature: above 1500°C, Time: few minutes per sample",N/A,No significant precipitates or intermetallic compounds observed,Single Solid Solution
4122,10.1016-j.pmatsci.2022.101018.txt,10.1016-j.pmatsci.2022.101018.txt,MoNbTaW,1,BCC,experimental,"arc melting, Temperature: 2000, Time: 30 minutes",N/A,None,Single Solid Solution
4122,10.1016-j.pmatsci.2022.101018.txt,10.1016-j.pmatsci.2022.101018.txt,MoNbTaVW,1,BCC,experimental,"arc melting, Temperature: 2200, Time: 30 minutes",N/A,None,Single Solid Solution
4122,10.1016-j.pmatsci.2022.101018.txt,10.1016-j.pmatsci.2022.101018.txt,MoNbTaTiW,1,BCC,experimental,"arc melting, Temperature: 2100, Time: 30 minutes",N/A,None,Single Solid Solution
4122,10.1016-j.pmatsci.2022.101018.txt,10.1016-j.pmatsci.2022.101018.txt,CoFeNi,1,FCC,experimental,"arc melting, Temperature: 1600, Time: 30 minutes",N/A,None,Single Solid Solution
4122,10.1016-j.pmatsci.2022.101018.txt,10.1016-j.pmatsci.2022.101018.txt,TiZrHfTa,1,BCC,experimental,"arc melting, Temperature: 2000, Time: 30 minutes",N/A,None,Single Solid Solution
4122,10.1016-j.pmatsci.2022.101018.txt,10.1016-j.pmatsci.2022.101018.txt,VZrNbHfTa,1,BCC,experimental,"arc melting, Temperature: 2100, Time: 30 minutes",N/A,None,Single Solid Solution
4122,10.1016-j.pmatsci.2022.101018.txt,10.1016-j.pmatsci.2022.101018.txt,AlCoCrFeNi,1,FCC,experimental,"arc melting, Temperature: 1700, Time: 30 minutes",N/A,None,Single Solid Solution
4122,10.1016-j.pmatsci.2022.101018.txt,10.1016-j.pmatsci.2022.101018.txt,AlCu,1,FCC,experimental,"arc melting, Temperature: 1200, Time: 30 minutes",N/A,None,Single Solid Solution
4122,10.1016-j.pmatsci.2022.101018.txt,10.1016-j.pmatsci.2022.101018.txt,MgX,1,HCP,experimental,"arc melting, Temperature: 1000, Time: 30 minutes",N/A,None,Single Solid Solution
4122,10.1016-j.pmatsci.2022.101018.txt,10.1016-j.pmatsci.2022.101018.txt,AlMgSi,1,FCC,experimental,"arc melting, Temperature: 1100, Time: 30 minutes",N/A,None,Single Solid Solution
4122,10.1016-j.pmatsci.2022.101018.txt,10.1016-j.pmatsci.2022.101018.txt,NiCoFeCr,1,FCC,experimental,"arc melting, Temperature: 1700, Time: 30 minutes",N/A,None,Single Solid Solution
4122,10.1016-j.pmatsci.2022.101018.txt,10.1016-j.pmatsci.2022.101018.txt,MoNbTa,1,BCC,experimental,"arc melting, Temperature: 2000, Time: 30 minutes",N/A,None,Single Solid Solution
4124,10.1016-j.jmrt.2023.05.201.txt,10.1016-j.jmrt.2023.05.201.txt,TiNbTaZrMoV,1,BCC,experimental,"arc melting, Temperature: not specified, Time: not specified",N/A,Homogenization heat treatment at 1400 °C for 5.5 hours,Mixed Solution
4125,10.1016-j.addma.2023.103813.txt,10.1016-j.addma.2023.103813.txt,Al0.3NbTi3VZr1.5,3,BCC + HCP (Intermetallic) + HCP Laves,experimental,"laser directed energy deposition (LDED) additive manufacturing, Laser beam diameter: 6–8 mm, Output power: 5.5–6 kW, Powder delivery rate: 800–1000 g/h, Scanning speed: 1000 mm/min, Atmosphere: argon-protected with oxygen content below 80 ppm",N/A,"No partial ordering observed. Initial state before oxidation includes BCC matrix, AlZrV Laves phase, and ω phase.",Mixed Solution
4126,10.1016-j.matchar.2023.113301.txt,10.1016-j.matchar.2023.113301.txt,TiNbZrAlTa,4,B2 (Intermetallic) + BCC + Zr5Al3 (Intermetallic) + TiNbZrAl,experimental,"vacuum melting furnace, Temperature: [750, 1050], Time: ['3 hours', '4 hours'], Atmosphere: vacuum",N/A,Partially ordered B2 and Zr5Al3 precipitates,Mixed Solution
