Repository: sourish69/MSE643_CourseProject

# MSE643_CourseProject - Phase-Oriented Generative Design of High-Entropy Alloys

**A generative machine-learning pipeline that designs new alloy compositions to order - you specify the crystal phase you want, and the model proposes chemistries that should form it.**

---

## The idea in one paragraph

High-entropy alloys mix five or more principal elements in near-equal proportions, and their configurational entropy unlocks unusual combinations of strength and thermal stability. The problem is scale: the viable composition space runs to millions of candidates, far beyond what anyone can cast and characterize by hand.

File: Datasets/Vladimir_HEA_database.csv (part 80 of 88)
id,Paper,Name,Alloy,Nb of phase,Phase,Experimental or theoretical,Experimental details,Theoretical details,Special conditions,Type of solution
4127,10.1016-j.jallcom.2023.173124.txt,10.1016-j.jallcom.2023.173124.txt,CoCrFeMnNi,4,"FCC + HCP + complex carbide + (Co,Cr,Fe,Mn,Ni)3W3C",experimental,"laser cladding, Laser power: 1500, Scanning speed: 3.5, Powder feeding rate: 8, Spot diameter: 3, Overlap rate: 40, Shielding gas: Argon, Shielding gas flow rate: 5",N/A,Partially ordered structure in M3W3C phase,Mixed Solution
4128,10.1016-j.matlet.2024.136012.txt,10.1016-j.matlet.2024.136012.txt,ZrFeCrTiCu,4,BCC + HCP (Intermetallic) + monoclinic + tetragonal (Intermetallic),experimental,"mechanical alloying and spark plasma sintering, Mechanical alloying: {'speed': 300, 'duration': 60}, Spark plasma sintering: {'parameters': 'see Table S1'}",N/A,Quenching performed on Cu13 sample at 950°C for 30 minutes,Mixed Solution
4129,10.1016-j.jallcom.2022.168267.txt,10.1016-j.jallcom.2022.168267.txt,FeCrCuNi2Mn2,1,FCC,Experimental,"Vacuum induction melting (VIM), Temperature: 1100, Time: 10 hours, Cooling rate: quenched in water",N/A,None,Single Solid Solution
4129,10.1016-j.jallcom.2022.168267.txt,10.1016-j.jallcom.2022.168267.txt,CoCrFeNiMn,1,FCC,Experimental,"Arc melting or induction melting, Temperature: not specified, Time: not specified, Cooling rate: not specified",N/A,None,Single Solid Solution
4129,10.1016-j.jallcom.2022.168267.txt,10.1016-j.jallcom.2022.168267.txt,CrFeCoNiMo0.2,1,FCC,Experimental,"Arc melting or induction melting, Temperature: not specified, Time: not specified, Cooling rate: not specified",N/A,None,Single Solid Solution
4129,10.1016-j.jallcom.2022.168267.txt,10.1016-j.jallcom.2022.168267.txt,CoCrFeMnNi,1,FCC,Experimental,"Arc melting or induction melting, Temperature: not specified, Time: not specified, Cooling rate: not specified",N/A,None,Single Solid Solution
4129,10.1016-j.jallcom.2022.168267.txt,10.1016-j.jallcom.2022.168267.txt,FeCoCrCuNi,1,FCC,Experimental,"Arc melting or induction melting, Temperature: not specified, Time: not specified, Cooling rate: not specified",N/A,None,Single Solid Solution
4129,10.1016-j.jallcom.2022.168267.txt,10.1016-j.jallcom.2022.168267.txt,29MnSiCrAlNiMo,1,complex phase structure,Experimental,"Arc melting or induction melting, Temperature: not specified, Time: not specified, Cooling rate: not specified",N/A,None,Intermetallic
4129,10.1016-j.jallcom.2022.168267.txt,10.1016-j.jallcom.2022.168267.txt,CoCrNi,1,FCC,Experimental,"Arc melting or induction melting, Temperature: not specified, Time: not specified, Cooling rate: not specified",N/A,None,Single Solid Solution
4129,10.1016-j.jallcom.2022.168267.txt,10.1016-j.jallcom.2022.168267.txt,Al0.3CoCrFeNi,1,FCC,Experimental,"Arc melting or induction melting, Temperature: not specified, Time: not specified, Cooling rate: not specified",N/A,None,Single Solid Solution
4130,10.1016-j.mtcomm.2023.107932.txt,10.1016-j.mtcomm.2023.107932.txt,HfNbTiZr,1,BCC,experimental,"co-sputtering, Substrate: single crystal Si (100) wafer, Background vacuum: < 5 × 10−5 Pa, Work pressure: 1.4 Pa using high-purity (99.999%) Ar gas, Rotation rate: 30 rpm, Thickness: ∼1 μm, Cooling: naturally cooled in the vacuum chamber for 2 hours",N/A,None,Single Solid Solution
4130,10.1016-j.mtcomm.2023.107932.txt,10.1016-j.mtcomm.2023.107932.txt,HfNbTiZrNi,1,amorphous,experimental,"co-sputtering, Substrate: single crystal Si (100) wafer, Background vacuum: < 5 × 10−5 Pa, Work pressure: 1.4 Pa using high-purity (99.999%) Ar gas, Rotation rate: 30 rpm, Thickness: ∼1 μm, Cooling: naturally cooled in the vacuum chamber for 2 hours",N/A,None,Amorphous
4130,10.1016-j.mtcomm.2023.107932.txt,10.1016-j.mtcomm.2023.107932.txt,HfNbTiZrNi,1,amorphous,experimental,"co-sputtering, Substrate: single crystal Si (100) wafer, Background vacuum: < 5 × 10−5 Pa, Work pressure: 1.4 Pa using high-purity (99.999%) Ar gas, Rotation rate: 30 rpm, Thickness: ∼1 μm, Cooling: naturally cooled in the vacuum chamber for 2 hours",N/A,None,Amorphous
4130,10.1016-j.mtcomm.2023.107932.txt,10.1016-j.mtcomm.2023.107932.txt,HfNbTiZrNi,1,amorphous,experimental,"co-sputtering, Substrate: single crystal Si (100) wafer, Background vacuum: < 5 × 10−5 Pa, Work pressure: 1.4 Pa using high-purity (99.999%) Ar gas, Rotation rate: 30 rpm, Thickness: ∼1 μm, Cooling: naturally cooled in the vacuum chamber for 2 hours",N/A,None,Amorphous
4130,10.1016-j.mtcomm.2023.107932.txt,10.1016-j.mtcomm.2023.107932.txt,HfNbTiZrNi,1,amorphous,experimental,"co-sputtering, Substrate: single crystal Si (100) wafer, Background vacuum: < 5 × 10−5 Pa, Work pressure: 1.4 Pa using high-purity (99.999%) Ar gas, Rotation rate: 30 rpm, Thickness: ∼1 μm, Cooling: naturally cooled in the vacuum chamber for 2 hours",N/A,None,Amorphous
4130,10.1016-j.mtcomm.2023.107932.txt,10.1016-j.mtcomm.2023.107932.txt,HfNbTiZrNi,1,amorphous,experimental,"co-sputtering, Substrate: single crystal Si (100) wafer, Background vacuum: < 5 × 10−5 Pa, Work pressure: 1.4 Pa using high-purity (99.999%) Ar gas, Rotation rate: 30 rpm, Thickness: ∼1 μm, Cooling: naturally cooled in the vacuum chamber for 2 hours",N/A,None,Amorphous
4130,10.1016-j.mtcomm.2023.107932.txt,10.1016-j.mtcomm.2023.107932.txt,HfNbTiZrNi,1,amorphous,experimental,"co-sputtering, Substrate: single crystal Si (100) wafer, Background vacuum: < 5 × 10−5 Pa, Work pressure: 1.4 Pa using high-purity (99.999%) Ar gas, Rotation rate: 30 rpm, Thickness: ∼1 μm, Cooling: naturally cooled in the vacuum chamber for 2 hours",N/A,None,Amorphous
4132,10.1016-j.calphad.2021.102317.txt,10.1016-j.calphad.2021.102317.txt,CoCrFeMnNi,1,FCC,combination,"compact vacuum induction melting, Temperature: 1373, Time: 6 hours, Pressure: 0.06","atomistic simulation, Potential: 2NN MEAM",None,Single Solid Solution
4132,10.1016-j.calphad.2021.102317.txt,10.1016-j.calphad.2021.102317.txt,CoCrFeMnNiV,1,FCC,combination,"compact vacuum induction melting, Temperature: 1373, Time: 6 hours, Pressure: 0.06","atomistic simulation, Potential: 2NN MEAM",None,Single Solid Solution
4132,10.1016-j.calphad.2021.102317.txt,10.1016-j.calphad.2021.102317.txt,CoCrFeMnNiV,1,FCC,combination,"compact vacuum induction melting, Temperature: 1373, Time: 6 hours, Pressure: 0.06","atomistic simulation, Potential: 2NN MEAM",None,Single Solid Solution
4132,10.1016-j.calphad.2021.102317.txt,10.1016-j.calphad.2021.102317.txt,CoCrFeMnNiV,1,FCC,combination,"compact vacuum induction melting, Temperature: 1373, Time: 6 hours, Pressure: 0.06","atomistic simulation, Potential: 2NN MEAM",None,Single Solid Solution
4132,10.1016-j.calphad.2021.102317.txt,10.1016-j.calphad.2021.102317.txt,CoCrFeMnNiV,1,FCC,combination,"compact vacuum induction melting, Temperature: 1373, Time: 6 hours, Pressure: 0.06","atomistic simulation, Potential: 2NN MEAM",None,Single Solid Solution
4132,10.1016-j.calphad.2021.102317.txt,10.1016-j.calphad.2021.102317.txt,CoCrFeMnNiV,1,FCC,combination,"compact vacuum induction melting, Temperature: 1373, Time: 6 hours, Pressure: 0.06","atomistic simulation, Potential: 2NN MEAM",None,Single Solid Solution
4132,10.1016-j.calphad.2021.102317.txt,10.1016-j.calphad.2021.102317.txt,CoCrFeMnNi,1,FCC,combination,"compact vacuum induction melting, Temperature: 1373, Time: 6 hours, Pressure: 0.06","atomistic simulation, Potential: 2NN MEAM",None,Single Solid Solution
4132,10.1016-j.calphad.2021.102317.txt,10.1016-j.calphad.2021.102317.txt,CoCrFeMnNiV,1,FCC,combination,"compact vacuum induction melting, Temperature: 1373, Time: 6 hours, Pressure: 0.06","atomistic simulation, Potential: 2NN MEAM",None,Single Solid Solution
4132,10.1016-j.calphad.2021.102317.txt,10.1016-j.calphad.2021.102317.txt,CoCrFeMnNiV,1,FCC,combination,"compact vacuum induction melting, Temperature: 1373, Time: 6 hours, Pressure: 0.06","atomistic simulation, Potential: 2NN MEAM",None,Single Solid Solution
4132,10.1016-j.calphad.2021.102317.txt,10.1016-j.calphad.2021.102317.txt,CoCrFeMnNiV,1,FCC,combination,"compact vacuum induction melting, Temperature: 1373, Time: 6 hours, Pressure: 0.06","atomistic simulation, Potential: 2NN MEAM",None,Single Solid Solution
4132,10.1016-j.calphad.2021.102317.txt,10.1016-j.calphad.2021.102317.txt,CoCrFeMnNiV,1,FCC,combination,"compact vacuum induction melting, Temperature: 1373, Time: 6 hours, Pressure: 0.06","atomistic simulation, Potential: 2NN MEAM",None,Single Solid Solution
4132,10.1016-j.calphad.2021.102317.txt,10.1016-j.calphad.2021.102317.txt,specific composition not provided,1,FCC,combination,"compact vacuum induction melting, Temperature: 1373, Time: 6 hours, Pressure: 0.06","atomistic simulation, Potential: 2NN MEAM",None,Single Solid Solution
4132,10.1016-j.calphad.2021.102317.txt,10.1016-j.calphad.2021.102317.txt,specific composition not provided,1,FCC,combination,"compact vacuum induction melting, Temperature: 1373, Time: 6 hours, Pressure: 0.06","atomistic simulation, Potential: 2NN MEAM",None,Single Solid Solution
4133,10.1016-j.msea.2021.141147.txt,10.1016-j.msea.2021.141147.txt,AlCoCrFeNiTi0.3,5,"BCC (Intermetallic) + FCC + FCC (Intermetallic) + Ni3(Al,Ti) + AlNiTi",experimental,"vacuum arc melting, Quantity: 125 g, Homogenization: 5 times re-melted, Specimens: cylindrical, 4 mm diameter and 4 mm height, Preparation: mechanically polished and coated with vaseline",N/A,Partially ordered L12 phase and ordered BCC/B2 phase present,Mixed Solution
4134,10.1016-j.surfcoat.2020.125465.txt,10.1016-j.surfcoat.2020.125465.txt,CoCrFeNi,1,FCC,experimental,"multiple beam sputtering (MBS) in physical vapor deposition (PVD), Targets: commercially pure metal targets of Co, Cr, Fe, and Ni, Substrate: Si single crystal substrate with a diameter of 10 cm, Deposition time: 21, Pressure: 2 × 10−7 mbar, Ion energy: 7 to 15 keV, Sputtering rates: varied for each element",N/A,None,Single Solid Solution
4135,10.1016-j.msea.2023.145733.txt,10.1016-j.msea.2023.145733.txt,Au27.9Ag20.3Cu51.8,3,FCC + L12-type ordering + lamellar,Experimental,"solution treatment, cold deformation, and aging, Solution treatment temperature: 750, Cold deformation percentage: 20, Aging temperature: 400, Aging time: 0.5",N/A,Partially ordered structure in the form of L12-type CSRO,Mixed Solution
4136,10.1016-j.matdes.2022.110695.txt,10.1016-j.matdes.2022.110695.txt,"(Hf,Ta,Ti,V,Zr)BxN(1-x)",2,FCC + amorphous,both,N/A,Density Functional Theory (DFT),None,Mixed Solution
4137,10.1016-j.corsci.2022.110625.txt,10.1016-j.corsci.2022.110625.txt,Al2Cr5Cu5Fe53Ni35,1,FCC,experimental,"induction melting furnace, Elements: ['Al', 'Cr', 'Cu', 'Fe', 'Ni'], Purity: 99.99 wt%, Temperature: 900, Time: solution treatment at 1200°C for 2 hours",N/A,No partially ordered structure or high entropy intermetallic compound,Single Solid Solution
4138,10.1016-j.msea.2021.142194.txt,10.1016-j.msea.2021.142194.txt,AlCoCrFeTi0.5,1,BCC B2,Experimental,"arc melting, Temperature: above 1600°C, Atmosphere: Ti-gettered high-purity argon",N/A,Partially ordered structure,Single Solid Solution
4138,10.1016-j.msea.2021.142194.txt,10.1016-j.msea.2021.142194.txt,AlCoCrFeTi0.5Ni0,1,BCC B2,Experimental,"arc melting, Temperature: above 1600°C, Atmosphere: Ti-gettered high-purity argon",N/A,Partially ordered structure,Single Solid Solution
4138,10.1016-j.msea.2021.142194.txt,10.1016-j.msea.2021.142194.txt,AlCoCrFeTi0.5Ni1,2,BCC A2 + BCC B2,Experimental,"arc melting, Temperature: above 1600°C, Atmosphere: Ti-gettered high-purity argon",N/A,Partially ordered and disordered structure,Mixed Solution
4138,10.1016-j.msea.2021.142194.txt,10.1016-j.msea.2021.142194.txt,AlCoCrFeTi0.5Ni1.5,2,BCC A2 + BCC B2,Experimental,"arc melting, Temperature: above 1600°C, Atmosphere: Ti-gettered high-purity argon",N/A,Partially ordered and disordered structure,Mixed Solution
4138,10.1016-j.msea.2021.142194.txt,10.1016-j.msea.2021.142194.txt,AlCoCrFeTi0.5Ni2,3,BCC A2 + BCC B2 + FCC L12,Experimental,"arc melting, Temperature: above 1600°C, Atmosphere: Ti-gettered high-purity argon",N/A,Partially ordered and disordered structure,Mixed Solution
4138,10.1016-j.msea.2021.142194.txt,10.1016-j.msea.2021.142194.txt,AlCoCrFeTi0.5Ni2.5,3,BCC A2 + BCC B2 + FCC L12,Experimental,"arc melting, Temperature: above 1600°C, Atmosphere: Ti-gettered high-purity argon",N/A,Partially ordered and disordered structure,Mixed Solution
4138,10.1016-j.msea.2021.142194.txt,10.1016-j.msea.2021.142194.txt,AlCoCrFeTi0.5Ni3,3,BCC A2 + BCC B2 + FCC L12,Experimental,"arc melting, Temperature: above 1600°C, Atmosphere: Ti-gettered high-purity argon",N/A,Partially ordered and disordered structure,Mixed Solution
4139,10.1016-j.intermet.2021.107423.txt,10.1016-j.intermet.2021.107423.txt,CoCrNi,1,FCC,experimental,"cold-rolling and solution annealing, Cold-rolling: Not specified in detail, Solution annealing: {'temperature_1': 1100, 'duration_1': '1 hour', 'temperature_2': 900, 'duration_2': '10 minutes', 'atmosphere': 'Argon', 'cooling_method': 'water quenching'}",N/A,Grain refinement through thermomechanical process,Single Solid Solution
4140,10.1016-j.mtcomm.2024.108313.txt,10.1016-j.mtcomm.2024.108313.txt,Cu40Fe30Mn20Cr5Ti5,2,FCC + intermetallic (Intermetallic),experimental,"powder metallurgy, Ball milling: 28 hours at 250 rpm, ball-to-powder ratio 10:1, Cold compaction: 500 MPa, 600 MPa, 700 MPa, Sintering: 2 hours at 1000°C in argon atmosphere",N/A,None,Mixed Solution
4141,10.1016-j.jallcom.2022.167521.txt,10.1016-j.jallcom.2022.167521.txt,TiZrHfTa0.5,1,BCC,Experimental,"arc melting, Temperature: above 2000°C, Atmosphere: high-purity argon, Duration: multiple melting cycles",N/A,None,Single Solid Solution
4141,10.1016-j.jallcom.2022.167521.txt,10.1016-j.jallcom.2022.167521.txt,TiZrHfTa0.5B0,1,BCC,Experimental,"arc melting, Temperature: above 2000°C, Atmosphere: high-purity argon, Duration: multiple melting cycles",N/A,None,Single Solid Solution
4141,10.1016-j.jallcom.2022.167521.txt,10.1016-j.jallcom.2022.167521.txt,TiZrHfTa0.5B0.5,2,BCC + HCP (Intermetallic),Experimental,"arc melting, Temperature: above 2000°C, Atmosphere: high-purity argon, Duration: multiple melting cycles",N/A,None,Mixed Solution
4141,10.1016-j.jallcom.2022.167521.txt,10.1016-j.jallcom.2022.167521.txt,TiZrHfTa0.5B1.0,2,BCC + HCP (Intermetallic),Experimental,"arc melting, Temperature: above 2000°C, Atmosphere: high-purity argon, Duration: multiple melting cycles",N/A,None,Mixed Solution
4141,10.1016-j.jallcom.2022.167521.txt,10.1016-j.jallcom.2022.167521.txt,TiZrHfTa0.5B1.5,2,BCC + HCP (Intermetallic),Experimental,"arc melting, Temperature: above 2000°C, Atmosphere: high-purity argon, Duration: multiple melting cycles",N/A,None,Mixed Solution
4142,10.1016-j.pnsc.2023.05.006.txt,10.1016-j.pnsc.2023.05.006.txt,PtPdAgCuNi,1,FCC,experimental,"sodium borohydride reduction, Temperature: room temperature, Time: 0.5 hours, Other conditions: deionized water, NaBH4 as reducing agent",N/A,None,Single Solid Solution
4142,10.1016-j.pnsc.2023.05.006.txt,10.1016-j.pnsc.2023.05.006.txt,PtPdAuCuNi,1,FCC,experimental,"sodium borohydride reduction, Temperature: room temperature, Time: 0.5 hours, Other conditions: deionized water, NaBH4 as reducing agent",N/A,None,Single Solid Solution
4142,10.1016-j.pnsc.2023.05.006.txt,10.1016-j.pnsc.2023.05.006.txt,PtPdAuCuCo,1,FCC,experimental,"sodium borohydride reduction, Temperature: room temperature, Time: 0.5 hours, Other conditions: deionized water, NaBH4 as reducing agent",N/A,None,Single Solid Solution
4142,10.1016-j.pnsc.2023.05.006.txt,10.1016-j.pnsc.2023.05.006.txt,PtAgAuCuCo,1,FCC,experimental,"sodium borohydride reduction, Temperature: room temperature, Time: 0.5 hours, Other conditions: deionized water, NaBH4 as reducing agent",N/A,None,Single Solid Solution
4143,10.1016-j.msea.2021.142354.txt,10.1016-j.msea.2021.142354.txt,FeCoCrNi,2,FCC + Various nano-clusters,experimental,"Selective Laser Melting (SLM), Layer thickness: 40, Rotation angle: 67, Laser power: 200, Hatch spacing: 40, Scanning speed: 740",N/A,"High dislocation density, unique dislocation network structure",Single Solid Solution
4144,10.1016-j.msea.2011.10.110.txt,10.1016-j.msea.2011.10.110.txt,AlCoCrFeNi,1,BCC,Experimental,"arc melting, Temperature: not specified, Time: not specified",N/A,None,Single Solid Solution
4144,10.1016-j.msea.2011.10.110.txt,10.1016-j.msea.2011.10.110.txt,AlCoCrFeNb$_{0.1}$Ni,1,BCC,Experimental,"arc melting, Temperature: not specified, Time: not specified",N/A,None,Single Solid Solution
4144,10.1016-j.msea.2011.10.110.txt,10.1016-j.msea.2011.10.110.txt,AlCoCrFeNb$_{0.25}$Ni,2,BCC + HCP Laves,Experimental,"arc melting, Temperature: not specified, Time: not specified",N/A,Partially ordered structure,Mixed Solution
4144,10.1016-j.msea.2011.10.110.txt,10.1016-j.msea.2011.10.110.txt,AlCoCrFeNb$_{0.5}$Ni,2,BCC + HCP Laves,Experimental,"arc melting, Temperature: not specified, Time: not specified",N/A,Partially ordered structure,Mixed Solution
4144,10.1016-j.msea.2011.10.110.txt,10.1016-j.msea.2011.10.110.txt,AlCoCrFeNb$_{0.75}$Ni,2,BCC + HCP Laves,Experimental,"arc melting, Temperature: not specified, Time: not specified",N/A,Partially ordered structure,Mixed Solution
4145,10.1016-j.matlet.2021.131643.txt,10.1016-j.matlet.2021.131643.txt,TiZrHf,1,HCP,experimental,"arc melting, Temperature: Not specified, Time: Repeatedly melted five times",N/A,None,Single Solid Solution
4145,10.1016-j.matlet.2021.131643.txt,10.1016-j.matlet.2021.131643.txt,TiZrTa,1,BCC,experimental,"arc melting, Temperature: Not specified, Time: Repeatedly melted five times",N/A,Microsegregation due to differing melting points,Single Solid Solution
4145,10.1016-j.matlet.2021.131643.txt,10.1016-j.matlet.2021.131643.txt,TiZrNb,1,BCC,experimental,"arc melting, Temperature: Not specified, Time: Repeatedly melted five times",N/A,Microsegregation due to differing melting points,Single Solid Solution
4146,10.1016-j.jallcom.2024.173539.txt,10.1016-j.jallcom.2024.173539.txt,CuAlSnZn,2,FCC + ordered intermetallic (Intermetallic),Experimental,"arc melting, Temperature: up to 1084°C (Cu), Time: Stirring at 30-second intervals",N/A,None,Mixed Solution
4146,10.1016-j.jallcom.2024.173539.txt,10.1016-j.jallcom.2024.173539.txt,CuAlSnZn,2,FCC + ordered intermetallic (Intermetallic),Experimental,"arc melting, Temperature: up to 1084°C (Cu), Time: Stirring at 30-second intervals",N/A,None,Mixed Solution
4146,10.1016-j.jallcom.2024.173539.txt,10.1016-j.jallcom.2024.173539.txt,CuAlSnZn,2,FCC + ordered intermetallic (Intermetallic),Experimental,"arc melting, Temperature: up to 1084°C (Cu), Time: Stirring at 30-second intervals",N/A,None,Mixed Solution
4146,10.1016-j.jallcom.2024.173539.txt,10.1016-j.jallcom.2024.173539.txt,CuAlSnZn,2,FCC + ordered intermetallic (Intermetallic),Experimental,"arc melting, Temperature: up to 1084°C (Cu), Time: Stirring at 30-second intervals",N/A,None,Mixed Solution
4147,10.1016-j.jallcom.2022.168194.txt,10.1016-j.jallcom.2022.168194.txt,Al56-34Co24Cr20Ni34,3,BCT + FCC + Cr-enriched precipitates,experimental,"arc melting, Temperature: Not specified, Time: Not specified",N/A,Partially ordered structure,Mixed Solution
4147,10.1016-j.jallcom.2022.168194.txt,10.1016-j.jallcom.2022.168194.txt,Al56-36Co24Cr20Ni36,3,BCT + FCC + Cr-enriched precipitates,experimental,"arc melting, Temperature: Not specified, Time: Not specified",N/A,Partially ordered structure,Mixed Solution
4147,10.1016-j.jallcom.2022.168194.txt,10.1016-j.jallcom.2022.168194.txt,Al56-37.5Co24Cr20Ni37.5,3,BCT + FCC + Cr-enriched precipitates,experimental,"arc melting, Temperature: Not specified, Time: Not specified",N/A,Partially ordered structure,Mixed Solution
4147,10.1016-j.jallcom.2022.168194.txt,10.1016-j.jallcom.2022.168194.txt,Al56-38Co24Cr20Ni38,3,BCT + FCC + Cr-enriched precipitates,experimental,"arc melting, Temperature: Not specified, Time: Not specified",N/A,"Partially ordered structure, High Entropy Intermetallic",Mixed Solution
4147,10.1016-j.jallcom.2022.168194.txt,10.1016-j.jallcom.2022.168194.txt,Al56-38.5Co24Cr20Ni38.5,3,BCT + FCC + Cr-enriched precipitates,experimental,"arc melting, Temperature: Not specified, Time: Not specified",N/A,Partially ordered structure,Mixed Solution
4147,10.1016-j.jallcom.2022.168194.txt,10.1016-j.jallcom.2022.168194.txt,Al56-40Co24Cr20Ni40,3,BCT + FCC + Cr-enriched precipitates,experimental,"arc melting, Temperature: Not specified, Time: Not specified",N/A,Partially ordered structure,Mixed Solution
4147,10.1016-j.jallcom.2022.168194.txt,10.1016-j.jallcom.2022.168194.txt,Al56-42Co24Cr20Ni42,3,BCT + FCC + Cr-enriched precipitates,experimental,"arc melting, Temperature: Not specified, Time: Not specified",N/A,Partially ordered structure,Mixed Solution
4148,10.1016-j.ensm.2023.102853.txt,10.1016-j.ensm.2023.102853.txt,CoVMnFeZnPS3,1,monoclinic,experimental,"vacuum solid-state method, Temperature: 610, Time: 48 hours",N/A,None,Intermetallic
4149,10.1016-j.ssc.2022.114980.txt,10.1016-j.ssc.2022.114980.txt,FeCoCrNi,1,FCC,Experimental,"Not explicitly stated, typically arc melting or spark plasma sintering, Temperature: Varies, Time: Varies",N/A,None,Single Solid Solution
4149,10.1016-j.ssc.2022.114980.txt,10.1016-j.ssc.2022.114980.txt,FeCoCrNiX,1,FCC,Experimental,"Not explicitly stated, typically arc melting or spark plasma sintering, Temperature: Varies, Time: Varies",N/A,Possible intermetallic compounds depending on X,Single Solid Solution
4149,10.1016-j.ssc.2022.114980.txt,10.1016-j.ssc.2022.114980.txt,FeCoCrNiX1(Fe)/C,1,FCC,Experimental,"Not explicitly stated, typically arc melting or spark plasma sintering, Temperature: Varies, Time: Varies",N/A,Possible intermetallic compounds depending on X,Single Solid Solution
4149,10.1016-j.ssc.2022.114980.txt,10.1016-j.ssc.2022.114980.txt,FeCoCrNiX1(Co)/C,1,FCC,Experimental,"Not explicitly stated, typically arc melting or spark plasma sintering, Temperature: Varies, Time: Varies",N/A,Possible intermetallic compounds depending on X,Single Solid Solution
4149,10.1016-j.ssc.2022.114980.txt,10.1016-j.ssc.2022.114980.txt,FeCoCrNiX1(Cr)/C,1,FCC,Experimental,"Not explicitly stated, typically arc melting or spark plasma sintering, Temperature: Varies, Time: Varies",N/A,Possible intermetallic compounds depending on X,Single Solid Solution
4149,10.1016-j.ssc.2022.114980.txt,10.1016-j.ssc.2022.114980.txt,FeCoCrNiX1(Ni)/C,1,FCC,Experimental,"Not explicitly stated, typically arc melting or spark plasma sintering, Temperature: Varies, Time: Varies",N/A,Possible intermetallic compounds depending on X,Single Solid Solution
4149,10.1016-j.ssc.2022.114980.txt,10.1016-j.ssc.2022.114980.txt,FeCoCrNiXn/C,1,FCC,Experimental,"Not explicitly stated, typically arc melting or spark plasma sintering, Temperature: Varies, Time: Varies",N/A,Possible intermetallic compounds depending on X and n,Single Solid Solution
4149,10.1016-j.ssc.2022.114980.txt,10.1016-j.ssc.2022.114980.txt,FeCoCrNiNb,1,FCC,Experimental,"Not explicitly stated, typically arc melting or spark plasma sintering, Temperature: Varies, Time: Varies",N/A,NbC carbide precipitates if present,Single Solid Solution
4149,10.1016-j.ssc.2022.114980.txt,10.1016-j.ssc.2022.114980.txt,FeCoCrNiHf(Cr)2/C,1,FCC,Experimental,"Not explicitly stated, typically arc melting or spark plasma sintering, Temperature: Varies, Time: Varies",N/A,Cr-based carbide precipitates if present,Single Solid Solution
4149,10.1016-j.ssc.2022.114980.txt,10.1016-j.ssc.2022.114980.txt,FeCoCrNiZr(Cr)2/C,1,FCC,Experimental,"Not explicitly stated, typically arc melting or spark plasma sintering, Temperature: Varies, Time: Varies",N/A,Cr-based carbide precipitates if present,Single Solid Solution
4149,10.1016-j.ssc.2022.114980.txt,10.1016-j.ssc.2022.114980.txt,FeCoCrNiTa(Cr)2/C,1,FCC,Experimental,"Not explicitly stated, typically arc melting or spark plasma sintering, Temperature: Varies, Time: Varies",N/A,Cr-based carbide precipitates if present,Single Solid Solution
4149,10.1016-j.ssc.2022.114980.txt,10.1016-j.ssc.2022.114980.txt,FeCoCrNiNb(Cr)2/C,1,FCC,Experimental,"Not explicitly stated, typically arc melting or spark plasma sintering, Temperature: Varies, Time: Varies",N/A,Cr-based carbide precipitates if present,Single Solid Solution
4150,10.1016-j.matchemphys.2020.124007.txt,10.1016-j.matchemphys.2020.124007.txt,AlCoCrNiTi,2,BCC + Not specified,experimental,"vacuum arc melting furnace, Temperature: Above 1500°C, Time: Not specified",N/A,None,Mixed Solution
4150,10.1016-j.matchemphys.2020.124007.txt,10.1016-j.matchemphys.2020.124007.txt,AlCoCrNiTi,3,BCC + FCC + Not specified,experimental,"vacuum arc melting furnace, Temperature: Above 1500°C, Time: Not specified",N/A,None,Mixed Solution
4150,10.1016-j.matchemphys.2020.124007.txt,10.1016-j.matchemphys.2020.124007.txt,AlCoCrNiTi,3,BCC + FCC + Not specified,experimental,"vacuum arc melting furnace, Temperature: Above 1500°C, Time: Not specified",N/A,None,Mixed Solution
4151,10.1016-j.intermet.2023.108125.txt,10.1016-j.intermet.2023.108125.txt,CuFeMnNiC,6,FCC + various carbide phases + M3C + M5C2 + M7C3 + Cu,experimental,"vacuum induction melting, Elements: high purity elements (purity higher than 99.9 wt%), Furnace: vacuum induction furnace with an Ar atmosphere, Melting: alloy was melted four times to ensure chemical homogeneity, Ingot dimensions: 140 mm × 50 mm × 60 mm, Hot forging: two-dimensionally (2D) hot-forged at 980 °C to eliminate casting defects, Homogenization: homogenized at 900 °C for 6 hours in an Ar atmosphere followed by air cooling, Cold rolling: cold rolled to a final thickness of ∼1.75 mm (a thickness reduction of 65%) with a reduction of 5-10% in each pass, Annealing: annealed at 600, 700, 800, 900, and 1000 °C for 300 seconds, respectively, Cooling: cooled to room temperature in air",N/A,None,Mixed Solution
4152,10.1016-j.msea.2022.143815.txt,10.1016-j.msea.2022.143815.txt,Ti20Zr20Hf20Cu20Ni20,5,- Amorphous + FCC Ti2Ni + HCP + acicular + monoclinic,experimental,"melt-spinning, Temperature: melted and rapidly solidified, Pressure: high-purity argon atmosphere, Time: rapid process",N/A,None,Mixed Solution
4153,10.1016-j.mtcomm.2022.103801.txt,10.1016-j.mtcomm.2022.103801.txt,TiCrTaV,2,BCC + C15 (FCC-derived),theoretical,"first principles methods based on plane-wave pseudopotential theory, Exchange correlation methods: ['LDA', 'GGA'], Electronic structures and properties calculation: {'GGA': ['BCC1', 'BCC2'], 'LDA': ['C15']}, Convergence testing parameters: {'E_cut': 500, 'k-point': {'BCC': '3 × 3 × 3', 'C15': '4 × 4 × 4'}}, Valence atomic configurations: {'Ti': '3d24s2', 'Cr': '3d54s1', 'Ta': '5d36s2', 'V': '3d34s2'}, Scf energy maximum forces maximum displacement: {'SCF': 1e-06, 'energy': 1e-05, 'maximum_forces': 0.03, 'maximum_displacement': 0.001}",N/A,No partial ordering or oxidation mentioned,Mixed Solution
4154,10.1016-j.msea.2022.144295.txt,10.1016-j.msea.2022.144295.txt,CoCrFeNi,1,FCC,experimental,"Additive Manufacturing with Laser Shock Modulation of Melt Pool (LSMMP), Substrate: 304 stainless steel (60 mm × 30 mm × 3 mm), Powder: Isoatomic CrFeCoNi powder (15–45 μm), Laser equipment: 1 kW CW fiber laser and sub-10 ns Joule-scale pulsed laser, Experimental conditions: High-purity argon atmosphere (3 L/min), Cw laser beam: Perpendicular to the substrate, Pulsed laser beam: Deviates from the vertical by −10°, Laser shock energies: 1 J, 2 J, 3 J, Peak pressures: 0.116 GPa, 0.233 GPa, 0.35 GPa",N/A,No partial ordering or intermetallic compounds mentioned,Single Solid Solution
4155,10.1016-j.mtphys.2022.100957.txt,10.1016-j.mtphys.2022.100957.txt,M0.82Nb0.18CoSb,3,cubic + Hf-rich phases + Nb-rich phases,experimental,"levitation melting and spark plasma sintering, Temperature: 1173, Pressure: 50, Time: 2",N/A,None,Intermetallic
4155,10.1016-j.mtphys.2022.100957.txt,10.1016-j.mtphys.2022.100957.txt,M0.85Nb0.15CoSb,3,cubic + Hf-rich phases + Nb-rich phases,experimental,"levitation melting and spark plasma sintering, Temperature: 1173, Pressure: 50, Time: 2",N/A,None,Intermetallic
4155,10.1016-j.mtphys.2022.100957.txt,10.1016-j.mtphys.2022.100957.txt,M0.85N0.15CoSb,3,cubic + Hf-rich phases + Nb-rich phases,experimental,"levitation melting and spark plasma sintering, Temperature: 1173, Pressure: 50, Time: 2",N/A,None,Intermetallic
4155,10.1016-j.mtphys.2022.100957.txt,10.1016-j.mtphys.2022.100957.txt,M0.79Nb0.21CoSb,3,cubic + Hf-rich phases + Nb-rich phases,experimental,"levitation melting and spark plasma sintering, Temperature: 1173, Pressure: 50, Time: 2",N/A,None,Intermetallic
4155,10.1016-j.mtphys.2022.100957.txt,10.1016-j.mtphys.2022.100957.txt,M0.75Nb0.25CoSb,3,cubic + Hf-rich phases + Nb-rich phases,experimental,"levitation melting and spark plasma sintering, Temperature: 1173, Pressure: 50, Time: 2",N/A,None,Intermetallic
4155,10.1016-j.mtphys.2022.100957.txt,10.1016-j.mtphys.2022.100957.txt,M0.85N0.03Nb0.12CoSb,3,cubic + Hf-rich phases + Nb-rich phases,experimental,"levitation melting and spark plasma sintering, Temperature: 1173, Pressure: 50, Time: 2",N/A,None,Intermetallic
4156,10.1016-j.jallcom.2023.169582.txt,10.1016-j.jallcom.2023.169582.txt,Fe40Mn20Cr20Ni20,2,BCC + FCC,experimental,"arc melting, Temperature: 1473, Time: 1.5 hours",N/A,None,Single Solid Solution
4157,10.1016-j.jallcom.2020.157876.txt,10.1016-j.jallcom.2020.157876.txt,FeMnCoCrCxSiy,1,FCC,experimental,"vacuum induction melting, Temperature: 1200, Time: 6 hours, Atmosphere: Ar, Pressure: 1 × 10−2 Pa, Quenching: water quenching",N/A,Single-phase FCC structure confirmed through XRD and EBSD analyses,Single Solid Solution
4158,10.1016-j.jmrt.2023.05.142.txt,10.1016-j.jmrt.2023.05.142.txt,CrNbTiZr,2,BCC + net-like interdendritic structures (Intermetallic),experimental,"pulsed laser cladding, Laser power: 72, Pulse width: 6, Frequency: 6, Scanning speed: 3, Overlap rate: 50, Laser scanning direction: rolling direction (RD), Protective gas: high-purity Ar gas",N/A,Zr diluted from the substrate,Mixed Solution
4159,10.1016-j.ijrmhm.2022.105834.txt,10.1016-j.ijrmhm.2022.105834.txt,VNbMoTaW,1,BCC,experimental,"selective laser melting (SLM), Laser power: 320, Layer thickness: 30, Hatch spacing: 90, Scanning speeds: [200, 400, 600, 800], Linear energy densities: [1.6, 0.8, 0.53, 0.4], Substrate: pure tungsten plate, preheated to 180 °C, Scanning strategy: 67° turning between layers",N/A,None,Single Solid Solution
4160,10.1016-j.triboint.2023.109106.txt,10.1016-j.triboint.2023.109106.txt,FeCoCrNiMn,3,FCC + HCP + Various metal oxides,Experimental,"laser cladding, Substrate: Q235 steel, Laser type: YLS-2000 type, IPG, Germany, Parameters: Detailed in Table 2 of the paper, Powder preparation: {'ball_milling': 'High-speed planetary ball mill (DECO-PBM-V-0.4 L, China)', 'speed': 600, 'time': 4, 'grinding_jar_material': '304 stainless steel', 'ball_to_powder_mass_ratio': 4}",N/A,None,Mixed Solution
4161,10.1016-j.msea.2019.138120.txt,10.1016-j.msea.2019.138120.txt,CoCrFeMnNi,1,FCC,experimental,"arc melting, Temperature: approximately 1300-1500°C, Time: Not explicitly stated",N/A,None,Single Solid Solution
4161,10.1016-j.msea.2019.138120.txt,10.1016-j.msea.2019.138120.txt,CoCuFeMnNi,1,FCC,experimental,"arc melting, Temperature: approximately 1300-1500°C, Time: Not explicitly stated",N/A,Nanoscale phase separation,Mixed Solution
4161,10.1016-j.msea.2019.138120.txt,10.1016-j.msea.2019.138120.txt,CoCu1.71FeMnNi,1,FCC,experimental,"arc melting, Temperature: approximately 1300-1500°C, Time: Not explicitly stated",N/A,Nanoscale phase separation,Mixed Solution
4162,10.1016-j.surfin.2023.103442.txt,10.1016-j.surfin.2023.103442.txt,IrRuRhPdPt,1,FCC,theoretical,"Density Functional Theory (DFT), Functional: Perdew–Burke–Ernzerhof (PBE), Potentials: projector augmented wave (PAW)",N/A,None,Single Solid Solution
4162,10.1016-j.surfin.2023.103442.txt,10.1016-j.surfin.2023.103442.txt,NbMoTaTi,1,BCC,theoretical,"Density Functional Theory (DFT), Functional: Perdew–Burke–Ernzerhof (PBE)",N/A,None,Single Solid Solution
4162,10.1016-j.surfin.2023.103442.txt,10.1016-j.surfin.2023.103442.txt,NbMoTaTiV,1,BCC,theoretical,"Density Functional Theory (DFT), Functional: Perdew–Burke–Ernzerhof (PBE)",N/A,None,Single Solid Solution
4163,10.1016-j.msea.2023.144677.txt,10.1016-j.msea.2023.144677.txt,Al0.3CoCrFeNiTi0.15,5,BCC B2 (Intermetallic) + FCC + FCC-like L12 (Intermetallic) + Ni3Al + NiAl,experimental,"vacuum induction melting (VIM), Temperature: 1600, Pressure: vacuum, Time: not explicitly stated",N/A,Partially ordered structure with L12 and B2 phases,Mixed Solution
4164,10.1016-j.jmst.2022.03.005.txt,10.1016-j.jmst.2022.03.005.txt,HfTaTiZr,1,BCC,experimental,"arc melting, Temperature: 1473, Time: 2 hours",N/A,None,Single Solid Solution
4164,10.1016-j.jmst.2022.03.005.txt,10.1016-j.jmst.2022.03.005.txt,HfTaTiZr0.4,1,BCC,experimental,"arc melting, Temperature: 1473, Time: 2 hours",N/A,None,Single Solid Solution
4164,10.1016-j.jmst.2022.03.005.txt,10.1016-j.jmst.2022.03.005.txt,HfTaTiZr15,1,BCC,experimental,"arc melting, Temperature: 1473, Time: 2 hours",N/A,None,Single Solid Solution
4164,10.1016-j.jmst.2022.03.005.txt,10.1016-j.jmst.2022.03.005.txt,HfTaTiZr13,1,BCC,experimental,"arc melting, Temperature: 1473, Time: 2 hours",N/A,None,Single Solid Solution
4165,10.1016-j.matlet.2020.127992.txt,10.1016-j.matlet.2020.127992.txt,AlCoFeNiTi,3,BCC B2 + FCC L12 + AlCoFeNiTi,experimental,"arc melting, Temperature: above 1200°C, Time: not specified",N/A,Annealed at 1000°C for 4 hours and quenched in water,Mixed Solution
4166,10.1016-j.jallcom.2020.156090.txt,10.1016-j.jallcom.2020.156090.txt,VCrFeCoNi,3,BCC + FCC + HCP,combination,"vacuum-induction melting, Atmosphere: argon, Ingot dimensions: 58 × 80 × 108 mm3, Hot rolling temperature: 1373-1173 K, Reduction ratio: ~60%, Homogenization temperature: 1473 K, Homogenization duration: 2 hours, Cooling method: water-quenched, Cold rolling reduction ratio: ~50%, Final thickness: 10 mm, Annealing temperature: 1123 K, Annealing duration: 1 hour","thermodynamic calculations, Gibbs free energy: assessed, Phase stability: FCC structure",No partial ordering or high entropy intermetallic formation,Mixed Solution
4166,10.1016-j.jallcom.2020.156090.txt,10.1016-j.jallcom.2020.156090.txt,CrMnFeCoNi,1,FCC,experimental,"arc melting, Temperature: 1600, Time: 30 minutes",N/A,No partial ordering or high entropy intermetallic formation,Single Solid Solution
4166,10.1016-j.jallcom.2020.156090.txt,10.1016-j.jallcom.2020.156090.txt,CrCoNi,1,FCC,experimental,"arc melting, Temperature: 1600, Time: 30 minutes",N/A,No partial ordering or high entropy intermetallic formation,Single Solid Solution
4166,10.1016-j.jallcom.2020.156090.txt,10.1016-j.jallcom.2020.156090.txt,FeMnCoCr,2,FCC + HCP,experimental,"arc melting, Temperature: 1600, Time: 30 minutes",N/A,No partial ordering or high entropy intermetallic formation,Mixed Solution
4166,10.1016-j.jallcom.2020.156090.txt,10.1016-j.jallcom.2020.156090.txt,VCrFeCoNi,2,BCC + FCC,combination,"vacuum-induction melting, Atmosphere: argon, Ingot dimensions: 58 × 80 × 108 mm3, Hot rolling temperature: 1373-1173 K, Reduction ratio: ~60%, Homogenization temperature: 1473 K, Homogenization duration: 2 hours, Cooling method: water-quenched, Cold rolling reduction ratio: ~50%, Final thickness: 10 mm, Annealing temperature: 1123 K, Annealing duration: 1 hour","thermodynamic calculations, Gibbs free energy: assessed, Phase stability: FCC structure",No partial ordering or high entropy intermetallic formation,Mixed Solution
4166,10.1016-j.jallcom.2020.156090.txt,10.1016-j.jallcom.2020.156090.txt,VCrFeCoNi,1,FCC,experimental,"arc melting, Temperature: 1600, Time: 30 minutes",N/A,No partial ordering or high entropy intermetallic formation,Single Solid Solution
4167,10.1016-j.jallcom.2019.07.105.txt,10.1016-j.jallcom.2019.07.105.txt,Fe50Mn30Co10Cr10,2,FCC + HCP,experimental,"vacuum arc remelting, hot rolling, cold rolling, Vacuum arc remelting: {'temperature': 1200, 'duration': '2 hours', 'cooling': 'air quenching'}, Hot rolling: {'temperature': 1100, 'reduction_ratio': 50}, Cold rolling: {'reduction_ratio': 60}, Annealing: {'temperature_range': '750-850', 'duration': 'up to 40 seconds', 'cooling': 'air cooling'}, Tempering: {'temperature': 300, 'duration': '20 seconds'}",N/A,No partially ordered structure or high entropy intermetallic phase mentioned,Mixed Solution
4169,10.1016-j.msea.2021.141098.txt,10.1016-j.msea.2021.141098.txt,MoNbTaTiW,2,BCC + FCC,experimental,"mechanical alloying and spark plasma sintering, Milling duration: 30 hours, Sintering temperature: 1473, Heating rate: 7.21, Holding time: 15, Pressure: 80",N/A,No additional precipitates or intermetallic compounds mentioned,Mixed Solution
4170,10.1016-j.jallcom.2020.156842.txt,10.1016-j.jallcom.2020.156842.txt,CrFeMnNi,1,FCC,experimental,"arc melting, Constituent elements: ['Fe', 'Mn', 'Cr', 'Ni'], Purity: >99.8%, Atmosphere: argon",N/A,None,Single Solid Solution
4171,10.1016-j.jmst.2020.11.081.txt,10.1016-j.jmst.2020.11.081.txt,CoCrFeMnNi,2,FCC + YCrO4,Experimental,"Spark Plasma Sintering (SPS), Temperatures: [973, 1073, 1173], Pressure: 50, Time: 10",N/A,"Y pre-alloyed, in-situ formation of dispersoids",Mixed Solution
4172,10.1016-j.jallcom.2022.165394.txt,10.1016-j.jallcom.2022.165394.txt,AlCoCrFeNi,3,BCC + BCC B2 + Not specified,experimental,"arc melting, Purity: at least 99.9%, Turn-over frequency: at least six times",N/A,Partially ordered B2 (Al-Ni) phase in as-cast state,Mixed Solution
4173,10.1016-j.matchar.2022.112263.txt,10.1016-j.matchar.2022.112263.txt,Cr25Fe32Ni35Mo3Al5-xNbx,4,FCC + ordered cubic L12 (Intermetallic) + ordered tetragonal (Intermetallic) + NbMo-rich phases,Experimental,"arc melting and copper mold casting, Temperature: 1200, Time: 2 hours",N/A,Partially ordered D022 and L12 nanoprecipitates,Mixed Solution
4174,10.1016-j.jallcom.2021.159521.txt,10.1016-j.jallcom.2021.159521.txt,Al0.25FeMnNiCrCu0.5,2,BCC + FCC,experimental,"laser melting deposition (LMD), Laser power: 800, Scanning speed: 2, Laser beam diameter: 3, Powder feeding rate: 3.5",N/A,None,Mixed Solution
4174,10.1016-j.jallcom.2021.159521.txt,10.1016-j.jallcom.2021.159521.txt,Al0.3CrCuFeMnNi,2,BCC + FCC,experimental,"laser melting deposition (LMD), Laser power: 800, Scanning speed: 2, Laser beam diameter: 3, Powder feeding rate: 3.5",N/A,None,Mixed Solution
4174,10.1016-j.jallcom.2021.159521.txt,10.1016-j.jallcom.2021.159521.txt,AlCoCrFeNi,2,BCC + FCC,experimental,not explicitly stated,N/A,None,Mixed Solution
4174,10.1016-j.jallcom.2021.159521.txt,10.1016-j.jallcom.2021.159521.txt,AlCrCuFeNi,2,BCC + BCC B2,experimental,selective laser melting (SLM),N/A,None,Mixed Solution
4174,10.1016-j.jallcom.2021.159521.txt,10.1016-j.jallcom.2021.159521.txt,CoCrFeMnNi,1,FCC,experimental,not explicitly stated,N/A,None,Single Solid Solution
4174,10.1016-j.jallcom.2021.159521.txt,10.1016-j.jallcom.2021.159521.txt,Al0.5CrMoNbTa0.5,2,BCC + FCC,experimental,not explicitly stated,N/A,None,Mixed Solution
4174,10.1016-j.jallcom.2021.159521.txt,10.1016-j.jallcom.2021.159521.txt,CoCrCuFeNiAl,2,BCC + FCC,experimental,not explicitly stated,N/A,None,Mixed Solution
4174,10.1016-j.jallcom.2021.159521.txt,10.1016-j.jallcom.2021.159521.txt,TiZrNbTa,1,BCC,experimental,not explicitly stated,N/A,None,Single Solid Solution
4174,10.1016-j.jallcom.2021.159521.txt,10.1016-j.jallcom.2021.159521.txt,Fe20Co20Ni41Al19,1,FCC,experimental,not explicitly stated,N/A,None,Single Solid Solution
4174,10.1016-j.jallcom.2021.159521.txt,10.1016-j.jallcom.2021.159521.txt,AlCoCrFeNi2.1,2,BCC + FCC,experimental,not explicitly stated,N/A,None,Mixed Solution
4175,10.1016-j.nimb.2022.09.003.txt,10.1016-j.nimb.2022.09.003.txt,CuCrFeTiV,2,BCC + FCC,experimental,"spark plasma sintering, Temperature: 1178, Pressure: 65, Time: 5 minutes",N/A,No partial ordering or intermetallic phases observed,Mixed Solution
4176,10.1016-j.intermet.2023.108128.txt,10.1016-j.intermet.2023.108128.txt,AlCuCoCrFeNi,2,BCC + FCC,Experimental,"vacuum arc melting, Number of re-melting processes: 4, Ar purges: 3",N/A,None,Mixed Solution
