Repository: sourish69/MSE643_CourseProject

# MSE643_CourseProject - Phase-Oriented Generative Design of High-Entropy Alloys

**A generative machine-learning pipeline that designs new alloy compositions to order - you specify the crystal phase you want, and the model proposes chemistries that should form it.**

---

## The idea in one paragraph

High-entropy alloys mix five or more principal elements in near-equal proportions, and their configurational entropy unlocks unusual combinations of strength and thermal stability. The problem is scale: the viable composition space runs to millions of candidates, far beyond what anyone can cast and characterize by hand.

File: Datasets/Vladimir_HEA_database.csv (part 81 of 88)
id,Paper,Name,Alloy,Nb of phase,Phase,Experimental or theoretical,Experimental details,Theoretical details,Special conditions,Type of solution
4176,10.1016-j.intermet.2023.108128.txt,10.1016-j.intermet.2023.108128.txt,AlCoCrFeNi,2,FCC + HCP,Experimental,"vacuum arc melting, Number of re-melting processes: 4, Ar purges: 3",N/A,HCP phase not predicted by CALPHAD or HEAPS methods,Mixed Solution
4176,10.1016-j.intermet.2023.108128.txt,10.1016-j.intermet.2023.108128.txt,CoCrFeNi,1,BCC,Experimental,"vacuum arc melting, Number of re-melting processes: 4, Ar purges: 3",N/A,Intermetallic and TCP phases predicted but not identified,Single Solid Solution
4176,10.1016-j.intermet.2023.108128.txt,10.1016-j.intermet.2023.108128.txt,CoCrFeNiSiSn,2,BCC + FCC,Experimental,"vacuum arc melting, Number of re-melting processes: 4, Ar purges: 3",N/A,Intermetallic phases predicted but not identified,Mixed Solution
4177,10.1016-j.jmst.2020.08.008.txt,10.1016-j.jmst.2020.08.008.txt,CrCoNi,3,BCC + FCC + HCP,theoretical,"High-throughput Molecular Dynamics simulation combined with machine learning, Elemental concentrations: Cr, Co, and Ni ranging from 20% to 60% at.%, Temperature: 300, Strain rate: 100000000.0, Sample dimensions: 53 Å (x) × 53 Å (y) × 53 Å (z), Number of atoms: 13500, Potentials: Modified Embedded Atom Method (MEAM) potentials, Machine learning model: Artificial Neural Network (ANN) with Sigmoid activation function, Adam optimizer, learning rate of 0.01, Training data sets: 186, Testing data sets: 45, Model selection criteria: Coefficient of correlation (R) > 0.96",N/A,No partial ordering or oxidation mentioned,Mixed Solution
4178,10.1016-j.msea.2023.145446.txt,10.1016-j.msea.2023.145446.txt,CoCrFeNi,1,FCC,experimental,"arc melting, Temperature: Not specified, Time: Not specified",N/A,None,Single Solid Solution
4178,10.1016-j.msea.2023.145446.txt,10.1016-j.msea.2023.145446.txt,CoCrFeMnNi,1,FCC,experimental,"arc melting, Temperature: Not specified, Time: Not specified",N/A,None,Single Solid Solution
4178,10.1016-j.msea.2023.145446.txt,10.1016-j.msea.2023.145446.txt,CoCrFeNiNb0.1Mo0.3,5,FCC + FCC Laves + HCP Laves + Not specified + CoCrFeNiNb0.1Mo0.3,experimental,"arc melting, Temperature: Not specified, Time: Not specified",N/A,Partially ordered structures (High Entropy Intermetallics),Mixed Solution
4179,10.1016-j.matpr.2020.08.145.txt,10.1016-j.matpr.2020.08.145.txt,Al5Cr5Nb38Ti32V5Zr15,1,BCC,experimental,"vacuum arc melting, Temperature: 1200, Time: 10 hours",N/A,None,Single Solid Solution
4179,10.1016-j.matpr.2020.08.145.txt,10.1016-j.matpr.2020.08.145.txt,Al8Cr11Nb32Ti20V20Zr9,3,BCC + HCP Laves + complex,experimental,"vacuum arc melting, Temperature: 1200, Time: 10 hours",N/A,Partially ordered structure (High Entropy Intermetallic),Mixed Solution
4179,10.1016-j.matpr.2020.08.145.txt,10.1016-j.matpr.2020.08.145.txt,Al5Nb24Ti40V5Zr26,1,BCC,experimental,"vacuum arc melting, Temperature: 1200, Time: 10 hours",N/A,None,Single Solid Solution
4179,10.1016-j.matpr.2020.08.145.txt,10.1016-j.matpr.2020.08.145.txt,Al4Cr3Nb21Ti40V4Zr28,1,BCC,experimental,"vacuum arc melting, Temperature: 1200, Time: 10 hours",N/A,None,Single Solid Solution
4180,10.1016-j.ijplas.2023.103651.txt,10.1016-j.ijplas.2023.103651.txt,CrMnFeCoNi,2,FCC + MnCr2O4,experimental,"vacuum induction melting, Temperature: melted and cooled to 293 K, Pressure: 3 × 10−5 mbar, Time: 2 days at 1473 K for homogenization",N/A,Minor MnCr2O4 oxide precipitates present,Single Solid Solution
4181,10.1016-j.apmt.2020.100853.txt,10.1016-j.apmt.2020.100853.txt,CoCrCuFeMnSi,3,BCC + FCC + HCP,experimental,"friction stir gradient alloying (FSGA), Tool: W-25%Re, Shoulder diameter: 12, Root diameter: 7.5, Pin diameter: 6, Pin height: 3.7",N/A,None,Mixed Solution
4181,10.1016-j.apmt.2020.100853.txt,10.1016-j.apmt.2020.100853.txt,CoCrFeMnSi,1,FCC,experimental,"Not explicitly stated, similar to FSGA, Details: Assumed similar to FSGA method used for Cu-HEA",N/A,None,Single Solid Solution
4181,10.1016-j.apmt.2020.100853.txt,10.1016-j.apmt.2020.100853.txt,CoCrCuFeMnSi,3,BCC + FCC + HCP,experimental,"friction stir gradient alloying (FSGA), Tool: W-25%Re, Shoulder diameter: 12, Root diameter: 7.5, Pin diameter: 6, Pin height: 3.7",N/A,None,Mixed Solution
4182,10.1016-j.surfcoat.2023.129572.txt,10.1016-j.surfcoat.2023.129572.txt,Fe40Mn20Cr20Ni20,1,FCC,experimental,"vacuum induction melting and hot rolling, Homogenization temperature: 1300, Hot rolling reduction: 79",N/A,None,Single Solid Solution
4183,10.1016-j.jallcom.2021.161859.txt,10.1016-j.jallcom.2021.161859.txt,HfNbTiZr,1,BCC,experimental,"electromagnetic levitation melting, Temperature: 1290, Time: 2 hours",N/A,None,Single Solid Solution
4184,10.1016-j.msea.2022.144220.txt,10.1016-j.msea.2022.144220.txt,AlCoCrFeNi,1,FCC,Experimental,"vacuum induction melting, Temperature: 1200, Time: 24 hours, Cooling rate: water quench",N/A,None,Single Solid Solution
4184,10.1016-j.msea.2022.144220.txt,10.1016-j.msea.2022.144220.txt,AlCoCrFeMnNiVC,2,FCC + cubic,Experimental,"vacuum induction melting, Temperature: 1200, Time: 24 hours, Cooling rate: water quench",N/A,None,Mixed Solution
4184,10.1016-j.msea.2022.144220.txt,10.1016-j.msea.2022.144220.txt,AlCoCrFeMnNiVCMo,2,FCC + cubic,Experimental,"vacuum induction melting, Temperature: 1200, Time: 24 hours, Cooling rate: water quench",N/A,None,Mixed Solution
4184,10.1016-j.msea.2022.144220.txt,10.1016-j.msea.2022.144220.txt,AlCoCrFeMnNiVCMo,2,FCC + cubic,Experimental,"vacuum induction melting, Temperature: 1200, Time: 24 hours, Cooling rate: water quench",N/A,None,Mixed Solution
4184,10.1016-j.msea.2022.144220.txt,10.1016-j.msea.2022.144220.txt,AlCoCrFeMnNiVCMo,2,FCC + cubic,Experimental,"vacuum induction melting, Temperature: 1200, Time: 24 hours, Cooling rate: water quench",N/A,None,Mixed Solution
4184,10.1016-j.msea.2022.144220.txt,10.1016-j.msea.2022.144220.txt,AlCoCrFeMnNiVCMoSi,3,FCC + HCP + cubic,Experimental,"vacuum induction melting, Temperature: 1200, Time: 24 hours, Cooling rate: water quench",N/A,None,Mixed Solution
4184,10.1016-j.msea.2022.144220.txt,10.1016-j.msea.2022.144220.txt,AlCoCrFeMnNi,1,FCC,Experimental,Not specified in the given text,N/A,None,Single Solid Solution
4184,10.1016-j.msea.2022.144220.txt,10.1016-j.msea.2022.144220.txt,AlCoCrFeMnNiNbC,2,FCC + cubic,Experimental,Not specified in the given text,N/A,None,Mixed Solution
4184,10.1016-j.msea.2022.144220.txt,10.1016-j.msea.2022.144220.txt,AlCoCrFeMnNiVC,2,FCC + cubic,Experimental,"vacuum induction melting, Temperature: 1200, Time: 24 hours, Cooling rate: water quench",N/A,None,Mixed Solution
4184,10.1016-j.msea.2022.144220.txt,10.1016-j.msea.2022.144220.txt,AlCoCrFeMnNiVCMo,1,cubic,Experimental,"vacuum induction melting, Temperature: 1200, Time: 24 hours, Cooling rate: water quench",N/A,None,Intermetallic
4184,10.1016-j.msea.2022.144220.txt,10.1016-j.msea.2022.144220.txt,AlCoCrFeMnNiVCMo,2,FCC + cubic,Experimental,"vacuum induction melting, Temperature: 1200, Time: 24 hours, Cooling rate: water quench",N/A,None,Mixed Solution
4184,10.1016-j.msea.2022.144220.txt,10.1016-j.msea.2022.144220.txt,AlCoCrFeMnNiVCMo,2,FCC + cubic,Experimental,"vacuum induction melting, Temperature: 1200, Time: 24 hours, Cooling rate: water quench",N/A,None,Mixed Solution
4185,10.1016-j.jallcom.2022.168582.txt,10.1016-j.jallcom.2022.168582.txt,FeCoNiCrMn,1,cubic,experimental,"magnetron sputtering, Target: equiatomic ratio FeCoNiCrMn target (99.9% purity), Substrate: nickel foam, Sputtering conditions: {'temperature': 293, 'Ar_flow': 10, 'air_pressure': 1, 'sputtering_power': 100, 'current': 480, 'voltage': 210, 'sputtering_distance': 50, 'sputtering_direction': 'vertical'}, Deposition time: 5 min, 15 min, 30 min",N/A,No partial ordering or intermetallic phases in the initial state before oxidation,Intermetallic
4186,10.1016-j.corsci.2023.111597.txt,10.1016-j.corsci.2023.111597.txt,CrCoNi,2,FCC + Cr2N,experimental,"pressurized induction furnace, Temperature: not explicitly stated, Pressure: high-nitrogen pressure, Time: not explicitly stated",N/A,None,Mixed Solution
4187,10.1016-j.ijrmhm.2020.105370.txt,10.1016-j.ijrmhm.2020.105370.txt,NbMoTaW,1,BCC,experimental,"vacuum arc melting, Temperature: >2500 °C, Time: 30 seconds per melt, remelted 5 times",N/A,None,Single Solid Solution
4187,10.1016-j.ijrmhm.2020.105370.txt,10.1016-j.ijrmhm.2020.105370.txt,NbMoTaWV,1,BCC,experimental,"vacuum arc melting, Temperature: >2500 °C, Time: 30 seconds per melt, remelted 5 times",N/A,None,Single Solid Solution
4187,10.1016-j.ijrmhm.2020.105370.txt,10.1016-j.ijrmhm.2020.105370.txt,NbMoTaWV,1,BCC,experimental,"vacuum arc melting, Temperature: >2500 °C, Time: 30 seconds per melt, remelted 5 times",N/A,None,Single Solid Solution
4187,10.1016-j.ijrmhm.2020.105370.txt,10.1016-j.ijrmhm.2020.105370.txt,NbMoTaWZr,1,BCC,experimental,"vacuum arc melting, Temperature: >2500 °C, Time: 30 seconds per melt, remelted 5 times",N/A,None,Single Solid Solution
4187,10.1016-j.ijrmhm.2020.105370.txt,10.1016-j.ijrmhm.2020.105370.txt,NbMoTaWVZr,1,BCC,experimental,"vacuum arc melting, Temperature: >2500 °C, Time: 30 seconds per melt, remelted 5 times",N/A,None,Single Solid Solution
4188,10.1016-j.scriptamat.2022.115057.txt,10.1016-j.scriptamat.2022.115057.txt,(FeCoNi)86Ti7Al7,4,B2 (Intermetallic) + FCC + FCC L12 (Intermetallic) + (FeCoNi)2TiAl,Experimental,"conventional melting and casting, Details: Standard metallurgical techniques",N/A,Prestrain-induced dislocations influence precipitate formation,Mixed Solution
4189,10.1016-j.vacuum.2020.109820.txt,10.1016-j.vacuum.2020.109820.txt,AlCoCrFeNiTi,4,BCC + FCC + Not specified + Not specified B2,experimental,"powder metallurgy, Sintering temperature: 1200, Sintering time: 2 hours, Boriding temperatures: [900, 1000, 1100], Boriding time: 2 hours, Boriding powder mixture: 90 wt% B4C + 10 wt% NaBF4",N/A,None,Mixed Solution
4190,10.1016-j.fuproc.2023.107976.txt,10.1016-j.fuproc.2023.107976.txt,PtCoNiCuZn,1,FCC,experimental,"solvothermal method followed by calcination, Solvothermal: {'temperature': 120, 'time': '3 hours'}, Calcination: {'heating_rate': 5, 'temperature': '500°C, 600°C, 700°C, 800°C', 'time': '2 hours', 'atmosphere': '10% H2/Ar'}",N/A,Not specified,Single Solid Solution
4191,10.1016-j.commatsci.2023.112249.txt,10.1016-j.commatsci.2023.112249.txt,TiVCrZr,1,BCC,theoretical,"DFT with EMTO-CPA, Atomic ratios: 25% each",N/A,None,Single Solid Solution
4191,10.1016-j.commatsci.2023.112249.txt,10.1016-j.commatsci.2023.112249.txt,TiVCrZrNb,1,BCC,theoretical,"DFT with EMTO-CPA, Atomic ratios: 20% each",N/A,None,Single Solid Solution
4191,10.1016-j.commatsci.2023.112249.txt,10.1016-j.commatsci.2023.112249.txt,TiVCrZrNb,1,BCC,theoretical,"DFT with EMTO-CPA, Atomic ratios: 20%, 20%, 20%, 15%, 25%",N/A,None,Single Solid Solution
4191,10.1016-j.commatsci.2023.112249.txt,10.1016-j.commatsci.2023.112249.txt,TiVCrZrNb,1,BCC,theoretical,"DFT with EMTO-CPA, Atomic ratios: randomly assigned ranging from 5% to 35%",N/A,None,Single Solid Solution
4192,10.1016-j.actamat.2022.117847.txt,10.1016-j.actamat.2022.117847.txt,AlCrFeNiV,3,BCC B2 + FCC + FCC L12,experimental,"arc melting, Temperature: 1100, Time: 24 hours, Cooling method: water quenching",N/A,"Post-SMAT, annealing at 900 °C for 5 minutes, and aging at 700 °C for 1 hour",Mixed Solution
4193,10.1016-j.intermet.2020.106897.txt,10.1016-j.intermet.2020.106897.txt,CrFeCoNi,1,FCC,Experimental,"arc melting, Temperature: not specified, Time: 30 seconds per melting, repeated at least five times",N/A,None,Single Solid Solution
4193,10.1016-j.intermet.2020.106897.txt,10.1016-j.intermet.2020.106897.txt,AlCrCoNi,1,FCC,Experimental,"arc melting, Temperature: not specified, Time: 30 seconds per melting, repeated at least five times",N/A,None,Single Solid Solution
4193,10.1016-j.intermet.2020.106897.txt,10.1016-j.intermet.2020.106897.txt,AlFeCoNi,1,FCC,Experimental,"arc melting, Temperature: not specified, Time: 30 seconds per melting, repeated at least five times",N/A,None,Single Solid Solution
4193,10.1016-j.intermet.2020.106897.txt,10.1016-j.intermet.2020.106897.txt,AlCrFeCo,1,FCC,Experimental,"arc melting, Temperature: not specified, Time: 30 seconds per melting, repeated at least five times",N/A,None,Single Solid Solution
4193,10.1016-j.intermet.2020.106897.txt,10.1016-j.intermet.2020.106897.txt,AlCrFeCoNi,1,FCC,Experimental,"arc melting, Temperature: not specified, Time: 30 seconds per melting, repeated at least five times",N/A,None,Single Solid Solution
4193,10.1016-j.intermet.2020.106897.txt,10.1016-j.intermet.2020.106897.txt,Al0.3CrFeCoNi,1,FCC,Experimental,"arc melting, Temperature: not specified, Time: 30 seconds per melting, repeated at least five times",N/A,None,Single Solid Solution
4193,10.1016-j.intermet.2020.106897.txt,10.1016-j.intermet.2020.106897.txt,CrMnFeCoNi,1,FCC,Experimental,"arc melting, Temperature: not specified, Time: 30 seconds per melting, repeated at least five times",N/A,None,Single Solid Solution
4193,10.1016-j.intermet.2020.106897.txt,10.1016-j.intermet.2020.106897.txt,AlTiVNbTa,1,BCC,Experimental,"arc melting, Temperature: not specified, Time: 30 seconds per melting, repeated at least five times",N/A,None,Single Solid Solution
4194,10.1016-j.actamat.2021.117571.txt,10.1016-j.actamat.2021.117571.txt,CoCrFeNiMn,1,FCC,Experimental,"arc melting, Temperature: 1423, Time: 12 hours, Cooling rate: water quenching",N/A,None,Single Solid Solution
4194,10.1016-j.actamat.2021.117571.txt,10.1016-j.actamat.2021.117571.txt,CoCrFeNiMnSi,1,FCC,Experimental,"arc melting, Temperature: 1423, Time: 12 hours, Cooling rate: water quenching",N/A,None,Single Solid Solution
4194,10.1016-j.actamat.2021.117571.txt,10.1016-j.actamat.2021.117571.txt,CoCrFeNiMnSi,1,FCC,Experimental,"arc melting, Temperature: 1423, Time: 12 hours, Cooling rate: water quenching",N/A,None,Single Solid Solution
4194,10.1016-j.actamat.2021.117571.txt,10.1016-j.actamat.2021.117571.txt,CoCrFeNiMnSi,1,FCC,Experimental,"arc melting, Temperature: 1423, Time: 12 hours, Cooling rate: water quenching",N/A,None,Single Solid Solution
4195,10.1016-j.msea.2021.141642.txt,10.1016-j.msea.2021.141642.txt,Fe50Mn30Co10Cr10,3,FCC + HCP martensite + B4C,experimental,"arc melting, B4c content: 0.5, Vacuum level: 5 × 10−3 Pa, Induced current: 280, Remelting: four times",N/A,B4C particles stabilize γ phase during high-temperature homogenization,Mixed Solution
4196,10.1016-j.msea.2022.144042.txt,10.1016-j.msea.2022.144042.txt,TiZrV,2,BCC + TiZr,experimental,"smelting and hot drawing, Smelting: vacuum consumable smelting, Hot drawing: reduction in diameter mainly by hot drawing process",N/A,None,Mixed Solution
4197,10.1016-j.actamat.2021.117140.txt,10.1016-j.actamat.2021.117140.txt,CoCrFeNi,1,FCC,experimental,"selective laser melting (SLM), Details: Not specified in detail",N/A,Thermal annealing at 800°C for 168 hours,Single Solid Solution
4197,10.1016-j.actamat.2021.117140.txt,10.1016-j.actamat.2021.117140.txt,Al1.3CoCrCuFeNi,1,FCC,experimental,"Not explicitly stated, Details: Not specified",N/A,None,Single Solid Solution
4197,10.1016-j.actamat.2021.117140.txt,10.1016-j.actamat.2021.117140.txt,AlCoCrFeNi,1,FCC,experimental,"Not explicitly stated, Details: Not specified",N/A,None,Single Solid Solution
4197,10.1016-j.actamat.2021.117140.txt,10.1016-j.actamat.2021.117140.txt,Al2M14 (M = Ni4Co4Fe3Cr3 or Ni1Co1Fe2Cr1),1,Not specified,experimental,"Not explicitly stated, Details: Not specified",N/A,Partially ordered structure,Intermetallic
4197,10.1016-j.actamat.2021.117140.txt,10.1016-j.actamat.2021.117140.txt,MoNbTaW,1,BCC,experimental,"Not explicitly stated, Details: Not specified",N/A,None,Single Solid Solution
4197,10.1016-j.actamat.2021.117140.txt,10.1016-j.actamat.2021.117140.txt,MoNbTaWV,1,BCC,experimental,"Not explicitly stated, Details: Not specified",N/A,None,Single Solid Solution
4197,10.1016-j.actamat.2021.117140.txt,10.1016-j.actamat.2021.117140.txt,CuNiCoFe,1,FCC,experimental,"Not explicitly stated, Details: Not specified",N/A,None,Single Solid Solution
4198,10.1016-j.jallcom.2022.167356.txt,10.1016-j.jallcom.2022.167356.txt,AlCoCrFeNi,3,"FCC + Ni3(Al, Ti) + NiAl",experimental,"vacuum arc melting, Purities of raw materials: >99.9%, Repetition: at least four times, Argon atmosphere: present",N/A,"Partially ordered structure (L12-Ni3(Al, Ti) nanoprecipitates)",Mixed Solution
4199,10.1016-j.jallcom.2023.171430.txt,10.1016-j.jallcom.2023.171430.txt,FeCoNiAlTi,3,BCC + FCC + Not specified,experimental,"laser powder bed fusion (LPBF), Laser power: 180, Hatch distance: 50, Scanning speed: 650-1000 mm/s, Layer thickness: 30, Laser energy density: 185-120 J/mm3, Environment: protective argon environment with O2 content below 140 ppm, Substrate: stainless steel plate",N/A,No partial ordering or high entropy intermetallic structure observed,Mixed Solution
4200,10.1016-j.jmrt.2023.07.077.txt,10.1016-j.jmrt.2023.07.077.txt,AlCoCrFeNi2.1,4,BCC + BCC B2 (Intermetallic) + FCC + NiAl,experimental,"Selective Laser Melting (SLM), Laser power: 500, Scanning speed: not explicitly stated, Layer thickness: not explicitly stated, Scanning strategy: laser strip with a width of 10 mm containing multiple laser beams, same layer scanned in the same direction, adjacent layers rotated by 67°",N/A,"Heat treatment at 800, 1000, and 1200 °C for 2 hours, followed by water quenching",Mixed Solution
4201,10.1016-j.msea.2019.05.058.txt,10.1016-j.msea.2019.05.058.txt,AlCoCrFeMo0.05Ni2,4,"BCC + FCC + Al, Ni rich phase + Cr, Mo rich phase",experimental,"vacuum induction smelting and electroslag remelting, Temperature: 1250, Time: 2 hours, Reduction: 20% to 30% per pass, Final forging temperature: 1200",N/A,No partial ordering or intermetallic phases mentioned,Mixed Solution
4202,10.1016-j.mtla.2023.101764.txt,10.1016-j.mtla.2023.101764.txt,HfMoNbTiZr,1,BCC,experimental,"arc melting, Temperature: 2500, Time: N/A",N/A,None,Single Solid Solution
4202,10.1016-j.mtla.2023.101764.txt,10.1016-j.mtla.2023.101764.txt,HfMoTaTiZr,1,BCC,experimental,"arc melting, Temperature: 2500, Time: N/A",N/A,None,Single Solid Solution
4202,10.1016-j.mtla.2023.101764.txt,10.1016-j.mtla.2023.101764.txt,HfMoTiWZr,1,BCC,experimental,"arc melting, Temperature: 2500, Time: N/A",N/A,None,Single Solid Solution
4202,10.1016-j.mtla.2023.101764.txt,10.1016-j.mtla.2023.101764.txt,HfNbTaTiZr,1,BCC,experimental,"arc melting, Temperature: 2500, Time: N/A",N/A,None,Single Solid Solution
4202,10.1016-j.mtla.2023.101764.txt,10.1016-j.mtla.2023.101764.txt,HfNbTaWZr,1,BCC,experimental,"arc melting, Temperature: 2500, Time: N/A",N/A,None,Single Solid Solution
4202,10.1016-j.mtla.2023.101764.txt,10.1016-j.mtla.2023.101764.txt,HfNbTiWZr,1,BCC,experimental,"arc melting, Temperature: 2500, Time: N/A",N/A,None,Single Solid Solution
4202,10.1016-j.mtla.2023.101764.txt,10.1016-j.mtla.2023.101764.txt,HfTaTiWZr,1,BCC,experimental,"arc melting, Temperature: 2500, Time: N/A",N/A,None,Single Solid Solution
4202,10.1016-j.mtla.2023.101764.txt,10.1016-j.mtla.2023.101764.txt,HfMoNbTaZr,1,BCC,experimental,"arc melting, Temperature: 2500, Time: N/A",N/A,None,Single Solid Solution
4202,10.1016-j.mtla.2023.101764.txt,10.1016-j.mtla.2023.101764.txt,HfMoNbTiW,1,BCC,experimental,"arc melting, Temperature: 2500, Time: N/A",N/A,None,Single Solid Solution
4202,10.1016-j.mtla.2023.101764.txt,10.1016-j.mtla.2023.101764.txt,HfMoTaTiW,1,BCC,experimental,"arc melting, Temperature: 2500, Time: N/A",N/A,None,Single Solid Solution
4202,10.1016-j.mtla.2023.101764.txt,10.1016-j.mtla.2023.101764.txt,HfNbTaTiW,1,BCC,experimental,"arc melting, Temperature: 2500, Time: N/A",N/A,None,Single Solid Solution
4202,10.1016-j.mtla.2023.101764.txt,10.1016-j.mtla.2023.101764.txt,MoNbTaTiW,1,BCC,experimental,"arc melting, Temperature: 2500, Time: N/A",N/A,None,Single Solid Solution
4204,10.1016-j.jmst.2019.05.050.txt,10.1016-j.jmst.2019.05.050.txt,FeCoCrNiMn,1,FCC,Experimental,"arc melting, Temperature: Not specified, Time: Not specified, Atmosphere: argon, Cooling: drop casting into copper mold",N/A,None,Single Solid Solution
4204,10.1016-j.jmst.2019.05.050.txt,10.1016-j.jmst.2019.05.050.txt,Fe2.67CoCrNiMn,1,FCC,Experimental,"arc melting, Temperature: Not specified, Time: Not specified, Atmosphere: argon, Cooling: drop casting into copper mold",N/A,None,Single Solid Solution
4204,10.1016-j.jmst.2019.05.050.txt,10.1016-j.jmst.2019.05.050.txt,Fe6CoCrNiMn,1,FCC,Experimental,"arc melting, Temperature: Not specified, Time: Not specified, Atmosphere: argon, Cooling: drop casting into copper mold",N/A,None,Single Solid Solution
4204,10.1016-j.jmst.2019.05.050.txt,10.1016-j.jmst.2019.05.050.txt,Fe6.53CoCrNiMn,2,BCC + FCC,Experimental,"arc melting, Temperature: Not specified, Time: Not specified, Atmosphere: argon, Cooling: drop casting into copper mold",N/A,None,Mixed Solution
4204,10.1016-j.jmst.2019.05.050.txt,10.1016-j.jmst.2019.05.050.txt,Fe8.25CoCrNiMn,2,BCC + FCC,Experimental,"arc melting, Temperature: Not specified, Time: Not specified, Atmosphere: argon, Cooling: drop casting into copper mold",N/A,None,Mixed Solution
4204,10.1016-j.jmst.2019.05.050.txt,10.1016-j.jmst.2019.05.050.txt,Alx(FeCoCrNiMn)100-x,1,varies with composition,Experimental,"arc melting, Temperature: Not specified, Time: Not specified, Atmosphere: argon, Cooling: drop casting into copper mold",N/A,None,Intermetallic
4204,10.1016-j.jmst.2019.05.050.txt,10.1016-j.jmst.2019.05.050.txt,AlxCoCrFeNi2.1,1,FCC,Experimental,"arc melting, Temperature: Not specified, Time: Not specified, Atmosphere: argon, Cooling: drop casting into copper mold",N/A,None,Single Solid Solution
4204,10.1016-j.jmst.2019.05.050.txt,10.1016-j.jmst.2019.05.050.txt,Al0.5Cr0.9FeNi2.5V0.2,1,FCC,Experimental,"arc melting, Temperature: Not specified, Time: Not specified, Atmosphere: argon, Cooling: drop casting into copper mold",N/A,None,Single Solid Solution
4204,10.1016-j.jmst.2019.05.050.txt,10.1016-j.jmst.2019.05.050.txt,(FeCoNi)86Al7Ti7,1,FCC,Experimental,"arc melting, Temperature: Not specified, Time: Not specified, Atmosphere: argon, Cooling: drop casting into copper mold",N/A,None,Single Solid Solution
4204,10.1016-j.jmst.2019.05.050.txt,10.1016-j.jmst.2019.05.050.txt,(FeCoNi)86Al8Ti6,1,FCC,Experimental,"arc melting, Temperature: Not specified, Time: Not specified, Atmosphere: argon, Cooling: drop casting into copper mold",N/A,None,Single Solid Solution
4204,10.1016-j.jmst.2019.05.050.txt,10.1016-j.jmst.2019.05.050.txt,Fe59.3Co8.5Ni10.1Cr9.1Mn13,1,FCC,Experimental,"arc melting, Temperature: Not specified, Time: Not specified, Atmosphere: argon, Cooling: drop casting into copper mold",N/A,None,Single Solid Solution
4204,10.1016-j.jmst.2019.05.050.txt,10.1016-j.jmst.2019.05.050.txt,Fe67.8Co8.3Ni7.6Cr8.3Mn8,2,BCC + FCC,Experimental,"arc melting, Temperature: Not specified, Time: Not specified, Atmosphere: argon, Cooling: drop casting into copper mold",N/A,None,Mixed Solution
4205,10.1016-j.jallcom.2023.172165.txt,10.1016-j.jallcom.2023.172165.txt,MoTaVW,1,BCC,experimental,"spark plasma sintering, Temperature: 1700, Time: 10 minutes, Pressure: 40",N/A,None,Single Solid Solution
4205,10.1016-j.jallcom.2023.172165.txt,10.1016-j.jallcom.2023.172165.txt,MoNbTaW,1,BCC,experimental,"spark plasma sintering, Temperature: 1700, Time: 10 minutes, Pressure: 40",N/A,None,Single Solid Solution
4205,10.1016-j.jallcom.2023.172165.txt,10.1016-j.jallcom.2023.172165.txt,MoNbTaTiW,1,BCC,experimental,"spark plasma sintering, Temperature: 1700, Time: 10 minutes, Pressure: 40",N/A,None,Single Solid Solution
4205,10.1016-j.jallcom.2023.172165.txt,10.1016-j.jallcom.2023.172165.txt,NbTaVW,1,BCC,experimental,"spark plasma sintering, Temperature: 1700, Time: 10 minutes, Pressure: 40",N/A,None,Single Solid Solution
4205,10.1016-j.jallcom.2023.172165.txt,10.1016-j.jallcom.2023.172165.txt,MoNbTaV,1,BCC,experimental,"spark plasma sintering, Temperature: 1700, Time: 10 minutes, Pressure: 40",N/A,None,Single Solid Solution
4205,10.1016-j.jallcom.2023.172165.txt,10.1016-j.jallcom.2023.172165.txt,MoNbTaTiV,1,BCC,experimental,"spark plasma sintering, Temperature: 1700, Time: 10 minutes, Pressure: 40",N/A,None,Single Solid Solution
4205,10.1016-j.jallcom.2023.172165.txt,10.1016-j.jallcom.2023.172165.txt,WTaNbCrV,1,BCC,experimental,"spark plasma sintering, Temperature: 1700, Time: 10 minutes, Pressure: 40",N/A,None,Single Solid Solution
4205,10.1016-j.jallcom.2023.172165.txt,10.1016-j.jallcom.2023.172165.txt,NbTaTiV,1,BCC,experimental,"spark plasma sintering, Temperature: 1700, Time: 10 minutes, Pressure: 40",N/A,None,Single Solid Solution
4205,10.1016-j.jallcom.2023.172165.txt,10.1016-j.jallcom.2023.172165.txt,CoCrFeNiNb,1,BCC,experimental,"spark plasma sintering, Temperature: 1700, Time: 10 minutes, Pressure: 40",N/A,None,Single Solid Solution
4205,10.1016-j.jallcom.2023.172165.txt,10.1016-j.jallcom.2023.172165.txt,MoTaVW,1,BCC,experimental,"spark plasma sintering, Temperature: 1600, Time: 10 minutes, Pressure: 40",N/A,None,Single Solid Solution
4205,10.1016-j.jallcom.2023.172165.txt,10.1016-j.jallcom.2023.172165.txt,MoTaVW,1,BCC,experimental,"spark plasma sintering, Temperature: 1650, Time: 10 minutes, Pressure: 40",N/A,None,Single Solid Solution
4205,10.1016-j.jallcom.2023.172165.txt,10.1016-j.jallcom.2023.172165.txt,MoTaVW,1,BCC,experimental,"spark plasma sintering, Temperature: 1750, Time: 10 minutes, Pressure: 40",N/A,None,Single Solid Solution
4205,10.1016-j.jallcom.2023.172165.txt,10.1016-j.jallcom.2023.172165.txt,MoTaVW,1,BCC,experimental,"spark plasma sintering, Temperature: 1800, Time: 10 minutes, Pressure: 40",N/A,None,Single Solid Solution
4206,10.1016-j.msea.2020.140441.txt,10.1016-j.msea.2020.140441.txt,CoCrFeMnNi,1,FCC,combination,"vacuum induction furnace casting, hot rolling, homogenization, cold rolling, annealing, Hot rolling temperature: 900, Hot rolling reduction ratio: 50, Homogenization temperature: 1200, Homogenization time: 2 hours, Cold rolling reduction ratio: 70, Annealing temperatures: [600, 700, 800], Annealing time: 30 minutes, Cooling rate: water-quenching","Calphad, Database: TCFE7, Free energy differences: -292 J/mol (FCC→HCP)",No partial ordering or intermetallic compounds observed,Single Solid Solution
4206,10.1016-j.msea.2020.140441.txt,10.1016-j.msea.2020.140441.txt,CoCrFeMnNi,1,FCC,experimental,"arc melting, Temperature: 1600, Time: 30 minutes",N/A,No partial ordering or intermetallic compounds observed,Single Solid Solution
4206,10.1016-j.msea.2020.140441.txt,10.1016-j.msea.2020.140441.txt,CoCrFeMnNi,1,FCC,experimental,"arc melting, Temperature: 1600, Time: 30 minutes",N/A,No partial ordering or intermetallic compounds observed,Single Solid Solution
4207,10.1016-j.ijhydene.2023.12.082.txt,10.1016-j.ijhydene.2023.12.082.txt,FeCoNiMgB,1,FCC,experimental,"chemical reduction, Temperature: 60, Time: overnight",N/A,None,Single Solid Solution
4208,10.1016-j.actamat.2020.04.052.txt,10.1016-j.actamat.2020.04.052.txt,CoCrFeMn,1,FCC,experimental,"vacuum induction furnace casting, Temperature: 1073, Duration: 30 minutes, Cooling: water quenching",N/A,No precipitates or intermetallic compounds,Single Solid Solution
4208,10.1016-j.actamat.2020.04.052.txt,10.1016-j.actamat.2020.04.052.txt,CoCrFeMnNi,1,FCC,experimental,"vacuum induction furnace casting, Temperature: 1073, Duration: 30 minutes, Cooling: water quenching",N/A,No precipitates or intermetallic compounds,Single Solid Solution
4209,10.1016-j.materresbull.2022.112050.txt,10.1016-j.materresbull.2022.112050.txt,CuGaMnNi,2,Heusler alloy structure martensite + Not explicitly mentioned,experimental,"arc melting and suction casting, Temperature: 1073, Time: 24 hours, Cooling rate: quenched into ice water",N/A,None,Intermetallic
4210,10.1016-j.corsci.2023.111673.txt,10.1016-j.corsci.2023.111673.txt,(FeCoCrNi)94Al4Ti2Si,2,BCC + FCC,Experimental,"arc melting, Temperature: 1600, Time: 30 minutes",N/A,None,Mixed Solution
4210,10.1016-j.corsci.2023.111673.txt,10.1016-j.corsci.2023.111673.txt,(FeCoCrNi)94Al4Ti2Si0,1,FCC,Experimental,"arc melting, Temperature: 1600, Time: 30 minutes",N/A,None,Single Solid Solution
4210,10.1016-j.corsci.2023.111673.txt,10.1016-j.corsci.2023.111673.txt,(FeCoCrNi)94Al4Ti2Si1,2,BCC + FCC,Experimental,"arc melting, Temperature: 1600, Time: 30 minutes",N/A,None,Mixed Solution
4210,10.1016-j.corsci.2023.111673.txt,10.1016-j.corsci.2023.111673.txt,(FeCoCrNi)94Al4Ti2Si4,2,BCC + FCC,Experimental,"arc melting, Temperature: 1600, Time: 30 minutes",N/A,None,Mixed Solution
4210,10.1016-j.corsci.2023.111673.txt,10.1016-j.corsci.2023.111673.txt,(FeCoCrNi)94Al4Ti2Si10,2,BCC O-phase + FCC,Experimental,"arc melting, Temperature: 1600, Time: 30 minutes",N/A,None,Mixed Solution
4210,10.1016-j.corsci.2023.111673.txt,10.1016-j.corsci.2023.111673.txt,(FeCoCrNi)94Al4Ti2Si16,2,BCC + FCC,Experimental,"arc melting, Temperature: 1600, Time: 30 minutes",N/A,None,Mixed Solution
4210,10.1016-j.corsci.2023.111673.txt,10.1016-j.corsci.2023.111673.txt,AlCoCrFeNiTi,2,BCC + FCC,Experimental,"arc melting, Temperature: 1600, Time: 30 minutes",N/A,None,Mixed Solution
4210,10.1016-j.corsci.2023.111673.txt,10.1016-j.corsci.2023.111673.txt,AlxCr13.3Fe71.5-xNi11.2Ti4,2,BCC + FCC,Experimental,"arc melting, Temperature: 1600, Time: 30 minutes",N/A,None,Mixed Solution
4210,10.1016-j.corsci.2023.111673.txt,10.1016-j.corsci.2023.111673.txt,AlCoCrFeNiSi,2,BCC + FCC,Experimental,"arc melting, Temperature: 1600, Time: 30 minutes",N/A,None,Mixed Solution
4211,10.1016-j.intermet.2023.107850.txt,10.1016-j.intermet.2023.107850.txt,TaTiWVCr,2,BCC + disordered,experimental,"RF magnetron sputtering, Deposition power: 150, Deposition rate: 14.6, Substrate rotation speed: 25, Working pressure: 0.3, Argon flow rate: 15, Background pressure: < 7 × 10−5, Sputtering target: equimolar TaTiWVCr multi-component target, Substrate: silicon (Si) wafers, Pre deposition cleaning: ultrasonic cleaning with acetone, alcohol, and deionized water",N/A,No partial ordering or intermetallic structure mentioned,Mixed Solution
4212,10.1016-j.ijmecsci.2020.105738.txt,10.1016-j.ijmecsci.2020.105738.txt,HfNbTaTiZr,1,BCC,experimental,"suction casting and vacuum arc melting, Temperature: Not specified in the provided text, Time: Not specified in the provided text",N/A,None,Single Solid Solution
4213,10.1016-j.addma.2020.101410.txt,10.1016-j.addma.2020.101410.txt,CoCrFeNiNb,7,D022 ordered structure (Intermetallic) + FCC + FCC (Intermetallic) + HCP C14 Laves + cubic (Intermetallic) + Fe3Nb3C + Ni2.1CoCrFeNb0.2,experimental,"direct laser deposition (DLD), Laser power: 1600, Scanning speed: 7, Laser spot diameter: 3, Uplift distance (δz): 0.3, Overlap: 50",N/A,Partially ordered γ″ phase after aging treatment,Mixed Solution
4213,10.1016-j.addma.2020.101410.txt,10.1016-j.addma.2020.101410.txt,CoCrFeNiNb,3,FCC + HCP C14 Laves + cubic (Intermetallic),experimental,"direct laser deposition (DLD), Laser power: 1600, Scanning speed: 7, Laser spot diameter: 3, Uplift distance (δz): 0.3, Overlap: 50",N/A,None,Mixed Solution
4213,10.1016-j.addma.2020.101410.txt,10.1016-j.addma.2020.101410.txt,CoCrFeNi,1,FCC,experimental,"direct laser deposition (DLD), Laser power: 1600, Scanning speed: 7, Laser spot diameter: 3, Uplift distance (δz): 0.3, Overlap: 50",N/A,Fully recrystallized single-phase,Single Solid Solution
4214,10.1016-j.jmrt.2023.09.223.txt,10.1016-j.jmrt.2023.09.223.txt,CoCuFeMnNiTi0.13,3,FCC + L12 (Intermetallic) + Ni3Ti,Experimental,"Laser Powder Bed Fusion (LPBF), Laser power: 200, Scanning speed: 425, Energy density: 117.7",N/A,Partially ordered structure with nanometric Ni3Ti precipitates,Mixed Solution
4215,10.1016-j.matchar.2022.112118.txt,10.1016-j.matchar.2022.112118.txt,AlCoCrFeNi2.1,2,BCC B2 (Intermetallic) + FCC,experimental,"powder-pack boronizing, Temperature: 900, Duration: 4 hours, Boronizing powder composition: 5 wt% B4C + 5 wt% KBF4 + 90 wt% SiC, Milling time: 30 minutes",N/A,Partially ordered structure (High Entropy Intermetallic),Mixed Solution
4217,10.1016-j.jmst.2023.12.024.txt,10.1016-j.jmst.2023.12.024.txt,CoCrNi,1,FCC,theoretical,"Molecular Dynamics (MD) Simulation, Simulation tool: LAMMPS, Interatomic potential: Average interaction potential developed by Jian et al. for A-atom models, and EAM interatomic potential given by Wu et al. for random and ordered models, Model dimensions: Single slip plane model: 27 nm × 27 nm × 27 nm; Multiple slip planes model: 27 nm × 27 nm × 81 nm, Temperature: 350, Time step: 2.5, Mc cycles: 60000, Quenching: From annealing temperature to 1 K",N/A,Short-range order (SRO) present,Mixed Solution
4218,10.1016-j.jallcom.2022.168145.txt,10.1016-j.jallcom.2022.168145.txt,(CoCrFeNi)94Al3Ti3,7,"FCC + FCC L12 (Intermetallic) + cubic (Heusler) (Intermetallic) + tetragonal (Intermetallic) + (Ni, Co)3(Al, Ti) + (Ni, Co)2AlTi + Cr-rich phase",experimental,"selective laser melting (SLM) with in-situ alloying, Laser power: 250, Scanning speed: 1000, Hatch spacing: 70, Layer thickness: 30, Rotation angle: 67, Atmosphere: high purity argon gas",N/A,Partially ordered L12 phase present,Mixed Solution
4219,10.1016-j.matchar.2021.111251.txt,10.1016-j.matchar.2021.111251.txt,Fe35Ni35Cr20Mn10,1,FCC,experimental,"arc melting, Temperature: 1300-1400°C, Time: until homogeneity",N/A,None,Single Solid Solution
4220,10.1016-j.jmrt.2023.09.244.txt,10.1016-j.jmrt.2023.09.244.txt,AlCoCrFeNi2.1,4,"cubic B2 (Intermetallic) + plate-like (Intermetallic) + Cr-rich and Fe-rich nanoprecipitates + Ni-rich, Al-rich, and Ti-rich nanoprecipitates",experimental,"laser cladding, Raw materials: Pure metal blocks with high-purity constituent elements (>99.99%, wt.%), Substrate material: P92 martensitic heat-resistant steel, Lc process: RRWR printer, Layer thickness: 2, Layer width: 20, Aging treatment: {'temperature': 620, 'durations': [720, 1440, 2160]}",N/A,"Partially ordered structure, High Entropy Intermetallic",Intermetallic
4221,10.1016-j.ijhydene.2023.12.271.txt,10.1016-j.ijhydene.2023.12.271.txt,CoFeMnCu,2,BCC + FCC,experimental,"electrodeposition, Current density: 100, Time: 3600, Electrolyte composition: {'CoSO4': 25, 'MnSO4': 22.6, 'FeSO4': 23.33, 'CuSO4': 21, 'Na3PO4': 7.65, 'H3BO3': 15, 'Na3C6H5O7': 70.35, 'H2SO4': '10 ml of 1 M'}, Ph: 6.5",N/A,None,Mixed Solution
4221,10.1016-j.ijhydene.2023.12.271.txt,10.1016-j.ijhydene.2023.12.271.txt,CoFeMnCuNi,2,BCC + FCC,experimental,"electrodeposition, Current density: 100, Time: 3600, Electrolyte composition: {'CoSO4': 25, 'MnSO4': 22.6, 'FeSO4': 23.33, 'CuSO4': 21, 'Na3PO4': 7.65, 'H3BO3': 15, 'Na3C6H5O7': 70.35, 'H2SO4': '10 ml of 1 M'}, Ph: 6.5",N/A,None,Mixed Solution
4222,10.1016-j.jmst.2023.01.029.txt,10.1016-j.jmst.2023.01.029.txt,FeCoNiSnx,3,BCC + FCC + HCP,experimental,"arc melting, Temperature: Not specified, Time: Re-melted at least five times",N/A,No partial ordering observed,Mixed Solution
4222,10.1016-j.jmst.2023.01.029.txt,10.1016-j.jmst.2023.01.029.txt,AlCoCrFeNi2.1,2,BCC + FCC,experimental,"arc melting, Temperature: Not specified, Time: Not specified",N/A,No partial ordering observed,Mixed Solution
4222,10.1016-j.jmst.2023.01.029.txt,10.1016-j.jmst.2023.01.029.txt,Al19Fe20Co20Ni41,2,BCC + FCC,experimental,"arc melting, Temperature: Not specified, Time: Not specified",N/A,No partial ordering observed,Mixed Solution
4222,10.1016-j.jmst.2023.01.029.txt,10.1016-j.jmst.2023.01.029.txt,CoCrFeNi,1,FCC,experimental,"arc melting, Temperature: Not specified, Time: Not specified",N/A,No partial ordering observed,Single Solid Solution
4222,10.1016-j.jmst.2023.01.029.txt,10.1016-j.jmst.2023.01.029.txt,CoCrFeNiMn,1,FCC,experimental,"arc melting, Temperature: Not specified, Time: Not specified",N/A,No partial ordering observed,Single Solid Solution
4222,10.1016-j.jmst.2023.01.029.txt,10.1016-j.jmst.2023.01.029.txt,CoCrNi,1,FCC,experimental,"arc melting, Temperature: Not specified, Time: Not specified",N/A,No partial ordering observed,Single Solid Solution
4222,10.1016-j.jmst.2023.01.029.txt,10.1016-j.jmst.2023.01.029.txt,CoFeNiMnTixAl1-x,3,BCC + FCC + Not specified Laves,experimental,"arc melting, Temperature: Not specified, Time: Not specified",N/A,No partial ordering observed,Mixed Solution
4222,10.1016-j.jmst.2023.01.029.txt,10.1016-j.jmst.2023.01.029.txt,CrFeCoNiAl0.6,1,FCC,experimental,"arc melting, Temperature: Not specified, Time: Not specified",N/A,No partial ordering observed,Single Solid Solution
4222,10.1016-j.jmst.2023.01.029.txt,10.1016-j.jmst.2023.01.029.txt,CuZnMnNiSn0.2,1,FCC,experimental,"arc melting, Temperature: Not specified, Time: Not specified",N/A,No partial ordering observed,Single Solid Solution
4222,10.1016-j.jmst.2023.01.029.txt,10.1016-j.jmst.2023.01.029.txt,Cu2ZnMnNiSn0.45,1,FCC,experimental,"arc melting, Temperature: Not specified, Time: Not specified",N/A,No partial ordering observed,Single Solid Solution
4222,10.1016-j.jmst.2023.01.029.txt,10.1016-j.jmst.2023.01.029.txt,NbMoWTa,1,BCC,experimental,"arc melting, Temperature: Not specified, Time: Not specified",N/A,No partial ordering observed,Single Solid Solution
4222,10.1016-j.jmst.2023.01.029.txt,10.1016-j.jmst.2023.01.029.txt,CuZnMnNiSn0.2,1,FCC,experimental,"arc melting, Temperature: Not specified, Time: Not specified",N/A,No partial ordering observed,Single Solid Solution
4223,10.1016-j.msea.2020.140542.txt,10.1016-j.msea.2020.140542.txt,FeCoNiP0.1B0.1,1,amorphous,experimental,"torch-melting, fluxing treatment, Temperature: Not explicitly stated, Time: Not explicitly stated",N/A,None,Amorphous
4223,10.1016-j.msea.2020.140542.txt,10.1016-j.msea.2020.140542.txt,FeCoNiCr0.025P0.1B0.1,1,amorphous,experimental,"torch-melting, fluxing treatment, Temperature: Not explicitly stated, Time: Not explicitly stated",N/A,None,Amorphous
4223,10.1016-j.msea.2020.140542.txt,10.1016-j.msea.2020.140542.txt,FeCoNiP0.1B0.1,1,amorphous,experimental,"torch-melting, fluxing treatment, Temperature: Not explicitly stated, Time: Not explicitly stated",N/A,None,Amorphous
4223,10.1016-j.msea.2020.140542.txt,10.1016-j.msea.2020.140542.txt,FeCoNiCr0.025P0.1B0.1,1,amorphous,experimental,"torch-melting, fluxing treatment, Temperature: Not explicitly stated, Time: Not explicitly stated",N/A,None,Amorphous
4224,10.1016-j.jallcom.2024.173972.txt,10.1016-j.jallcom.2024.173972.txt,FeCoCrNiCu,1,FCC,theoretical,"Molecular Dynamics simulations, Interaction potentials: Embedded-atom method potentials combined with the Ziegler-Biersack-Littmark repulsive potential, Irradiation energies: 10 KeV, 20 KeV, and 30 KeV, Atomistic model: Large-scale models with 864,000 atoms for 10 KeV and 2,048,000 atoms for 20 KeV and 30 KeV irradiation energies, Simulation software: LAMMPS",N/A,None,Single Solid Solution
4226,10.1016-j.mtcomm.2021.102657.txt,10.1016-j.mtcomm.2021.102657.txt,CrMnFeHfTiTaV,7,BCC + HCP C14 Laves + NaCl-type + orthorhombic + TiC + HfC + Ta2C,Experimental,"Spark Plasma Sintering (SPS), Temperature: 1320, Pressure: 50, Time: 15, Atmosphere: vacuum, Heating rate: 100",N/A,No post-processing mentioned,Mixed Solution
4228,10.1016-j.apsusc.2023.157137.txt,10.1016-j.apsusc.2023.157137.txt,FeCrNiSi0.5,3,"BCC + FCC + (Cr, Si)xN",experimental,"induction vacuum furnace melting and atomization, Material melt: High-purity Fe, Cr, and Ni melted in an induction vacuum furnace, Atomization: Powders atomized using Ar, Annealing: Atomized powders encapsulated and annealed at 1200°C for 1 hour, Hot extrusion: Annealed material hot extruded at 1200°C and air-cooled",N/A,None,Mixed Solution
4229,10.1016-j.intermet.2021.107339.txt,10.1016-j.intermet.2021.107339.txt,Fe4CrNi(AlTi)0.2,1,FCC,experimental,"arc melting, Temperature: Not specified, Atmosphere: high-purity argon, Number of melts: 4",N/A,None,Single Solid Solution
4229,10.1016-j.intermet.2021.107339.txt,10.1016-j.intermet.2021.107339.txt,Fe4CrNi(AlTi)0.6,4,BCC + FCC + cubic + L21,experimental,"arc melting, Temperature: Not specified, Atmosphere: high-purity argon, Number of melts: 4",N/A,Partially ordered structure,Mixed Solution
