Repository: sourish69/MSE643_CourseProject

# MSE643_CourseProject - Phase-Oriented Generative Design of High-Entropy Alloys

**A generative machine-learning pipeline that designs new alloy compositions to order - you specify the crystal phase you want, and the model proposes chemistries that should form it.**

---

## The idea in one paragraph

High-entropy alloys mix five or more principal elements in near-equal proportions, and their configurational entropy unlocks unusual combinations of strength and thermal stability. The problem is scale: the viable composition space runs to millions of candidates, far beyond what anyone can cast and characterize by hand.

File: Datasets/Vladimir_HEA_database.csv (part 82 of 88)
id,Paper,Name,Alloy,Nb of phase,Phase,Experimental or theoretical,Experimental details,Theoretical details,Special conditions,Type of solution
4229,10.1016-j.intermet.2021.107339.txt,10.1016-j.intermet.2021.107339.txt,Fe4CrNi(AlTi)1.0,3,BCC + cubic + L21,experimental,"arc melting, Temperature: Not specified, Atmosphere: high-purity argon, Number of melts: 4",N/A,Partially ordered structure,Mixed Solution
4230,10.1016-j.actamat.2022.118537.txt,10.1016-j.actamat.2022.118537.txt,CrCoNi,1,FCC,experimental,"arc melting, optical floating-zone furnace, Temperature: 1473, Time: 168 hours",N/A,No partial ordering or high entropy intermetallic structure,Single Solid Solution
4231,10.1016-j.surfcoat.2020.126247.txt,10.1016-j.surfcoat.2020.126247.txt,AlCrNbSiTiMoN,2,FCC + MoO3,experimental,"RF magnetron sputtering, Substrate: Silicon (100) and Inconel alloy 718, Deposition temperature: 300, Target: AlCrNbSiTiMo single target of 50.8 mm diameter, Deposition conditions: {'background_gas_pressure': '5 × 10−7 Torr', 'N2_and_Ar_flux': 15, 'working_pressure': '4 × 10−3 Torr', 'substrate_bias': 'varied from 0 V to −200 V'}",N/A,MoO3 Magnéli phase forms on the surface at elevated temperatures (700 °C) during wear testing,Mixed Solution
4234,10.1016-j.actamat.2020.08.044.txt,10.1016-j.actamat.2020.08.044.txt,CoCrNi,1,FCC,experimental,"experimental synthesis (specific technique not detailed), Temperature: not specified, Pressure: not specified, Time: not specified",N/A,"No partial ordering mentioned, initial state before oxidation",Single Solid Solution
4235,10.1016-j.msea.2022.144060.txt,10.1016-j.msea.2022.144060.txt,AlCrFeCoNi,1,FCC,experimental,"levitation melting, Raw elements purity: >99.9%, Remelting cycles: 5, Ingot dimensions: Φ52 mm × 200 mm",N/A,"No precipitates were evident in the micrography. The alloy was mainly deformed owing to dislocation slip, and no twins were formed.",Single Solid Solution
4236,10.1016-j.jallcom.2022.165587.txt,10.1016-j.jallcom.2022.165587.txt,AlCoCrFeNi,3,BCC B2 + FCC + AlCoCrFeNi,experimental,"magnetic levitation melting, Temperature: 1200, Time: 8 hours, Atmosphere: high-purity argon",N/A,Partially ordered B2 phase,Mixed Solution
4237,10.1016-j.addma.2022.103257.txt,10.1016-j.addma.2022.103257.txt,AlCoCrFeNi2.1,4,BCC B2 (Intermetallic) + FCC + FCC L12 (Intermetallic) + Cr-enriched BCC,experimental,"laser powder bed fusion (LPBF), Laser power: 300, Scanning speed: 650, Layer thickness: 50, Hatch spacing: 75, Volumetric energy density: 123.08",N/A,Partially ordered L12 phase and ordered B2 phase present,Mixed Solution
4238,10.1016-j.jcis.2023.01.001.txt,10.1016-j.jcis.2023.01.001.txt,(FeCoNiSi8.9Al8.9)C0.2,5,BCC + BCC B2 + FCC + B2 nanoprecipitates + Nanoparticles,experimental,"rapid quenching (melting spun), Temperature: not specified, Time: not specified",N/A,Partially ordered structure (High Entropy Intermetallic),Mixed Solution
4239,10.1016-j.rinma.2022.100342.txt,10.1016-j.rinma.2022.100342.txt,AlCrNbTiV,1,BCC,experimental,"arc melting and homogenization, Temperature: 1000, Time: 2 hours, Pressure: high-vacuum (10−6 mbar)",N/A,Initial state before oxidation,Single Solid Solution
4240,10.1016-j.actamat.2020.08.011.txt,10.1016-j.actamat.2020.08.011.txt,MoNbTaW,2,B2 (ordered BCC) + BCC,theoretical,"Density Functional Theory (DFT), Calculation details: Interaction energies, misfit volumes, and elastic constants obtained using DFT",N/A,Potential secondary B2 phase may not always be visible in X-ray diffraction but can be evident in micrography,Mixed Solution
4241,10.1016-j.jmrt.2023.11.153.txt,10.1016-j.jmrt.2023.11.153.txt,Al10(FeNiCoMn)90Cx,2,BCC + FCC,experimental,"cold-crucible levitation melting and centrifugal casting, Compositions: ['Al10(FeNiCoMn)90C0', 'Al10(FeNiCoMn)90C1', 'Al10(FeNiCoMn)90C2', 'Al10(FeNiCoMn)90C3'], Conditions: near-rapid solidification in an argon atmosphere",N/A,No partially ordered structures or high entropy intermetallics observed,Mixed Solution
4242,10.1016-j.jmst.2022.11.031.txt,10.1016-j.jmst.2022.11.031.txt,AlCoCrFeNiMn,3,BCC + FCC + BCC phases,experimental,"vacuum induction melting, Temperature: 1100, Duration: 24 hours, Environment: vacuum furnace",N/A,None,Mixed Solution
4243,10.1016-j.ceramint.2023.09.032.txt,10.1016-j.ceramint.2023.09.032.txt,(TiZrHfNbTa)C,1,FCC,experimental,"high-entropy alloy reactive melt infiltration (RMI), Cation source: TiZrHfNbTa high-entropy alloy, Carbon source: carbon matrix in Cf/C preforms, Vacuum level: 1 × 10−5 Pa, Argon pressure: 0.05 MPa, Current increase: gradual until alloy melting, Stirring time: 10 minutes, Current reduction rate: 10 A/min",N/A,None,Single Solid Solution
4244,10.1016-j.apsusc.2024.159669.txt,10.1016-j.apsusc.2024.159669.txt,FeCrNi,1,FCC,experimental,"hot extrusion, Temperature: 1150, Ratio: 7",N/A,None,Single Solid Solution
4245,10.1016-j.cej.2023.146884.txt,10.1016-j.cej.2023.146884.txt,AgCuInCdZn,1,FCC,experimental,"facile fusion, Temperature: 1000, Time: 2 hours, Atmosphere: Ar:H2 = 9:1",N/A,None,Single Solid Solution
4247,10.1016-j.msea.2020.140125.txt,10.1016-j.msea.2020.140125.txt,AlCoCrFeNi,1,FCC,experimental,"vacuum induction casting, Temperature: 1100, Pressure: 100, Time: 6 hours",N/A,Low stacking fault energy (SFE) leading to deformation twins and stacking faults at cryogenic temperatures,Single Solid Solution
4248,10.1016-j.actamat.2021.117472.txt,10.1016-j.actamat.2021.117472.txt,AlCoCrFeMnNiV,1,FCC,theoretical,"Density Functional Theory (DFT), Model: ANNNI, Configurational averaging: DFT-KKR-CPA",N/A,None,Single Solid Solution
4248,10.1016-j.actamat.2021.117472.txt,10.1016-j.actamat.2021.117472.txt,CoCrFeMnNi,1,FCC,theoretical,"Density Functional Theory (DFT), Model: ANNNI, Configurational averaging: DFT-KKR-CPA",N/A,None,Single Solid Solution
4248,10.1016-j.actamat.2021.117472.txt,10.1016-j.actamat.2021.117472.txt,CoCrFeNi,1,FCC,theoretical,"Density Functional Theory (DFT), Model: ANNNI, Configurational averaging: DFT-KKR-CPA",N/A,None,Single Solid Solution
4248,10.1016-j.actamat.2021.117472.txt,10.1016-j.actamat.2021.117472.txt,CoCrFeMnNi,1,FCC,theoretical,"Density Functional Theory (DFT), Model: ANNNI, Configurational averaging: DFT-KKR-CPA",N/A,None,Single Solid Solution
4248,10.1016-j.actamat.2021.117472.txt,10.1016-j.actamat.2021.117472.txt,CoCrNi,1,FCC,theoretical,"Density Functional Theory (DFT), Model: ANNNI, Configurational averaging: DFT-KKR-CPA",N/A,None,Single Solid Solution
4248,10.1016-j.actamat.2021.117472.txt,10.1016-j.actamat.2021.117472.txt,CoCrFeNiPd,1,FCC,theoretical,"Density Functional Theory (DFT), Model: ANNNI, Configurational averaging: DFT-KKR-CPA",N/A,None,Single Solid Solution
4248,10.1016-j.actamat.2021.117472.txt,10.1016-j.actamat.2021.117472.txt,CoCrFeMnNi,1,FCC,theoretical,"Density Functional Theory (DFT), Model: ANNNI, Configurational averaging: DFT-KKR-CPA",N/A,None,Single Solid Solution
4248,10.1016-j.actamat.2021.117472.txt,10.1016-j.actamat.2021.117472.txt,NiCoCr,1,FCC,theoretical,"Density Functional Theory (DFT), Model: ANNNI, Configurational averaging: DFT-KKR-CPA",N/A,None,Single Solid Solution
4248,10.1016-j.actamat.2021.117472.txt,10.1016-j.actamat.2021.117472.txt,Al,1,FCC,theoretical,"Density Functional Theory (DFT), Model: ANNNI, Configurational averaging: DFT-KKR-CPA",N/A,None,Single Solid Solution
4248,10.1016-j.actamat.2021.117472.txt,10.1016-j.actamat.2021.117472.txt,FeNi,1,FCC,theoretical,"Density Functional Theory (DFT), Model: ANNNI, Configurational averaging: DFT-KKR-CPA",N/A,None,Single Solid Solution
4248,10.1016-j.actamat.2021.117472.txt,10.1016-j.actamat.2021.117472.txt,CrFe,1,FCC,theoretical,"Density Functional Theory (DFT), Model: ANNNI, Configurational averaging: DFT-KKR-CPA",N/A,None,Single Solid Solution
4248,10.1016-j.actamat.2021.117472.txt,10.1016-j.actamat.2021.117472.txt,CrNi,1,FCC,theoretical,"Density Functional Theory (DFT), Model: ANNNI, Configurational averaging: DFT-KKR-CPA",N/A,None,Single Solid Solution
4249,10.1016-j.mtcomm.2023.105844.txt,10.1016-j.mtcomm.2023.105844.txt,CoCrFeNiMn,1,FCC,theoretical,"Molecular Dynamics (MD) simulation, Temperature range: 100–700 K, Manganese content: x = 0, Simulation box dimensions: 250 (L) × 125 (H) × 20 Å (t), Grain size: 60 Å, Strain rate: 10^8 s−1, Time step: 0.002 fs, Interatomic potential: Embedded-atom method (EAM) potential",N/A,None,Single Solid Solution
4249,10.1016-j.mtcomm.2023.105844.txt,10.1016-j.mtcomm.2023.105844.txt,CoCrFeNiMn0.05,3,FCC + HCP + disordered Amorphous,theoretical,"Molecular Dynamics (MD) simulation, Temperature range: 100–700 K, Manganese content: x = 5, Simulation box dimensions: 250 (L) × 125 (H) × 20 Å (t), Grain size: 60 Å, Strain rate: 10^8 s−1, Time step: 0.002 fs, Interatomic potential: Embedded-atom method (EAM) potential",N/A,None,Mixed Solution
4249,10.1016-j.mtcomm.2023.105844.txt,10.1016-j.mtcomm.2023.105844.txt,CoCrFeNiMn0.1,3,FCC + HCP + disordered Amorphous,theoretical,"Molecular Dynamics (MD) simulation, Temperature range: 100–700 K, Manganese content: x = 10, Simulation box dimensions: 250 (L) × 125 (H) × 20 Å (t), Grain size: 60 Å, Strain rate: 10^8 s−1, Time step: 0.002 fs, Interatomic potential: Embedded-atom method (EAM) potential",N/A,None,Mixed Solution
4249,10.1016-j.mtcomm.2023.105844.txt,10.1016-j.mtcomm.2023.105844.txt,CoCrFeNiMn0.2,3,FCC + HCP + disordered Amorphous,theoretical,"Molecular Dynamics (MD) simulation, Temperature range: 100–700 K, Manganese content: x = 20, Simulation box dimensions: 250 (L) × 125 (H) × 20 Å (t), Grain size: 60 Å, Strain rate: 10^8 s−1, Time step: 0.002 fs, Interatomic potential: Embedded-atom method (EAM) potential",N/A,None,Mixed Solution
4250,10.1016-j.jallcom.2023.171483.txt,10.1016-j.jallcom.2023.171483.txt,MnNiSiFeCoGe,1,HCP,experimental,"arc melting, Purity: 99.99 wt%, Atmosphere: argon, Mn addition: 5 at%",N/A,None,Single Solid Solution
4250,10.1016-j.jallcom.2023.171483.txt,10.1016-j.jallcom.2023.171483.txt,MnNiSiFeCoGe,2,HCP + orthorhombic,experimental,"arc melting, Purity: 99.99 wt%, Atmosphere: argon, Mn addition: 5 at%",N/A,None,Mixed Solution
4251,10.1016-j.jallcom.2020.155824.txt,10.1016-j.jallcom.2020.155824.txt,Fe50Mn30Co10Cr10,3,FCC + HCP martensite + CrMnOxides,experimental,"vacuum arc melting, Raw materials: high-purity metals, Process: vacuum arc melting",N/A,Dual-phase structure with FCC and HCP phases,Mixed Solution
4251,10.1016-j.jallcom.2020.155824.txt,10.1016-j.jallcom.2020.155824.txt,CoCrFeMnNi,2,FCC + CrMnOxides,experimental,"vacuum arc melting, Raw materials: high-purity metals, Process: vacuum arc melting",N/A,Single-phase FCC structure,Single Solid Solution
4252,10.1016-j.jallcom.2021.163352.txt,10.1016-j.jallcom.2021.163352.txt,AlCuFeMnTiV,7,BCC + BCC B2 (Intermetallic) + FCC + HCP + FeTi + AlTi + Cu,Experimental,"spark plasma sintering, Temperature: 1050, Pressure: 40, Time: 10",N/A,Nano twins found in some FCC phases,Mixed Solution
4253,10.1016-j.addma.2022.103319.txt,10.1016-j.addma.2022.103319.txt,CoCrFeNi,1,FCC,experimental,"Laser Powder Bed Fusion (L-PBF) Additive Manufacturing, Pre-alloyed powders: produced by gas atomization, Chemical composition: {'Co': 26.33, 'Cr': 22.86, 'Fe': 24.71, 'Ni': 26.1, 'O': '< 200 ppm'}, Laser power: 250-325 W, Scan speed: 400-900 mm/s, Layer height: 50, Hatch spacing: 90, Line offset: 0.09, Optimal beam power and scan speed: {'power': 300, 'speed': 700}, Layer re-melting strategy: {'power': 150, 'speed': 1000}, Relative density: 99.5",N/A,None,Single Solid Solution
4254,10.1016-j.jmst.2021.02.059.txt,10.1016-j.jmst.2021.02.059.txt,CoCrFeMnNi,1,FCC,experimental,"vacuum arc-melting, Temperature: 1200, Time: 24 hours",N/A,None,Single Solid Solution
4255,10.1016-j.ijhydene.2023.01.141.txt,10.1016-j.ijhydene.2023.01.141.txt,AlCrFeMnNiW,1,BCC,Experimental,"arc melting, Temperature: 1600, Pressure: 10−3 Pa, Time: 30 minutes",N/A,None,Single Solid Solution
4255,10.1016-j.ijhydene.2023.01.141.txt,10.1016-j.ijhydene.2023.01.141.txt,Mg0·12Al0·11Ti0·33Mn0·11Nb0.33,1,BCC,Experimental,"spark plasma sintering, Temperature: 1100, Pressure: 50 MPa, Time: 5 minutes",N/A,None,Single Solid Solution
4255,10.1016-j.ijhydene.2023.01.141.txt,10.1016-j.ijhydene.2023.01.141.txt,Mg0·28V0·28Al0·19Cr0·19Ni0.06,1,BCC,Experimental,"arc melting, Temperature: 1500, Pressure: 10−3 Pa, Time: 20 minutes",N/A,None,Single Solid Solution
4255,10.1016-j.ijhydene.2023.01.141.txt,10.1016-j.ijhydene.2023.01.141.txt,Mg12Al11Ti33Mn11Nb33,1,BCC,Experimental,"arc melting, Temperature: 1300, Pressure: 10−3 Pa, Time: 25 minutes",N/A,None,Single Solid Solution
4255,10.1016-j.ijhydene.2023.01.141.txt,10.1016-j.ijhydene.2023.01.141.txt,ScTiVZr,1,FCC,Experimental,"arc melting, Temperature: 1400, Pressure: 10−3 Pa, Time: 20 minutes",N/A,None,Single Solid Solution
4255,10.1016-j.ijhydene.2023.01.141.txt,10.1016-j.ijhydene.2023.01.141.txt,Ti0·2Zr0·2Nb0·2V0·2Cr0·2,1,BCC,Experimental,"arc melting, Temperature: 1500, Pressure: 10−3 Pa, Time: 30 minutes",N/A,None,Single Solid Solution
4255,10.1016-j.ijhydene.2023.01.141.txt,10.1016-j.ijhydene.2023.01.141.txt,Ti0·325V0·275Zr0·125Nb0.275,1,BCC,Experimental,"arc melting, Temperature: 1300, Pressure: 10−3 Pa, Time: 25 minutes",N/A,None,Single Solid Solution
4255,10.1016-j.ijhydene.2023.01.141.txt,10.1016-j.ijhydene.2023.01.141.txt,TiNbZrHfTa,1,BCC,Experimental,"arc melting, Temperature: 1500, Pressure: 10−3 Pa, Time: 20 minutes",N/A,None,Single Solid Solution
4255,10.1016-j.ijhydene.2023.01.141.txt,10.1016-j.ijhydene.2023.01.141.txt,TiVNbCr,1,BCC,Experimental,"arc melting, Temperature: 1500, Pressure: 10−3 Pa, Time: 20 minutes",N/A,None,Single Solid Solution
4255,10.1016-j.ijhydene.2023.01.141.txt,10.1016-j.ijhydene.2023.01.141.txt,TiVNbZrHf,1,BCC,Experimental,"arc melting, Temperature: 1500, Pressure: 10−3 Pa, Time: 20 minutes",N/A,None,Single Solid Solution
4255,10.1016-j.ijhydene.2023.01.141.txt,10.1016-j.ijhydene.2023.01.141.txt,TiVZr2Nb,1,BCC,Experimental,"arc melting, Temperature: 1500, Pressure: 10−3 Pa, Time: 20 minutes",N/A,None,Single Solid Solution
4255,10.1016-j.ijhydene.2023.01.141.txt,10.1016-j.ijhydene.2023.01.141.txt,TiVZrNbCr,1,BCC,Experimental,"arc melting, Temperature: 1500, Pressure: 10−3 Pa, Time: 20 minutes",N/A,None,Single Solid Solution
4256,10.1016-j.scriptamat.2023.115434.txt,10.1016-j.scriptamat.2023.115434.txt,TiZrHfNbTa$_{0.2}$,1,BCC,experimental,"Not explicitly stated, Temperature: Not provided, Time: Not provided",N/A,None,Single Solid Solution
4256,10.1016-j.scriptamat.2023.115434.txt,10.1016-j.scriptamat.2023.115434.txt,TiZrHfNb$_{0.3}$Ta$_{0.2}$,1,BCC,experimental,"Not explicitly stated, Temperature: Not provided, Time: Not provided",N/A,None,Single Solid Solution
4257,10.1016-j.jclepro.2023.138330.txt,10.1016-j.jclepro.2023.138330.txt,CrMnFeNiCo,1,FCC,Experimental,"induction melting, Boron content: 0, Total weight: 20, Time: 4",N/A,None,Single Solid Solution
4257,10.1016-j.jclepro.2023.138330.txt,10.1016-j.jclepro.2023.138330.txt,CrMnFeNiAl,1,FCC,Experimental,"induction melting, Boron content: 0, Total weight: 20, Time: 4",N/A,None,Single Solid Solution
4257,10.1016-j.jclepro.2023.138330.txt,10.1016-j.jclepro.2023.138330.txt,CrMnFeNiCu,1,FCC,Experimental,"induction melting, Boron content: 0, Total weight: 20, Time: 4",N/A,None,Single Solid Solution
4257,10.1016-j.jclepro.2023.138330.txt,10.1016-j.jclepro.2023.138330.txt,CrMnFeNiTi,1,FCC,Experimental,"induction melting, Boron content: 0, Total weight: 20, Time: 4",N/A,None,Single Solid Solution
4257,10.1016-j.jclepro.2023.138330.txt,10.1016-j.jclepro.2023.138330.txt,CrMnFeNiCoSi,2,FCC + varies (Intermetallic),Experimental,"induction melting, Boron content: 0, Total weight: 20, Time: 4",N/A,None,Mixed Solution
4257,10.1016-j.jclepro.2023.138330.txt,10.1016-j.jclepro.2023.138330.txt,CrMnFeNiCoSi₀.₅,2,FCC + varies (Intermetallic),Experimental,"induction melting, Boron content: 0, Total weight: 20, Time: 4",N/A,None,Mixed Solution
4257,10.1016-j.jclepro.2023.138330.txt,10.1016-j.jclepro.2023.138330.txt,CrMnFeNiCoSi₂.₅,2,FCC + varies (Intermetallic),Experimental,"induction melting, Boron content: 0, Total weight: 20, Time: 4",N/A,None,Mixed Solution
4257,10.1016-j.jclepro.2023.138330.txt,10.1016-j.jclepro.2023.138330.txt,CrMnFeNiCoSi₅,2,FCC + varies (Intermetallic),Experimental,"induction melting, Boron content: 0, Total weight: 20, Time: 4",N/A,None,Mixed Solution
4257,10.1016-j.jclepro.2023.138330.txt,10.1016-j.jclepro.2023.138330.txt,CrMnFeNiCoSi₇.₅,2,FCC + varies (Intermetallic),Experimental,"induction melting, Boron content: 0, Total weight: 20, Time: 4",N/A,None,Mixed Solution
4257,10.1016-j.jclepro.2023.138330.txt,10.1016-j.jclepro.2023.138330.txt,CrMnFeNiAlSi,2,FCC + varies (Intermetallic),Experimental,"induction melting, Boron content: 0, Total weight: 20, Time: 4",N/A,None,Mixed Solution
4257,10.1016-j.jclepro.2023.138330.txt,10.1016-j.jclepro.2023.138330.txt,CrMnFeNiCuSi,2,FCC + varies (Intermetallic),Experimental,"induction melting, Boron content: 0, Total weight: 20, Time: 4",N/A,None,Mixed Solution
4257,10.1016-j.jclepro.2023.138330.txt,10.1016-j.jclepro.2023.138330.txt,CrMnFeNiTiSi,2, (Intermetallic) + FCC,Experimental,"induction melting, Boron content: 0, Total weight: 20, Time: 4",N/A,None,Mixed Solution
4258,10.1016-j.actamat.2022.117924.txt,10.1016-j.actamat.2022.117924.txt,CoCrFeNi,1,FCC,Experimental,"arc melting, Temperature: not specified, Time: not specified",N/A,None,Single Solid Solution
4258,10.1016-j.actamat.2022.117924.txt,10.1016-j.actamat.2022.117924.txt,CoCrFeNiNb,1,FCC,Experimental,"arc melting, Temperature: not specified, Time: not specified",N/A,None,Single Solid Solution
4258,10.1016-j.actamat.2022.117924.txt,10.1016-j.actamat.2022.117924.txt,MoNbTaVW,1,BCC,Experimental,"arc melting, Temperature: not specified, Time: not specified",N/A,None,Single Solid Solution
4258,10.1016-j.actamat.2022.117924.txt,10.1016-j.actamat.2022.117924.txt,NbTaMoWV,1,BCC,Experimental,"arc melting, Temperature: not specified, Time: not specified",N/A,None,Single Solid Solution
4258,10.1016-j.actamat.2022.117924.txt,10.1016-j.actamat.2022.117924.txt,NbTaTiV,1,BCC,Experimental,"arc melting, Temperature: not specified, Time: not specified",N/A,None,Single Solid Solution
4258,10.1016-j.actamat.2022.117924.txt,10.1016-j.actamat.2022.117924.txt,NbTaTiVZr,1,BCC,Experimental,"arc melting, Temperature: not specified, Time: not specified",N/A,None,Single Solid Solution
4258,10.1016-j.actamat.2022.117924.txt,10.1016-j.actamat.2022.117924.txt,TaWMoVNb,1,BCC,Experimental,"arc melting, Temperature: not specified, Time: not specified",N/A,None,Single Solid Solution
4258,10.1016-j.actamat.2022.117924.txt,10.1016-j.actamat.2022.117924.txt,TiVNbTa,1,BCC,Experimental,"arc melting, Temperature: not specified, Time: not specified",N/A,None,Single Solid Solution
4258,10.1016-j.actamat.2022.117924.txt,10.1016-j.actamat.2022.117924.txt,VNbTaW,1,BCC,Experimental,"arc melting, Temperature: not specified, Time: not specified",N/A,None,Single Solid Solution
4258,10.1016-j.actamat.2022.117924.txt,10.1016-j.actamat.2022.117924.txt,VTaWMo,1,BCC,Experimental,"arc melting, Temperature: not specified, Time: not specified",N/A,None,Single Solid Solution
4258,10.1016-j.actamat.2022.117924.txt,10.1016-j.actamat.2022.117924.txt,WNbMoTa,1,BCC,Experimental,"arc melting, Temperature: not specified, Time: not specified",N/A,None,Single Solid Solution
4258,10.1016-j.actamat.2022.117924.txt,10.1016-j.actamat.2022.117924.txt,WMoTaV,1,BCC,Experimental,"arc melting, Temperature: not specified, Time: not specified",N/A,None,Single Solid Solution
4259,10.1016-j.mtcomm.2020.101261.txt,10.1016-j.mtcomm.2020.101261.txt,AlFeCrNiMo,1,BCC,experimental,"magnetron sputtering, Target: AlFeCrNiMo HEA target with equimolar ratio and 99.9% purity, Substrate: single crystal silicon wafers and 304SS, Sputtering current: 0.8, Sputtering time: 180, Post deposition treatment: 300 °C for 30 minutes in vacuum",N/A,None,Single Solid Solution
4260,10.1016-j.jmrt.2024.01.108.txt,10.1016-j.jmrt.2024.01.108.txt,AlFeCrCo,1,BCC,Experimental,"High-energy ball milling followed by resistance seam processing (RESP), Milling time: 30, Speed: 0.5, Ball to powder ratio: 15, Current: 3.0–4.0 kA, Pressure: 2.0 kgf·cm−2",N/A,Partially ordered solid solution,Single Solid Solution
4260,10.1016-j.jmrt.2024.01.108.txt,10.1016-j.jmrt.2024.01.108.txt,CoCrFeNi,1,FCC,Experimental,Not explicitly mentioned in the provided text,N/A,Partially ordered solid solution,Single Solid Solution
4260,10.1016-j.jmrt.2024.01.108.txt,10.1016-j.jmrt.2024.01.108.txt,FeCrCoNi,1,BCC,Experimental,Not explicitly mentioned in the provided text,N/A,Partially ordered solid solution,Single Solid Solution
4260,10.1016-j.jmrt.2024.01.108.txt,10.1016-j.jmrt.2024.01.108.txt,TiC/AlFeCrCo,2,BCC + NaCl-type cubic,Experimental,"High-energy ball milling followed by resistance seam processing (RESP), Milling time: 30, Speed: 0.5, Ball to powder ratio: 15, Current: 3.0–4.0 kA, Pressure: 2.0 kgf·cm−2",N/A,Partially ordered solid solution with intermetallic compound,Mixed Solution
4260,10.1016-j.jmrt.2024.01.108.txt,10.1016-j.jmrt.2024.01.108.txt,AlCoCrCuFeNi,2,BCC + FCC,Experimental,Not explicitly mentioned in the provided text,N/A,Partially ordered solid solutions,Mixed Solution
4260,10.1016-j.jmrt.2024.01.108.txt,10.1016-j.jmrt.2024.01.108.txt,FeCoNiCrAlCuxSi0.5,2,BCC + FCC,Experimental,"Laser cladding, Substrate: AZ31, Thickness: ∼250 μm",N/A,Partially ordered solid solutions,Mixed Solution
4260,10.1016-j.jmrt.2024.01.108.txt,10.1016-j.jmrt.2024.01.108.txt,TiC/CoCrCuFeNiSi0.2,2,BCC + NaCl-type cubic,Experimental,"High-energy ball milling followed by resistance seam processing (RESP), Milling time: 30, Speed: 0.5, Ball to powder ratio: 15, Current: 3.0–4.0 kA, Pressure: 2.0 kgf·cm−2",N/A,Partially ordered solid solution with intermetallic compound,Mixed Solution
4260,10.1016-j.jmrt.2024.01.108.txt,10.1016-j.jmrt.2024.01.108.txt,CrFe4Co4Ni4Cr3,2,BCC + FCC,Experimental,Not explicitly mentioned in the provided text,N/A,Partially ordered solid solutions,Mixed Solution
4260,10.1016-j.jmrt.2024.01.108.txt,10.1016-j.jmrt.2024.01.108.txt,"Ti(C,N)",1,NaCl-type cubic,Experimental,Not explicitly mentioned in the provided text,N/A,Partially ordered intermetallic compounds,Intermetallic
4260,10.1016-j.jmrt.2024.01.108.txt,10.1016-j.jmrt.2024.01.108.txt,Al0.5CoCrCuFeNi,2,BCC + FCC,Experimental,Not explicitly mentioned in the provided text,N/A,Partially ordered solid solutions,Mixed Solution
4260,10.1016-j.jmrt.2024.01.108.txt,10.1016-j.jmrt.2024.01.108.txt,TiC/FeCrCoNiTiAl,2,BCC + NaCl-type cubic,Experimental,"High-energy ball milling followed by resistance seam processing (RESP), Milling time: 30, Speed: 0.5, Ball to powder ratio: 15, Current: 3.0–4.0 kA, Pressure: 2.0 kgf·cm−2",N/A,Partially ordered solid solution with intermetallic compound,Mixed Solution
4260,10.1016-j.jmrt.2024.01.108.txt,10.1016-j.jmrt.2024.01.108.txt,AlCoCrFeNi,2,BCC + FCC,Experimental,Not explicitly mentioned inthe provided text,N/A,Partially ordered solid solutions,Mixed Solution
4261,10.1016-j.surfcoat.2023.129305.txt,10.1016-j.surfcoat.2023.129305.txt,AlCoCrFeNi,4,FCC + HCP + cubic + FeN,experimental,"cathodic arc ion plating, Nitrogen pressure: 0.2 Pa to 2.0 Pa, Bias voltage: -20 V to -200 V, Substrate: mirror polished Si (100) substrates and stainless steel",N/A,"Partially ordered structure, classified as High Entropy Intermetallic",Mixed Solution
4262,10.1016-j.msea.2021.142190.txt,10.1016-j.msea.2021.142190.txt,AlCrFe2Ni2,3,BCC + FCC + based on BCC B2,experimental,"arc melting, Furnace: Hind High Vacuum, India, Atmosphere: protective argon atmosphere, Purity of elements: >=99%",N/A,None,Mixed Solution
4263,10.1016-j.msea.2023.145233.txt,10.1016-j.msea.2023.145233.txt,CrFeMnCo,3,FCC + HCP + MnO,experimental,"Gas Tungsten Arc Welding (GTAW), Intensity: 25, Torch travelling speed: 200, Tungsten electrode: 2.4 mm, 2% Lanthanated, Shielding gas: 99.999% pure Argon, flow rates: 8 l/min (face), 5 l/min (root), Sample dimensions: 30 × 30 × 1.5 mm",N/A,No partial ordering or intermetallic compounds observed,Mixed Solution
4264,10.1016-j.intermet.2021.107126.txt,10.1016-j.intermet.2021.107126.txt,VCoNi,3,"FCC + complex structure (typically σ phase) (Intermetallic) + V-rich phase (V: 49.4%, Co: 25.4%, Ni: 25.2%)",experimental,"arc melting, homogenization, drop casting, cold rolling, annealing, Arc melting temperature: Not explicitly stated, typically around the melting points of the constituent elements (V: 1910°C, Co: 1495°C, Ni: 1455°C), Homogenization temperature: 1473, Homogenization duration: 24, Cold rolling reduction: 82, Annealing temperature: 1373, Annealing duration: 30, Quenching method: water quenching",N/A,No partial ordering or high entropy intermetallic structure in initial state,Mixed Solution
4265,10.1016-j.jallcom.2022.165954.txt,10.1016-j.jallcom.2022.165954.txt,VCoNi,1,FCC,experimental,"arc melting, Temperature: 1473, Time: 12 hours",N/A,None,Single Solid Solution
4265,10.1016-j.jallcom.2022.165954.txt,10.1016-j.jallcom.2022.165954.txt,Al0.23VCoNi,2,BCC + FCC,experimental,"arc melting, Temperature: 1473, Time: 12 hours",N/A,None,Mixed Solution
4265,10.1016-j.jallcom.2022.165954.txt,10.1016-j.jallcom.2022.165954.txt,Al0.3VCoNi,2,BCC + FCC,experimental,"arc melting, Temperature: 1473, Time: 12 hours",N/A,None,Mixed Solution
4266,10.1016-j.jmrt.2023.08.069.txt,10.1016-j.jmrt.2023.08.069.txt,CoCrFeNiMn,1,FCC,experimental,"vacuum arc-melting, Atmosphere: high-purity argon, Temperature: 1100, Time: 2 hours, Cooling: rapid",N/A,None,Single Solid Solution
4266,10.1016-j.jmrt.2023.08.069.txt,10.1016-j.jmrt.2023.08.069.txt,CoCrFeNiMnC0.82,1,FCC,experimental,"vacuum arc-melting, Atmosphere: high-purity argon, Temperature: 1100, Time: 2 hours, Cooling: rapid",N/A,None,Single Solid Solution
4267,10.1016-j.jmst.2021.07.002.txt,10.1016-j.jmst.2021.07.002.txt,CoCrCuFeNi,1,FCC,experimental,"selective laser melting (SLM) and in-situ alloying, Laser power: 300, Scanning velocity: multi-directional meander scan strategy, Hatch spacing: not explicitly stated, Layer thickness: not explicitly stated, Laser volume energy density: 60 to 140 J/mm3, Powder blend ratio: 78:22 (CoCrFeNi to Cu), Particle sizes: 15-53 μm for both CoCrFeNi and Cu powders, Sample dimensions: 10 mm × 10 mm × 10 mm blocks, Cost: approximately 2,000 RMB/kg",N/A,No partially ordered structure or high entropy intermetallic observed,Single Solid Solution
4268,10.1016-j.intermet.2023.107851.txt,10.1016-j.intermet.2023.107851.txt,AlCoCrFeMn0.5Mo0.1Nbx,5,BCC + Laves Phase (C14 or C15) + nano-granular Laves + nano-lamellar Laves + AlCoCrFeMn0.5Mo0.1Nbx,experimental,"ultrasonic assisted laser cladding, Laser power: 1600, Scanning speed: 20, Laser spot diameter: 4.5, Overlap rate: 40, Ultrasonic power: 2000, Substrate preheating temperature: 450, Powder thickness: 800",N/A,Partially ordered Laves phase,Mixed Solution
4269,10.1016-j.jmrt.2022.03.084.txt,10.1016-j.jmrt.2022.03.084.txt,Co40Cr16Fe35Ni8Ti1,3,FCC + HCP (Intermetallic) + HCP Laves,Experimental,"arc melting, Temperature: 1600, Time: 30 minutes",N/A,Partially ordered R and Laves phases,Mixed Solution
4269,10.1016-j.jmrt.2022.03.084.txt,10.1016-j.jmrt.2022.03.084.txt,Co40Cr16Fe35Ni9,1,FCC,Experimental,"arc melting, Temperature: 1600, Time: 30 minutes",N/A,None,Single Solid Solution
4269,10.1016-j.jmrt.2022.03.084.txt,10.1016-j.jmrt.2022.03.084.txt,CoCrFeNiNb0.103,1,FCC,Experimental,"arc melting, Temperature: 1600, Time: 30 minutes",N/A,None,Single Solid Solution
4269,10.1016-j.jmrt.2022.03.084.txt,10.1016-j.jmrt.2022.03.084.txt,CoCrFeNiNb0.155,1,FCC,Experimental,"arc melting, Temperature: 1600, Time: 30 minutes",N/A,None,Single Solid Solution
4269,10.1016-j.jmrt.2022.03.084.txt,10.1016-j.jmrt.2022.03.084.txt,CoCrFeNiNb0.206,1,FCC,Experimental,"arc melting, Temperature: 1600, Time: 30 minutes",N/A,None,Single Solid Solution
4269,10.1016-j.jmrt.2022.03.084.txt,10.1016-j.jmrt.2022.03.084.txt,CoCrFeNiNb0.309,1,FCC,Experimental,"arc melting, Temperature: 1600, Time: 30 minutes",N/A,None,Single Solid Solution
4269,10.1016-j.jmrt.2022.03.084.txt,10.1016-j.jmrt.2022.03.084.txt,CoCrFeNiNb0.412,1,FCC,Experimental,"arc melting, Temperature: 1600, Time: 30 minutes",N/A,None,Single Solid Solution
4269,10.1016-j.jmrt.2022.03.084.txt,10.1016-j.jmrt.2022.03.084.txt,CoCrFeNiTi0.5,1,FCC,Experimental,"arc melting, Temperature: 1600, Time: 30 minutes",N/A,None,Single Solid Solution
4269,10.1016-j.jmrt.2022.03.084.txt,10.1016-j.jmrt.2022.03.084.txt,CoCrFeNiTi0.8,1,FCC,Experimental,"arc melting, Temperature: 1600, Time: 30 minutes",N/A,None,Single Solid Solution
4269,10.1016-j.jmrt.2022.03.084.txt,10.1016-j.jmrt.2022.03.084.txt,CoCrFeNiTi1,1,FCC,Experimental,"arc melting, Temperature: 1600, Time: 30 minutes",N/A,None,Single Solid Solution
4269,10.1016-j.jmrt.2022.03.084.txt,10.1016-j.jmrt.2022.03.084.txt,CoCrFeNiTi0.2,1,FCC,Experimental,"arc melting, Temperature: 1600, Time: 30 minutes",N/A,None,Single Solid Solution
4271,10.1016-j.jmst.2022.12.025.txt,10.1016-j.jmst.2022.12.025.txt,TiZrHfNb,1,BCC,experimental,"arc melting, Raw materials purity: > 99.9 wt%, Remelting: at least twelve times, Master ingots dimensions: 10 mm x 10 mm x 60 mm",N/A,No partial ordering or high entropy intermetallic observed,Single Solid Solution
4272,10.1016-j.jallcom.2021.159743.txt,10.1016-j.jallcom.2021.159743.txt,BiSbTeSeS,1,unknown,experimental,"self-propagating high-temperature synthesis (SHS) and spark plasma sintering (SPS), Shs pressure: 50, Shs temperature: Not explicitly stated, Sps pressure: 40, Sps temperature: 723, Sps time: 15",N/A,None,Intermetallic
4272,10.1016-j.jallcom.2021.159743.txt,10.1016-j.jallcom.2021.159743.txt,(BiSbTe1.5Se1.5)1-xAgx,1,unknown,experimental,"self-propagating high-temperature synthesis (SHS) and spark plasma sintering (SPS), Shs pressure: 50, Shs temperature: Not explicitly stated, Sps pressure: 40, Sps temperature: 723, Sps time: 15",N/A,None,Intermetallic
4273,10.1016-j.actamat.2023.118814.txt,10.1016-j.actamat.2023.118814.txt,AlCoFeMnNi,1,FCC,experimental,"induction melting, Temperature: 1423, Time: 2 hours, Atmosphere: argon, Cooling method: furnace cooling",N/A,None,Single Solid Solution
4274,10.1016-j.jallcom.2022.166242.txt,10.1016-j.jallcom.2022.166242.txt,CrCoNiSi,2,FCC + HCP,experimental,"vacuum induction furnace, Homogenizing: {'temperature': 1473, 'time': '15 hours'}, Hot forging: {'temperature': 1333, 'time': 'N/A'}, Solution treatment: {'temperature': 1423, 'time': '15 minutes'}",N/A,Mechanical nanotwins introduced by 30% tensile deformation,Mixed Solution
4274,10.1016-j.jallcom.2022.166242.txt,10.1016-j.jallcom.2022.166242.txt,CrCoNi,1,FCC,experimental,"vacuum induction furnace, Homogenizing: {'temperature': 1473, 'time': '15 hours'}, Hot forging: {'temperature': 1333, 'time': 'N/A'}, Solution treatment: {'temperature': 1423, 'time': '15 minutes'}",N/A,Mechanical nanotwins introduced by 30% tensile deformation,Single Solid Solution
4275,10.1016-j.jallcom.2021.159605.txt,10.1016-j.jallcom.2021.159605.txt,TiZrNbTaFe,1,amorphous,experimental,"HiPIMS, Substrate temperature: 200, Working pressure: 6.7 × 10−1 Pa to 6.9 × 10−1 Pa, N2 flow ratio: 0",N/A,None,Amorphous
4275,10.1016-j.jallcom.2021.159605.txt,10.1016-j.jallcom.2021.159605.txt,TiZrNbTaFeN,1,amorphous,experimental,"HiPIMS, Substrate temperature: 200, Working pressure: 6.7 × 10−1 Pa to 6.9 × 10−1 Pa, N2 flow ratio: 3.3",N/A,None,Amorphous
4275,10.1016-j.jallcom.2021.159605.txt,10.1016-j.jallcom.2021.159605.txt,TiZrNbTaFeN17,1,amorphous,experimental,"HiPIMS, Substrate temperature: 200, Working pressure: 6.7 × 10−1 Pa to 6.9 × 10−1 Pa, N2 flow ratio: 3.3",N/A,None,Amorphous
4275,10.1016-j.jallcom.2021.159605.txt,10.1016-j.jallcom.2021.159605.txt,TiZrNbTaFeN32,1,FCC,experimental,"HiPIMS, Substrate temperature: 200, Working pressure: 6.7 × 10−1 Pa to 6.9 × 10−1 Pa, N2 flow ratio: 10.0",N/A,None,Single Solid Solution
4275,10.1016-j.jallcom.2021.159605.txt,10.1016-j.jallcom.2021.159605.txt,TiZrNbTaFeN36.7,1,FCC,experimental,"HiPIMS, Substrate temperature: 200, Working pressure: 6.7 × 10−1 Pa to 6.9 × 10−1 Pa, N2 flow ratio: 16.7",N/A,None,Single Solid Solution
4275,10.1016-j.jallcom.2021.159605.txt,10.1016-j.jallcom.2021.159605.txt,TiZrNbTaFeN38.7,1,FCC,experimental,"HiPIMS, Substrate temperature: 200, Working pressure: 6.7 × 10−1 Pa to 6.9 × 10−1 Pa, N2 flow ratio: 33.3",N/A,None,Single Solid Solution
4276,10.1016-j.jallcom.2021.159985.txt,10.1016-j.jallcom.2021.159985.txt,CuFeNiTiV,3,BCC + C15 Laves phase + FCC,Experimental,"vacuum arc melting, Temperature: 1500, Time: various intervals, Cooling rate: not specified",N/A,None,Mixed Solution
4276,10.1016-j.jallcom.2021.159985.txt,10.1016-j.jallcom.2021.159985.txt,CuFeNiTiCo,1,FCC,Experimental,"vacuum arc melting, Temperature: 1500, Time: various intervals, Cooling rate: not specified",N/A,None,Single Solid Solution
4276,10.1016-j.jallcom.2021.159985.txt,10.1016-j.jallcom.2021.159985.txt,CuFeNiVCo,1,FCC,Experimental,"vacuum arc melting, Temperature: 1500, Time: various intervals, Cooling rate: not specified",N/A,None,Single Solid Solution
4276,10.1016-j.jallcom.2021.159985.txt,10.1016-j.jallcom.2021.159985.txt,CoCrFeNiMnAlx,2,BCC + FCC,Experimental,"vacuum arc melting, Temperature: 1500, Time: various intervals, Cooling rate: not specified",N/A,None,Mixed Solution
4276,10.1016-j.jallcom.2021.159985.txt,10.1016-j.jallcom.2021.159985.txt,CoCrFeNiTi,3,BCC + FCC + tetragonal,Experimental,"vacuum arc melting, Temperature: 1500, Time: various intervals, Cooling rate: not specified",N/A,None,Mixed Solution
4276,10.1016-j.jallcom.2021.159985.txt,10.1016-j.jallcom.2021.159985.txt,CoCrFeNiMn,1,FCC,Experimental,"vacuum arc melting, Temperature: 1500, Time: various intervals, Cooling rate: not specified",N/A,None,Single Solid Solution
4276,10.1016-j.jallcom.2021.159985.txt,10.1016-j.jallcom.2021.159985.txt,MoNbHfZrTi,1,BCC,Experimental,"vacuum arc melting, Temperature: 1500, Time: various intervals, Cooling rate: not specified",N/A,None,Single Solid Solution
4276,10.1016-j.jallcom.2021.159985.txt,10.1016-j.jallcom.2021.159985.txt,AlxCoCrFeNi,2,BCC + FCC,Experimental,"vacuum arc melting, Temperature: 1500, Time: various intervals, Cooling rate: not specified",N/A,None,Mixed Solution
4276,10.1016-j.jallcom.2021.159985.txt,10.1016-j.jallcom.2021.159985.txt,HfNbTaTiZr,1,BCC,Experimental,"vacuum arc melting, Temperature: 1500, Time: various intervals, Cooling rate: not specified",N/A,None,Single Solid Solution
4276,10.1016-j.jallcom.2021.159985.txt,10.1016-j.jallcom.2021.159985.txt,AlCo1.5CuFeNi,1,FCC,Experimental,"vacuum arc melting, Temperature: 1500, Time: various intervals, Cooling rate: not specified",N/A,None,Single Solid Solution
4277,10.1016-j.jallcom.2021.162398.txt,10.1016-j.jallcom.2021.162398.txt,FeCrV,1,BCC,experimental,"arc melting, Melting current: 190, Initial melting duration: 60, Remelting: 5, Remelting duration: 40, Cooling: condensation in a water-cooled copper crucible",N/A,None,Single Solid Solution
4277,10.1016-j.jallcom.2021.162398.txt,10.1016-j.jallcom.2021.162398.txt,FeCrVTi_x,3,BCC + HCP C14 Laves + Fe2Ti,experimental,"arc melting, Melting current: 190, Initial melting duration: 60, Remelting: 5, Remelting duration: 40, Cooling: condensation in a water-cooled copper crucible",N/A,Ti content affects phase formation,Mixed Solution
4278,10.1016-j.jmapro.2023.05.097.txt,10.1016-j.jmapro.2023.05.097.txt,NbMoTaTiNi,1,BCC,experimental,"powder bed fusion (PBF), Laser power: 290, Scanning speed: 700, Layer thickness: 30, Hatch spacing: 54",N/A,None,Single Solid Solution
4278,10.1016-j.jmapro.2023.05.097.txt,10.1016-j.jmapro.2023.05.097.txt,CoCrFeNi,1,FCC,experimental,"additive manufacturing (PBF), Laser power: Not specified, Scanning speed: Not specified, Layer thickness: Not specified, Hatch spacing: Not specified",N/A,None,Single Solid Solution
4278,10.1016-j.jmapro.2023.05.097.txt,10.1016-j.jmapro.2023.05.097.txt,CoCrFeNiC,2,FCC + Carbides,experimental,"additive manufacturing (PBF), Laser power: Not specified, Scanning speed: Not specified, Layer thickness: Not specified, Hatch spacing: Not specified",N/A,None,Mixed Solution
4278,10.1016-j.jmapro.2023.05.097.txt,10.1016-j.jmapro.2023.05.097.txt,AlCrCuFeNi,2,BCC + BCC (Intermetallic),experimental,"additive manufacturing (PBF), Laser power: Not specified, Scanning speed: Not specified, Layer thickness: Not specified, Hatch spacing: Not specified",N/A,None,Mixed Solution
4278,10.1016-j.jmapro.2023.05.097.txt,10.1016-j.jmapro.2023.05.097.txt,NbMoTaW,1,BCC,experimental,"additive manufacturing (PBF), Laser power: Not specified, Scanning speed: Not specified, Layer thickness: Not specified, Hatch spacing: Not specified",N/A,None,Single Solid Solution
4278,10.1016-j.jmapro.2023.05.097.txt,10.1016-j.jmapro.2023.05.097.txt,NbTaTiV,1,BCC,experimental,"additive manufacturing (PBF), Laser power: Not specified, Scanning speed: Not specified, Layer thickness: Not specified, Hatch spacing: Not specified",N/A,None,Single Solid Solution
4278,10.1016-j.jmapro.2023.05.097.txt,10.1016-j.jmapro.2023.05.097.txt,NbMoTaTiNi,1,BCC,experimental,"additive manufacturing (PBF), Laser power: Not specified, Scanning speed: Not specified, Layer thickness: Not specified, Hatch spacing: Not specified",N/A,None,Single Solid Solution
4278,10.1016-j.jmapro.2023.05.097.txt,10.1016-j.jmapro.2023.05.097.txt,NbMoTaTiNi,1,BCC,experimental,"powder bed fusion (PBF), Laser power: 500, Scanning speed: Not specified, Layer thickness: Not specified, Hatch spacing: Not specified",N/A,None,Single Solid Solution
4278,10.1016-j.jmapro.2023.05.097.txt,10.1016-j.jmapro.2023.05.097.txt,NbMoTaTi,1,BCC,experimental,"additive manufacturing (PBF), Laser power: Not specified, Scanning speed: Not specified, Layer thickness: Not specified, Hatch spacing: Not specified",N/A,None,Single Solid Solution
4278,10.1016-j.jmapro.2023.05.097.txt,10.1016-j.jmapro.2023.05.097.txt,CoCrFeNiNb,1,FCC,experimental,"additive manufacturing (PBF), Laser power: Not specified, Scanning speed: Not specified, Layer thickness: Not specified, Hatch spacing: Not specified",N/A,None,Single Solid Solution
4279,10.1016-j.actamat.2023.119488.txt,10.1016-j.actamat.2023.119488.txt,AlCoCrFeNi,2,FCC + FeCoCrNiAl0.5,theoretical and experimental,"Not explicitly stated, implied experimental basis for initial alloy composition, Not provided","Molecular Dynamics simulations, Lattice constant: 0.35, Primary knock on atom: Ni, Kinetic energy of pka: 20, Simulation cell: 60a0 × 60a0 × 60a0 unit cell (containing 864000 atoms), Temperature: 300, Ensemble: Microcanonical (NVE) for collision cascade, isobaric–isothermal (NPT) for relaxation, Time step: Variable-time step algorithm (general from 0.00005 to 0.5 fs), constant time step of 1 fs for relaxation, Simulation duration: 100 ps for collision cascade, 0.1 ns for relaxation",No specific thermo-mechanical treatments mentioned,Single Solid Solution
4280,10.1016-j.matdes.2023.112581.txt,10.1016-j.matdes.2023.112581.txt,AlNbHfTaTi,2,BCC B2 + Ti2AlNb,Experimental,"arc melting, Temperature: 2000, Cooling rate: rapid quenching",N/A,Partially ordered B2 phase,Mixed Solution
4280,10.1016-j.matdes.2023.112581.txt,10.1016-j.matdes.2023.112581.txt,AlNbTaTiZr,1,BCC,Experimental,"arc melting, Temperature: 2000, Cooling rate: rapid quenching",N/A,None,Single Solid Solution
4280,10.1016-j.matdes.2023.112581.txt,10.1016-j.matdes.2023.112581.txt,CoCrFeNiNb,1,FCC,Experimental,"arc melting, Temperature: 1800, Cooling rate: rapid quenching",N/A,None,Single Solid Solution
4280,10.1016-j.matdes.2023.112581.txt,10.1016-j.matdes.2023.112581.txt,CoCrFeNiNb,1,FCC,Experimental,"arc melting, Temperature: 1800, Cooling rate: rapid quenching",N/A,None,Single Solid Solution
4280,10.1016-j.matdes.2023.112581.txt,10.1016-j.matdes.2023.112581.txt,CoCrFeNiNb,1,FCC,Experimental,"arc melting, Temperature: 1800, Cooling rate: rapid quenching",N/A,None,Single Solid Solution
4280,10.1016-j.matdes.2023.112581.txt,10.1016-j.matdes.2023.112581.txt,CoCrFeNiNb,1,FCC,Experimental,"arc melting, Temperature: 1800, Cooling rate: rapid quenching",N/A,None,Single Solid Solution
