Repository: sourish69/MSE643_CourseProject

# MSE643_CourseProject - Phase-Oriented Generative Design of High-Entropy Alloys

**A generative machine-learning pipeline that designs new alloy compositions to order - you specify the crystal phase you want, and the model proposes chemistries that should form it.**

---

## The idea in one paragraph

High-entropy alloys mix five or more principal elements in near-equal proportions, and their configurational entropy unlocks unusual combinations of strength and thermal stability. The problem is scale: the viable composition space runs to millions of candidates, far beyond what anyone can cast and characterize by hand.

File: Datasets/Vladimir_HEA_database.csv (part 83 of 88)
id,Paper,Name,Alloy,Nb of phase,Phase,Experimental or theoretical,Experimental details,Theoretical details,Special conditions,Type of solution
4280,10.1016-j.matdes.2023.112581.txt,10.1016-j.matdes.2023.112581.txt,CoCrFeNiNb,1,FCC,Experimental,"arc melting, Temperature: 1800, Cooling rate: rapid quenching",N/A,None,Single Solid Solution
4280,10.1016-j.matdes.2023.112581.txt,10.1016-j.matdes.2023.112581.txt,FeNiCoAlCrB,1,BCC,Experimental,"arc melting, Temperature: 1800, Cooling rate: rapid quenching",N/A,None,Single Solid Solution
4280,10.1016-j.matdes.2023.112581.txt,10.1016-j.matdes.2023.112581.txt,NbTaTiHfZr,1,BCC,Experimental,"arc melting, Temperature: 2000, Cooling rate: rapid quenching",N/A,None,Single Solid Solution
4280,10.1016-j.matdes.2023.112581.txt,10.1016-j.matdes.2023.112581.txt,TiNiNb,1,BCC,Experimental,"arc melting, Temperature: 1800, Cooling rate: rapid quenching",N/A,None,Single Solid Solution
4280,10.1016-j.matdes.2023.112581.txt,10.1016-j.matdes.2023.112581.txt,TiZrHfNb,1,BCC,Experimental,"arc melting, Temperature: 2000, Cooling rate: rapid quenching",N/A,None,Single Solid Solution
4281,10.1016-j.jallcom.2022.166088.txt,10.1016-j.jallcom.2022.166088.txt,FeCoCrAlGd,1,BCC,experimental,"mechanical alloying and annealing, Milling time: 70, Milling speed: 400, Annealing temperature: 773, Annealing duration: 2, Atmosphere: vacuum",N/A,None,Single Solid Solution
4281,10.1016-j.jallcom.2022.166088.txt,10.1016-j.jallcom.2022.166088.txt,FeCoCrAlGd₀.₁,2,BCC + Gd2O3,experimental,"mechanical alloying and annealing, Milling time: 70, Milling speed: 400, Annealing temperature: 773, Annealing duration: 2, Atmosphere: vacuum",N/A,None,Mixed Solution
4281,10.1016-j.jallcom.2022.166088.txt,10.1016-j.jallcom.2022.166088.txt,FeCoCrAlGd₀.₂,2,BCC + Gd2O3,experimental,"mechanical alloying and annealing, Milling time: 70, Milling speed: 400, Annealing temperature: 773, Annealing duration: 2, Atmosphere: vacuum",N/A,None,Mixed Solution
4281,10.1016-j.jallcom.2022.166088.txt,10.1016-j.jallcom.2022.166088.txt,FeCoCrAlGd₀.₃,2,BCC + Gd2O3,experimental,"mechanical alloying and annealing, Milling time: 70, Milling speed: 400, Annealing temperature: 773, Annealing duration: 2, Atmosphere: vacuum",N/A,None,Mixed Solution
4282,10.1016-j.pmatsci.2024.101250.txt,10.1016-j.pmatsci.2024.101250.txt,CrNbTaTiW,1,cubic,experimental,"arc melting, Temperature: 2500, Duration: 30 minutes, Cooling rate: 50",N/A,None,Intermetallic
4282,10.1016-j.pmatsci.2024.101250.txt,10.1016-j.pmatsci.2024.101250.txt,NiCoFeCr,1,cubic,experimental,"arc melting, Temperature: 2500, Duration: 30 minutes, Cooling rate: 50",N/A,None,Intermetallic
4282,10.1016-j.pmatsci.2024.101250.txt,10.1016-j.pmatsci.2024.101250.txt,NiCoFeCrMn,1,cubic,experimental,"arc melting, Temperature: 2500, Duration: 30 minutes, Cooling rate: 50",N/A,None,Intermetallic
4282,10.1016-j.pmatsci.2024.101250.txt,10.1016-j.pmatsci.2024.101250.txt,NiCoFeCrMnAl0.3,1,cubic,experimental,"arc melting, Temperature: 2500, Duration: 30 minutes, Cooling rate: 50",N/A,None,Intermetallic
4282,10.1016-j.pmatsci.2024.101250.txt,10.1016-j.pmatsci.2024.101250.txt,NiFe,1,cubic,experimental,"arc melting, Temperature: 2500, Duration: 30 minutes, Cooling rate: 50",N/A,None,Intermetallic
4282,10.1016-j.pmatsci.2024.101250.txt,10.1016-j.pmatsci.2024.101250.txt,TiZrHfNbV,1,cubic,experimental,"arc melting, Temperature: 2500, Duration: 30 minutes, Cooling rate: 50",N/A,None,Intermetallic
4282,10.1016-j.pmatsci.2024.101250.txt,10.1016-j.pmatsci.2024.101250.txt,TiZrHfVNbTa,1,cubic,experimental,"arc melting, Temperature: 2500, Duration: 30 minutes, Cooling rate: 50",N/A,None,Intermetallic
4284,10.1016-j.jmrt.2022.10.147.txt,10.1016-j.jmrt.2022.10.147.txt,Ni1.5FeCrCu0.5,2,FCC + Cr-rich phase,experimental,"Vacuum Induction Melting (VIM) and Asymmetric Cold Rolling, Vim temperature: 1200, Vim duration: 4 hours, Vim atmosphere: high-purity argon, Cold rolling reduction: 65, Cold rolling temperature: ambient, Velocity ratios: [4, 8], Roll diameter: 127, Peripheral speeds: {'lower_roll': [4, 8], 'upper_roll': 1}",N/A,"Cr-rich BCC precipitates present in homogenized condition, dissolved during annealing",Single Solid Solution
4285,10.1016-j.msea.2022.144158.txt,10.1016-j.msea.2022.144158.txt,Al0.3CoCrFeNi,4,BCC + FCC + HCP + lack of long-range order Amorphous,theoretical,"Molecular Dynamics (MD) simulations, Software: LAMMPS package, Interatomic potentials: Embedded Atom Method (EAM) potentials, Lattice constant: 3.59, Temperatures: [300, 500, 700, 900, 1100], Strain rate: 109, Time step: 1.0",N/A,No experimental synthesis details provided,Mixed Solution
4285,10.1016-j.msea.2022.144158.txt,10.1016-j.msea.2022.144158.txt,AlxCoCrFeNi,3,BCC + FCC + HCP,theoretical,"Molecular Dynamics (MD) simulations, Software: LAMMPS package, Interatomic potentials: Embedded Atom Method (EAM) potentials, Lattice constant: 3.59, Temperatures: [300, 500, 700, 900, 1100], Strain rate: 109, Time step: 1.0",N/A,Values of x range from 0.0 to 2.0,Mixed Solution
4285,10.1016-j.msea.2022.144158.txt,10.1016-j.msea.2022.144158.txt,CoNiFeAlxCu1-x,2,BCC + FCC,theoretical,"Molecular Dynamics (MD) simulations, Software: LAMMPS package, Interatomic potentials: Embedded Atom Method (EAM) potentials, Lattice constant: 3.59, Temperatures: [300, 500, 700, 900, 1100], Strain rate: 109, Time step: 1.0",N/A,Values of x range from 0 to 1,Mixed Solution
4285,10.1016-j.msea.2022.144158.txt,10.1016-j.msea.2022.144158.txt,CuCoCrFeNi,1,FCC,theoretical,"Molecular Dynamics (MD) simulations, Software: LAMMPS package, Interatomic potentials: Embedded Atom Method (EAM) potentials, Lattice constant: 3.59, Temperatures: [300, 500, 700, 900, 1100], Strain rate: 109, Time step: 1.0",N/A,No experimental synthesis details provided,Single Solid Solution
4286,10.1016-j.cap.2021.10.010.txt,10.1016-j.cap.2021.10.010.txt,HfZrTiFeMnSi,5,BCC + BCC (Intermetallic) + FCC + no long-range order + Hf-Ti or Zr-Ti phases,experimental,"mechanical alloying, Milling speed: 300, Ball to powder ratio: 20, Milling time: 100, Atmosphere: argon, Balls: 12 mm steel balls",N/A,None,Mixed Solution
4287,10.1016-j.ijrmhm.2023.106288.txt,10.1016-j.ijrmhm.2023.106288.txt,CoCrFeMoNi,2,FCC + HCP,experimental,"vacuum arc remelting (VAR), Temperature: high temperature using tungsten electrode, Atmosphere: high-purity argon, Homogenization: 1230 °C for 2 hours, followed by rapid gas cooling",N/A,No partially ordered structure or high entropy intermetallic mentioned,Mixed Solution
4288,10.1016-j.jmapro.2022.11.046.txt,10.1016-j.jmapro.2022.11.046.txt,TiNbTaZrMo,1,BCC,experimental,"selective laser melting (SLM), Laser power: 300, Scanning speed: 1000, Incubation distance: 0.1, Layer thickness: 0.05",N/A,None,Single Solid Solution
4289,10.1016-j.commatsci.2021.110905.txt,10.1016-j.commatsci.2021.110905.txt,CoCrFeNiPd,1,FCC,combination,"Not explicitly stated, but typically arc melting, spark plasma sintering, or mechanical alloying, Temperature: Not specified, Pressure: Not specified, Time: Not specified","Density Functional Theory (DFT) and Evolutionary Approach (EA) calculations, Atomic models: Generated NPs with random size (diameter) within the range of 6.5–7.5 nm, Element position: Random distribution of Pt, Ni, Pd, Co, and Fe atoms, Simulated images: Computed using the multislice algorithm with a slice thickness of 0.2 nm and a probe size of 8 × 8 nm, Stem microscope parameters: Randomly varied within a range centered around experimental values with a 10% variation, Resolution: 256 × 256 images with a resolution of 0.02 nm/pixel, Dataset: 10,000 simulated HAADF STEM images generated from 10,000 random HEA NPs",No precipitates mentioned that are not visible in X-Ray diffraction but evident in micrography,Single Solid Solution
4290,10.1016-j.msea.2022.144293.txt,10.1016-j.msea.2022.144293.txt,CoCrNiTa,2,FCC + HCP C14,Experimental,"arc melting, Elements: ['Co', 'Cr', 'Ni', 'Ta'], Purity: at least 99.95 wt%, Atomic percentage: CoCrNiTa (Ta 2 at.%), Crucible: water-cooled copper crucible, Atmosphere: highly pure Ar atmosphere, Remelting: five times",N/A,Dual heterogeneous structure with FCC matrix and C14 precipitates,Mixed Solution
4291,10.1016-j.matchemphys.2022.127123.txt,10.1016-j.matchemphys.2022.127123.txt,CoCrFeNiMo,3,FCC + rhombohedral + tetragonal,Experimental,"arc melting, Temperature: 900, Duration: 60 minutes, Cooling method: furnace cooling",N/A,"Partially ordered structure, High Entropy Intermetallic",Mixed Solution
4292,10.1016-j.intermet.2023.107835.txt,10.1016-j.intermet.2023.107835.txt,Dy-Gd-Ho-Tb-Y,2,HCP + Not explicitly stated,experimental,"arc melting, Temperature: Not explicitly stated, sufficient to melt all alloying components, Pressure: 520, Time: Specimens melted three times for homogenization",N/A,None,Single Solid Solution
4293,10.1016-j.jmst.2020.07.001.txt,10.1016-j.jmst.2020.07.001.txt,Al0.4CoCu0.6NiSi0.2Ti0.25,1,combination of FCC and BCC,experimental,"3D printing laser cladding, Laser power: 150, Layer thickness: 30, Scans per layer: 3, Laser conversion angle: 75, Printing passes: 4, Protective atmosphere: argon, Substrate: X70 pipeline steel, Coating thickness: 120",N/A,None,Mixed Solution
4293,10.1016-j.jmst.2020.07.001.txt,10.1016-j.jmst.2020.07.001.txt,AlSiCoNiCuTi,1,solid solution,experimental,"3D printing laser cladding, Laser power: 150, Layer thickness: 30, Scans per layer: 3, Laser conversion angle: 75, Printing passes: 4, Protective atmosphere: argon, Substrate: X70 pipeline steel, Coating thickness: 120",N/A,None,Intermetallic
4294,10.1016-j.matdes.2022.111477.txt,10.1016-j.matdes.2022.111477.txt,Ni2CrCo96Nb4,4,FCC + ordered D019 superlattice (Intermetallic) + ordered D022 superlattice (Intermetallic) + Ni2CrCo96Nb4,experimental,"arc melting, Temperature: 1473, Time: 6 hours",N/A,Partially ordered structures (γ′′ and ε phases),Mixed Solution
4294,10.1016-j.matdes.2022.111477.txt,10.1016-j.matdes.2022.111477.txt,NiCrCo,1,FCC,experimental,"arc melting, Temperature: 1473, Time: 6 hours",N/A,None,Single Solid Solution
4295,10.1016-j.jmst.2022.11.054.txt,10.1016-j.jmst.2022.11.054.txt,AlCrMoTiV,1,BCC,Experimental,"arc melting, Temperature: 2477, Time: multiple melting cycles",N/A,None,Single Solid Solution
4295,10.1016-j.jmst.2022.11.054.txt,10.1016-j.jmst.2022.11.054.txt,AlCrNbTiV,2,BCC B2 + HCP C14 Laves,Experimental,"arc melting, Temperature: 2477, Time: multiple melting cycles",N/A,Partially ordered structure (BCC_B2 phase),Mixed Solution
4295,10.1016-j.jmst.2022.11.054.txt,10.1016-j.jmst.2022.11.054.txt,AlNb2TiV,1,BCC B2,Experimental,"arc melting, Temperature: 2477, Time: multiple melting cycles",N/A,Partially ordered structure (BCC_B2 phase),Mixed Solution
4295,10.1016-j.jmst.2022.11.054.txt,10.1016-j.jmst.2022.11.054.txt,AlNbTiV,1,BCC B2,Experimental,"arc melting, Temperature: 2477, Time: multiple melting cycles",N/A,Partially ordered structure (BCC_B2 phase),Mixed Solution
4295,10.1016-j.jmst.2022.11.054.txt,10.1016-j.jmst.2022.11.054.txt,AlNbTiVCo0.2,1,BCC A2,Experimental,"arc melting, Temperature: 2477, Time: multiple melting cycles",N/A,None,Single Solid Solution
4295,10.1016-j.jmst.2022.11.054.txt,10.1016-j.jmst.2022.11.054.txt,AlNbTiVNi0.2,1,BCC A2,Experimental,"arc melting, Temperature: 2477, Time: multiple melting cycles",N/A,None,Single Solid Solution
4295,10.1016-j.jmst.2022.11.054.txt,10.1016-j.jmst.2022.11.054.txt,AlNbTiVZr,3,BCC B2 + HCP (Intermetallic) + HCP C14 Laves,Experimental,"arc melting, Temperature: 2477, Time: multiple melting cycles",N/A,Partially ordered structure (BCC_B2 phase),Mixed Solution
4295,10.1016-j.jmst.2022.11.054.txt,10.1016-j.jmst.2022.11.054.txt,AlNbTiVZrx,2,BCC B2 + HCP C14 Laves,Experimental,"arc melting, Temperature: 2477, Time: multiple melting cycles",N/A,Partially ordered structure (BCC_B2 phase),Mixed Solution
4295,10.1016-j.jmst.2022.11.054.txt,10.1016-j.jmst.2022.11.054.txt,AlTiVMoNb,1,BCC A2,Experimental,"arc melting, Temperature: 2477, Time: multiple melting cycles",N/A,None,Single Solid Solution
4295,10.1016-j.jmst.2022.11.054.txt,10.1016-j.jmst.2022.11.054.txt,CrNbTiVZr,2,BCC A2 + HCP C14 Laves,Experimental,"arc melting, Temperature: 2477, Time: multiple melting cycles",N/A,Partially ordered structure (BCC_A2 phase),Mixed Solution
4295,10.1016-j.jmst.2022.11.054.txt,10.1016-j.jmst.2022.11.054.txt,NbTaMoCrTiAl,2,BCC A2 + HCP C14 Laves,Experimental,"arc melting, Temperature: 2477, Time: multiple melting cycles",N/A,Partially ordered structure (BCC_A2 phase),Mixed Solution
4295,10.1016-j.jmst.2022.11.054.txt,10.1016-j.jmst.2022.11.054.txt,TiCrVNb0.5Al0.5,1,BCC A2,Experimental,"arc melting, Temperature: 2477, Time: multiple melting cycles",N/A,None,Single Solid Solution
4296,10.1016-j.jmst.2022.08.033.txt,10.1016-j.jmst.2022.08.033.txt,CoCrNi,4,BCC + FCC + HCP + CoCrNi,theoretical and experimental,N/A,N/A,No partial ordering or high entropy intermetallics mentioned,Mixed Solution
4297,10.1016-j.jallcom.2021.162923.txt,10.1016-j.jallcom.2021.162923.txt,AlCoCrCuFeNi,3,FCC + FCC (Intermetallic) + Al3(CoCrCuFeNi),combination,"induction melting and casting, Ingot preparation: Approximately 3 kg ingot using commercially pure elements (purity of 99% or above), Induction melting: Conducted in a mullite (3Al2O3-2SiO2) crucible, Casting: Into a graphite mold, Homogenization: At 1200 °C for 4 hours, Cold rolling: From ~20 mm diameter to 2 mm thickness sheets with intermediate recrystallization heat-treatments, Solution treatment: At 1200 °C for 1 hour, followed by quenching into water, Aging: At 850 °C for various times (0.5, 2, 4, 22, and 166 hours)","CALPHAD calculations, Composition adjustments: Replaced some Ni, Cr, and Co with Al and Ti, Criteria: ['FCC field present at high temperatures', 'FCC+L12 field stable between ~650 and 850 °C', 'FCC phase with highly concentrated Cr-Co-Ni composition in FCC+L12 field', 'Stability of sigma phase only at relatively low temperatures']",Partially ordered structure with L12 precipitates,Mixed Solution
4298,10.1016-j.jmst.2021.07.042.txt,10.1016-j.jmst.2021.07.042.txt,CrCoNi,1,FCC,experimental,"vacuum induction melting, Temperature: 1200, Time: 24 hours",N/A,None,Single Solid Solution
4298,10.1016-j.jmst.2021.07.042.txt,10.1016-j.jmst.2021.07.042.txt,VCoNi,1,FCC,experimental,"vacuum induction melting, Temperature: 1200, Time: 24 hours",N/A,None,Single Solid Solution
4298,10.1016-j.jmst.2021.07.042.txt,10.1016-j.jmst.2021.07.042.txt,V0.7Cr0.3CoNi,1,FCC,experimental,"vacuum induction melting, Temperature: 1200, Time: 24 hours",N/A,None,Single Solid Solution
4298,10.1016-j.jmst.2021.07.042.txt,10.1016-j.jmst.2021.07.042.txt,V0.4Cr0.6CoNi,1,FCC,experimental,"vacuum induction melting, Temperature: 1200, Time: 24 hours",N/A,None,Single Solid Solution
4299,10.1016-j.jallcom.2020.154645.txt,10.1016-j.jallcom.2020.154645.txt,Al0.25CoCrFeNi,4,B2 (Intermetallic) + FCC + FCC-based superlattice L12 (Intermetallic) + Complex intermetallic with varying compositions,experimental,"induction melting, Temperature: 1550, Time: 15 minutes, Pressure: 0.05 MPa argon",N/A,None,Mixed Solution
4300,10.1016-j.mtcomm.2023.106684.txt,10.1016-j.mtcomm.2023.106684.txt,MoNbTaW,1,BCC,experimental,"arc melting, Temperature: None, Time: None",N/A,None,Single Solid Solution
4300,10.1016-j.mtcomm.2023.106684.txt,10.1016-j.mtcomm.2023.106684.txt,MoNbTaV,1,BCC,experimental,"arc melting, Temperature: None, Time: None",N/A,None,Single Solid Solution
4300,10.1016-j.mtcomm.2023.106684.txt,10.1016-j.mtcomm.2023.106684.txt,AlCoCrFeNi,1,BCC,experimental,"arc melting, Temperature: None, Time: None",N/A,None,Single Solid Solution
4300,10.1016-j.mtcomm.2023.106684.txt,10.1016-j.mtcomm.2023.106684.txt,AlCoCrFeNiZr0.3,1,BCC,experimental,"arc melting, Temperature: None, Time: None",N/A,None,Single Solid Solution
4301,10.1016-j.actamat.2022.117975.txt,10.1016-j.actamat.2022.117975.txt,FeCoNiAlTi,4,FCC + L12 (ordered FCC) + L21 (ordered FCC) + FeCoNiAlTi,experimental,"selective laser melting (SLM), Laser moving speed: 800, Laser power: 180, Layer thickness: 50, Scanning direction rotation: 67",N/A,"Post-treatment at 780 °C for 4 hours, followed by water quenching",Mixed Solution
4302,10.1016-j.jmatprotec.2021.117144.txt,10.1016-j.jmatprotec.2021.117144.txt,CoCrFeNi,3,"FCC + varies (CrB, Cr2B, CrB2, Cr2B3) + CrxBy",experimental,"arc melting and rapid suction casting, Temperature: Not specified, Time: Not specified, Cooling rate: 20 °C/min−1",N/A,None,Mixed Solution
4303,10.1016-j.jallcom.2023.169217.txt,10.1016-j.jallcom.2023.169217.txt,Al0.8CrFeNi2.2,2,BCC + FCC,experimental,"vacuum arc melting, Raw materials purity: 99.9 wt%, Remelting times: 5, Mold dimensions: 3 mm diameter, 80 mm height, Sample preparation: cold-mounted in epoxy, ground and polished",N/A,None,Mixed Solution
4305,10.1016-j.jnucmat.2020.152324.txt,10.1016-j.jnucmat.2020.152324.txt,Al0.3CoCrFeNi,3,FCC + L12 (Intermetallic) + Defect clusters,experimental,"arc melting, Cold rolling: 70%, Homogenization: 1200°C for 48 hours, Quenching: water quenching",N/A,Partially ordered structure (L12 phase) observed after irradiation,Mixed Solution
4305,10.1016-j.jnucmat.2020.152324.txt,10.1016-j.jnucmat.2020.152324.txt,CoCrFeMnNi,2,FCC + Defect clusters,experimental,"arc melting, Cold rolling: 70%, Homogenization: 1200°C for 48 hours, Quenching: water quenching",N/A,No partially ordered structure observed,Single Solid Solution
4306,10.1016-j.optlastec.2020.106632.txt,10.1016-j.optlastec.2020.106632.txt,AlCrFeCoNiCu,1,FCC,experimental,"laser cladding, Laser equipment: CO2 laser (Rofin, DC050), Powder feeding system: coaxial, Sample size: 50 × 30 × 10 mm, Powder purity: 99.9%, Particle size: 200–325 mesh, Substrate: 5083 aluminum alloy",N/A,None,Single Solid Solution
4306,10.1016-j.optlastec.2020.106632.txt,10.1016-j.optlastec.2020.106632.txt,Al0.1CrFeCoNiCu,1,FCC,experimental,"laser cladding, Laser equipment: CO2 laser (Rofin, DC050), Powder feeding system: coaxial, Sample size: 50 × 30 × 10 mm, Powder purity: 99.9%, Particle size: 200–325 mesh, Substrate: 5083 aluminum alloy",N/A,None,Single Solid Solution
4306,10.1016-j.optlastec.2020.106632.txt,10.1016-j.optlastec.2020.106632.txt,Al0.3CrFeCoNiCu,1,FCC,experimental,"laser cladding, Laser equipment: CO2 laser (Rofin, DC050), Powder feeding system: coaxial, Sample size: 50 × 30 × 10 mm, Powder purity: 99.9%, Particle size: 200–325 mesh, Substrate: 5083 aluminum alloy",N/A,None,Single Solid Solution
4306,10.1016-j.optlastec.2020.106632.txt,10.1016-j.optlastec.2020.106632.txt,Al0.5CrFeCoNiCu,2,BCC + FCC,experimental,"laser cladding, Laser equipment: CO2 laser (Rofin, DC050), Powder feeding system: coaxial, Sample size: 50 × 30 × 10 mm, Powder purity: 99.9%, Particle size: 200–325 mesh, Substrate: 5083 aluminum alloy",N/A,None,Mixed Solution
4306,10.1016-j.optlastec.2020.106632.txt,10.1016-j.optlastec.2020.106632.txt,Al0.7CrFeCoNiCu,3,BCC + FCC + AlNi,experimental,"laser cladding, Laser equipment: CO2 laser (Rofin, DC050), Powder feeding system: coaxial, Sample size: 50 × 30 × 10 mm, Powder purity: 99.9%, Particle size: 200–325 mesh, Substrate: 5083 aluminum alloy",N/A,None,Mixed Solution
4306,10.1016-j.optlastec.2020.106632.txt,10.1016-j.optlastec.2020.106632.txt,Al0.8CrFeCoNiCu,3,BCC + FCC + AlNi,experimental,"laser cladding, Laser equipment: CO2 laser (Rofin, DC050), Powder feeding system: coaxial, Sample size: 50 × 30 × 10 mm, Powder purity: 99.9%, Particle size: 200–325 mesh, Substrate: 5083 aluminum alloy",N/A,None,Mixed Solution
4306,10.1016-j.optlastec.2020.106632.txt,10.1016-j.optlastec.2020.106632.txt,Al1.0CrFeCoNiCu,3,BCC + FCC + AlNi,experimental,"laser cladding, Laser equipment: CO2 laser (Rofin, DC050), Powder feeding system: coaxial, Sample size: 50 × 30 × 10 mm, Powder purity: 99.9%, Particle size: 200–325 mesh, Substrate: 5083 aluminum alloy",N/A,None,Mixed Solution
4306,10.1016-j.optlastec.2020.106632.txt,10.1016-j.optlastec.2020.106632.txt,Al1.2CrFeCoNiCu,3,BCC + FCC + Al-rich phase,experimental,"laser cladding, Laser equipment: CO2 laser (Rofin, DC050), Powder feeding system: coaxial, Sample size: 50 × 30 × 10 mm, Powder purity: 99.9%, Particle size: 200–325 mesh, Substrate: 5083 aluminum alloy",N/A,None,Mixed Solution
4306,10.1016-j.optlastec.2020.106632.txt,10.1016-j.optlastec.2020.106632.txt,Al1.5CrFeCoNiCu,1,BCC,experimental,"laser cladding, Laser equipment: CO2 laser (Rofin, DC050), Powder feeding system: coaxial, Sample size: 50 × 30 × 10 mm, Powder purity: 99.9%, Particle size: 200–325 mesh, Substrate: 5083 aluminum alloy",N/A,None,Single Solid Solution
4306,10.1016-j.optlastec.2020.106632.txt,10.1016-j.optlastec.2020.106632.txt,Al1.8CrFeCoNiCu,1,BCC,experimental,"laser cladding, Laser equipment: CO2 laser (Rofin, DC050), Powder feeding system: coaxial, Sample size: 50 × 30 × 10 mm, Powder purity: 99.9%, Particle size: 200–325 mesh, Substrate: 5083 aluminum alloy",N/A,None,Single Solid Solution
4306,10.1016-j.optlastec.2020.106632.txt,10.1016-j.optlastec.2020.106632.txt,Al2.0CrFeCoNiCu,2,BCC + N/A,experimental,"laser cladding, Laser equipment: CO2 laser (Rofin, DC050), Powder feeding system: coaxial, Sample size: 50 × 30 × 10 mm, Powder purity: 99.9%, Particle size: 200–325 mesh, Substrate: 5083 aluminum alloy",N/A,None,Mixed Solution
4307,10.1016-j.intermet.2021.107212.txt,10.1016-j.intermet.2021.107212.txt,CoCrFeNiMo,3,FCC + Not explicitly stated (Intermetallic) + Mo-rich μ-phase,experimental,"Vacuum Induction Melting (VIM) and Homogenization, Temperature: 1250, Time: 6 hours, Atmosphere: argon",N/A,None,Mixed Solution
4309,10.1016-j.matlet.2022.132726.txt,10.1016-j.matlet.2022.132726.txt,AlCoCrFeNi,2,BCC + FCC,experimental,"arc melting, Temperature: 1100, Time: 24 hours",N/A,No partially ordered structure or intermetallic phases observed,Mixed Solution
4310,10.1016-j.jallcom.2021.162947.txt,10.1016-j.jallcom.2021.162947.txt,TiNiZrCu,4,complex intermetallic (Intermetallic) + cubic (Intermetallic) + cubic or tetragonal (Intermetallic) + no long-range order,experimental,"arc melting, rapid spinning, Arc melting temperature: 900, Rapid spinning surface velocity: 12, Annealing temperatures: [550, 650, 750, 850], Annealing duration: 1, Annealing condition: high vacuum",N/A,Partially ordered intermetallic phases formed upon annealing,Intermetallic
4311,10.1016-j.mtcomm.2021.102659.txt,10.1016-j.mtcomm.2021.102659.txt,AlCoCrFeNi,1,FCC,experimental,"magnetron sputtering, Bias voltage: -50, Working pressure: 0.69, Ar flow rate: 12, Vacuum degree: 0.00025, Sputtering power: 60, Sputtering time: 0.5, 1, 2, 3 hours",N/A,No intermetallic compounds or precipitates visible in XRD,Single Solid Solution
4312,10.1016-j.surfcoat.2023.130190.txt,10.1016-j.surfcoat.2023.130190.txt,AlCoCrFeNi,4,BCC + FCC + TiAl + TiFe,experimental,"laser cladding, Laser power: 2100, Line energy density: 315, Environment: controlled environment with oxygen concentration below 30 ppm",N/A,None,Mixed Solution
4314,10.1016-j.ijoes.2023.100192.txt,10.1016-j.ijoes.2023.100192.txt,CoCrFeNi,1,FCC,experimental,"vacuum induction melting, Temperature: 1000, Time: 24 hours, Atmosphere: pure argon",N/A,No partial ordering or high entropy intermetallic in initial state,Single Solid Solution
4315,10.1016-j.jallcom.2022.163941.txt,10.1016-j.jallcom.2022.163941.txt,Co3Ni3Cr1Mn5,2,FCC + HCP,experimental,"vacuum induction melting, Temperature: 1600, Time: 30 minutes",N/A,None,Mixed Solution
4316,10.1016-j.matchar.2022.112430.txt,10.1016-j.matchar.2022.112430.txt,FeCrNiAl,6,"B2 (Intermetallic) + BCC + HCP Laves + NiAl + (Fe,Cr,Mo,Nb,Ta)2(Al,Ni) + Fe39.20Cr6.23Ni17.16Al35.63Mo1.78",experimental,"vacuum arc melting, Temperature: 1600, Time: 30 minutes, Cooling rate: air cooling",N/A,Partially ordered B2 phase present,Mixed Solution
4317,10.1016-j.jmrt.2024.01.111.txt,10.1016-j.jmrt.2024.01.111.txt,FeCoNiTi,2,FCC + Laves phase,experimental,"vacuum arc melting and heat treatment, Details: Not specified in detail",N/A,Partially ordered structure (Laves Phase),Mixed Solution
4317,10.1016-j.jmrt.2024.01.111.txt,10.1016-j.jmrt.2024.01.111.txt,Fe(0.8−x)2CoxNiyTi(0.8−x)2,3,BCC + FCC + HCP,theoretical,"Molecular Dynamics (MD) simulations, Details: Elastic constants and GSFEs for various compositions were computed",N/A,Partially ordered structure (BCC Phase),Mixed Solution
4317,10.1016-j.jmrt.2024.01.111.txt,10.1016-j.jmrt.2024.01.111.txt,Fe0.05Co0.2Ni0.7Ti0.05,1,FCC,theoretical,"Molecular Dynamics (MD) simulation, Details: Elastic constants and GSFEs for the alloy variant were computed",N/A,Not applicable,Single Solid Solution
4317,10.1016-j.jmrt.2024.01.111.txt,10.1016-j.jmrt.2024.01.111.txt,Fe0.3Co0.2Ni0.2Ti0.3,1,FCC,theoretical,"Molecular Dynamics (MD) simulation, Details: Elastic constants and GSFEs for the alloy variant were computed",N/A,Not applicable,Single Solid Solution
4317,10.1016-j.jmrt.2024.01.111.txt,10.1016-j.jmrt.2024.01.111.txt,Fe0.1Co0.5Ni0.3Ti0.1,1,FCC,theoretical,"Molecular Dynamics (MD) simulation, Details: Elastic constants and GSFEs for the alloy variant were computed",N/A,Not applicable,Single Solid Solution
4317,10.1016-j.jmrt.2024.01.111.txt,10.1016-j.jmrt.2024.01.111.txt,Fe0.1Co0.4Ni0.4Ti0.1,2,BCC + FCC,theoretical,"Molecular Dynamics (MD) simulation, Details: Elastic constants and GSFEs for the alloy variant were computed",N/A,Partially ordered structure (BCC Phase),Mixed Solution
4317,10.1016-j.jmrt.2024.01.111.txt,10.1016-j.jmrt.2024.01.111.txt,Fe0.05Co0.5Ni0.4Ti0.05,2,FCC + HCP,theoretical,"Molecular Dynamics (MD) simulation, Details: Elastic constants and GSFEs for the alloy variant were computed",N/A,Not applicable,Mixed Solution
4317,10.1016-j.jmrt.2024.01.111.txt,10.1016-j.jmrt.2024.01.111.txt,Fe0.1Co0.3Ni0.5Ti0.1,1,FCC,theoretical,"Molecular Dynamics (MD) simulation, Details: Elastic constants and GSFEs for the alloy variant were computed",N/A,Not applicable,Single Solid Solution
4317,10.1016-j.jmrt.2024.01.111.txt,10.1016-j.jmrt.2024.01.111.txt,Fe0.05Co0.4Ni0.5Ti0.05,3,BCC + FCC + HCP,theoretical,"Molecular Dynamics (MD) simulation, Details: Elastic constants and GSFEs for the alloy variant were computed",N/A,Partially ordered structure (BCC Phase),Mixed Solution
4317,10.1016-j.jmrt.2024.01.111.txt,10.1016-j.jmrt.2024.01.111.txt,Fe0.1Co0.2Ni0.6Ti0.1,1,FCC,theoretical,"Molecular Dynamics (MD) simulation, Details: Elastic constants and GSFEs for the alloy variant were computed",N/A,Not applicable,Single Solid Solution
4317,10.1016-j.jmrt.2024.01.111.txt,10.1016-j.jmrt.2024.01.111.txt,Fe0.05Co0.3Ni0.6Ti0.05,1,FCC,theoretical,"Molecular Dynamics (MD) simulation, Details: Elastic constants and GSFEs for the alloy variant were computed",N/A,Not applicable,Single Solid Solution
4318,10.1016-j.ceramint.2024.01.118.txt,10.1016-j.ceramint.2024.01.118.txt,AlCrMnFeCo,2,BCC + spinel (cubic),experimental,"sol-gel technique followed by calcination, Temperature: 700, Atmosphere: N2",N/A,None,Mixed Solution
4318,10.1016-j.ceramint.2024.01.118.txt,10.1016-j.ceramint.2024.01.118.txt,AlCrMnFeCo,2,BCC + HCP,experimental,"sol-gel technique followed by calcination, Temperature: 700, Atmosphere: air",N/A,N2 flow stopped during cooling,Mixed Solution
4319,10.1016-j.jmps.2020.103971.txt,10.1016-j.jmps.2020.103971.txt,Fe49.5Mn30Co10Cr10C0.5,2,FCC + HCP martensite,experimental,"vacuum induction melting and successive heat treatments, Initial preparation: melting and casting in vacuum induction furnace, Heat treatments: ['hot rolling', 'high-temperature homogenization', 'water quenching', 'cold rolling', 'annealing']",N/A,No partial ordering or high entropy intermetallic structure,Mixed Solution
4320,10.1016-j.mattod.2020.09.029.txt,10.1016-j.mattod.2020.09.029.txt,AlCoCrFeNi,2,BCC + FCC,experimental,"arc melting and drop casting, Elemental ingredients: Fe, Co, Ni, and Al with a purity > 99.95 wt%, Atmosphere: Ti-gettered high-purity argon, Process: Ingots were prepared using arc-melting, re-melted at least five times, and drop-cast into a copper mold",N/A,None,Mixed Solution
4321,10.1016-j.jallcom.2022.167371.txt,10.1016-j.jallcom.2022.167371.txt,CuNiTiNbCr,2,FCC + lack of long-range order Amorphous,experimental,"high-power pulsed magnetron sputtering (HiPIMS), Target composition: Cu (≥99.9%), Ni (≥99.9%), Ti (≥99.9%), Nb (≥99.9%), Cr (≥99.9%), Substrate: 316 SS and silicon wafers, Distance from target to substrate: 80, Initial chamber pumping: 2.0 × 103 Pa using a turbo pump, Ar flow rate: 40, Dc power for target cleaning: 2 A for 10 min, Substrate cleaning: Bias voltage of -1500 V for 20 min in argon plasma, Deposition atmosphere: Ar, 1.5 Pa, Bias voltages: [0, -50, -100, -150, -200], Deposition time: 34, Film thickness: approximately 2 μm, Substrate temperature: measured using a K-type thermocouple",N/A,No partial ordering or intermetallic phases observed,Mixed Solution
4322,10.1016-j.jallcom.2023.171865.txt,10.1016-j.jallcom.2023.171865.txt,Al55Cr23Ti22,5,Al2Ti (HfGa2-prototype; tl24; I41/amd) + C11b (MoSi2-prototype; tI6; I4/mmm) + C11b (MoSi2-prototype; tI6; I4/mmm) L12 + L12 (Cu3Al-prototype; cP4; Pm-3m) + Cr2Al,Experimental,"vacuum arc melting, Temperature: above melting points of Al, Cr, and Ti, Time: few minutes, Pressure: vacuum conditions",N/A,"Partially ordered structure, High Entropy Intermetallic",Intermetallic
4323,10.1016-j.actamat.2023.118856.txt,10.1016-j.actamat.2023.118856.txt,CrNbTaTiW,1,B1 (NaCl type),experimental,"magnetron sputtering, Targets: ['Nb', 'pre-alloyed Ti/Cr (1:1)', 'segmented Ta/W (1:1)', 'C'], Chamber base pressure: < 3.8 × 10−7 Pa, Substrates: mirror-like polished austenitic stainless-steel grade AISI-316L, Substrate pre treatment: pre-heated to 573 K for 1 hour, Working gas pressure: 0.6, Gas flow rate: 42, Electric currents: adjusted during co-sputtering",N/A,None,Intermetallic
4323,10.1016-j.actamat.2023.118856.txt,10.1016-j.actamat.2023.118856.txt,WTaVCr,1,A2 (BCC),experimental,"magnetron sputtering, Targets: ['WTaVCr'], Chamber base pressure: < 3.8 × 10−7 Pa, Substrates: mirror-like polished austenitic stainless-steel grade AISI-316L, Substrate pre treatment: pre-heated to 573 K for 1 hour, Working gas pressure: 0.6, Gas flow rate: 42, Electric currents: adjusted during co-sputtering",N/A,None,Single Solid Solution
4324,10.1016-j.corsci.2021.109593.txt,10.1016-j.corsci.2021.109593.txt,AlCrFeNi,4,BCC + BCC B2 (Intermetallic) + FCC + NiAl,experimental,"arc melting, Temperature: 4000, Cooling rate: 100 K/s",N/A,None,Mixed Solution
4324,10.1016-j.corsci.2021.109593.txt,10.1016-j.corsci.2021.109593.txt,AlCrFeNi,3,BCC B2 (Intermetallic) + FCC + NiAl,experimental,"arc melting, Temperature: 4000, Cooling rate: 100 K/s",N/A,None,Mixed Solution
4324,10.1016-j.corsci.2021.109593.txt,10.1016-j.corsci.2021.109593.txt,AlCrFeNi,2,BCC B2 (Intermetallic) + FCC,experimental,"arc melting, Temperature: 4000, Cooling rate: 100 K/s",N/A,Low fraction of B2-NiAl and BCC phases not identified by XRD,Mixed Solution
4324,10.1016-j.corsci.2021.109593.txt,10.1016-j.corsci.2021.109593.txt,AlCrFeNi,3,BCC B2 (Intermetallic) + FCC + NiAl,experimental,"arc melting, Temperature: 4000, Cooling rate: 100 K/s",N/A,None,Mixed Solution
4324,10.1016-j.corsci.2021.109593.txt,10.1016-j.corsci.2021.109593.txt,AlCrFeNi,2,BCC B2 (Intermetallic) + FCC,experimental,"arc melting, Temperature: 4000, Cooling rate: 100 K/s",N/A,Oxide scale partially spalled off,Mixed Solution
4324,10.1016-j.corsci.2021.109593.txt,10.1016-j.corsci.2021.109593.txt,AlCrFeNi,3,BCC + BCC B2 (Intermetallic) + FCC,theoretical,"Thermo-Calc, Database: TCHEA4",N/A,None,Mixed Solution
4324,10.1016-j.corsci.2021.109593.txt,10.1016-j.corsci.2021.109593.txt,AlCrFeNi,2,BCC B2 (Intermetallic) + FCC,theoretical,"Thermo-Calc, Database: TCHEA4",N/A,None,Mixed Solution
4327,10.1016-j.surfcoat.2022.128339.txt,10.1016-j.surfcoat.2022.128339.txt,W31.1Nb9.6Ta13.1Ti3.6N42.6,1,FCC,experimental,"magnetron co-sputtering, Targets: ['W', 'Nb', 'Ta', 'Ti', 'N'], Nitrogen gas flow ratios: [4.8, 11.1, 20]",N/A,Nitrogen content varies from 4.8 to 20 at.%,Mixed Solution
4327,10.1016-j.surfcoat.2022.128339.txt,10.1016-j.surfcoat.2022.128339.txt,W34.9Nb25.8Ta28.8Ti7.5,1,BCC,experimental,"magnetron co-sputtering, Targets: ['W', 'Nb', 'Ta', 'Ti'], Nitrogen gas flow ratio: 0",N/A,No nitrogen added,Single Solid Solution
4328,10.1016-j.corsci.2023.111813.txt,10.1016-j.corsci.2023.111813.txt,FeMnCoCrNi,2,"FCC + (Cr,Fe)23C6",experimental,"vacuum arc melting, hot rolling, homogenization, cold rolling, annealing, Casting: vacuum arc melting furnace using high-purity base metals (≥99.8% purity), Hot rolling: 950 °C, 50% reduction, Homogenization: 1200 °C for 2 hours in Ar atmosphere, water quenching, Cold rolling: 60% reduction, Annealing: 500 °C, 700 °C, and 900 °C for 1 hour, water quenching",N/A,No partial ordering or High Entropy Intermetallic phase formation,Mixed Solution
4329,10.1016-j.actamat.2022.118136.txt,10.1016-j.actamat.2022.118136.txt,CoCrFeMnNiCx,2,FCC + M23C6,experimental,"vacuum induction furnace, Temperature: Not specified in the given text, Atmosphere: vacuum",N/A,Carbon content varies from 0.002 to 0.008 in atomic fractions,Mixed Solution
4330,10.1016-j.intermet.2021.107125.txt,10.1016-j.intermet.2021.107125.txt,(CoCrNi)94Ti3Al3,1,FCC L12 (Intermetallic),Experimental,"arc melting, Temperature: 1200, Time: 4 hours, Cooling rate: water quenching",N/A,Partially ordered structure,Mixed Solution
4330,10.1016-j.intermet.2021.107125.txt,10.1016-j.intermet.2021.107125.txt,(CoCr0.1Ni)94Ti3Al3,1,FCC L12 (Intermetallic),Experimental,"arc melting, Temperature: 1200, Time: 4 hours, Cooling rate: water quenching",N/A,Partially ordered structure,Mixed Solution
4330,10.1016-j.intermet.2021.107125.txt,10.1016-j.intermet.2021.107125.txt,(CoCr0.2Ni)94Ti3Al3,1,FCC L12 (Intermetallic),Experimental,"arc melting, Temperature: 1200, Time: 4 hours, Cooling rate: water quenching",N/A,Partially ordered structure,Mixed Solution
4330,10.1016-j.intermet.2021.107125.txt,10.1016-j.intermet.2021.107125.txt,(CoCr0.4Ni)94Ti3Al3,1,FCC L12 (Intermetallic),Experimental,"arc melting, Temperature: 1200, Time: 4 hours, Cooling rate: water quenching",N/A,Partially ordered structure,Mixed Solution
4331,10.1016-j.jallcom.2023.172654.txt,10.1016-j.jallcom.2023.172654.txt,FeCoNiGd,4,CaCu5-type structure + FCC + HCP + Laves phase,Experimental,"vacuum arc-melting, Atmosphere: argon, Sample size: 70 × 7 × 7 mm, Re-melting: four times",N/A,None,Mixed Solution
4331,10.1016-j.jallcom.2023.172654.txt,10.1016-j.jallcom.2023.172654.txt,GdFe2,1,Laves phase,Experimental,"vacuum arc-melting, Atmosphere: argon, Sample size: 70 × 7 × 7 mm, Re-melting: four times",N/A,None,Intermetallic
4331,10.1016-j.jallcom.2023.172654.txt,10.1016-j.jallcom.2023.172654.txt,GdFe5,1,CaCu5-type structure,Experimental,"vacuum arc-melting, Atmosphere: argon, Sample size: 70 × 7 × 7 mm, Re-melting: four times",N/A,None,Intermetallic
4331,10.1016-j.jallcom.2023.172654.txt,10.1016-j.jallcom.2023.172654.txt,Gd2Fe17,1,HCP,Experimental,"vacuum arc-melting, Atmosphere: argon, Sample size: 70 × 7 × 7 mm, Re-melting: four times",N/A,None,Single Solid Solution
4332,10.1016-j.actamat.2020.07.030.txt,10.1016-j.actamat.2020.07.030.txt,AlCoCrFeNi,3,BCC + CsCl-type B2 (Intermetallic) + NiAl,experimental,"arc melting, copper-mold suction cast, Temperature: approximately 1300-1400°C, Pressure: under an argon atmosphere, Time: until complete melting and mixing",N/A,Partially ordered structure (High Entropy Intermetallic),Mixed Solution
4332,10.1016-j.actamat.2020.07.030.txt,10.1016-j.actamat.2020.07.030.txt,AlCoCrFeNi,3,BCC + CsCl-type B2 (Intermetallic) + NiAl,experimental,"arc melting, copper-mold suction cast, Temperature: approximately 1300-1400°C, Pressure: under an argon atmosphere, Time: until complete melting and mixing",N/A,Partially ordered structure (High Entropy Intermetallic),Mixed Solution
4332,10.1016-j.actamat.2020.07.030.txt,10.1016-j.actamat.2020.07.030.txt,AlCoCrFeNi,4,BCC + CsCl-type B2 (Intermetallic) + FCC + NiAl,experimental,"arc melting, copper-mold suction cast, Temperature: approximately 1300-1400°C, Pressure: under an argon atmosphere, Time: until complete melting and mixing",N/A,Partially ordered structure (High Entropy Intermetallic),Mixed Solution
4333,10.1016-j.jnucmat.2023.154451.txt,10.1016-j.jnucmat.2023.154451.txt,AlNbTiZr,1,BCC,theoretical,"Density Functional Theory (DFT), Software: VASP, Pseudopotentials: Projector augmented wave (PAW), Exchange-correlation functional: Generalized gradient approximation (GGA) of the Perdew-Burke-Ernzerhof (PBE) form, Supercell size: 4 × 4 × 4 bcc supercell containing 128 atoms, Cut-off energy: 350 eV, K-point grid: 2 × 2 × 2, according to the Monkhorst-Pack scheme, Convergence thresholds: Energy (10−5 eV) and force (0.01 eV/A)",N/A,None,Single Solid Solution
4334,10.1016-j.intermet.2022.107799.txt,10.1016-j.intermet.2022.107799.txt,FeCoNi1.5CuB0.5Y0.2,4,FCC + HCP + ordered structure + Not explicitly stated,Experimental,"microwave sintering, Temperature: 1000, Heating rate: 50, Duration: 30, Cooling: in the furnace",N/A,Partially ordered structure in M3B phase,Mixed Solution
4335,10.1016-j.mtcomm.2022.104420.txt,10.1016-j.mtcomm.2022.104420.txt,Fe1.2MnCo0.8TiC,3,FCC + HCP + cubic,experimental,"vacuum induction melting, Temperature: Melting temperature not explicitly stated, typically around 1400-1600 °C for similar alloys, Time: Cooling time in furnace not explicitly stated",N/A,None,Mixed Solution
4336,10.1016-j.jmst.2021.08.038.txt,10.1016-j.jmst.2021.08.038.txt,Fe41Mn25Ni24Co8Cr2,3,BCC + FCC + Fe41Mn25Ni24Co8Cr2,experimental,"induction melting, homogenization, hot rolling, cold rolling, Induction melting temperature: 1373, Homogenization temperature: 1373, Hot rolling temperature: 1273, Cold rolling speed ratios: 1 to 4, Cold rolling temperature: room temperature, Thickness reduction: 80",N/A,No partially ordered structure or High Entropy Intermetallic phase identified in the initial state before oxidation,Mixed Solution
4338,10.1016-j.actamat.2023.118981.txt,10.1016-j.actamat.2023.118981.txt,HfNbTaTiZr,1,BCC,experimental,"vacuum arc melting, Element addition sequence: From smallest to largest atomic radius (Ta, NbTa, NbTaTi, HfNbTaTi, HfNbTaTiZr), Ingots: Approximately 150 g, remelted at least three times for compositional uniformity, Dimensions: 75 mm length, 25 mm width, 10 mm thickness, Cold rolling: 70% thickness reduction, Annealing: {'Ta, NbTaTi, HfNbTaTi': '1000 °C for 1 hour', 'NbTa': '1300 °C for 1 hour', 'HfNbTaTiZr': '950 °C for 1 hour'}, Quenching: Water quenched after annealing",N/A,No partial ordering or oxidation considered,Single Solid Solution
4339,10.1016-j.jallcom.2021.159849.txt,10.1016-j.jallcom.2021.159849.txt,Fe50Mn30Co10Cr10,1,FCC,experimental,"arc melting, homogenization, hot rolling, cold rolling, isothermal annealing, Arc melting temperature: N/A, Homogenization temperature: 1200, Homogenization time: 2 hours, Hot rolling temperature: 1100, Cold rolling reduction: 60, Isothermal annealing temperatures: [750, 800, 850, 1050], Isothermal annealing times: ['90 seconds to 225 minutes']",N/A,No visible precipitates or secondary phases in XRD,Single Solid Solution
4340,10.1016-j.matdes.2023.112431.txt,10.1016-j.matdes.2023.112431.txt,CoCrFeNiMo0.85,4,BCC + FCC + complex orthorhombic (Intermetallic) + complex tetragonal (Intermetallic),experimental,"HVOF thermal spray, Temperature: 3000, Time: Varies depending on coating thickness, typically a few seconds per pass",N/A,"Partially ordered structure, High Entropy Intermetallic",Mixed Solution
4341,10.1016-j.actamat.2022.117981.txt,10.1016-j.actamat.2022.117981.txt,(NiCoCr)88Al10Ta2,2,BCC B2 + FCC,Experimental,"arc melting, Temperature: 1600, Time: 30 minutes",N/A,Partially ordered B2 phase,Mixed Solution
4341,10.1016-j.actamat.2022.117981.txt,10.1016-j.actamat.2022.117981.txt,NiCoCr,1,FCC,Experimental,"arc melting, Temperature: 1600, Time: 30 minutes",N/A,None,Single Solid Solution
4341,10.1016-j.actamat.2022.117981.txt,10.1016-j.actamat.2022.117981.txt,(NiCoCr)92Al6Ta2,1,FCC,Experimental,"arc melting, Temperature: 1600, Time: 30 minutes",N/A,None,Single Solid Solution
