Repository: sourish69/MSE643_CourseProject

# MSE643_CourseProject - Phase-Oriented Generative Design of High-Entropy Alloys

**A generative machine-learning pipeline that designs new alloy compositions to order - you specify the crystal phase you want, and the model proposes chemistries that should form it.**

---

## The idea in one paragraph

High-entropy alloys mix five or more principal elements in near-equal proportions, and their configurational entropy unlocks unusual combinations of strength and thermal stability. The problem is scale: the viable composition space runs to millions of candidates, far beyond what anyone can cast and characterize by hand.

File: Datasets/Vladimir_HEA_database.csv (part 84 of 88)
id,Paper,Name,Alloy,Nb of phase,Phase,Experimental or theoretical,Experimental details,Theoretical details,Special conditions,Type of solution
4341,10.1016-j.actamat.2022.117981.txt,10.1016-j.actamat.2022.117981.txt,(NiCoCr)88Al10Ta2,2,BCC B2 + FCC,Experimental,"arc melting, Temperature: 1600, Time: 30 minutes",N/A,Partially ordered B2 phase,Mixed Solution
4341,10.1016-j.actamat.2022.117981.txt,10.1016-j.actamat.2022.117981.txt,Al0.7CoCrFeNi,1,FCC,Experimental,"arc melting, Temperature: 1600, Time: 30 minutes",N/A,None,Single Solid Solution
4341,10.1016-j.actamat.2022.117981.txt,10.1016-j.actamat.2022.117981.txt,NiCoCr,1,FCC,Experimental,"arc melting, Temperature: 1600, Time: 30 minutes",N/A,None,Single Solid Solution
4341,10.1016-j.actamat.2022.117981.txt,10.1016-j.actamat.2022.117981.txt,(NiCoCr)88Al10Ta2,2,BCC B2 + FCC,Experimental,"arc melting, Temperature: 1600, Time: 30 minutes",N/A,Partially ordered B2 phase,Mixed Solution
4341,10.1016-j.actamat.2022.117981.txt,10.1016-j.actamat.2022.117981.txt,Varies,2,BCC + FCC,Experimental,"arc melting, Temperature: 1600, Time: 30 minutes",N/A,Partially ordered secondary phases,Mixed Solution
4341,10.1016-j.actamat.2022.117981.txt,10.1016-j.actamat.2022.117981.txt,AlCoCrFeNi2.1,2,BCC B2 + FCC,Experimental,"arc melting, Temperature: 1600, Time: 30 minutes",N/A,Partially ordered B2 phase,Mixed Solution
4341,10.1016-j.actamat.2022.117981.txt,10.1016-j.actamat.2022.117981.txt,Varies,2,FCC + HCP,Experimental,"arc melting, Temperature: 1600, Time: 30 minutes",N/A,None,Mixed Solution
4341,10.1016-j.actamat.2022.117981.txt,10.1016-j.actamat.2022.117981.txt,Varies,2,BCC martensite + FCC,Experimental,"arc melting, Temperature: 1600, Time: 30 minutes",N/A,None,Mixed Solution
4341,10.1016-j.actamat.2022.117981.txt,10.1016-j.actamat.2022.117981.txt,Varies,2,FCC + Varies,Experimental,"arc melting, Temperature: 1600, Time: 30 minutes",N/A,Partially ordered secondary phases,Mixed Solution
4342,10.1016-j.matdes.2023.111771.txt,10.1016-j.matdes.2023.111771.txt,CoCrFeMn,2,FCC + HCP,experimental,"vacuum induction melting, Metals: pure metals (>99.9%), Atmosphere: argon, Forging temperature: 1200, Rolling: 50% at 900 °C, Homogenization: 1200 °C for 2 hours, followed by quenching in water",N/A,No partial ordering or intermetallic phases mentioned,Mixed Solution
4343,10.1016-j.ijplas.2023.103832.txt,10.1016-j.ijplas.2023.103832.txt,CoCrNi,1,FCC,experimental,"molecular dynamics simulations and Monte Carlo simulations, Temperature: 300, Time: 60,000 MC cycles",N/A,None,Single Solid Solution
4344,10.1016-j.msea.2022.143619.txt,10.1016-j.msea.2022.143619.txt,CoCrCuFeNi,4,BCC + FCC + HCP Laves + tetragonal,Experimental,"magnetic levitation smelting, Temperature: Not specified, Pressure: Vacuum, Time: Not specified",N/A,No partial ordering or high entropy intermetallic structure identified,Mixed Solution
4345,10.1016-j.scriptamat.2022.115154.txt,10.1016-j.scriptamat.2022.115154.txt,FeCoNi2Al0.9,2,BCC B2 + FCC L12,experimental,"static solidification modulated by 20 kHz power ultrasound, Frequency: 20000, Amplitude: 13",N/A,Partially ordered B2 phase (High Entropy Intermetallic),Mixed Solution
4346,10.1016-j.actamat.2019.12.020.txt,10.1016-j.actamat.2019.12.020.txt,AuCuNiPdPt,1,face-centred cubic,experimental,"arc melting and suction casting, Temperature: 1100, Time: 20 hours",N/A,Partially ordered structure after annealing at intermediate temperatures,Intermetallic
4347,10.1016-j.ijoes.2023.100132.txt,10.1016-j.ijoes.2023.100132.txt,CoCrFeMnNi,1,FCC,experimental,"induction melting, Temperature: 1700, Time: cooled for 30 minutes",N/A,None,Single Solid Solution
4348,10.1016-j.ijrmhm.2021.105608.txt,10.1016-j.ijrmhm.2021.105608.txt,NbTaTiVW,1,BCC,experimental,"arc melting followed by ball milling, Arc melting: {'elements': ['Nb', 'Ta', 'Ti', 'V', 'W'], 'atmosphere': 'argon', 'process': 'reversed and remelted five times'}, Ball milling: {'duration': '10 hours', 'atmosphere': 'argon', 'ball_to_powder_ratio': '10:1', 'rotational_speed': '350 rpm', 'ceasing_step': '15 minutes after each 20 minutes of milling'}",N/A,No partial ordering or intermetallic phases detected,Single Solid Solution
4349,10.1016-j.intermet.2023.108029.txt,10.1016-j.intermet.2023.108029.txt,Al0.3CoCrFeNi,4,BCC + FCC + Co-rich precipitates + Al-Ni-rich precipitates,experimental,"vacuum suspension melting, Temperature: 1500, Cooling method: rapid solidification using a water-cooled copper mold",N/A,Precipitates observed at grain boundaries above 600°C,Mixed Solution
4351,10.1016-j.ijplas.2023.103592.txt,10.1016-j.ijplas.2023.103592.txt,Mo0.3NiCoCr,1,FCC,Experimental,"casting, Temperature: 1100, Duration: 24 h, Cooling rate: water quenching",N/A,No partially ordered structure or high entropy intermetallic phase found,Single Solid Solution
4351,10.1016-j.ijplas.2023.103592.txt,10.1016-j.ijplas.2023.103592.txt,NiCoCr,1,FCC,Experimental,"casting, Temperature: 1100, Duration: 24 h, Cooling rate: water quenching",N/A,No partially ordered structure or high entropy intermetallic phase found,Single Solid Solution
4351,10.1016-j.ijplas.2023.103592.txt,10.1016-j.ijplas.2023.103592.txt,Al0.1CoCrFeNi,1,FCC,Experimental,"casting, Temperature: Not specified",N/A,No partially ordered structure or high entropy intermetallic phase found,Single Solid Solution
4351,10.1016-j.ijplas.2023.103592.txt,10.1016-j.ijplas.2023.103592.txt,CoCrFeNiMo0.15,1,FCC,Experimental,"casting, Temperature: Not specified",N/A,No partially ordered structure or high entropy intermetallic phase found,Single Solid Solution
4351,10.1016-j.ijplas.2023.103592.txt,10.1016-j.ijplas.2023.103592.txt,CrMnFeCoNi,1,FCC,Experimental,"casting, Temperature: Not specified",N/A,No partially ordered structure or high entropy intermetallic phase found,Single Solid Solution
4351,10.1016-j.ijplas.2023.103592.txt,10.1016-j.ijplas.2023.103592.txt,NiCoV,1,FCC,Experimental,"casting, Temperature: Not specified",N/A,No partially ordered structure or high entropy intermetallic phase found,Single Solid Solution
4351,10.1016-j.ijplas.2023.103592.txt,10.1016-j.ijplas.2023.103592.txt,Mo0.15CoCrFeNi,1,FCC,Experimental,"casting, Temperature: Not specified",N/A,No partially ordered structure or high entropy intermetallic phase found,Single Solid Solution
4352,10.1016-j.ijrmhm.2023.106220.txt,10.1016-j.ijrmhm.2023.106220.txt,V0.5Nb0.5ZrTi,2,BCC + FCC,experimental,"Selective Laser Melting (SLM), Volume energy density: 333, Laser power: 250, Scanning speed: 500, Hatch spacing: 60, Powder layer thickness: 40",N/A,No thermo-mechanical post-processing mentioned,Mixed Solution
4354,10.1016-j.jallcom.2022.165000.txt,10.1016-j.jallcom.2022.165000.txt,AlCoCrFeNi,2,BCC + BCC B2,experimental,"HVOF thermal spray, Feedstock: gas atomized AlCoCrFeNi HEA powder, Spray system: GTV HVOF K2, GTV Verschleißschutz GmbH, Germany, Parameters: Refer to Table 1 in the paper",N/A,Partially ordered B2 phase present,Mixed Solution
4355,10.1016-j.ijplas.2023.103853.txt,10.1016-j.ijplas.2023.103853.txt,AlCrFeCoNi,5,BCC B2 + BCC B2 (Intermetallic) + FCC + NiAl + CoCrFe,experimental,"arc melting and drop casting, Temperature: 1600, Time: 30 minutes",N/A,Partially ordered structure in the form of B2 nanoprecipitates within the FCC phase,Mixed Solution
4356,10.1016-j.fuel.2023.129494.txt,10.1016-j.fuel.2023.129494.txt,CrCoFeMnNiOy,2,biphasic + spinel,Experimental,"citric acid sol–gel, Calcination temperature: 500, 600, 700, 800, 900 °C, Reduction temperature: 600 °C, Reduction time: 2 hours",N/A,None,Intermetallic
4356,10.1016-j.fuel.2023.129494.txt,10.1016-j.fuel.2023.129494.txt,CoFeMnNiOx,1,spinel,Experimental,"citric acid sol–gel, Calcination temperature: 900 °C, Reduction temperature: 600 °C, Reduction time: 2 hours",N/A,None,Intermetallic
4357,10.1016-j.msea.2021.141805.txt,10.1016-j.msea.2021.141805.txt,TiZrNbTa,2,BCC + Micro-shear bands and twin structures,experimental,"arc melting, Temperature: Not specified, Time: 10 minutes per remelting",N/A,None,Single Solid Solution
4357,10.1016-j.msea.2021.141805.txt,10.1016-j.msea.2021.141805.txt,TiZrNbTa,1,BCC,experimental,"arc melting, Temperature: Not specified, Time: Not specified",N/A,None,Single Solid Solution
4357,10.1016-j.msea.2021.141805.txt,10.1016-j.msea.2021.141805.txt,TiZrNbTaMo,1,BCC,experimental,"arc melting, Temperature: Not specified, Time: Not specified",N/A,None,Single Solid Solution
4357,10.1016-j.msea.2021.141805.txt,10.1016-j.msea.2021.141805.txt,TiZrNbTaMo,1,BCC,experimental,"arc melting, Temperature: Not specified, Time: Not specified",N/A,None,Single Solid Solution
4357,10.1016-j.msea.2021.141805.txt,10.1016-j.msea.2021.141805.txt,TiZrNbTaMo,1,BCC,experimental,"arc melting, Temperature: Not specified, Time: Not specified",N/A,None,Single Solid Solution
4357,10.1016-j.msea.2021.141805.txt,10.1016-j.msea.2021.141805.txt,TiZrNbTa,1,BCC,experimental,"arc melting, Temperature: Not specified, Time: Not specified",N/A,None,Single Solid Solution
4357,10.1016-j.msea.2021.141805.txt,10.1016-j.msea.2021.141805.txt,TiZrNbTa,1,BCC,experimental,"arc melting, Temperature: Not specified, Time: Not specified",N/A,None,Single Solid Solution
4357,10.1016-j.msea.2021.141805.txt,10.1016-j.msea.2021.141805.txt,TiZrNbTa,1,BCC,experimental,"arc melting, Temperature: Not specified, Time: Not specified",N/A,None,Single Solid Solution
4357,10.1016-j.msea.2021.141805.txt,10.1016-j.msea.2021.141805.txt,TaHfZrTi,1,BCC,experimental,"arc melting, Temperature: Not specified, Time: Not specified",N/A,None,Single Solid Solution
4358,10.1016-j.actamat.2022.118449.txt,10.1016-j.actamat.2022.118449.txt,AlCoCrFeNi,3,"FCC + NiAl + Ni3(Al,Ta)",Experimental,"arc melting, induction heating, Temperature: 1573, Time: 1 hour, repeated after turning",N/A,Partially ordered structure due to intermetallic compounds,Mixed Solution
4358,10.1016-j.actamat.2022.118449.txt,10.1016-j.actamat.2022.118449.txt,AlCoCrCuFeNi,1,FCC,Experimental,"arc melting, Temperature: 1573, Time: 1 hour, repeated after turning",N/A,Bamboo-like structure achieved through processing,Mixed Solution
4359,10.1016-j.jnucmat.2023.154706.txt,10.1016-j.jnucmat.2023.154706.txt,AlNbTiZr,1,FCC,experimental,"Not explicitly stated, typically arc melting or induction melting, Temperature: Not specified, Time: Not specified",N/A,Formation of a special sub-nanoscale structure referred to as an 'Al cage' in the presence of Al atoms,Single Solid Solution
4360,10.1016-j.matdes.2022.110774.txt,10.1016-j.matdes.2022.110774.txt,CoCrNi,1,FCC,experimental,"laser powder bed fusion (LPBF), Laser powers: [160, 180, 200], Laser rotation angle: 67",N/A,No partially ordered structures or high entropy intermetallics observed,Single Solid Solution
4361,10.1016-j.msea.2022.144112.txt,10.1016-j.msea.2022.144112.txt,VCoNiMo,7,"FCC + FCC L12 + cubic close-packed + trigonal + VCoNiMo + (Co,Ni)3V + Mo-rich phase",experimental,"vacuum induction melting, Temperature: 1520, Time: 2 minutes",N/A,Partially ordered L12 phase observed,Mixed Solution
4362,10.1016-j.jmst.2021.11.058.txt,10.1016-j.jmst.2021.11.058.txt,AlCrFeMnNiTi,5,FCC + FCC L12 + Not specified + AlNiTi + TiNi,experimental,"vacuum arc-melting, Temperature: 1150, Time: 2 hours, Cooling: water-cooled",N/A,Partially ordered L12 and η phases,Mixed Solution
4362,10.1016-j.jmst.2021.11.058.txt,10.1016-j.jmst.2021.11.058.txt,AlCrFeMnNiTi,5,BCC B2 + FCC + FCC L12 + AlNiTi + NiAl,experimental,"vacuum arc-melting, Temperature: 1150, Time: 2 hours, Cooling: water-cooled",N/A,Partially ordered L12 and B2 phases,Mixed Solution
4362,10.1016-j.jmst.2021.11.058.txt,10.1016-j.jmst.2021.11.058.txt,AlCrFeMnNiTi,5,BCC B2 + FCC + FCC L12 + AlNiTi + NiAl,experimental,"vacuum arc-melting, Temperature: 1150, Time: 2 hours, Cooling: water-cooled",N/A,Partially ordered L12 and B2 phases,Mixed Solution
4363,10.1016-j.msea.2023.145190.txt,10.1016-j.msea.2023.145190.txt,Ti25Zr25Ni25Cu25,1,no long-range order Amorphous,experimental,"single roll stripping, Liquid spray: high-purity argon atmosphere, Surface velocity: 20, Width: 10, Thickness: 70",N/A,None,Amorphous
4364,10.1016-j.jmst.2021.01.053.txt,10.1016-j.jmst.2021.01.053.txt,AlCoCrFeNi,2,BCC B2 + FCC,experimental,"electromagnetic induction melting, Atmosphere: high-purity argon, Starting materials: pure metals and master alloys of Ni-Al and Fe-Al (purity > 99.9 wt. %), Furnace: vacuum induction furnace operating at 5−30 kW, Initial conditions: furnace evacuated to ∼5 × 10−2 Pa, then backfilled with pure Ar and evacuated twice to dilute residual air, finally backfilled to a pressure of ∼5 × 104 Pa, Casting: molten alloy poured into a cylindrical graphite mold (Ф40 mm × 66 mm)",N/A,No partial ordering or oxidation considered,Mixed Solution
4365,10.1016-j.jmrt.2022.07.058.txt,10.1016-j.jmrt.2022.07.058.txt,AlCoCrFeNi2.1,5,BCC + BCC B2 (Intermetallic) + FCC + FCC L12 (Intermetallic) + NiAl,experimental,"vacuum induction melting, Temperature: varied, Time: varied",N/A,Partially ordered structure,Mixed Solution
4366,10.1016-j.msea.2021.141875.txt,10.1016-j.msea.2021.141875.txt,CoCuFeMnNi,1,FCC,experimental,"vacuum induction melting, homogenizing-annealing, rod-rolling, cold-drawing, Temperature: 1000, Time: 24 hours, Diameter reduction: from 11.5 mm to 0.74 mm, Total reduction in area: 99.6",N/A,Nanoscale phase separation stabilized by phase boundaries,Mixed Solution
4367,10.1016-j.actamat.2021.116880.txt,10.1016-j.actamat.2021.116880.txt,CoCrFeNi,2,BCC + FCC,experimental,"arc melting, Temperature: 1500-1700°C, Time: Not explicitly stated",N/A,No partially ordered structures observed,Mixed Solution
4367,10.1016-j.actamat.2021.116880.txt,10.1016-j.actamat.2021.116880.txt,CrFeNi,2,BCC + FCC,experimental,"arc melting, Temperature: 1500-1700°C, Time: Not explicitly stated",N/A,No partially ordered structures observed,Mixed Solution
4367,10.1016-j.actamat.2021.116880.txt,10.1016-j.actamat.2021.116880.txt,CoCrNi,2,BCC + FCC,experimental,"arc melting, Temperature: 1500-1700°C, Time: Not explicitly stated",N/A,No partially ordered structures observed,Mixed Solution
4368,10.1016-j.matdes.2022.111176.txt,10.1016-j.matdes.2022.111176.txt,AlCoCrFeNi2.1,5,"BCC B2 (Intermetallic) + FCC + FCC L12 (Intermetallic) + complex tetragonal (Intermetallic) + Not explicitly stated, but typically involves multiple elements in complex stoichiometry",experimental,"casting using vacuum induction melting, Elements: Commercially pure Al, Co, Cr, Fe, Ni (99.9 wt% for Al, Co, and Ni and 99.5 wt% for Cr and Fe), Casting: Multiple remelting to ensure good chemical homogeneity, Dimensions: 74 × 25 × 1.5 mm3",N/A,Partially ordered structures present (L12 FCC and B2 BCC phases),Mixed Solution
4370,10.1016-j.jallcom.2023.168762.txt,10.1016-j.jallcom.2023.168762.txt,CrNiCuAlFe,2,BCC + FCC,experimental,"shift-speed ball milling, Lsbm: {'ball_to_powder_ratio': 20, 'milling_time': 10, 'rotation_speed': 150}, Hsbm: {'rotation_speed': 300, 'milling_time': 2}, Consolidation: {'method': 'spark plasma sintering', 'temperature': 480, 'pressure': 40, 'time': 5}",N/A,No additional thermo-mechanical post-processing,Mixed Solution
4371,10.1016-j.commatsci.2022.111762.txt,10.1016-j.commatsci.2022.111762.txt,CoCrFeNi,1,FCC,theoretical,"Hybrid MC/MD simulation, Al content: 8 at%",N/A,None,Single Solid Solution
4371,10.1016-j.commatsci.2022.111762.txt,10.1016-j.commatsci.2022.111762.txt,AlCoCrFeNi,3,B2 (Intermetallic) + FCC + AlNi,theoretical,"Hybrid MC/MD simulation, Al content: 8 at%",N/A,None,Mixed Solution
4371,10.1016-j.commatsci.2022.111762.txt,10.1016-j.commatsci.2022.111762.txt,AlNi,1,B2 (Intermetallic),theoretical,"Hybrid MC/MD simulation, Al content: adjusted in fcc matrix and B2 intermetallics",N/A,None,Intermetallic
4372,10.1016-j.matchemphys.2023.128549.txt,10.1016-j.matchemphys.2023.128549.txt,(NiCoCu)(TiZrHf),1,B2-type intermetallic (Intermetallic),theoretical,"first-principles calculations, Software: Vienna Ab initio Simulation Package (VASP), Exchange-correlation energies: Projector augmented wave (PAW) method and Perdew-Burke-Ernzerhof (PBE), Energy cutoff: 400, Energy tolerance: 1e-06, Maximum force: 0.02, Magnetic moments: Considered in the optimization process, Site preferences: Determined using the Wagner–Schottky model",N/A,None,Intermetallic
4372,10.1016-j.matchemphys.2023.128549.txt,10.1016-j.matchemphys.2023.128549.txt,(NiFeCu)(TiZrHf),1,B2-type intermetallic (Intermetallic),theoretical,"first-principles calculations, Software: Vienna Ab initio Simulation Package (VASP), Exchange-correlation energies: Projector augmented wave (PAW) method and Perdew-Burke-Ernzerhof (PBE), Energy cutoff: 400, Energy tolerance: 1e-06, Maximum force: 0.02, Magnetic moments: Considered in the optimization process, Site preferences: Determined using the Wagner–Schottky model",N/A,None,Intermetallic
4372,10.1016-j.matchemphys.2023.128549.txt,10.1016-j.matchemphys.2023.128549.txt,(NiFeCoCu)(TiZrHf),1,B2-type intermetallic (Intermetallic),theoretical,"first-principles calculations, Software: Vienna Ab initio Simulation Package (VASP), Exchange-correlation energies: Projector augmented wave (PAW) method and Perdew-Burke-Ernzerhof (PBE), Energy cutoff: 400, Energy tolerance: 1e-06, Maximum force: 0.02, Magnetic moments: Considered in the optimization process, Site preferences: Determined using the Wagner–Schottky model",N/A,None,Intermetallic
4372,10.1016-j.matchemphys.2023.128549.txt,10.1016-j.matchemphys.2023.128549.txt,(Ni30Co10Cu10)(Ti30Zr10Hf10),1,B2-type intermetallic (Intermetallic),theoretical,"first-principles calculations, Software: Vienna Ab initio Simulation Package (VASP), Exchange-correlation energies: Projector augmented wave (PAW) method and Perdew-Burke-Ernzerhof (PBE), Energy cutoff: 400, Energy tolerance: 1e-06, Maximum force: 0.02, Magnetic moments: Considered in the optimization process, Site preferences: Determined using the Wagner–Schottky model",N/A,None,Intermetallic
4372,10.1016-j.matchemphys.2023.128549.txt,10.1016-j.matchemphys.2023.128549.txt,(NiCoMn)(TiZrHf),1,B2-type intermetallic (Intermetallic),theoretical,"first-principles calculations, Software: Vienna Ab initio Simulation Package (VASP), Exchange-correlation energies: Projector augmented wave (PAW) method and Perdew-Burke-Ernzerhof (PBE), Energy cutoff: 400, Energy tolerance: 1e-06, Maximum force: 0.02, Magnetic moments: Considered in the optimization process, Site preferences: Determined using the Wagner–Schottky model",N/A,None,Intermetallic
4372,10.1016-j.matchemphys.2023.128549.txt,10.1016-j.matchemphys.2023.128549.txt,(NiFeMn)(TiZrHf),1,B2-type intermetallic (Intermetallic),theoretical,"first-principles calculations, Software: Vienna Ab initio Simulation Package (VASP), Exchange-correlation energies: Projector augmented wave (PAW) method and Perdew-Burke-Ernzerhof (PBE), Energy cutoff: 400, Energy tolerance: 1e-06, Maximum force: 0.02, Magnetic moments: Considered in the optimization process, Site preferences: Determined using the Wagner–Schottky model",N/A,None,Intermetallic
4372,10.1016-j.matchemphys.2023.128549.txt,10.1016-j.matchemphys.2023.128549.txt,(NiFeCo)(TiZrHf),1,B2-type intermetallic (Intermetallic),theoretical,"first-principles calculations, Software: Vienna Ab initio Simulation Package (VASP), Exchange-correlation energies: Projector augmented wave (PAW) method and Perdew-Burke-Ernzerhof (PBE), Energy cutoff: 400, Energy tolerance: 1e-06, Maximum force: 0.02, Magnetic moments: Considered in the optimization process, Site preferences: Determined using the Wagner–Schottky model",N/A,None,Intermetallic
4372,10.1016-j.matchemphys.2023.128549.txt,10.1016-j.matchemphys.2023.128549.txt,(NiFeCr)(TiZrHf),1,B2-type intermetallic (Intermetallic),theoretical,"first-principles calculations, Software: Vienna Ab initio Simulation Package (VASP), Exchange-correlation energies: Projector augmented wave (PAW) method and Perdew-Burke-Ernzerhof (PBE), Energy cutoff: 400, Energy tolerance: 1e-06, Maximum force: 0.02, Magnetic moments: Considered in the optimization process, Site preferences: Determined using the Wagner–Schottky model",N/A,None,Intermetallic
4373,10.1016-j.surfcoat.2023.130259.txt,10.1016-j.surfcoat.2023.130259.txt,CoCrFeNiBSiC,5,FCC + amorphous + orthorhombic + Cr2B + Cr7C3,experimental,"arc melting and gas atomization, Temperature: 1330, Time: various",N/A,Partially ordered structures present (High Entropy Intermetallics),Mixed Solution
4374,10.1016-j.msea.2022.144491.txt,10.1016-j.msea.2022.144491.txt,CrCoNi,1,FCC,experimental,"vacuum induction levitation melting, Temperature: 650, Duration: 15 minutes, Cooling method: air cooling",N/A,Bimodal grain structure with ultrafine-grained and fine-grained domains,Single Solid Solution
4376,10.1016-j.matchar.2023.112668.txt,10.1016-j.matchar.2023.112668.txt,CoCrNi,3,FCC + CoCr2 + Ni3Ti,experimental,"ball milling and brazing, Milling speed: 250, Milling duration: 5 hours, Brazing temperature: 900, Cooling rate: 5",N/A,No partial ordering or initial state before oxidation mentioned,Mixed Solution
4377,10.1016-j.msea.2023.145048.txt,10.1016-j.msea.2023.145048.txt,AlCoCrFeNiAl0.15Ti0.1,2,FCC + L12 (Intermetallic),experimental,"vacuum electric arc furnace melting, Temperature: 1200, Duration: 18, Cooling method: water quenching",N/A,Partially ordered L12-γ' precipitates,Mixed Solution
4377,10.1016-j.msea.2023.145048.txt,10.1016-j.msea.2023.145048.txt,AlCoCrFeNiAl0.15Ti0.1Ta0.015,2,FCC + L12 (Intermetallic),experimental,"vacuum electric arc furnace melting, Temperature: 1200, Duration: 18, Cooling method: water quenching",N/A,Partially ordered L12-γ' precipitates enriched with Ta,Mixed Solution
4378,10.1016-j.jallcom.2021.161251.txt,10.1016-j.jallcom.2021.161251.txt,CoCrFeNiAl0.0Mn1.0,1,FCC,experimental,"laser cladding, Laser spot diameter: 3, Scanning speed: 4, Overlap rate: 40, Powder flow rate: 3.3, Laser power: 1300, Argon flow rate: 3",N/A,None,Single Solid Solution
4378,10.1016-j.jallcom.2021.161251.txt,10.1016-j.jallcom.2021.161251.txt,CoCrFeNiAl0.2Mn0.8,1,FCC,experimental,"laser cladding, Laser spot diameter: 3, Scanning speed: 4, Overlap rate: 40, Powder flow rate: 3.3, Laser power: 1300, Argon flow rate: 3",N/A,None,Single Solid Solution
4378,10.1016-j.jallcom.2021.161251.txt,10.1016-j.jallcom.2021.161251.txt,CoCrFeNiAl0.4Mn0.6,1,FCC,experimental,"laser cladding, Laser spot diameter: 3, Scanning speed: 4, Overlap rate: 40, Powder flow rate: 3.3, Laser power: 1300, Argon flow rate: 3",N/A,None,Single Solid Solution
4378,10.1016-j.jallcom.2021.161251.txt,10.1016-j.jallcom.2021.161251.txt,CoCrFeNiAl0.6Mn0.4,2,BCC + FCC,experimental,"laser cladding, Laser spot diameter: 3, Scanning speed: 4, Overlap rate: 40, Powder flow rate: 3.3, Laser power: 1300, Argon flow rate: 3",N/A,None,Mixed Solution
4378,10.1016-j.jallcom.2021.161251.txt,10.1016-j.jallcom.2021.161251.txt,CoCrFeNiAl0.8Mn0.2,2,BCC + FCC,experimental,"laser cladding, Laser spot diameter: 3, Scanning speed: 4, Overlap rate: 40, Powder flow rate: 3.3, Laser power: 1300, Argon flow rate: 3",N/A,None,Mixed Solution
4378,10.1016-j.jallcom.2021.161251.txt,10.1016-j.jallcom.2021.161251.txt,CoCrFeNiAl1.0Mn0.0,1,BCC,experimental,"laser cladding, Laser spot diameter: 3, Scanning speed: 4, Overlap rate: 40, Powder flow rate: 3.3, Laser power: 1300, Argon flow rate: 3",N/A,None,Single Solid Solution
4379,10.1016-j.ijrmhm.2023.106499.txt,10.1016-j.ijrmhm.2023.106499.txt,AlCoCrFeNi,4,"BCC + FCC + FCC L12 (Intermetallic) + Varies, primarily Co-rich and Al-rich phases",experimental,"arc melting, Temperature: 1200, Time: 4 hours",N/A,Partially ordered L12 phase present,Mixed Solution
4379,10.1016-j.ijrmhm.2023.106499.txt,10.1016-j.ijrmhm.2023.106499.txt,AlCoCrFeNi,4,"BCC + FCC + FCC L12 (Intermetallic) + Varies, primarily Co-rich and Al-rich phases",experimental,"arc melting, Temperature: 1200, Time: 4 hours",N/A,Partially ordered L12 phase present,Mixed Solution
4379,10.1016-j.ijrmhm.2023.106499.txt,10.1016-j.ijrmhm.2023.106499.txt,AlCoCrFeNi,4,"BCC + FCC + FCC L12 (Intermetallic) + Varies, primarily Co-rich and Al-rich phases",experimental,"arc melting, Temperature: 1200, Time: 4 hours",N/A,Partially ordered L12 phase present,Mixed Solution
4379,10.1016-j.ijrmhm.2023.106499.txt,10.1016-j.ijrmhm.2023.106499.txt,AlCoCrFeNi,1,FCC,experimental,"arc melting, Temperature: 1200, Time: 4 hours",N/A,No partially ordered structure,Single Solid Solution
4380,10.1016-j.jallcom.2019.152000.txt,10.1016-j.jallcom.2019.152000.txt,CoCrFeMnNi,2,FCC + M7C3,experimental,"vacuum induction melting, Composition: Co1Cr0.25Fe1Mn1Ni1, Carbon content: 0-2 at.%",N/A,None,Mixed Solution
4381,10.1016-j.jmst.2023.04.008.txt,10.1016-j.jmst.2023.04.008.txt,TiZrNbV,2,BCC + Not specified,experimental,"vacuum arc melting, Molar ratio: Ti:Zr:Nb:V = 1:1:1:1, Raw material placement: Elements with lower melting points placed at the bottom of the crucible, Smelting: Titanium ingot smelted twice before formal smelting, magnetic stirring, three or four cycles of melting",N/A,No specific thermo-mechanical post-processing mentioned,Single Solid Solution
4382,10.1016-j.jmrt.2022.02.034.txt,10.1016-j.jmrt.2022.02.034.txt,Al70Zn10Mg10Cu5Si5,3,FCC + HCP + tetragonal,experimental,"electromagnetic stirring casting, Temperature: 700, Time: 30 seconds",N/A,None,Mixed Solution
4383,10.1016-j.jnucmat.2021.152820.txt,10.1016-j.jnucmat.2021.152820.txt,FeCrCoNi,1,BCC,theoretical,"Density Functional Theory (DFT), Calculation type: first-principle",N/A,None,Single Solid Solution
4383,10.1016-j.jnucmat.2021.152820.txt,10.1016-j.jnucmat.2021.152820.txt,NbMoTaW,1,BCC,theoretical,"Density Functional Theory (DFT), Calculation type: first-principle",N/A,None,Single Solid Solution
4383,10.1016-j.jnucmat.2021.152820.txt,10.1016-j.jnucmat.2021.152820.txt,FeCuCrMnMo,1,FCC,theoretical,"Density Functional Theory (DFT), Calculation type: first-principle",N/A,None,Single Solid Solution
4384,10.1016-j.matpr.2023.04.157.txt,10.1016-j.matpr.2023.04.157.txt,AlNiFeMnTi,2,BCC + Not specified (Intermetallic),experimental,"powder metallurgy, Mechanical alloying: {'duration': '28 hours', 'rotation_speed': 250, 'ball_to_powder_ratio': 10, 'process_agent': 'stearic acid powder'}, Cold compaction: {'pressure': 500, 'sample_dimensions': {'diameter': 8, 'height': 8}}, Sintering: {'temperature': 900, 'duration': '2 hours', 'atmosphere': 'inert argon', 'heating_rate': 4, 'cooling_rate': 2}",N/A,Partially ordered structure with intermetallic phases,Mixed Solution
4385,10.1016-j.jallcom.2022.165602.txt,10.1016-j.jallcom.2022.165602.txt,CoCrFeNiW0.5,3,FCC + HCP + Fe7W6,experimental,"electromagnetic levitation melting, Temperature: not explicitly stated, Pressure: under a titanium-gettered, high-purity argon atmosphere, Time: multiple remelting cycles (at least five times)",N/A,Partially ordered structure (μ phase),Mixed Solution
4385,10.1016-j.jallcom.2022.165602.txt,10.1016-j.jallcom.2022.165602.txt,CoCrFeNi,1,FCC,experimental,"likely arc melting, Temperature: not specified, Time: not specified",N/A,None,Single Solid Solution
4385,10.1016-j.jallcom.2022.165602.txt,10.1016-j.jallcom.2022.165602.txt,CoCrFeNiNb0.25,3,"FCC + complex + (Nb,Co,Cr,Fe,Ni)",experimental,"likely arc melting, Temperature: not specified, Time: not specified",N/A,Partially ordered structure (Nb-rich phase),Mixed Solution
4385,10.1016-j.jallcom.2022.165602.txt,10.1016-j.jallcom.2022.165602.txt,Al0.3CoCrFeNi,1,FCC,experimental,"likely arc melting, Temperature: not specified, Time: not specified",N/A,None,Single Solid Solution
4385,10.1016-j.jallcom.2022.165602.txt,10.1016-j.jallcom.2022.165602.txt,CoCrFeNiAlx,1,FCC,experimental,"likely arc melting, Temperature: not specified, Time: not specified",N/A,None,Single Solid Solution
4385,10.1016-j.jallcom.2022.165602.txt,10.1016-j.jallcom.2022.165602.txt,CoCrFeNiMo0.3,3,"FCC + complex + (Mo,Co,Cr,Fe,Ni)",experimental,"likely arc melting, Temperature: not specified, Time: not specified",N/A,Partially ordered structure (Mo-rich phase),Mixed Solution
4385,10.1016-j.jallcom.2022.165602.txt,10.1016-j.jallcom.2022.165602.txt,Fe49.5Mn30Co10Cr10C0.2Ti0.1V0.1Mo0.1,2,FCC + not specified,experimental,"likely arc melting, Temperature: not specified, Time: not specified",N/A,Partially ordered structure (other phases),Mixed Solution
4385,10.1016-j.jallcom.2022.165602.txt,10.1016-j.jallcom.2022.165602.txt,Fe30Cr30Ni25Mn10Co5,1,FCC,experimental,"likely arc melting, Temperature: not specified, Time: not specified",N/A,None,Single Solid Solution
4386,10.1016-j.physb.2023.415413.txt,10.1016-j.physb.2023.415413.txt,Cr15Cu5Fe20Mn25Ni35,1,FCC,combination,N/A,"CALPHAD, Temperature range: 500-1900 K, Step temperature: 10",None,Single Solid Solution
4387,10.1016-j.ijmecsci.2023.108148.txt,10.1016-j.ijmecsci.2023.108148.txt,AlCoCrFeNiNi,2,cubic + lamellar B2,experimental,"laser metal deposition (LMD) and arc melting, Lmd: {'laser power': 'not specified', 'scanning speed': 'not specified', 'powder feeding rate': 'not specified'}, Arc melting: {'condition': 'vacuum arc melting furnace'}",N/A,Partially ordered structure (High Entropy Intermetallic: eutectic FCC+B2 structure),Intermetallic
4387,10.1016-j.ijmecsci.2023.108148.txt,10.1016-j.ijmecsci.2023.108148.txt,AlCoCrFeNiNiW,2,cubic + lamellar B2,experimental,"similar to Ni32Al18, Lmd: {'laser power': 'not specified', 'scanning speed': 'not specified', 'powder feeding rate': 'not specified'}, Arc melting: {'condition': 'vacuum arc melting furnace'}",N/A,Partially ordered structure (High Entropy Intermetallic: eutectic FCC+B2 structure),Intermetallic
4387,10.1016-j.ijmecsci.2023.108148.txt,10.1016-j.ijmecsci.2023.108148.txt,AlCoCrFeNi,2,dendritic + lamellar or complex,experimental,"laser engineered net shaping (LENS), Lens: not specified",N/A,Partially ordered structure (High Entropy Intermetallic: eutectic features),Intermetallic
4387,10.1016-j.ijmecsci.2023.108148.txt,10.1016-j.ijmecsci.2023.108148.txt,AlCoCrFeNi,2,cubic + lamellar or complex,experimental,"laser engineered net shaping (LENS), Lens: not specified",N/A,Partially ordered structure (High Entropy Intermetallic: intermetallic compounds at specific x values),Intermetallic
4387,10.1016-j.ijmecsci.2023.108148.txt,10.1016-j.ijmecsci.2023.108148.txt,CoCrFeNiMo,1,not detailed,experimental,"direct energy deposition (DED), Ded: not specified",N/A,Not explicitly detailed,Intermetallic
4387,10.1016-j.ijmecsci.2023.108148.txt,10.1016-j.ijmecsci.2023.108148.txt,CoCrFeNiNb,1,not detailed,experimental,"not explicitly mentioned, Not explicitly mentioned: not specified",N/A,Not explicitly detailed,Intermetallic
4387,10.1016-j.ijmecsci.2023.108148.txt,10.1016-j.ijmecsci.2023.108148.txt,CoCuFeNiTi,1,not detailed,experimental,"not explicitly mentioned, Not explicitly mentioned: not specified",N/A,Not explicitly detailed,Intermetallic
4387,10.1016-j.ijmecsci.2023.108148.txt,10.1016-j.ijmecsci.2023.108148.txt,CoCrFeNiTa,1,not detailed,experimental,"not explicitly mentioned, Not explicitly mentioned: not specified",N/A,Not explicitly detailed,Intermetallic
4388,10.1016-j.eml.2023.102107.txt,10.1016-j.eml.2023.102107.txt,FeNiCr,1,FCC,theoretical,"Molecular Dynamics simulations, Potential: embedded atom method potential developed by Zhou et al., Temperature: 600, Strain: 0.04",N/A,None,Single Solid Solution
4388,10.1016-j.eml.2023.102107.txt,10.1016-j.eml.2023.102107.txt,FeNiCrH,1,FCC,theoretical,"Molecular Dynamics simulations, Potential: embedded atom method potential developed by Zhou et al., Temperature: 600, Strain: 0.04",N/A,Hydrogen atoms randomly inserted into octahedral sites,Single Solid Solution
4389,10.1016-j.jallcom.2023.169329.txt,10.1016-j.jallcom.2023.169329.txt,AlCoCrCuFeNi,1,FCC,experimental,"arc melting, Temperature: 1550, Time: 45 minutes",N/A,None,Single Solid Solution
4389,10.1016-j.jallcom.2023.169329.txt,10.1016-j.jallcom.2023.169329.txt,AlCoCrFeNi,1,BCC,experimental,"arc melting, Temperature: 1600, Time: 30 minutes",N/A,None,Single Solid Solution
4390,10.1016-j.jallcom.2022.168219.txt,10.1016-j.jallcom.2022.168219.txt,CoCrFeMnNi,1,FCC,experimental,"suction casting arc melting, Temperature: red heat, Time: multiple remelting cycles, Cooling system: 20",N/A,None,Single Solid Solution
4391,10.1016-j.jallcom.2021.163233.txt,10.1016-j.jallcom.2021.163233.txt,NiFeCo,2,BCC + FCC,Experimental,"electrodeposition, Electrolyte: mixtures of metal salts and additives with deionized water, Cathodic current density: varied, Bath temperature: varied, Ph: varied, Electrolyte composition: adjusted for specific compositions",N/A,None,Mixed Solution
4391,10.1016-j.jallcom.2021.163233.txt,10.1016-j.jallcom.2021.163233.txt,NiFeCr,4,BCC + FCC + corundum + Cr2O3,Experimental,"electrodeposition, Electrolyte: mixtures of metal salts and additives with deionized water, Cathodic current density: varied, Bath temperature: varied, Ph: varied, Electrolyte composition: adjusted for specific compositions",N/A,Initial state before oxidation includes oxygen uptake during electrodeposition,Mixed Solution
4392,10.1016-j.msea.2023.144776.txt,10.1016-j.msea.2023.144776.txt,Al10C1Fe40Mn19Ni15Si15,4,BCC + BCC B2 + HCP (Intermetallic) + gamma-brass type,Experimental,"mechanical alloying (MA) and spark plasma sintering (SPS), Ma: {'equipment': 'planetary ball mill (Model no. PM 400/2, Retsch)', 'speed': 200, 'ball_to_powder_ratio': 10, 'duration': 35, 'process_control_reagent': 'toluene'}, Sps: {'temperature': 900, 'pressure': 50, 'heating_rate': 100, 'holding_time': 15}",N/A,Partially ordered B2-type structure,Mixed Solution
4392,10.1016-j.msea.2023.144776.txt,10.1016-j.msea.2023.144776.txt,CoCrFeNi,1,FCC,Experimental,"arc melting, Temperature: above melting point, Cooling: rapid solidification",N/A,None,Single Solid Solution
4392,10.1016-j.msea.2023.144776.txt,10.1016-j.msea.2023.144776.txt,CoCrFeMnNi,1,FCC,Experimental,"arc melting, Temperature: above melting point, Cooling: rapid solidification",N/A,None,Single Solid Solution
4392,10.1016-j.msea.2023.144776.txt,10.1016-j.msea.2023.144776.txt,Al7.5Cr6Fe40.4Mn34.8Ni11.3,1,FCC,Experimental,"arc melting, Temperature: above melting point, Cooling: rapid solidification",N/A,None,Single Solid Solution
4392,10.1016-j.msea.2023.144776.txt,10.1016-j.msea.2023.144776.txt,Co10Cr10Fe40Mn40,1,FCC,Experimental,"arc melting, Temperature: above melting point, Cooling: rapid solidification",N/A,None,Single Solid Solution
4392,10.1016-j.msea.2023.144776.txt,10.1016-j.msea.2023.144776.txt,AlCoFeNi,1,FCC,Experimental,"arc melting, Temperature: above melting point, Cooling: rapid solidification",N/A,None,Single Solid Solution
4392,10.1016-j.msea.2023.144776.txt,10.1016-j.msea.2023.144776.txt,Al0.5CrCuFeNi1.5-xVx,1,FCC,Experimental,"arc melting, Temperature: above melting point, Cooling: rapid solidification",N/A,None,Single Solid Solution
4392,10.1016-j.msea.2023.144776.txt,10.1016-j.msea.2023.144776.txt,CoCuFeNi,1,FCC,Experimental,"arc melting, Temperature: above melting point, Cooling: rapid solidification",N/A,None,Single Solid Solution
4392,10.1016-j.msea.2023.144776.txt,10.1016-j.msea.2023.144776.txt,AlCoFeNiTi,1,FCC,Experimental,"arc melting, Temperature: above melting point, Cooling: rapid solidification",N/A,None,Single Solid Solution
4392,10.1016-j.msea.2023.144776.txt,10.1016-j.msea.2023.144776.txt,Cr20Fe35Mn10Ni35,1,FCC,Experimental,"arc melting, Temperature: above melting point, Cooling: rapid solidification",N/A,None,Single Solid Solution
4392,10.1016-j.msea.2023.144776.txt,10.1016-j.msea.2023.144776.txt,AlFeMn–C,1,FCC,Experimental,"arc melting, Temperature: above melting point, Cooling: rapid solidification",N/A,None,Single Solid Solution
4392,10.1016-j.msea.2023.144776.txt,10.1016-j.msea.2023.144776.txt,AlCFeMnSi–C,2,FCC + varies (Intermetallic),Experimental,"arc melting, Temperature: above melting point, Cooling: rapid solidification",N/A,Varies with C and Mn content,Mixed Solution
4393,10.1016-j.jmrt.2023.10.270.txt,10.1016-j.jmrt.2023.10.270.txt,FeCoCrNiMn,1,FCC,experimental,"arc melting, Temperature: above 1400°C, Atmosphere: argon, Remelting cycles: 4",N/A,No partial ordering or intermetallic phases observed,Single Solid Solution
4394,10.1016-j.surfcoat.2022.128393.txt,10.1016-j.surfcoat.2022.128393.txt,AlCoCrFeNi,3,BCC + FCC + He bubbles,experimental,"RF magnetic sputtering, Substrate: single-crystalline silicon (Si), Total thickness: 300, Individual layer thickness: [10, 30], Deposition temperature: room temperature",N/A,He+ irradiation induced phase transformation,Mixed Solution
4395,10.1016-j.matchar.2022.111960.txt,10.1016-j.matchar.2022.111960.txt,HfNbTiZrNb0.4,1,BCC,Experimental,"vacuum arc melting, Purity: >99.9%, Melting repetitions: 5, Protection atmosphere: high purity argon",N/A,None,Single Solid Solution
4395,10.1016-j.matchar.2022.111960.txt,10.1016-j.matchar.2022.111960.txt,HfNbTiZrNb0.6,1,BCC,Experimental,"vacuum arc melting, Purity: >99.9%, Melting repetitions: 5, Protection atmosphere: high purity argon",N/A,None,Single Solid Solution
4397,10.1016-j.est.2021.103405.txt,10.1016-j.est.2021.103405.txt,AlCoCrFeNi,1,BCC,Experimental,"arc melting, Temperature: 1600, Time: 30 minutes",N/A,None,Single Solid Solution
4397,10.1016-j.est.2021.103405.txt,10.1016-j.est.2021.103405.txt,FeNiCoMnCu,1,FCC,Experimental,"high-energy ball milling, Temperature: room temperature, Time: 20 hours",N/A,None,Single Solid Solution
4397,10.1016-j.est.2021.103405.txt,10.1016-j.est.2021.103405.txt,FeNiCoMnMg,1,FCC,Experimental,"arc melting, Temperature: 1500, Time: not specified",N/A,None,Single Solid Solution
4397,10.1016-j.est.2021.103405.txt,10.1016-j.est.2021.103405.txt,K(MgMnFeNiCu)Fe(CN)6,1,FCC,Experimental,"sol-gel auto-combustion, Temperature: 800, Time: 2 hours",N/A,None,Single Solid Solution
4397,10.1016-j.est.2021.103405.txt,10.1016-j.est.2021.103405.txt,K(MgMnCoNiCu)Fe(CN)6,1,FCC,Experimental,"sol-gel auto-combustion, Temperature: 800, Time: 2 hours",N/A,None,Single Solid Solution
4397,10.1016-j.est.2021.103405.txt,10.1016-j.est.2021.103405.txt,K(MnFeCoNiCu)Fe(CN)6,1,FCC,Experimental,"sol-gel auto-combustion, Temperature: 800, Time: 2 hours",N/A,None,Single Solid Solution
4397,10.1016-j.est.2021.103405.txt,10.1016-j.est.2021.103405.txt,K(MgMnFeCoNi)Fe(CN)6,1,FCC,Experimental,"sol-gel auto-combustion, Temperature: 800, Time: 2 hours",N/A,None,Single Solid Solution
4397,10.1016-j.est.2021.103405.txt,10.1016-j.est.2021.103405.txt,K(MgMnFeCoCu)Fe(CN)6,1,FCC,Experimental,"sol-gel auto-combustion, Temperature: 800, Time: 2 hours",N/A,None,Single Solid Solution
4397,10.1016-j.est.2021.103405.txt,10.1016-j.est.2021.103405.txt,AlCoCrFeNiNb,1,BCC,Experimental,"arc melting, Temperature: 1600, Time: not specified",N/A,None,Single Solid Solution
4397,10.1016-j.est.2021.103405.txt,10.1016-j.est.2021.103405.txt,AlCoCrFeNiNb₀,1,BCC,Experimental,"arc melting, Temperature: 1600, Time: not specified",N/A,Partially ordered structure (High Entropy Intermetallic),Single Solid Solution
4397,10.1016-j.est.2021.103405.txt,10.1016-j.est.2021.103405.txt,AlCoCrFeNiNb₀.₁₀₃,1,BCC,Experimental,"arc melting, Temperature: 1600, Time: not specified",N/A,None,Single Solid Solution
4397,10.1016-j.est.2021.103405.txt,10.1016-j.est.2021.103405.txt,AlCoCrFeNiNb₀.₁₅₅,1,BCC,Experimental,"arc melting, Temperature: 1600, Time: not specified",N/A,None,Single Solid Solution
4398,10.1016-j.msea.2019.138620.txt,10.1016-j.msea.2019.138620.txt,AlCoCrFeNi,5,BCC B2 (Intermetallic) + FCC + FCC L12 (Intermetallic) + complex structure (Intermetallic) + AlNi,experimental,"arc melting, Temperature: 1150, Time: 1 hour",N/A,Phases precipitated from single-phase FCC solid solution,Mixed Solution
4399,10.1016-j.matdes.2022.111166.txt,10.1016-j.matdes.2022.111166.txt,CoCrFeMnNi,2,FCC + HCP,experimental,"arc melting, Temperature: 1200, Time: 2 hours",N/A,None,Mixed Solution
4399,10.1016-j.matdes.2022.111166.txt,10.1016-j.matdes.2022.111166.txt,CoCrFeMnNiMo,2,FCC + HCP,experimental,"arc melting, Temperature: 1200, Time: 2 hours",N/A,None,Mixed Solution
4399,10.1016-j.matdes.2022.111166.txt,10.1016-j.matdes.2022.111166.txt,CoCrFeMnNi,2,FCC + HCP,experimental,"arc melting, Temperature: 1200, Time: 2 hours",N/A,None,Mixed Solution
