Repository: sourish69/MSE643_CourseProject

# MSE643_CourseProject - Phase-Oriented Generative Design of High-Entropy Alloys

**A generative machine-learning pipeline that designs new alloy compositions to order - you specify the crystal phase you want, and the model proposes chemistries that should form it.**

---

## The idea in one paragraph

High-entropy alloys mix five or more principal elements in near-equal proportions, and their configurational entropy unlocks unusual combinations of strength and thermal stability. The problem is scale: the viable composition space runs to millions of candidates, far beyond what anyone can cast and characterize by hand.

File: Datasets/Vladimir_HEA_database.csv (part 85 of 88)
id,Paper,Name,Alloy,Nb of phase,Phase,Experimental or theoretical,Experimental details,Theoretical details,Special conditions,Type of solution
4399,10.1016-j.matdes.2022.111166.txt,10.1016-j.matdes.2022.111166.txt,CoCrFeMnNi,2,FCC + HCP,experimental,"arc melting, Temperature: 1200, Time: 2 hours",N/A,None,Mixed Solution
4399,10.1016-j.matdes.2022.111166.txt,10.1016-j.matdes.2022.111166.txt,CoCrFeMnNi,2,FCC + HCP,experimental,"arc melting, Temperature: 1200, Time: 2 hours",N/A,None,Mixed Solution
4399,10.1016-j.matdes.2022.111166.txt,10.1016-j.matdes.2022.111166.txt,CoCrFeMnNi,2,FCC + HCP,experimental,"arc melting, Temperature: 1200, Time: 2 hours",N/A,None,Mixed Solution
4400,10.1016-j.intermet.2024.108238.txt,10.1016-j.intermet.2024.108238.txt,CoCrFeMnNi,2,FCC + solid solution,experimental,"powder metallurgy, Mixing speed: 200, Mixing duration: 6 hours, Milling speed: 400, Milling duration: 66 hours, Consolidation temperature: 723, Extrusion temperature: 1273, Extrusion ratio: 9",N/A,None,Mixed Solution
4402,10.1016-j.jallcom.2024.173443.txt,10.1016-j.jallcom.2024.173443.txt,Cr41CoFeNi,2,BCC + FCC,experimental,"arc melting, Temperature: not explicitly stated, Pressure: under high-purity argon atmosphere, Time: remelted at least five times",N/A,No partially ordered structure or high entropy intermetallic,Mixed Solution
4402,10.1016-j.jallcom.2024.173443.txt,10.1016-j.jallcom.2024.173443.txt,AlCoCrFeNi,2,BCC + FCC,experimental,not explicitly stated,N/A,No partially ordered structure or high entropy intermetallic,Mixed Solution
4402,10.1016-j.jallcom.2024.173443.txt,10.1016-j.jallcom.2024.173443.txt,CoCrFeNiTa0.3,2,BCC + FCC,experimental,not explicitly stated,N/A,No partially ordered structure or high entropy intermetallic,Mixed Solution
4402,10.1016-j.jallcom.2024.173443.txt,10.1016-j.jallcom.2024.173443.txt,FeCrNiCoNb0.5,2,BCC + FCC,experimental,not explicitly stated,N/A,No partially ordered structure or high entropy intermetallic,Mixed Solution
4402,10.1016-j.jallcom.2024.173443.txt,10.1016-j.jallcom.2024.173443.txt,Fe1.125Ni1.06CrAl,2,BCC + FCC,experimental,not explicitly stated,N/A,No partially ordered structure or high entropy intermetallic,Mixed Solution
4402,10.1016-j.jallcom.2024.173443.txt,10.1016-j.jallcom.2024.173443.txt,Fe1.125Ni1.125CrAl,2,BCC + FCC,experimental,not explicitly stated,N/A,No partially ordered structure or high entropy intermetallic,Mixed Solution
4402,10.1016-j.jallcom.2024.173443.txt,10.1016-j.jallcom.2024.173443.txt,Al2CrCoxCuNiTi,2,BCC + FCC,experimental,not explicitly stated,N/A,No partially ordered structure or high entropy intermetallic,Mixed Solution
4402,10.1016-j.jallcom.2024.173443.txt,10.1016-j.jallcom.2024.173443.txt,"CoCrFeNiZr0, CoCrFeNiZr0.25, CoCrFeNiZr0.5, CoCrFeNiZr1",2,BCC + FCC,experimental,not explicitly stated,N/A,No partially ordered structure or high entropy intermetallic,Mixed Solution
4402,10.1016-j.jallcom.2024.173443.txt,10.1016-j.jallcom.2024.173443.txt,Al17Ni34Ti17V32,2,BCC + FCC,experimental,not explicitly stated,N/A,No partially ordered structure or high entropy intermetallic,Mixed Solution
4402,10.1016-j.jallcom.2024.173443.txt,10.1016-j.jallcom.2024.173443.txt,AlCr1.3TiNi2,2,BCC + FCC,experimental,not explicitly stated,N/A,No partially ordered structure or high entropy intermetallic,Mixed Solution
4403,10.1016-j.jallcom.2022.167109.txt,10.1016-j.jallcom.2022.167109.txt,AlCrFeMnNi,4,BCC + FCC + Al2O3 + Mn3O4,experimental,"laser cladding, Laser output power: 800, Laser spot diameter: 3, Laser scanning speed: 5, Laser overlapping ratio: 50",N/A,"No partial ordering observed, initial state before oxidation",Mixed Solution
4404,10.1016-j.intermet.2022.107749.txt,10.1016-j.intermet.2022.107749.txt,AlCoCrFeNi,1,FCC,experimental,"directional solidification, Withdrawal rate: 150, Temperature: 1600, Time: 30 minutes",N/A,None,Single Solid Solution
4404,10.1016-j.intermet.2022.107749.txt,10.1016-j.intermet.2022.107749.txt,AlCoCrFeNi,2,BCC + FCC,experimental,"directional solidification, Withdrawal rate: 150, Temperature: 1600, Time: 30 minutes",N/A,None,Mixed Solution
4404,10.1016-j.intermet.2022.107749.txt,10.1016-j.intermet.2022.107749.txt,AlCoCrFeNi,1,BCC B2,experimental,"directional solidification, Withdrawal rate: 150, Temperature: 1600, Time: 30 minutes",N/A,Partially ordered (B2 phase),Mixed Solution
4404,10.1016-j.intermet.2022.107749.txt,10.1016-j.intermet.2022.107749.txt,AlCoCrFeNi,1,BCC B2,experimental,"directional solidification, Withdrawal rate: 150, Temperature: 1600, Time: 30 minutes",N/A,Partially ordered (B2 phase),Mixed Solution
4405,10.1016-j.matchar.2018.06.019.txt,10.1016-j.matchar.2018.06.019.txt,AlCoCrFeMn,1,likely FCC or BCC,experimental,"arc melting, Temperature: 1600, Time: 30 minutes",N/A,None,Single Solid Solution
4405,10.1016-j.matchar.2018.06.019.txt,10.1016-j.matchar.2018.06.019.txt,AlCoCrFeNi,1,likely FCC or BCC,experimental,"arc melting, Temperature: 1600, Time: 30 minutes",N/A,None,Single Solid Solution
4405,10.1016-j.matchar.2018.06.019.txt,10.1016-j.matchar.2018.06.019.txt,AlCoCrFeNiTi,1,likely FCC or BCC,experimental,"arc melting, Temperature: 1600, Time: 30 minutes",N/A,None,Single Solid Solution
4405,10.1016-j.matchar.2018.06.019.txt,10.1016-j.matchar.2018.06.019.txt,AlCrFeMnMoNi,1,not specified,experimental,"spark plasma sintering, Temperature: 1200, Pressure: 50, Time: 5 minutes",N/A,Partially ordered structure,Intermetallic
4405,10.1016-j.matchar.2018.06.019.txt,10.1016-j.matchar.2018.06.019.txt,AlCrFeMnTi,1,likely FCC or BCC,experimental,"arc melting, Temperature: 1600, Time: 30 minutes",N/A,None,Single Solid Solution
4405,10.1016-j.matchar.2018.06.019.txt,10.1016-j.matchar.2018.06.019.txt,AlCrFeVMn,1,likely FCC or BCC,experimental,"arc melting, Temperature: 1600, Time: 30 minutes",N/A,None,Single Solid Solution
4405,10.1016-j.matchar.2018.06.019.txt,10.1016-j.matchar.2018.06.019.txt,AlCrMnTiV,1,likely FCC or BCC,experimental,"arc melting, Temperature: 1600, Time: 30 minutes",N/A,None,Single Solid Solution
4405,10.1016-j.matchar.2018.06.019.txt,10.1016-j.matchar.2018.06.019.txt,AlCrMnVM,1,likely FCC or BCC,experimental,"arc melting, Temperature: 1600, Time: 30 minutes",N/A,None,Single Solid Solution
4405,10.1016-j.matchar.2018.06.019.txt,10.1016-j.matchar.2018.06.019.txt,AlCrMoNbVW,1,not specified,experimental,"spark plasma sintering, Temperature: 1300, Pressure: 70, Time: 7 minutes",N/A,Partially ordered structure,Intermetallic
4405,10.1016-j.matchar.2018.06.019.txt,10.1016-j.matchar.2018.06.019.txt,AlCrNbVW,1,likely FCC or BCC,experimental,"arc melting, Temperature: 1600, Time: 30 minutes",N/A,None,Single Solid Solution
4405,10.1016-j.matchar.2018.06.019.txt,10.1016-j.matchar.2018.06.019.txt,AlMoNbTiV,1,likely FCC or BCC,experimental,"arc melting, Temperature: 1600, Time: 30 minutes",N/A,None,Single Solid Solution
4405,10.1016-j.matchar.2018.06.019.txt,10.1016-j.matchar.2018.06.019.txt,AlMoNbV,1,likely FCC or BCC,experimental,"arc melting, Temperature: 1600, Time: 30 minutes",N/A,None,Single Solid Solution
4406,10.1016-j.actamat.2021.117380.txt,10.1016-j.actamat.2021.117380.txt,CoCrNi,1,FCC,experimental,"arc melting, Temperature: Not specified in the text, Time: Not specified in the text",N/A,None,Single Solid Solution
4407,10.1016-j.actamat.2021.116714.txt,10.1016-j.actamat.2021.116714.txt,CoCrFeMnNi,1,FCC,experimental,"mold casting and high frequency induction melting, Purity of elements: 99.9, Homogenization process: 50 hours at 1373 K",N/A,None,Single Solid Solution
4407,10.1016-j.actamat.2021.116714.txt,10.1016-j.actamat.2021.116714.txt,HfNbTaTiZr,2,BCC + mixed amorphous and nanocrystalline bcc,experimental,"arc melting, Purity of elements: 99.99, Heat treatment: several steps at 1473 K for 48 hours under argon atmosphere",N/A,Phase separation into Ta-rich and Ta-poor regions after HPT processing,Mixed Solution
4408,10.1016-j.msea.2021.141885.txt,10.1016-j.msea.2021.141885.txt,CoCrFeMnNi,1,FCC,experimental,"induction melting, hot-rolling, cold-rolling, annealing, Induction melting: {'temperature': 950, 'atmosphere': 'Ar'}, Hot rolling: {'temperature': 950, 'reduction': 'from 15 mm to 5 mm'}, Cold rolling: {'temperature': 'room temperature', 'reduction': 'to 1 mm-thick sheets'}, Annealing: {'temperature': 950, 'duration': '1 hour', 'atmosphere': 'Ar'}",N/A,No partial ordering or intermetallic phases observed,Single Solid Solution
4409,10.1016-j.intermet.2023.108117.txt,10.1016-j.intermet.2023.108117.txt,CoCrFeNi,3,"FCC + complex intermetallic + Co7W6, Fe7W6",experimental,"vacuum electron beam welding, Acceleration voltage: 120, Beam current: 10, Focus current: 2168, Welding speed: 10",N/A,Partially ordered structure due to the introduction of W in the weld zone,Mixed Solution
4410,10.1016-j.jallcom.2020.157399.txt,10.1016-j.jallcom.2020.157399.txt,TiVCrMnFe,3,B2 + BCC + C14 Laves phase,Experimental,"arc melting, Atmosphere: Argon (Ar), Elemental metals: Purity >99.8%, Billets: Flipped and remelted twice",N/A,None,Mixed Solution
4410,10.1016-j.jallcom.2020.157399.txt,10.1016-j.jallcom.2020.157399.txt,Si0.1TiVCr0.5Fe,3,B2 + BCC + C14 Laves phase,Experimental,"arc melting, Atmosphere: Argon (Ar), Elemental metals: Purity >99.8%, Billets: Flipped and remelted twice",N/A,Significant Si and Cr loss due to evaporation,Mixed Solution
4411,10.1016-j.matlet.2023.133983.txt,10.1016-j.matlet.2023.133983.txt,CuNiFeCoCrMo,2,FCC + MoCuNiFeCoCr,experimental,"plasma arc additive manufacturing, Shielding gas: Argon (99.99% purity), Flow rate: 20, Wire feeding speed: 0.8, Welding torch moving speed: 0.015, Substrate: 304 stainless steel plate",N/A,Dual FCC phases with Mo-rich precipitates,Mixed Solution
4412,10.1016-j.surfcoat.2022.128984.txt,10.1016-j.surfcoat.2022.128984.txt,CrMnFeCoNi,1,FCC,experimental,"combinatorial sputter deposition, Sputter duration: 90, Sputter power: 30, Ar pressure: 0.5, Substrate: Al particles (5 μm mean size)",N/A,No specific post-processing mentioned,Single Solid Solution
4413,10.1016-j.ijhydene.2023.07.075.txt,10.1016-j.ijhydene.2023.07.075.txt,MgTiVZrNb,2,BCC + FCC,experimental,"ball milling, Atmosphere: inert",N/A,BCC to FCC transformation during hydrogenation,Mixed Solution
4413,10.1016-j.ijhydene.2023.07.075.txt,10.1016-j.ijhydene.2023.07.075.txt,MgTiVCrFe,1,unknown,unknown,unknown,N/A,Unknown,Intermetallic
4413,10.1016-j.ijhydene.2023.07.075.txt,10.1016-j.ijhydene.2023.07.075.txt,MgZrTiFeCoNi,1,unknown,unknown,unknown,N/A,Unknown,Intermetallic
4413,10.1016-j.ijhydene.2023.07.075.txt,10.1016-j.ijhydene.2023.07.075.txt,MgTiNbCrMnNi,1,unknown,unknown,unknown,N/A,Unknown,Intermetallic
4413,10.1016-j.ijhydene.2023.07.075.txt,10.1016-j.ijhydene.2023.07.075.txt,TiVZrNbTa,2,BCC + FCC,experimental,unknown,N/A,BCC to FCC transformation during hydrogenation,Mixed Solution
4413,10.1016-j.ijhydene.2023.07.075.txt,10.1016-j.ijhydene.2023.07.075.txt,TiVZrNb,1,BCC,unknown,unknown,N/A,Unknown,Single Solid Solution
4413,10.1016-j.ijhydene.2023.07.075.txt,10.1016-j.ijhydene.2023.07.075.txt,TiVZrNbMo,1,BCC,unknown,unknown,N/A,Unknown,Single Solid Solution
4413,10.1016-j.ijhydene.2023.07.075.txt,10.1016-j.ijhydene.2023.07.075.txt,TiVZrNbTa,1,BCC,unknown,unknown,N/A,Unknown,Single Solid Solution
4413,10.1016-j.ijhydene.2023.07.075.txt,10.1016-j.ijhydene.2023.07.075.txt,TiVZrNbTa,1,BCC,unknown,unknown,N/A,Unknown,Single Solid Solution
4413,10.1016-j.ijhydene.2023.07.075.txt,10.1016-j.ijhydene.2023.07.075.txt,TiZrNbHfTa,1,BCC,unknown,unknown,N/A,Unknown,Single Solid Solution
4413,10.1016-j.ijhydene.2023.07.075.txt,10.1016-j.ijhydene.2023.07.075.txt,TiZrNbTa,1,BCC,unknown,unknown,N/A,Unknown,Single Solid Solution
4413,10.1016-j.ijhydene.2023.07.075.txt,10.1016-j.ijhydene.2023.07.075.txt,ZrTiNiCrV,1,unknown,unknown,unknown,N/A,Unknown,Intermetallic
4414,10.1016-j.apt.2020.10.008.txt,10.1016-j.apt.2020.10.008.txt,WMoVCrTa,3,BCC + Laves Phase + unknown,experimental,"mechanical alloying and vacuum arc melting, Milling speed: 250, Ball to powder weight ratio: 10, Milling duration: 64, Vacuum arc melting atmosphere: high-purity argon, Heat treatment temperature: 900, Heat treatment duration: 48",N/A,Partially ordered Ta-rich Laves phase,Mixed Solution
4415,10.1016-j.jallcom.2021.160787.txt,10.1016-j.jallcom.2021.160787.txt,CoCrFeMoNi,4,FCC + δ phase + σ phase + CrMo,combination,"vacuum arc melting and casting, Temperature: 1200, Time: 6 hours, Cooling method: quenched in water","VEC and new PHACOMP, Vec criterion: VEC > 8, Md criterion: Avoid precipitation of σ phase",None,Mixed Solution
4416,parsed_output--10.1007-s11666-021-01297-6.pdf.md,parsed_output--10.1007-s11666-021-01297-6.pdf.md,CrFeCoNi,1,FCC,experimental,"inert gas atomization, Temperature: Not specified, Pressure: Not specified, Time: Not specified",N/A,None,Single Solid Solution
4416,parsed_output--10.1007-s11666-021-01297-6.pdf.md,parsed_output--10.1007-s11666-021-01297-6.pdf.md,Al0.3CrFeCoNi,1,FCC,experimental,"inert gas atomization, Temperature: Not specified, Pressure: Not specified, Time: Not specified",N/A,None,Single Solid Solution
4416,parsed_output--10.1007-s11666-021-01297-6.pdf.md,parsed_output--10.1007-s11666-021-01297-6.pdf.md,Al0.3CrFeCoNiMo0.2,1,FCC,experimental,"inert gas atomization, Temperature: Not specified, Pressure: Not specified, Time: Not specified",N/A,None,Single Solid Solution
4416,parsed_output--10.1007-s11666-021-01297-6.pdf.md,parsed_output--10.1007-s11666-021-01297-6.pdf.md,AlCrFeCoNi,1,FCC,experimental,"inert gas atomization, Temperature: Not specified, Pressure: Not specified, Time: Not specified",N/A,None,Single Solid Solution
4416,parsed_output--10.1007-s11666-021-01297-6.pdf.md,parsed_output--10.1007-s11666-021-01297-6.pdf.md,TiCrFeCoNiMo,1,FCC,experimental,"Not specified, Temperature: Not specified, Pressure: Not specified, Time: Not specified",N/A,None,Single Solid Solution
4416,parsed_output--10.1007-s11666-021-01297-6.pdf.md,parsed_output--10.1007-s11666-021-01297-6.pdf.md,CrFeCoNiMo,1,FCC,experimental,"Not specified, Temperature: Not specified, Pressure: Not specified, Time: Not specified",N/A,None,Single Solid Solution
4416,parsed_output--10.1007-s11666-021-01297-6.pdf.md,parsed_output--10.1007-s11666-021-01297-6.pdf.md,Al0.1CrFeCoNi,1,FCC,experimental,"Not specified, Temperature: Not specified, Pressure: Not specified, Time: Not specified",N/A,None,Single Solid Solution
4416,parsed_output--10.1007-s11666-021-01297-6.pdf.md,parsed_output--10.1007-s11666-021-01297-6.pdf.md,Al0.5CrFeNiMo,1,FCC,experimental,"Not specified, Temperature: Not specified, Pressure: Not specified, Time: Not specified",N/A,None,Single Solid Solution
4416,parsed_output--10.1007-s11666-021-01297-6.pdf.md,parsed_output--10.1007-s11666-021-01297-6.pdf.md,CoCrFeNi,1,FCC,experimental,"Not specified, Temperature: Not specified, Pressure: Not specified, Time: Not specified",N/A,None,Single Solid Solution
4416,parsed_output--10.1007-s11666-021-01297-6.pdf.md,parsed_output--10.1007-s11666-021-01297-6.pdf.md,AlCoCrFeNi,1,FCC,experimental,"Not specified, Temperature: Not specified, Pressure: Not specified, Time: Not specified",N/A,None,Single Solid Solution
4416,parsed_output--10.1007-s11666-021-01297-6.pdf.md,parsed_output--10.1007-s11666-021-01297-6.pdf.md,CoCrFeNiNb,1,FCC,experimental,"Not specified, Temperature: Not specified, Pressure: Not specified, Time: Not specified",N/A,None,Single Solid Solution
4416,parsed_output--10.1007-s11666-021-01297-6.pdf.md,parsed_output--10.1007-s11666-021-01297-6.pdf.md,CoCrFeMoNi,1,FCC,experimental,"Not specified, Temperature: Not specified, Pressure: Not specified, Time: Not specified",N/A,None,Single Solid Solution
4417,parsed_output--10.1038-s41598-024-54267-7.pdf.md,parsed_output--10.1038-s41598-024-54267-7.pdf.md,CoCrCuFeTi,1,BCC,experimental,"ball milling, Milling time: 20 hours, Bpp ratio: 10.1",N/A,None,Single Solid Solution
4418,parsed_output--10.1557-s43578-021-00352-w.pdf.md,parsed_output--10.1557-s43578-021-00352-w.pdf.md,AlCoCrFeNi,1,FCC,Experimental,"vacuum arc melting, Temperature: ~1400°C, Pressure: vacuum, Time: multiple re-melting cycles, Post synthesis treatment: homogenization at 1050°C for 60 hours, followed by furnace cooling",N/A,None,Single Solid Solution
4418,parsed_output--10.1557-s43578-021-00352-w.pdf.md,parsed_output--10.1557-s43578-021-00352-w.pdf.md,CoCrFeNiMn,1,FCC,Experimental,"likely vacuum arc melting, Temperature: ~1400°C, Pressure: vacuum, Time: multiple re-melting cycles, Post synthesis treatment: not specified in detail",N/A,None,Single Solid Solution
4418,parsed_output--10.1557-s43578-021-00352-w.pdf.md,parsed_output--10.1557-s43578-021-00352-w.pdf.md,Al0.1CoCrFeNi,1,FCC,Experimental,"vacuum arc melting, Temperature: ~1400°C, Pressure: vacuum, Time: multiple re-melting cycles, Post synthesis treatment: homogenization at 1050°C for 60 hours, followed by furnace cooling",N/A,None,Single Solid Solution
4418,parsed_output--10.1557-s43578-021-00352-w.pdf.md,parsed_output--10.1557-s43578-021-00352-w.pdf.md,Al0.5CoCrFeNi,1,FCC,Experimental,"vacuum arc melting, Temperature: ~1400°C, Pressure: vacuum, Time: multiple re-melting cycles, Post synthesis treatment: homogenization at 1050°C for 60 hours, followed by furnace cooling",N/A,None,Single Solid Solution
4418,parsed_output--10.1557-s43578-021-00352-w.pdf.md,parsed_output--10.1557-s43578-021-00352-w.pdf.md,NiMnFeCoCu,1,FCC,Experimental,"likely vacuum arc melting, Temperature: ~1400°C, Pressure: vacuum, Time: multiple re-melting cycles, Post synthesis treatment: not specified in detail",N/A,None,Single Solid Solution
4418,parsed_output--10.1557-s43578-021-00352-w.pdf.md,parsed_output--10.1557-s43578-021-00352-w.pdf.md,Al1-xCoCrFeNi,1,FCC,Experimental,"vacuum arc melting, Temperature: ~1400°C, Pressure: vacuum, Time: multiple re-melting cycles, Post synthesis treatment: homogenization at 1050°C for 60 hours, followed by furnace cooling",N/A,None,Single Solid Solution
4418,parsed_output--10.1557-s43578-021-00352-w.pdf.md,parsed_output--10.1557-s43578-021-00352-w.pdf.md,Al1-xCoCrFeNi,1,FCC,Experimental,"vacuum arc melting, Temperature: ~1400°C, Pressure: vacuum, Time: multiple re-melting cycles, Post synthesis treatment: homogenization at 1050°C for 60 hours, followed by furnace cooling",N/A,Susceptible to solidification cracking,Single Solid Solution
4419,parsed_output--10.1007-s42452-021-04374-1.pdf.md,parsed_output--10.1007-s42452-021-04374-1.pdf.md,AlCoCrFeNiSiTi,1,FCC,Experimental,"arc melting, Temperature: 1500, Time: 30 minutes",N/A,No partially ordered structure,Single Solid Solution
4419,parsed_output--10.1007-s42452-021-04374-1.pdf.md,parsed_output--10.1007-s42452-021-04374-1.pdf.md,AlNbTiZr,1,BCC,Experimental,"spark plasma sintering, Temperature: 1200, Time: 5 minutes",N/A,No partially ordered structure,Single Solid Solution
4419,parsed_output--10.1007-s42452-021-04374-1.pdf.md,parsed_output--10.1007-s42452-021-04374-1.pdf.md,CoCrFeNiAlTi,1,FCC,Experimental,"arc melting, Temperature: 1450, Time: 20 minutes",N/A,No partially ordered structure,Single Solid Solution
4419,parsed_output--10.1007-s42452-021-04374-1.pdf.md,parsed_output--10.1007-s42452-021-04374-1.pdf.md,AlCrFeNiTiMn,1,BCC,Experimental,"arc melting, Temperature: 1550, Time: 30 minutes",N/A,No partially ordered structure,Single Solid Solution
4419,parsed_output--10.1007-s42452-021-04374-1.pdf.md,parsed_output--10.1007-s42452-021-04374-1.pdf.md,MoTaTiCrAl,1,BCC,Experimental,"arc melting, Temperature: 1600, Time: 40 minutes",N/A,No partially ordered structure,Single Solid Solution
4419,parsed_output--10.1007-s42452-021-04374-1.pdf.md,parsed_output--10.1007-s42452-021-04374-1.pdf.md,NbMoCrTiAl,1,BCC,Experimental,"arc melting, Temperature: 1500, Time: 30 minutes",N/A,No partially ordered structure,Single Solid Solution
4419,parsed_output--10.1007-s42452-021-04374-1.pdf.md,parsed_output--10.1007-s42452-021-04374-1.pdf.md,AlCrFeMo0.5NiSiTi,2,BCC + FCC,Experimental,"arc melting, Temperature: 1550, Time: 35 minutes",N/A,No partially ordered structure,Mixed Solution
4419,parsed_output--10.1007-s42452-021-04374-1.pdf.md,parsed_output--10.1007-s42452-021-04374-1.pdf.md,AlCoCrFeMo0.5NiSiTi,2,BCC + FCC,Experimental,"arc melting, Temperature: 1550, Time: 35 minutes",N/A,No partially ordered structure,Mixed Solution
4419,parsed_output--10.1007-s42452-021-04374-1.pdf.md,parsed_output--10.1007-s42452-021-04374-1.pdf.md,TiZrNbTaHf,1,BCC,Experimental,"spark plasma sintering, Temperature: 1200, Time: 5 minutes",N/A,No partially ordered structure,Single Solid Solution
4419,parsed_output--10.1007-s42452-021-04374-1.pdf.md,parsed_output--10.1007-s42452-021-04374-1.pdf.md,AlCrNbMoTaTiSi,1,BCC,Experimental,"arc melting, Temperature: 1550, Time: 35 minutes",N/A,No partially ordered structure,Single Solid Solution
4419,parsed_output--10.1007-s42452-021-04374-1.pdf.md,parsed_output--10.1007-s42452-021-04374-1.pdf.md,NbMoCrTiAI,1,BCC,Experimental,"arc melting, Temperature: 1500, Time: 30 minutes",N/A,No partially ordered structure,Single Solid Solution
4419,parsed_output--10.1007-s42452-021-04374-1.pdf.md,parsed_output--10.1007-s42452-021-04374-1.pdf.md,MoTaTiAICr,1,BCC,Experimental,"arc melting, Temperature: 1600, Time: 40 minutes",N/A,No partially ordered structure,Single Solid Solution
4420,parsed_output--10.1007-s12540-018-00236-5.pdf.md,parsed_output--10.1007-s12540-018-00236-5.pdf.md,AlCoCrFeNi,4,BCC + FCC + tetragonal (Intermetallic) + AlCoCrFeNi,experimental,"mechanical alloying and spark plasma sintering, Mechanical alloying: {'duration': 35, 'speed': 200, 'ball_to_powder_ratio': 10}, Spark plasma sintering: {'temperature': 1050, 'pressure': 35, 'duration': 15, 'environment': 'argon'}",N/A,None,Mixed Solution
4420,parsed_output--10.1007-s12540-018-00236-5.pdf.md,parsed_output--10.1007-s12540-018-00236-5.pdf.md,AlCoCrFeNi,4,BCC + FCC + cubic + AlCoCrFeNi,experimental,"mechanical alloying and spark plasma sintering, Mechanical alloying: {'duration': 35, 'speed': 200, 'ball_to_powder_ratio': 10}, Spark plasma sintering: {'temperature': 1050, 'pressure': 35, 'duration': 15, 'environment': 'argon'}",N/A,None,Mixed Solution
4420,parsed_output--10.1007-s12540-018-00236-5.pdf.md,parsed_output--10.1007-s12540-018-00236-5.pdf.md,AlCoCrFeNiNi,5,BCC + FCC + cubic + tetragonal (Intermetallic) + AlCoCrFeNi,experimental,"mechanical alloying and spark plasma sintering, Mechanical alloying: {'duration': 35, 'speed': 200, 'ball_to_powder_ratio': 10}, Spark plasma sintering: {'temperature': 1050, 'pressure': 35, 'duration': 15, 'environment': 'argon'}",N/A,None,Mixed Solution
4420,parsed_output--10.1007-s12540-018-00236-5.pdf.md,parsed_output--10.1007-s12540-018-00236-5.pdf.md,AlCoCrFe,3,BCC + cubic + AlCoCrFe,experimental,"mechanical alloying and spark plasma sintering, Mechanical alloying: {'duration': 35, 'speed': 200, 'ball_to_powder_ratio': 10}, Spark plasma sintering: {'temperature': 1050, 'pressure': 35, 'duration': 15, 'environment': 'argon'}",N/A,None,Mixed Solution
4421,parsed_output--10.1557-s43578-022-00712-0.pdf.md,parsed_output--10.1557-s43578-022-00712-0.pdf.md,CoCrFeNiNb,1,FCC,experimental,"arc melting, Temperature: 1600, Duration: 10 minutes, Cooling rate: air cooling",N/A,None,Single Solid Solution
4421,parsed_output--10.1557-s43578-022-00712-0.pdf.md,parsed_output--10.1557-s43578-022-00712-0.pdf.md,FeMnNiGeSi,1,BCC,experimental,"spark plasma sintering, Temperature: 1100, Pressure: 50, Time: 10 minutes",N/A,None,Single Solid Solution
4421,parsed_output--10.1557-s43578-022-00712-0.pdf.md,parsed_output--10.1557-s43578-022-00712-0.pdf.md,FeMnNiGeSi,1,BCC,experimental,"spark plasma sintering, Temperature: 1100, Pressure: 50, Time: 10 minutes",N/A,None,Single Solid Solution
4421,parsed_output--10.1557-s43578-022-00712-0.pdf.md,parsed_output--10.1557-s43578-022-00712-0.pdf.md,FeMnNiGeSi,1,BCC,experimental,"spark plasma sintering, Temperature: 1100, Pressure: 50, Time: 10 minutes",N/A,None,Single Solid Solution
4421,parsed_output--10.1557-s43578-022-00712-0.pdf.md,parsed_output--10.1557-s43578-022-00712-0.pdf.md,FeCoNiCrCr,1,FCC,experimental,"arc melting, Temperature: 1600, Duration: 10 minutes, Cooling rate: air cooling",N/A,None,Single Solid Solution
4421,parsed_output--10.1557-s43578-022-00712-0.pdf.md,parsed_output--10.1557-s43578-022-00712-0.pdf.md,FeCoNiCrCr,1,FCC,experimental,"arc melting, Temperature: 1600, Duration: 10 minutes, Cooling rate: air cooling",N/A,None,Single Solid Solution
4421,parsed_output--10.1557-s43578-022-00712-0.pdf.md,parsed_output--10.1557-s43578-022-00712-0.pdf.md,FeCoNiCrCr,1,FCC,experimental,"arc melting, Temperature: 1600, Duration: 10 minutes, Cooling rate: air cooling",N/A,None,Single Solid Solution
4421,parsed_output--10.1557-s43578-022-00712-0.pdf.md,parsed_output--10.1557-s43578-022-00712-0.pdf.md,FeCoNiCrCr,1,FCC,experimental,"arc melting, Temperature: 1600, Duration: 10 minutes, Cooling rate: air cooling",N/A,None,Single Solid Solution
4421,parsed_output--10.1557-s43578-022-00712-0.pdf.md,parsed_output--10.1557-s43578-022-00712-0.pdf.md,FeCoNiCrCr,1,FCC,experimental,"arc melting, Temperature: 1600, Duration: 10 minutes, Cooling rate: air cooling",N/A,None,Single Solid Solution
4421,parsed_output--10.1557-s43578-022-00712-0.pdf.md,parsed_output--10.1557-s43578-022-00712-0.pdf.md,FeNiMnGaSi,1,BCC,experimental,"spark plasma sint, Temperature: 1100, Pressure: 50, Time: 10 minutes",N/A,None,Single Solid Solution
4421,parsed_output--10.1557-s43578-022-00712-0.pdf.md,parsed_output--10.1557-s43578-022-00712-0.pdf.md,FeCoNiCrAl,1,FCC,experimental,"arc melting, Temperature: 1600, Duration: 10 minutes, Cooling rate: air cooling",N/A,None,Single Solid Solution
4422,parsed_output--10.1007-s11666-022-01417-w.pdf.md,parsed_output--10.1007-s11666-022-01417-w.pdf.md,AlCoCrFeNiMoX,4,BCC + FCC + HCP + tetragonal,Experimental,"arc melting, Temperature: above 1500°C, Pressure: evacuated to -4 mbar and filled with argon, Time: five melting steps",N/A,None,Mixed Solution
4422,parsed_output--10.1007-s11666-022-01417-w.pdf.md,parsed_output--10.1007-s11666-022-01417-w.pdf.md,AlCoCrFeNiNbX,2,FCC + HCP,Experimental,"arc melting, Temperature: above 1500°C, Pressure: evacuated to -4 mbar and filled with argon, Time: five melting steps",N/A,None,Mixed Solution
4423,parsed_output--10.1007-s40145-022-0568-4.pdf.md,parsed_output--10.1007-s40145-022-0568-4.pdf.md,AlCoCrFeMnNiLaO3,1,perovskite,experimental,"coprecipitation and calcination, Precipitating agent: NaCO3, Ph value: 10, Temperature: room temperature, Time: 10 hours, Calcination temperature: 1200, Calcination time: 2 hours",N/A,None,Intermetallic
4424,parsed_output--10.1007-s44210-023-00023-x.pdf.md,parsed_output--10.1007-s44210-023-00023-x.pdf.md,Co2CrFeNi2,1,FCC,theoretical,"CALPHAD, Temperature range: 800-1600 K, Al and ti content range: 0-12 at%",N/A,None,Single Solid Solution
4424,parsed_output--10.1007-s44210-023-00023-x.pdf.md,parsed_output--10.1007-s44210-023-00023-x.pdf.md,Co2CrFeNi2-x-yTixAl-y,10,FCC + Ni3Ti + L12 + B2 + σ (SIGMA) + NiTi + BCC A2 + FCC A1 + P1 + P2,experimental,"Laser Metal Deposition (L-DED), Laser power: 500, Travel speed: 400, Laser spot diameter: 1.6, Shielding and feeding gas: Ar, Powder mass rate: {'Al': '0.06-0.29 g/min', 'Ti': '0.11-0.38 g/min', 'CoCrFeNi2': '4.45-5.14 g/min'}",N/A,High Entropy Intermetallic,Mixed Solution
4425,parsed_output--10.1007-s40962-022-00891-w.pdf.md,parsed_output--10.1007-s40962-022-00891-w.pdf.md,CuMnAlFeNiCr,3,FCC + dendritic + Cr- and Mn-rich regions,experimental,"arc melting, Temperature: Approximately 1084°C for Cu, 1246°C for Mn, 660°C for Al, 1538°C for Fe, 1455°C for Ni, 1907°C for Cr, Time: Until complete melting and homogenization",N/A,No significant thermo-mechanical post-processing mentioned,Mixed Solution
4425,parsed_output--10.1007-s40962-022-00891-w.pdf.md,parsed_output--10.1007-s40962-022-00891-w.pdf.md,CuMnAlFeNiTi,2,FCC + Ti-rich cuboidal particles,experimental,"arc melting, Temperature: Approximately 1084°C for Cu, 1246°C for Mn, 660°C for Al, 1538°C for Fe, 1455°C for Ni, 1668°C for Ti, Time: Until complete melting and homogenization",N/A,No significant thermo-mechanical post-processing mentioned,Mixed Solution
4426,parsed_output--10.1557-s43578-021-00205-6.pdf.md,parsed_output--10.1557-s43578-021-00205-6.pdf.md,CrMnFeCoNi,2,FCC + Not specified (Intermetallic),experimental,"diffusion couples, Purity levels: > 99.0%, Heat treatment: specific procedure to avoid decomposition and retain FCC phase stability",N/A,None,Mixed Solution
4427,parsed_output--10.1007-s12274-024-6443-6.pdf.md,parsed_output--10.1007-s12274-024-6443-6.pdf.md,CrMnFeCoNi,1,FCC,experimental,"modified Bridgman technique, Atmosphere: purified Ar with a slight surplus of Mn, Initial homogenization: annealing at 1473 K for 50 hours, Sample preparation: cylindrical samples cut and sliced, etched with aqua regia, Further annealing: annealing at 1373 K for 3 days, slow cooling to room temperature",N/A,None,Single Solid Solution
4428,parsed_output--10.1007-s44210-022-00007-3.pdf.md,parsed_output--10.1007-s44210-022-00007-3.pdf.md,MoNbTaW,1,BCC,experimental,"combinatorial magnetron co-sputtering, Substrate: 100-mm diameter sapphire wafer (c-plane), Pressure: 0.667, Temperature: 70",N/A,No partial ordering or intermetallic phases observed,Single Solid Solution
4428,parsed_output--10.1007-s44210-022-00007-3.pdf.md,parsed_output--10.1007-s44210-022-00007-3.pdf.md,MoNbTaW,1,BCC,experimental,"combinatorial magnetron co-sputtering, Substrate: 100-mm diameter sapphire wafer (c-plane), Pressure: 0.667, Temperature: 70",N/A,No partial ordering or intermetallic phases observed,Single Solid Solution
4428,parsed_output--10.1007-s44210-022-00007-3.pdf.md,parsed_output--10.1007-s44210-022-00007-3.pdf.md,MoNbTaW,1,BCC,experimental,"combinatorial magnetron co-sputtering, Substrate: 100-mm diameter sapphire wafer (c-plane), Pressure: 0.667, Temperature: 70",N/A,No partial ordering or intermetallic phases observed,Single Solid Solution
4428,parsed_output--10.1007-s44210-022-00007-3.pdf.md,parsed_output--10.1007-s44210-022-00007-3.pdf.md,MoNbTaW,1,BCC,experimental,"combinatorial magnetron co-sputtering, Substrate: 100-mm diameter sapphire wafer (c-plane), Pressure: 0.667, Temperature: 70",N/A,No partial ordering or intermetallic phases observed,Single Solid Solution
4428,parsed_output--10.1007-s44210-022-00007-3.pdf.md,parsed_output--10.1007-s44210-022-00007-3.pdf.md,MoNbTaW,1,BCC,experimental,"combinatorial magnetron co-sputtering, Substrate: 100-mm diameter sapphire wafer (c-plane), Pressure: 0.667, Temperature: 70",N/A,No partial ordering or intermetallic phases observed,Single Solid Solution
4428,parsed_output--10.1007-s44210-022-00007-3.pdf.md,parsed_output--10.1007-s44210-022-00007-3.pdf.md,MoNbTaW,1,BCC,experimental,"combinatorial magnetron co-sputtering, Substrate: 100-mm diameter sapphire wafer (c-plane), Pressure: 0.667, Temperature: 70",N/A,No partial ordering or intermetallic phases observed,Single Solid Solution
4428,parsed_output--10.1007-s44210-022-00007-3.pdf.md,parsed_output--10.1007-s44210-022-00007-3.pdf.md,MoNbTaW,1,BCC,experimental,"combinatorial magnetron co-sputtering, Substrate: 100-mm diameter sapphire wafer (c-plane), Pressure: 0.667, Temperature: 70",N/A,No partial ordering or intermetallic phases observed,Single Solid Solution
4428,parsed_output--10.1007-s44210-022-00007-3.pdf.md,parsed_output--10.1007-s44210-022-00007-3.pdf.md,MoNbTaW,1,BCC,experimental,"combinatorial magnetron co-sputtering, Substrate: 100-mm diameter sapphire wafer (c-plane), Pressure: 0.667, Temperature: 70",N/A,No partial ordering or intermetallic phases observed,Single Solid Solution
4429,parsed_output--10.1007-s12666-024-03274-3.pdf.md,parsed_output--10.1007-s12666-024-03274-3.pdf.md,Fe34.9Mn18.6Ni30.2Cr9.3Al7,2,BCC + FCC,experimental,"mechanical alloying, Ball to powder weight ratio: 30, Rotational speed: 350, Process control agent: 1 wt% stearic acid, Atmospheric conditions: Mbraun Ar glove box (O ≤ 0.1 ppm, H2O ≤ 0.1 ppm), Milling times: [1, 5, 10, 15, 25]",N/A,No specific post-processing mentioned,Mixed Solution
4429,parsed_output--10.1007-s12666-024-03274-3.pdf.md,parsed_output--10.1007-s12666-024-03274-3.pdf.md,Fe37.5Mn20Ni32.5Cr10,2,BCC B2 + FCC,experimental,"mechanical alloying, Ball to powder weight ratio: 30, Rotational speed: 350, Process control agent: 1 wt% stearic acid, Atmospheric conditions: Mbraun Ar glove box (O ≤ 0.1 ppm, H2O ≤ 0.1 ppm), Milling times: [25]",N/A,No specific post-processing mentioned,Mixed Solution
4430,parsed_output--10.1557-s43578-022-00729-5.pdf.md,parsed_output--10.1557-s43578-022-00729-5.pdf.md,CrCoNi,4,FCC + HCP + Al2O3 + Cr2O3,experimental,"induction melting, Temperature: 1100, Time: 2 hours",N/A,0.5% Al added to reduce oxide inclusions,Mixed Solution
4431,parsed_output--10.1007-s40195-022-01403-9.pdf.md,parsed_output--10.1007-s40195-022-01403-9.pdf.md,TiVNbCr,1,BCC,Experimental,"arc melting, Temperature: above phase formation temperature, Atmosphere: argon",N/A,None,Single Solid Solution
4431,parsed_output--10.1007-s40195-022-01403-9.pdf.md,parsed_output--10.1007-s40195-022-01403-9.pdf.md,TiVNbCrMn,3,BCC + C14 Laves + C14 Laves phase,Experimental,"arc melting, Temperature: above phase formation temperature, Atmosphere: argon",N/A,None,Mixed Solution
4431,parsed_output--10.1007-s40195-022-01403-9.pdf.md,parsed_output--10.1007-s40195-022-01403-9.pdf.md,TiVNbCrFe,3,BCC + C14 Laves + C14 Laves phase,Experimental,"arc melting, Temperature: above phase formation temperature, Atmosphere: argon",N/A,None,Mixed Solution
4431,parsed_output--10.1007-s40195-022-01403-9.pdf.md,parsed_output--10.1007-s40195-022-01403-9.pdf.md,TiVNbCrNi,3,BCC + C14 Laves + C14 Laves phase,Experimental,"arc melting, Temperature: above phase formation temperature, Atmosphere: argon",N/A,None,Mixed Solution
4431,parsed_output--10.1007-s40195-022-01403-9.pdf.md,parsed_output--10.1007-s40195-022-01403-9.pdf.md,TiV3NbCr2,1,BCC,Experimental,"arc melting, Temperature: above phase formation temperature, Atmosphere: argon",N/A,None,Single Solid Solution
4431,parsed_output--10.1007-s40195-022-01403-9.pdf.md,parsed_output--10.1007-s40195-022-01403-9.pdf.md,Ti3V3NbCr2,1,BCC,Experimental,"arc melting, Temperature: above phase formation temperature, Atmosphere: argon",N/A,None,Single Solid Solution
4431,parsed_output--10.1007-s40195-022-01403-9.pdf.md,parsed_output--10.1007-s40195-022-01403-9.pdf.md,Ti2V3Nb3Cr2,3,BCC + tetragonal + NbCr2,Experimental,"arc melting, Temperature: above phase formation temperature, Atmosphere: argon",N/A,None,Mixed Solution
4431,parsed_output--10.1007-s40195-022-01403-9.pdf.md,parsed_output--10.1007-s40195-022-01403-9.pdf.md,Ti4V3Nb2Cr2,1,BCC,Experimental,"arc melting, Temperature: above phase formation temperature, Atmosphere: argon",N/A,None,Single Solid Solution
4431,parsed_output--10.1007-s40195-022-01403-9.pdf.md,parsed_output--10.1007-s40195-022-01403-9.pdf.md,TiV3Nb2Cr,1,BCC,Experimental,"arc melting, Temperature: above phase formation temperature, Atmosphere: argon",N/A,None,Single Solid Solution
4431,parsed_output--10.1007-s40195-022-01403-9.pdf.md,parsed_output--10.1007-s40195-022-01403-9.pdf.md,Ti4V3NbCr2Mn,3,BCC + C14 Laves + C14 Laves phase,Experimental,"arc melting, Temperature: above phase formation temperature, Atmosphere: argon",N/A,None,Mixed Solution
4431,parsed_output--10.1007-s40195-022-01403-9.pdf.md,parsed_output--10.1007-s40195-022-01403-9.pdf.md,Ti4V3NbCr2Fe,3,BCC + C14 Laves + C14 Laves phase,Experimental,"arc melting, Temperature: above phase formation temperature, Atmosphere: argon",N/A,None,Mixed Solution
4431,parsed_output--10.1007-s40195-022-01403-9.pdf.md,parsed_output--10.1007-s40195-022-01403-9.pdf.md,Ti4V3NbCr2Ni,3,BCC + C14 Laves + C14 Laves phase,Experimental,"arc melting, Temperature: above phase formation temperature, Atmosphere: argon",N/A,None,Mixed Solution
4432,parsed_output--10.1007-s12274-021-3704-5.pdf.md,parsed_output--10.1007-s12274-021-3704-5.pdf.md,AlCrFeCoNi,1,not explicitly stated,Experimental,not explicitly stated,N/A,not mentioned,Intermetallic
4432,parsed_output--10.1007-s12274-021-3704-5.pdf.md,parsed_output--10.1007-s12274-021-3704-5.pdf.md,CoCrFeNiNbx,1,not explicitly stated,Experimental,not explicitly stated,N/A,not mentioned,Intermetallic
4432,parsed_output--10.1007-s12274-021-3704-5.pdf.md,parsed_output--10.1007-s12274-021-3704-5.pdf.md,AlCrFeCoNix,1,not explicitly stated,Experimental,not explicitly stated,N/A,not mentioned,Intermetallic
4432,parsed_output--10.1007-s12274-021-3704-5.pdf.md,parsed_output--10.1007-s12274-021-3704-5.pdf.md,AlCrFeCoMnx,1,not explicitly stated,Experimental,not explicitly stated,N/A,not mentioned,Intermetallic
4432,parsed_output--10.1007-s12274-021-3704-5.pdf.md,parsed_output--10.1007-s12274-021-3704-5.pdf.md,AlCrFeCoMn,1,not explicitly stated,Experimental,not explicitly stated,N/A,not mentioned,Intermetallic
4432,parsed_output--10.1007-s12274-021-3704-5.pdf.md,parsed_output--10.1007-s12274-021-3704-5.pdf.md,AlCrFeCo,1,not explicitly stated,Experimental,not explicitly stated,N/A,not mentioned,Intermetallic
4432,parsed_output--10.1007-s12274-021-3704-5.pdf.md,parsed_output--10.1007-s12274-021-3704-5.pdf.md,AlCrFeCoNiMn,1,not explicitly stated,Experimental,not explicitly stated,N/A,not mentioned,Intermetallic
4433,parsed_output--10.1007-s40194-020-00944-w.pdf.md,parsed_output--10.1007-s40194-020-00944-w.pdf.md,NbCoCrFeNi,2,FCC + HCP Laves,experimental,"arc melting, Temperature: arc furnace temperature, Atmosphere: inert argon gas, Cooling rate: high",N/A,High cooling rates applied to avoid intermetallic phase formation,Mixed Solution
4434,parsed_output--10.1557-s43577-023-00558-9.pdf.md,parsed_output--10.1557-s43577-023-00558-9.pdf.md,AlHfScTiZr,1,HCP,Experimental,"assumed arc melting, Temperature: standard, Time: standard",N/A,None,Single Solid Solution
4434,parsed_output--10.1557-s43577-023-00558-9.pdf.md,parsed_output--10.1557-s43577-023-00558-9.pdf.md,CoCrFeMnNi,1,FCC,Experimental,"assumed arc melting, Temperature: standard, Time: standard",N/A,None,Single Solid Solution
4434,parsed_output--10.1557-s43577-023-00558-9.pdf.md,parsed_output--10.1557-s43577-023-00558-9.pdf.md,CoCrFeMnNi,1,FCC,Experimental,"assumed arc melting, Temperature: standard, Time: standard",N/A,None,Single Solid Solution
4434,parsed_output--10.1557-s43577-023-00558-9.pdf.md,parsed_output--10.1557-s43577-023-00558-9.pdf.md,CoCrFeNiNb,1,FCC,Experimental,"assumed arc melting, Temperature: standard, Time: standard",N/A,None,Single Solid Solution
4434,parsed_output--10.1557-s43577-023-00558-9.pdf.md,parsed_output--10.1557-s43577-023-00558-9.pdf.md,CrFeMnNi,1,FCC,Experimental,"assumed arc melting, Temperature: standard, Time: standard",N/A,None,Single Solid Solution
4434,parsed_output--10.1557-s43577-023-00558-9.pdf.md,parsed_output--10.1557-s43577-023-00558-9.pdf.md,CoCrFeMn,1,FCC,Experimental,"assumed arc melting, Temperature: standard, Time: standard",N/A,None,Single Solid Solution
4434,parsed_output--10.1557-s43577-023-00558-9.pdf.md,parsed_output--10.1557-s43577-023-00558-9.pdf.md,CrFeMnNi,1,FCC,Experimental,"assumed arc melting, Temperature: standard, Time: standard",N/A,None,Single Solid Solution
4434,parsed_output--10.1557-s43577-023-00558-9.pdf.md,parsed_output--10.1557-s43577-023-00558-9.pdf.md,HfZrTi,1,HCP,Experimental,"assumed arc melting, Temperature: standard, Time: standard",N/A,None,Single Solid Solution
4434,parsed_output--10.1557-s43577-023-00558-9.pdf.md,parsed_output--10.1557-s43577-023-00558-9.pdf.md,CoCrNi,1,FCC,Experimental,"assumed arc melting, Temperature: standard, Time: standard",N/A,None,Single Solid Solution
4434,parsed_output--10.1557-s43577-023-00558-9.pdf.md,parsed_output--10.1557-s43577-023-00558-9.pdf.md,HfNbTiVZr,1,BCC,Experimental,"assumed arc melting, Temperature: standard, Time: standard",N/A,Hydrogenation,Single Solid Solution
4434,parsed_output--10.1557-s43577-023-00558-9.pdf.md,parsed_output--10.1557-s43577-023-00558-9.pdf.md,CrFeMnNiTiZr,1,FCC,Experimental,"assumed arc melting, Temperature: standard, Time: standard",N/A,None,Single Solid Solution
