Repository: sourish69/MSE643_CourseProject

# MSE643_CourseProject - Phase-Oriented Generative Design of High-Entropy Alloys

**A generative machine-learning pipeline that designs new alloy compositions to order - you specify the crystal phase you want, and the model proposes chemistries that should form it.**

---

## The idea in one paragraph

High-entropy alloys mix five or more principal elements in near-equal proportions, and their configurational entropy unlocks unusual combinations of strength and thermal stability. The problem is scale: the viable composition space runs to millions of candidates, far beyond what anyone can cast and characterize by hand.

File: Datasets/Vladimir_HEA_database.csv (part 86 of 88)
id,Paper,Name,Alloy,Nb of phase,Phase,Experimental or theoretical,Experimental details,Theoretical details,Special conditions,Type of solution
4434,parsed_output--10.1557-s43577-023-00558-9.pdf.md,parsed_output--10.1557-s43577-023-00558-9.pdf.md,CoFeMnNiTiVZr,1,BCC,Experimental,"assumed arc melting, Temperature: standard, Time: standard",N/A,None,Single Solid Solution
4435,parsed_output--10.1186-s11671-023-03889-3.pdf.md,parsed_output--10.1186-s11671-023-03889-3.pdf.md,AlCoCrFeMnNiTi,3,BCC + FCC + tetragonal,experimental,"spark plasma sintering, Sintering temperature: 850, Pressure: 50, Heating rate: 100, Dwell time: 5",N/A,None,Mixed Solution
4436,parsed_output--10.1038-s41598-018-32932-y.pdf.md,parsed_output--10.1038-s41598-018-32932-y.pdf.md,CrNbTaTiW,1,BCC,experimental,"magnetron sputtering, Base pressure: < 10−8 Pa, Substrate holder rotation: enabled, Substrates: Si (001) and α-Al2O3 (001), Substrate pre treatment: heated to 300 °C for at least 1 hour, Sputtering atmosphere: Ar+ plasma at 0.6 Pa with a 42 sccm Ar gas flow rate, Dc bias voltage: -100 V, Targets: pre-alloyed Ti/Cr (1:1), Nb, segmented Ta/W (1:1), and a C target, Currents: varied for Nb, Ti/Cr, and Ta/W targets; C target current was either 0 or 40 mA",N/A,No partial ordering or post-processing mentioned,Single Solid Solution
4436,parsed_output--10.1038-s41598-018-32932-y.pdf.md,parsed_output--10.1038-s41598-018-32932-y.pdf.md,CrNbTaTiW,1,BCC,experimental,"magnetron sputtering, Base pressure: < 10−8 Pa, Substrate holder rotation: enabled, Substrates: Si (001) and α-Al2O3 (001), Substrate pre treatment: heated to 300 °C for at least 1 hour, Sputtering atmosphere: Ar+ plasma at 0.6 Pa with a 42 sccm Ar gas flow rate, Dc bias voltage: -100 V, Targets: pre-alloyed Ti/Cr (1:1), Nb, segmented Ta/W (1:1), and a C target, Currents: varied for Nb, Ti/Cr, and Ta/W targets; C target current was either 0 or 40 mA",N/A,No partial ordering or post-processing mentioned,Single Solid Solution
4436,parsed_output--10.1038-s41598-018-32932-y.pdf.md,parsed_output--10.1038-s41598-018-32932-y.pdf.md,CrNbTaTiW,1,BCC,experimental,"magnetron sputtering, Base pressure: < 10−8 Pa, Substrate holder rotation: enabled, Substrates: Si (001) and α-Al2O3 (001), Substrate pre treatment: heated to 300 °C for at least 1 hour, Sputtering atmosphere: Ar+ plasma at 0.6 Pa with a 42 sccm Ar gas flow rate, Dc bias voltage: -100 V, Targets: pre-alloyed Ti/Cr (1:1), Nb, segmented Ta/W (1:1), and a C target, Currents: varied for Nb, Ti/Cr, and Ta/W targets; C target current was either 0 or 40 mA",N/A,No partial ordering or post-processing mentioned,Single Solid Solution
4436,parsed_output--10.1038-s41598-018-32932-y.pdf.md,parsed_output--10.1038-s41598-018-32932-y.pdf.md,CrNbTaTiWC,1,BCC,experimental,"magnetron sputtering, Base pressure: < 10−8 Pa, Substrate holder rotation: enabled, Substrates: Si (001) and α-Al2O3 (001), Substrate pre treatment: heated to 300 °C for at least 1 hour, Sputtering atmosphere: Ar+ plasma at 0.6 Pa with a 42 sccm Ar gas flow rate, Dc bias voltage: -100 V, Targets: pre-alloyed Ti/Cr (1:1), Nb, segmented Ta/W (1:1), and a C target, Currents: varied for Nb, Ti/Cr, and Ta/W targets; C target current was either 0 or 40 mA",N/A,Carbon forms a supersaturated solid solution within the BCC structure,Single Solid Solution
4436,parsed_output--10.1038-s41598-018-32932-y.pdf.md,parsed_output--10.1038-s41598-018-32932-y.pdf.md,CrNbTaTiWC,1,amorphous,experimental,"magnetron sputtering, Base pressure: < 10−8 Pa, Substrate holder rotation: enabled, Substrates: Si (001) and α-Al2O3 (001), Substrate pre treatment: heated to 300 °C for at least 1 hour, Sputtering atmosphere: Ar+ plasma at 0.6 Pa with a 42 sccm Ar gas flow rate, Dc bias voltage: -100 V, Targets: pre-alloyed Ti/Cr (1:1), Nb, segmented Ta/W (1:1), and a C target, Currents: varied for Nb, Ti/Cr, and Ta/W targets; C target current was either 0 or 40 mA",N/A,Amorphous phase due to high carbon content,Amorphous
4436,parsed_output--10.1038-s41598-018-32932-y.pdf.md,parsed_output--10.1038-s41598-018-32932-y.pdf.md,CrNbTaTiWC,1,BCC,experimental,"magnetron sputtering, Base pressure: < 10−8 Pa, Substrate holder rotation: enabled, Substrates: Si (001) and α-Al2O3 (001), Substrate pre treatment: heated to 300 °C for at least 1 hour, Sputtering atmosphere: Ar+ plasma at 0.6 Pa with a 42 sccm Ar gas flow rate, Dc bias voltage: -100 V, Targets: pre-alloyed Ti/Cr (1:1), Nb, segmented Ta/W (1:1), and a C target, Currents: varied for Nb, Ti/Cr, and Ta/W targets; C target current was either 0 or 40 mA",N/A,Carbon forms a supersaturated solid solution within the BCC structure,Single Solid Solution
4436,parsed_output--10.1038-s41598-018-32932-y.pdf.md,parsed_output--10.1038-s41598-018-32932-y.pdf.md,CrNbTaTiWC,1,amorphous,experimental,"magnetron sputtering, Base pressure: < 10−8 Pa, Substrate holder rotation: enabled, Substrates: Si (001) and α-Al2O3 (001), Substrate pre treatment: heated to 300 °C for at least 1 hour, Sputtering atmosphere: Ar+ plasma at 0.6 Pa with a 42 sccm Ar gas flow rate, Dc bias voltage: -100 V, Targets: pre-alloyed Ti/Cr (1:1), Nb, segmented Ta/W (1:1), and a C target, Currents: varied for Nb, Ti/Cr, and Ta/W targets; C target current was either 0 or 40 mA",N/A,Amorphous phase due to high carbon content,Amorphous
4437,parsed_output--10.1007-s40145-021-0554-2.pdf.md,parsed_output--10.1007-s40145-021-0554-2.pdf.md,"(Zr,Hf,Nb,Ta)C",1,NaCl-type structure (B1),experimental,"carbothermal reduction, Temperature: 1950, Time: 1 hour, Atmosphere: vacuum",N/A,"Phase segregation observed, indicating incomplete formation of a single-phase solid solution",Intermetallic
4437,parsed_output--10.1007-s40145-021-0554-2.pdf.md,parsed_output--10.1007-s40145-021-0554-2.pdf.md,"(Cr,Zr,Hf,Nb,Ta)C",1,NaCl-type structure (B1),experimental,"carbothermal reduction, Temperature: 1950, Time: 1 hour, Atmosphere: vacuum",N/A,None,Intermetallic
4438,parsed_output--10.1007-s10483-021-2756-9.pdf.md,parsed_output--10.1007-s10483-021-2756-9.pdf.md,FeCoCrNiCu,1,FCC,theoretical,"Molecular Dynamics (MD) simulation, Potential used: Embedded Atom Method (EAM) model interatomic potential, Lattice constant of cu: 0.362, Lattice constant of fecocrnicu hea: 0.356, Force constant for indenter: 300, Dimension: 20.292 × 20.292 × 20.0 nm3 for FeCoCrNiCu HEA, 20.272 × 20.272 × 20.0 nm3 for Cu, Number of atoms: 734,274 for FeCoCrNiCu HEA, 696,192 for Cu, Time step: 1, Initial temperature: 293, Indentation velocity: 15, Depth of indentation: 3",N/A,None,Single Solid Solution
4439,parsed_output--10.1007-s44210-023-00012-0.pdf.md,parsed_output--10.1007-s44210-023-00012-0.pdf.md,MnFeCoNiCuAl,1,B2,experimental,"arc melting, Elements: ['Mn', 'Fe', 'Co', 'Ni', 'Cu', 'Al'], Purity: 99.95%, Atmosphere: Ar, Temperature: 1273, Time: 5 days, Cooling method: quenched in water",N/A,"Partially ordered structure, mimics Co3Al",Intermetallic
4440,parsed_output--10.1557-s43577-023-00567-8.pdf.md,parsed_output--10.1557-s43577-023-00567-8.pdf.md,CoCrFeNi,1,FCC,experimental,"arc melting, Temperature: 1600, Time: 30 minutes",N/A,None,Single Solid Solution
4440,parsed_output--10.1557-s43577-023-00567-8.pdf.md,parsed_output--10.1557-s43577-023-00567-8.pdf.md,CoCrNi,1,FCC,experimental,"arc melting, Temperature: 1600, Time: 30 minutes",N/A,None,Single Solid Solution
4440,parsed_output--10.1557-s43577-023-00567-8.pdf.md,parsed_output--10.1557-s43577-023-00567-8.pdf.md,FeCoNiCr,1,FCC,experimental,"arc melting, Temperature: 1600, Time: 30 minutes",N/A,None,Single Solid Solution
4440,parsed_output--10.1557-s43577-023-00567-8.pdf.md,parsed_output--10.1557-s43577-023-00567-8.pdf.md,FeCrMnNi,1,FCC,experimental,"arc melting, Temperature: 1600, Time: 30 minutes",N/A,None,Single Solid Solution
4440,parsed_output--10.1557-s43577-023-00567-8.pdf.md,parsed_output--10.1557-s43577-023-00567-8.pdf.md,MoNbTaW,1,BCC,experimental,"arc melting, Temperature: 1600, Time: 30 minutes",N/A,None,Single Solid Solution
4440,parsed_output--10.1557-s43577-023-00567-8.pdf.md,parsed_output--10.1557-s43577-023-00567-8.pdf.md,CoCrFeMnNi,1,FCC,experimental,"arc melting, Temperature: 1600, Time: 30 minutes",N/A,None,Single Solid Solution
4440,parsed_output--10.1557-s43577-023-00567-8.pdf.md,parsed_output--10.1557-s43577-023-00567-8.pdf.md,TiVZrNbHf,1,BCC,experimental,"arc melting, Temperature: 1600, Time: 30 minutes",N/A,None,Single Solid Solution
4440,parsed_output--10.1557-s43577-023-00567-8.pdf.md,parsed_output--10.1557-s43577-023-00567-8.pdf.md,TiZrNbMoHf,1,BCC,experimental,"arc melting, Temperature: 1600, Time: 30 minutes",N/A,None,Single Solid Solution
4440,parsed_output--10.1557-s43577-023-00567-8.pdf.md,parsed_output--10.1557-s43577-023-00567-8.pdf.md,NbMoTaW,1,BCC,experimental,"arc melting, Temperature: 1600, Time: 30 minutes",N/A,None,Single Solid Solution
4440,parsed_output--10.1557-s43577-023-00567-8.pdf.md,parsed_output--10.1557-s43577-023-00567-8.pdf.md,TaNbTi,1,BCC,experimental,"arc melting, Temperature: 1600, Time: 30 minutes",N/A,None,Single Solid Solution
4440,parsed_output--10.1557-s43577-023-00567-8.pdf.md,parsed_output--10.1557-s43577-023-00567-8.pdf.md,MoNbTi,1,BCC,experimental,"arc melting, Temperature: 1600, Time: 30 minutes",N/A,None,Single Solid Solution
4440,parsed_output--10.1557-s43577-023-00567-8.pdf.md,parsed_output--10.1557-s43577-023-00567-8.pdf.md,CrCoNi,1,FCC,experimental,"arc melting, Temperature: 1600, Time: 30 minutes",N/A,None,Single Solid Solution
4441,parsed_output--10.1007-s44210-023-00026-8.pdf.md,parsed_output--10.1007-s44210-023-00026-8.pdf.md,CrMnFeCoNi,1,FCC,experimental,"vacuum induction furnace, Melting: in a vacuum induction furnace, Homogenization: 48 h at 1200 °C, Swaging: to reduce diameter to ~17 mm at room temperature, Annealing: 1 h at 1020 °C, Grain size: ~50 μm",N/A,None,Single Solid Solution
4441,parsed_output--10.1007-s44210-023-00026-8.pdf.md,parsed_output--10.1007-s44210-023-00026-8.pdf.md,CrCoNi,1,FCC,experimental,"vacuum induction furnace, Melting: in a vacuum induction furnace, Homogenization: 48 h at 1200 °C, Swaging: to reduce diameter to ~17 mm at room temperature, Annealing: 1 h at 1060 °C, Grain size: ~50 μm",N/A,None,Single Solid Solution
4442,parsed_output--10.1007-s40846-022-00753-0.pdf.md,parsed_output--10.1007-s40846-022-00753-0.pdf.md,CoCrFeNiNb,1,FCC,Experimental,"arc melting, Temperature: 1600, Time: 30 minutes",N/A,None,Single Solid Solution
4442,parsed_output--10.1007-s40846-022-00753-0.pdf.md,parsed_output--10.1007-s40846-022-00753-0.pdf.md,CoCrFeNiAlTi,1,FCC,Experimental,"Spark Plasma Sintering (SPS), Temperature: 1100, Pressure: 50, Time: 5 minutes",N/A,None,Single Solid Solution
4442,parsed_output--10.1007-s40846-022-00753-0.pdf.md,parsed_output--10.1007-s40846-022-00753-0.pdf.md,TiTaHfNbFe,1,BCC,Experimental,"Vacuum Arc Melting, Temperature: 1800, Pressure: Vacuum (10^-3 Pa), Time: 20 minutes",N/A,None,Single Solid Solution
4442,parsed_output--10.1007-s40846-022-00753-0.pdf.md,parsed_output--10.1007-s40846-022-00753-0.pdf.md,TiTaHfNb,1,BCC,Experimental,"High-Frequency Induction Melting, Temperature: 1700, Pressure: Vacuum (10^-2 Pa), Time: 15 minutes",N/A,None,Single Solid Solution
4442,parsed_output--10.1007-s40846-022-00753-0.pdf.md,parsed_output--10.1007-s40846-022-00753-0.pdf.md,TiZrHfNbFe,1,BCC,Experimental,"Laser Engineered Net Shaping (LENS), Temperature: 1500, Pressure: Atmospheric, Time: 10 minutes",N/A,None,Single Solid Solution
4442,parsed_output--10.1007-s40846-022-00753-0.pdf.md,parsed_output--10.1007-s40846-022-00753-0.pdf.md,TiZrTaHfNb,1,BCC,Experimental,"Electron Beam Melting (EBM), Temperature: 1400, Pressure: Vacuum (10^-4 Pa), Time: 12 minutes",N/A,None,Single Solid Solution
4442,parsed_output--10.1007-s40846-022-00753-0.pdf.md,parsed_output--10.1007-s40846-022-00753-0.pdf.md,TiZrHfTaMo,1,BCC,Experimental,"Induction Skull Melting, Temperature: 1650, Pressure: Vacuum (10^-3 Pa), Time: 18 minutes",N/A,None,Single Solid Solution
4442,parsed_output--10.1007-s40846-022-00753-0.pdf.md,parsed_output--10.1007-s40846-022-00753-0.pdf.md,TiZrNbTaMo,1,BCC,Experimental,"High-Pressure Torsion (HPT), Temperature: 1300, Pressure: 6, Time: 5 minutes",N/A,None,Single Solid Solution
4442,parsed_output--10.1007-s40846-022-00753-0.pdf.md,parsed_output--10.1007-s40846-022-00753-0.pdf.md,FeCoCrMoCBY,1,FCC,Experimental,"Additive Manufacturing (Selective Laser Melting), Temperature: 1200, Pressure: Atmospheric, Time: 8 minutes",N/A,None,Single Solid Solution
4442,parsed_output--10.1007-s40846-022-00753-0.pdf.md,parsed_output--10.1007-s40846-022-00753-0.pdf.md,FeMoPCB,1,FCC,Experimental,"High-Energy Ball Milling, Temperature: 1000, Pressure: Atmospheric, Time: 10 hours",N/A,None,Single Solid Solution
4442,parsed_output--10.1007-s40846-022-00753-0.pdf.md,parsed_output--10.1007-s40846-022-00753-0.pdf.md,FeCrMoPC,1,FCC,Experimental,"Vacuum Arc Melting, Temperature: 1500, Pressure: Vacuum (10^-3 Pa), Time: 20 minutes",N/A,None,Single Solid Solution
4442,parsed_output--10.1007-s40846-022-00753-0.pdf.md,parsed_output--10.1007-s40846-022-00753-0.pdf.md,TiTaHfNbZr,1,BCC,Experimental,"Additive Manufacturing (Electron Beam Melting), Temperature: 1350, Pressure: Vacuum (10^-4 Pa), Time: 12 minutes",N/A,None,Single Solid Solution
4443,parsed_output--10.1134-S0031918X22601275.pdf.md,parsed_output--10.1134-S0031918X22601275.pdf.md,FeMnNiCoCr,2,BCT (Intermetallic) + FCC,experimental,"induction melting, Temperature: in vacuum",N/A,None,Mixed Solution
4444,parsed_output--10.1007-s40544-019-0278-2.pdf.md,parsed_output--10.1007-s40544-019-0278-2.pdf.md,CoCrFeNiTi0.5,3,FCC + FCC L12 + tetragonal,Experimental,"induction melting, Temperature: not specified, Pressure: atmospheric, Time: not specified",N/A,Partially ordered structure (FCC2 phase),Mixed Solution
4444,parsed_output--10.1007-s40544-019-0278-2.pdf.md,parsed_output--10.1007-s40544-019-0278-2.pdf.md,CoCrFeNiTi0.5Al0.5,1,BCC,Experimental,"induction melting, Temperature: not specified, Pressure: atmospheric, Time: not specified",N/A,Partially ordered structure (BCC2 phase),Mixed Solution
4444,parsed_output--10.1007-s40544-019-0278-2.pdf.md,parsed_output--10.1007-s40544-019-0278-2.pdf.md,CoCrFeNiTi0.5Al,1,BCC,Experimental,"induction melting, Temperature: not specified, Pressure: atmospheric, Time: not specified",N/A,Partially ordered structure (BCC2 phase),Single Solid Solution
4446,parsed_output--10.1007-s11666-023-01646-7.pdf.md,parsed_output--10.1007-s11666-023-01646-7.pdf.md,CoCrFeNiMn,1,FCC,experimental,"cold spraying, Accelerating gas: He, Gas pressure: 3.3, Gas temperature: 400, Nozzle transverse speed: 100, Increment size: 2, Stand-off distance: 20, Number of passes: 4, Powder feed rate: 42",N/A,None,Single Solid Solution
4447,parsed_output--10.1007-s11085-021-10048-5.pdf.md,parsed_output--10.1007-s11085-021-10048-5.pdf.md,CoCrFeNi,1,FCC,Experimental,"induction–melting, Temperature: 1273, Time: 500 cycles (1 hour heating, 20 minutes cooling)",N/A,None,Single Solid Solution
4447,parsed_output--10.1007-s11085-021-10048-5.pdf.md,parsed_output--10.1007-s11085-021-10048-5.pdf.md,AlCoCrFeNi,2,BCC B2 (Intermetallic) + FCC,Experimental,"induction–melting, Temperature: 1273, Time: 500 cycles (1 hour heating, 20 minutes cooling)",N/A,None,Mixed Solution
4447,parsed_output--10.1007-s11085-021-10048-5.pdf.md,parsed_output--10.1007-s11085-021-10048-5.pdf.md,AlCoCrFeNi,2,BCC B2 (Intermetallic) + FCC,Experimental,"induction–melting, Temperature: 1273, Time: 500 cycles (1 hour heating, 20 minutes cooling)",N/A,None,Mixed Solution
4447,parsed_output--10.1007-s11085-021-10048-5.pdf.md,parsed_output--10.1007-s11085-021-10048-5.pdf.md,AlCoCrFeNi,2,BCC B2 (Intermetallic) + FCC,Experimental,"induction–melting, Temperature: 1273, Time: 500 cycles (1 hour heating, 20 minutes cooling)",N/A,None,Mixed Solution
4447,parsed_output--10.1007-s11085-021-10048-5.pdf.md,parsed_output--10.1007-s11085-021-10048-5.pdf.md,AlCoCrFeNi,2,BCC B2 (Intermetallic) + FCC,Experimental,"induction–melting, Temperature: 1273, Time: 500 cycles (1 hour heating, 20 minutes cooling)",N/A,None,Mixed Solution
4448,parsed_output--10.1007-s11665-019-04177-x.pdf.md,parsed_output--10.1007-s11665-019-04177-x.pdf.md,Al20Cr25Nb20Ti20Zr15,1,solid solution,experimental,"arc melting, Temperature: Not specified, Time: Not specified",N/A,None,Intermetallic
4448,parsed_output--10.1007-s11665-019-04177-x.pdf.md,parsed_output--10.1007-s11665-019-04177-x.pdf.md,Al20Cr25Nb19Ti20Zr15Y1,1,solid solution,experimental,"arc melting, Temperature: Not specified, Time: Not specified",N/A,None,Intermetallic
4449,parsed_output--10.1186-s10033-022-00814-0.pdf.md,parsed_output--10.1186-s10033-022-00814-0.pdf.md,AlCoCrFeNiSiYHf,1,BCC,Experimental,"melting, Temperature: not specified, Pressure: vacuum, Time: not specified",N/A,None,Single Solid Solution
4449,parsed_output--10.1186-s10033-022-00814-0.pdf.md,parsed_output--10.1186-s10033-022-00814-0.pdf.md,AlCrTiNbMo,2,BCC + not specified (Intermetallic),Experimental,"melting, Temperature: not specified, Pressure: not specified, Time: not specified",N/A,Partially ordered structure,Mixed Solution
4449,parsed_output--10.1186-s10033-022-00814-0.pdf.md,parsed_output--10.1186-s10033-022-00814-0.pdf.md,AlCrNbTiV,2,BCC + not specified (Intermetallic),Experimental,"melting, Temperature: not specified, Pressure: not specified, Time: not specified",N/A,Partially ordered structure,Mixed Solution
4449,parsed_output--10.1186-s10033-022-00814-0.pdf.md,parsed_output--10.1186-s10033-022-00814-0.pdf.md,AlxMoNbTaTiV,2,BCC + not specified (Intermetallic),Experimental,"melting, Temperature: not specified, Pressure: not specified, Time: not specified",N/A,Partially ordered structure,Mixed Solution
4449,parsed_output--10.1186-s10033-022-00814-0.pdf.md,parsed_output--10.1186-s10033-022-00814-0.pdf.md,AlxNbTiVZr,3,BCC + HCP + not specified (Intermetallic),Experimental,"melting, Temperature: not specified, Pressure: not specified, Time: not specified",N/A,Partially ordered structure,Mixed Solution
4449,parsed_output--10.1186-s10033-022-00814-0.pdf.md,parsed_output--10.1186-s10033-022-00814-0.pdf.md,Al0.25NbTaTiZr,1,BCC,Experimental,"melting, Temperature: not specified, Pressure: not specified, Time: not specified",N/A,None,Single Solid Solution
4449,parsed_output--10.1186-s10033-022-00814-0.pdf.md,parsed_output--10.1186-s10033-022-00814-0.pdf.md,Al0.4Nb0.5Ta0.5TiZr0.8,2,BCC + not specified (Intermetallic),Experimental,"melting, Temperature: not specified, Pressure: not specified, Time: not specified",N/A,Partially ordered structure,Mixed Solution
4449,parsed_output--10.1186-s10033-022-00814-0.pdf.md,parsed_output--10.1186-s10033-022-00814-0.pdf.md,Al0.5NbTa0.8Ti1.5V0.2Zr,2,BCC + not specified (Intermetallic),Experimental,"melting, Temperature: not specified, Pressure: not specified, Time: not specified",N/A,Partially ordered structure,Mixed Solution
4449,parsed_output--10.1186-s10033-022-00814-0.pdf.md,parsed_output--10.1186-s10033-022-00814-0.pdf.md,CrMoNbWTi,2,BCC + not specified (Intermetallic),Experimental,"melting, Temperature: not specified, Pressure: not specified, Time: not specified",N/A,Partially ordered structure,Mixed Solution
4449,parsed_output--10.1186-s10033-022-00814-0.pdf.md,parsed_output--10.1186-s10033-022-00814-0.pdf.md,CrMoNbWTi,2,BCC + not specified (Intermetallic),Experimental,"melting, Temperature: not specified, Pressure: not specified, Time: not specified",N/A,Partially ordered structure,Mixed Solution
4449,parsed_output--10.1186-s10033-022-00814-0.pdf.md,parsed_output--10.1186-s10033-022-00814-0.pdf.md,HfNbTaTiZr,1,BCC,Experimental,"melting, Temperature: not specified, Pressure: not specified, Time: not specified",N/A,None,Single Solid Solution
4449,parsed_output--10.1186-s10033-022-00814-0.pdf.md,parsed_output--10.1186-s10033-022-00814-0.pdf.md,NbMoTaW,1,BCC,Experimental,"melting, Temperature: not specified, Pressure: not specified, Time: not specified",N/A,None,Single Solid Solution
4450,parsed_output--10.1038-s41598-024-55331-y.pdf.md,parsed_output--10.1038-s41598-024-55331-y.pdf.md,FeCoNiMnCu,2,FCC + tetragonal,experimental,"microwave cladding, Base material: Stainless Steel 304 (SS-304), Hea composition: Fe, Co, Ni, Mn, Cu in equal 20 wt. %, Ball milling speed: 200, Ball to powder ratio: 5, Preheating temperature: 100, Preheating duration: 24, Microwave hybrid heating power: 900, Microwave hybrid heating frequency: 2.45",N/A,Initial state before oxidation,Mixed Solution
4452,parsed_output--10.1557-s43577-022-00267-9.pdf.md,parsed_output--10.1557-s43577-022-00267-9.pdf.md,CrMnFeCoNi,1,FCC,Experimental,"arc melting, Temperature: 1600, Time: 10 minutes, Atmosphere: argon",N/A,None,Single Solid Solution
4452,parsed_output--10.1557-s43577-022-00267-9.pdf.md,parsed_output--10.1557-s43577-022-00267-9.pdf.md,CrCoNi,1,FCC,Experimental,"arc melting, Temperature: 1500, Time: 10 minutes, Atmosphere: argon",N/A,None,Single Solid Solution
4452,parsed_output--10.1557-s43577-022-00267-9.pdf.md,parsed_output--10.1557-s43577-022-00267-9.pdf.md,Nb25Mo25Ta25W25,1,BCC,Experimental,"arc melting, Temperature: 2000, Time: 15 minutes, Atmosphere: argon",N/A,None,Single Solid Solution
4452,parsed_output--10.1557-s43577-022-00267-9.pdf.md,parsed_output--10.1557-s43577-022-00267-9.pdf.md,V20Nb20Mo20Ta20W20,1,BCC,Experimental,"arc melting, Temperature: 2100, Time: 15 minutes, Atmosphere: argon",N/A,None,Single Solid Solution
4452,parsed_output--10.1557-s43577-022-00267-9.pdf.md,parsed_output--10.1557-s43577-022-00267-9.pdf.md,TiZrNbHfTa,1,BCC,Experimental,"arc melting, Temperature: 1800, Time: 10 minutes, Atmosphere: argon",N/A,None,Single Solid Solution
4452,parsed_output--10.1557-s43577-022-00267-9.pdf.md,parsed_output--10.1557-s43577-022-00267-9.pdf.md,FeCoNiAl7Ti7,3,FCC + L12 (Intermetallic) + Al7Ti7,Experimental,"arc melting, Temperature: 1700, Time: 10 minutes, Atmosphere: argon",N/A,Partially ordered structure,Mixed Solution
4452,parsed_output--10.1557-s43577-022-00267-9.pdf.md,parsed_output--10.1557-s43577-022-00267-9.pdf.md,Ni43.9Co22.4Fe8.8Al10.7Ti11.7B2.5,2,FCC + nanoscale disordered interfaces,Experimental,"Spark Plasma Sintering (SPS), Temperature: 1000, Time: 5 minutes, Pressure: 50, Atmosphere: argon",N/A,Partially ordered structure,Mixed Solution
4452,parsed_output--10.1557-s43577-022-00267-9.pdf.md,parsed_output--10.1557-s43577-022-00267-9.pdf.md,(FeCoNi)86-Al7Ti7,3,FCC + L12 (Intermetallic) + Al7Ti7,Experimental,"arc melting, Temperature: 1600, Time: 10 minutes, Atmosphere: argon",N/A,Partially ordered structure,Mixed Solution
4452,parsed_output--10.1557-s43577-022-00267-9.pdf.md,parsed_output--10.1557-s43577-022-00267-9.pdf.md,CoCrFeNiNb0.103,1,FCC,Experimental,"arc melting, Temperature: 1500, Time: 10 minutes, Atmosphere: argon",N/A,None,Single Solid Solution
4452,parsed_output--10.1557-s43577-022-00267-9.pdf.md,parsed_output--10.1557-s43577-022-00267-9.pdf.md,CoCrFeNiNb0.155,1,FCC,Experimental,"arc melting, Temperature: 1500, Time: 10 minutes, Atmosphere: argon",N/A,None,Single Solid Solution
4452,parsed_output--10.1557-s43577-022-00267-9.pdf.md,parsed_output--10.1557-s43577-022-00267-9.pdf.md,CoCrFeNiNb0.206,1,FCC,Experimental,"arc melting, Temperature: 1500, Time: 10 minutes, Atmosphere: argon",N/A,None,Single Solid Solution
4452,parsed_output--10.1557-s43577-022-00267-9.pdf.md,parsed_output--10.1557-s43577-022-00267-9.pdf.md,CoCrFeNiNb0.309,1,FCC,Experimental,"arc melting, Temperature: 1500, Time: 10 minutes, Atmosphere: argon",N/A,None,Single Solid Solution
4453,parsed_output--10.1007-s40962-022-00821-w.pdf.md,parsed_output--10.1007-s40962-022-00821-w.pdf.md,AlFeMnNiTi,1,FCC,experimental,"induction melting, Temperature: above 1500°C, Time: Not specified",N/A,None,Single Solid Solution
4453,parsed_output--10.1007-s40962-022-00821-w.pdf.md,parsed_output--10.1007-s40962-022-00821-w.pdf.md,AlFeMnNiTi,1,FCC,experimental,"induction melting, Temperature: Not explicitly stated, Time: Not specified",N/A,None,Single Solid Solution
4454,parsed_output--10.1007-s11085-021-10046-7.pdf.md,parsed_output--10.1007-s11085-021-10046-7.pdf.md,TaMoCrTiAl,3,A2-type crystal structure + B2 superstructure A2 + C14-type Laves phase Cr2Ta,experimental,"homogenization in a tube furnace, Temperature: 1500, Time: 20, Atmosphere: Ar",N/A,Partially ordered structure,Intermetallic
4454,parsed_output--10.1007-s11085-021-10046-7.pdf.md,parsed_output--10.1007-s11085-021-10046-7.pdf.md,TaMoCrTiAl,1,rutile-type,experimental,"homogenization in a tube furnace, Temperature: 1500, Time: 20, Atmosphere: Ar",N/A,Partially ordered structure,Intermetallic
4454,parsed_output--10.1007-s11085-021-10046-7.pdf.md,parsed_output--10.1007-s11085-021-10046-7.pdf.md,TaMoCrTiAl,1,rutile-type,experimental,"homogenization in a tube furnace, Temperature: 1500, Time: 20, Atmosphere: Ar",N/A,Partially ordered structure,Intermetallic
4454,parsed_output--10.1007-s11085-021-10046-7.pdf.md,parsed_output--10.1007-s11085-021-10046-7.pdf.md,TaMoCrTiAl,1,rutile-type,experimental,"homogenization in a tube furnace, Temperature: 1500, Time: 20, Atmosphere: Ar",N/A,Partially ordered structure,Intermetallic
4455,parsed_output--10.1007-s42247-023-00607-8.pdf.md,parsed_output--10.1007-s42247-023-00607-8.pdf.md,MoNbTaW,1,BCC,Experimental,"magnetron sputtering, Deposition temperature: not specified, Pressure: not specified, Sputtering power: not specified",N/A,None,Single Solid Solution
4455,parsed_output--10.1007-s42247-023-00607-8.pdf.md,parsed_output--10.1007-s42247-023-00607-8.pdf.md,HfNbTiVZr,5,BCC + BCC + Laves + amorphous + Laves phase,Experimental,"magnetron sputtering, Deposition temperature: not specified, Pressure: not specified, Sputtering power: not specified",N/A,None,Mixed Solution
4455,parsed_output--10.1007-s42247-023-00607-8.pdf.md,parsed_output--10.1007-s42247-023-00607-8.pdf.md,NbMoTaWV,1,BCC,Experimental,"magnetron sputtering, Deposition temperature: not specified, Pressure: not specified, Sputtering power: not specified",N/A,None,Single Solid Solution
4455,parsed_output--10.1007-s42247-023-00607-8.pdf.md,parsed_output--10.1007-s42247-023-00607-8.pdf.md,MoNbTaVW,1,BCC,Experimental,"magnetron sputtering, Deposition temperature: not specified, Pressure: not specified, Sputtering power: not specified",N/A,None,Single Solid Solution
4455,parsed_output--10.1007-s42247-023-00607-8.pdf.md,parsed_output--10.1007-s42247-023-00607-8.pdf.md,TiTaZrHfW,1,FCC,Experimental,"magnetron sputtering, Deposition temperature: not specified, Pressure: not specified, Sputtering power: not specified",N/A,None,Single Solid Solution
4455,parsed_output--10.1007-s42247-023-00607-8.pdf.md,parsed_output--10.1007-s42247-023-00607-8.pdf.md,VNbMoTaWAl,1,BCC,Experimental,"magnetron sputtering, Deposition temperature: not specified, Pressure: not specified, Sputtering power: not specified",N/A,None,Single Solid Solution
4455,parsed_output--10.1007-s42247-023-00607-8.pdf.md,parsed_output--10.1007-s42247-023-00607-8.pdf.md,Ti1.5ZrTa0.5Nb0.5W0.5,1,BCC,Experimental,"magnetron sputtering, Deposition temperature: not specified, Pressure: not specified, Sputtering power: not specified",N/A,None,Single Solid Solution
4455,parsed_output--10.1007-s42247-023-00607-8.pdf.md,parsed_output--10.1007-s42247-023-00607-8.pdf.md,TiZrHfNbTa,1,BCC,Experimental,"magnetron sputtering, Deposition temperature: not specified, Pressure: not specified, Sputtering power: not specified",N/A,None,Single Solid Solution
4455,parsed_output--10.1007-s42247-023-00607-8.pdf.md,parsed_output--10.1007-s42247-023-00607-8.pdf.md,TiMoVWCr,1,BCC,Experimental,"magnetron sputtering, Deposition temperature: not specified, Pressure: not specified, Sputtering power: not specified",N/A,None,Single Solid Solution
4455,parsed_output--10.1007-s42247-023-00607-8.pdf.md,parsed_output--10.1007-s42247-023-00607-8.pdf.md,CrHfMoTaW,1,BCC,Experimental,"magnetron sputtering, Deposition temperature: not specified, Pressure: not specified, Sputtering power: not specified",N/A,None,Single Solid Solution
4455,parsed_output--10.1007-s42247-023-00607-8.pdf.md,parsed_output--10.1007-s42247-023-00607-8.pdf.md,WTaVCr,1,BCC,Experimental,"magnetron sputtering, Deposition temperature: not specified, Pressure: not specified, Sputtering power: not specified",N/A,None,Single Solid Solution
4455,parsed_output--10.1007-s42247-023-00607-8.pdf.md,parsed_output--10.1007-s42247-023-00607-8.pdf.md,TiZrNbTaV,1,BCC,Experimental,"magnetron sputtering, Deposition temperature: not specified, Pressure: not specified, Sputtering power: not specified",N/A,None,Single Solid Solution
4456,parsed_output--10.1186-s43088-022-00307-y.pdf.md,parsed_output--10.1186-s43088-022-00307-y.pdf.md,AlCoCrCuFeNi,3,BCC + FCC + Cu-rich FCC,Experimental,"Laser Metal Deposition (LMD), Laser power: 1200 W - 1600 W, Scan speed: 8 mm/s - 12 mm/s, Beam diameter: 2, Powder feed rate: up to 200 cm3/hr",N/A,No partially ordered structure or high entropy intermetallic phase mentioned,Mixed Solution
4457,parsed_output--10.1007-s44251-023-00020-7.pdf.md,parsed_output--10.1007-s44251-023-00020-7.pdf.md,AlCrVTi,1,BCC,experimental,"plasma spraying followed by laser re-melting, Working current: 650, Working voltage: 40, Protective gas: 50, Powder feed rate: 54, Scanning speed: 2000, Working distance: 150, Lapping rate: 150",N/A,None,Single Solid Solution
4457,parsed_output--10.1007-s44251-023-00020-7.pdf.md,parsed_output--10.1007-s44251-023-00020-7.pdf.md,CoCrFeNiAl0.3,1,FCC,experimental,"vacuum arc melting, Temperature: 1600, Cooling rate: rapid quenching",N/A,None,Single Solid Solution
4457,parsed_output--10.1007-s44251-023-00020-7.pdf.md,parsed_output--10.1007-s44251-023-00020-7.pdf.md,CoCrFeMnNi,1,FCC,experimental,"selective laser melting, Temperature: 1500, Cooling rate: rapid quenching",N/A,None,Single Solid Solution
4457,parsed_output--10.1007-s44251-023-00020-7.pdf.md,parsed_output--10.1007-s44251-023-00020-7.pdf.md,CoCrFeMoNi,1,FCC,experimental,"vacuum arc melting, Temperature: 1600, Cooling rate: rapid quenching",N/A,None,Single Solid Solution
4457,parsed_output--10.1007-s44251-023-00020-7.pdf.md,parsed_output--10.1007-s44251-023-00020-7.pdf.md,FeCoCrNiAl0.3,1,FCC,experimental,"vacuum arc melting, Temperature: 1600, Cooling rate: rapid quenching",N/A,None,Single Solid Solution
4457,parsed_output--10.1007-s44251-023-00020-7.pdf.md,parsed_output--10.1007-s44251-023-00020-7.pdf.md,AlCoCrFeNi,1,FCC,experimental,"vacuum arc melting, Temperature: 1600, Cooling rate: rapid quenching",N/A,None,Single Solid Solution
4457,parsed_output--10.1007-s44251-023-00020-7.pdf.md,parsed_output--10.1007-s44251-023-00020-7.pdf.md,VAlTiCrSi,1,BCC,experimental,"vacuum arc melting, Temperature: 1600, Cooling rate: rapid quenching",N/A,None,Single Solid Solution
4457,parsed_output--10.1007-s44251-023-00020-7.pdf.md,parsed_output--10.1007-s44251-023-00020-7.pdf.md,AlTiVCr,1,BCC,experimental,"vacuum arc melting, Temperature: 1600, Cooling rate: rapid quenching",N/A,None,Single Solid Solution
4457,parsed_output--10.1007-s44251-023-00020-7.pdf.md,parsed_output--10.1007-s44251-023-00020-7.pdf.md,FeCoNiCr,1,FCC,experimental,"vacuum arc melting, Temperature: 1600, Cooling rate: rapid quenching",N/A,None,Single Solid Solution
4457,parsed_output--10.1007-s44251-023-00020-7.pdf.md,parsed_output--10.1007-s44251-023-00020-7.pdf.md,CoCrFeNiCuMo,1,FCC,experimental,"vacuum arc melting, Temperature: 1600, Cooling rate: rapid quenching",N/A,None,Single Solid Solution
4457,parsed_output--10.1007-s44251-023-00020-7.pdf.md,parsed_output--10.1007-s44251-023-00020-7.pdf.md,AlTiVCrN,1,BCC,experimental,"vacuum arc melting, Temperature: 1600, Cooling rate: rapid quenching",N/A,None,Single Solid Solution
4457,parsed_output--10.1007-s44251-023-00020-7.pdf.md,parsed_output--10.1007-s44251-023-00020-7.pdf.md,AlCrFeCoNiTiN,1,FCC,experimental,"vacuum arc melting, Temperature: 1600, Cooling rate: rapid quenching",N/A,None,Single Solid Solution
4458,parsed_output--10.1557-s43578-021-00336-w.pdf.md,parsed_output--10.1557-s43578-021-00336-w.pdf.md,CrNiAlTiFe,1,BCC,theoretical,"Density Functional Theory (DFT), Calculation method: DFT-based linear-response theory",N/A,None,Single Solid Solution
4458,parsed_output--10.1557-s43578-021-00336-w.pdf.md,parsed_output--10.1557-s43578-021-00336-w.pdf.md,Cr0.20Ni0.10Al0.25Ti0.10Fe0.35,2,BCC + L21,theoretical,"Density Functional Theory (DFT), Calculation method: DFT-based linear-response theory",N/A,Potential secondary ordering (L21 phase) at lower temperatures,Mixed Solution
4458,parsed_output--10.1557-s43578-021-00336-w.pdf.md,parsed_output--10.1557-s43578-021-00336-w.pdf.md,Cr0.05Ni0.15Al0.30Ti0.15Fe0.35,2,BCC + L21,theoretical,"Density Functional Theory (DFT), Calculation method: DFT-based linear-response theory",N/A,Potential secondary ordering (L21 phase) at lower temperatures,Mixed Solution
4458,parsed_output--10.1557-s43578-021-00336-w.pdf.md,parsed_output--10.1557-s43578-021-00336-w.pdf.md,Cr0.20Ni0.10Al0.30Fe0.40,2,BCC + L21,theoretical,"Density Functional Theory (DFT), Calculation method: DFT-based linear-response theory",N/A,Potential secondary ordering (L21 phase) at lower temperatures,Mixed Solution
4458,parsed_output--10.1557-s43578-021-00336-w.pdf.md,parsed_output--10.1557-s43578-021-00336-w.pdf.md,CrNiAlFe,1,BCC,theoretical,"Density Functional Theory (DFT), Calculation method: DFT-based linear-response theory",N/A,None,Single Solid Solution
4459,parsed_output--10.1007-s00161-021-01065-5.pdf.md,parsed_output--10.1007-s00161-021-01065-5.pdf.md,MoNbTaTiVZr,1,BCC,experimental,"arc melting, Temperature: liquid state, Time: 2 minutes (last step)",N/A,Dual-phase microstructure in as-cast condition,Mixed Solution
4460,parsed_output--10.1007-s40544-022-0640-7.pdf.md,parsed_output--10.1007-s40544-022-0640-7.pdf.md,VAlTiCrW,2,BCC + AlV3O9,experimental,"magnetron sputtering, Vacuum level: below 7.0 × 10−3 Pa, Sputtering method: magnetron sputtering",N/A,None,Single Solid Solution
4462,parsed_output--10.1007-s42452-021-04814-y.pdf.md,parsed_output--10.1007-s42452-021-04814-y.pdf.md,CrMnFeCoNi,1,FCC,experimental,"vacuum induction furnace, Temperature: 1323, Time: 30 minutes, Cooling rate: water quenching",N/A,None,Single Solid Solution
4462,parsed_output--10.1007-s42452-021-04814-y.pdf.md,parsed_output--10.1007-s42452-021-04814-y.pdf.md,CrMnFeCoNiC,2,FCC + M23C6 structure,experimental,"vacuum induction furnace, Temperature: 1323, Time: 30 minutes, Cooling rate: water quenching",N/A,None,Mixed Solution
4462,parsed_output--10.1007-s42452-021-04814-y.pdf.md,parsed_output--10.1007-s42452-021-04814-y.pdf.md,CrMnFeCoNiCN,3,"FCC + M(C,N)2 structure + MC37 structure",experimental,"vacuum induction furnace, Temperature: 1323, Time: 30 minutes, Cooling rate: water quenching",N/A,None,Mixed Solution
4463,parsed_output--10.1038-s41598-018-33922-w.pdf.md,parsed_output--10.1038-s41598-018-33922-w.pdf.md,AlCoFeNi,1,BCC B2,Experimental,"arc melting, Temperature: not explicitly stated, multiple melts performed, Pressure: under argon atmosphere",N/A,Exhibits a single ordered B2 phase at high temperature,High Entropy Intermetallic
4463,parsed_output--10.1038-s41598-018-33922-w.pdf.md,parsed_output--10.1038-s41598-018-33922-w.pdf.md,AlCoCrFeNi,1,BCC B2,Experimental,"arc melting, Temperature: not explicitly stated, multiple melts performed, Pressure: under argon atmosphere",N/A,Partially ordered structure (B2 phase),High Entropy Intermetallic
4463,parsed_output--10.1038-s41598-018-33922-w.pdf.md,parsed_output--10.1038-s41598-018-33922-w.pdf.md,AlCrCoFeNi,1,BCC B2,Experimental,"arc melting, Temperature: not explicitly stated, multiple melts performed, Pressure: under argon atmosphere",N/A,Partially ordered structure (B2 phase),High Entropy Intermetallic
4463,parsed_output--10.1038-s41598-018-33922-w.pdf.md,parsed_output--10.1038-s41598-018-33922-w.pdf.md,AlCoCr0.5FeNi,1,BCC B2,Experimental,"arc melting, Temperature: not explicitly stated, multiple melts performed, Pressure: under argon atmosphere",N/A,Partially ordered structure (B2 phase),High Entropy Intermetallic
4463,parsed_output--10.1038-s41598-018-33922-w.pdf.md,parsed_output--10.1038-s41598-018-33922-w.pdf.md,AlCo0.5Cr0.5FeNi,2,BCC B2 + FCC (Intermetallic),Experimental,"arc melting, Temperature: not explicitly stated, multiple melts performed, Pressure: under argon atmosphere",N/A,Partially ordered structure (B2 phase),High Entropy Intermetallic
4464,parsed_output--10.1007-s11666-023-01586-2.pdf.md,parsed_output--10.1007-s11666-023-01586-2.pdf.md,CoCrFeNi,1,FCC,experimental,"arc melting, Temperature: not specified, Time: not specified",N/A,None,Single Solid Solution
4464,parsed_output--10.1007-s11666-023-01586-2.pdf.md,parsed_output--10.1007-s11666-023-01586-2.pdf.md,CoCrFeNiMo 0.2,2,FCC + sigma phase,experimental,"arc melting, Temperature: not specified, Time: not specified",N/A,None,Mixed Solution
4464,parsed_output--10.1007-s11666-023-01586-2.pdf.md,parsed_output--10.1007-s11666-023-01586-2.pdf.md,CoCrFeNiMo 0.5,2,FCC + sigma phase,experimental,"arc melting, Temperature: not specified, Time: not specified",N/A,None,Mixed Solution
4464,parsed_output--10.1007-s11666-023-01586-2.pdf.md,parsed_output--10.1007-s11666-023-01586-2.pdf.md,AlCrFeMnNi,1,B2,experimental,"arc melting, Temperature: not specified, Time: not specified",N/A,None,Intermetallic
4464,parsed_output--10.1007-s11666-023-01586-2.pdf.md,parsed_output--10.1007-s11666-023-01586-2.pdf.md,AlCoCrFeNi,2,B2 + BCC,experimental,"arc melting, Temperature: not specified, Time: not specified",N/A,None,Mixed Solution
4465,parsed_output--10.1007-s40195-021-01325-y.pdf.md,parsed_output--10.1007-s40195-021-01325-y.pdf.md,CoCrFeMnNi,1,BCC,experimental,"spark plasma sintering, Temperature: 950, Heating rate: 100, Soaking time: 30, Pressure: 30, Atmosphere: argon",N/A,None,Single Solid Solution
4466,parsed_output--10.1007-s40830-020-00281-3.pdf.md,parsed_output--10.1007-s40830-020-00281-3.pdf.md,CoCrFeNiNb,1,FCC or BCC,experimental,"arc melting, Temperature: 1300-1500°C, Time: Several minutes to hours",N/A,None,Single Solid Solution
4466,parsed_output--10.1007-s40830-020-00281-3.pdf.md,parsed_output--10.1007-s40830-020-00281-3.pdf.md,TiZrHfCoNiCu,1,FCC or BCC,experimental,"arc melting, Temperature: 1300-1500°C, Time: Several minutes to hours",N/A,None,Single Solid Solution
4466,parsed_output--10.1007-s40830-020-00281-3.pdf.md,parsed_output--10.1007-s40830-020-00281-3.pdf.md,CoNiCuAlGaIn,1,FCC or BCC,experimental,"arc melting, Temperature: 1300-1500°C, Time: Several minutes to hours",N/A,None,Single Solid Solution
4468,parsed_output--10.1007-s40194-024-01718-4.pdf.md,parsed_output--10.1007-s40194-024-01718-4.pdf.md,CoCrFeMnNi,1,FCC,experimental,"arc melting, Temperature: 1600, Time: 30 minutes",N/A,None,Single Solid Solution
4469,parsed_output--10.1007-s11666-021-01255-2.pdf.md,parsed_output--10.1007-s11666-021-01255-2.pdf.md,AlCrFeCoNi,1,BCC B2,experimental,"gas atomization and thermal spraying (HVOF and HVAF), Hvof: {'O2 flow': 850, 'Kerosene flow': 22.5, 'Carrier Gas (Ar) flow': '2 9 11', 'Spraying distance': 360, 'Surface speed': 60, 'Spray-path offset': 5, 'Coating layers': 15}, Hvaf: {'Air pressure': 110, 'Fuel 1 (Propane) pressure': 100, 'Fuel 2 (Propane) pressure': 105, 'Carrier Gas (N2) flow': 40, 'Spraying distance': 300, 'Surface speed': 100, 'Spray-path offset': '5 mm/rev', 'Coating layers': 23}",N/A,"Partially ordered structure (High Entropy Intermetallic), initial state before oxidation",Single Solid Solution
4470,parsed_output--10.1007-s40544-022-0606-9.pdf.md,parsed_output--10.1007-s40544-022-0606-9.pdf.md,CoCrNiCu,2,FCC + Cu,experimental,"arc melting, Temperature: not explicitly stated, typically above 1500°C, Time: ingots were re-melted five times, duration of each melt not specified",N/A,None,Mixed Solution
4471,parsed_output--10.1557-s43577-023-00555-y.pdf.md,parsed_output--10.1557-s43577-023-00555-y.pdf.md,CrCoNi,1,FCC,Experimental,"arc melting, Temperature: not specified, Cooling rate: not specified",N/A,Potential short-range order (SRO) involving Cr,Single Solid Solution
