Repository: sourish69/MSE643_CourseProject

# MSE643_CourseProject - Phase-Oriented Generative Design of High-Entropy Alloys

**A generative machine-learning pipeline that designs new alloy compositions to order - you specify the crystal phase you want, and the model proposes chemistries that should form it.**

---

## The idea in one paragraph

High-entropy alloys mix five or more principal elements in near-equal proportions, and their configurational entropy unlocks unusual combinations of strength and thermal stability. The problem is scale: the viable composition space runs to millions of candidates, far beyond what anyone can cast and characterize by hand.

File: Datasets/Vladimir_HEA_database.csv (part 87 of 88)
id,Paper,Name,Alloy,Nb of phase,Phase,Experimental or theoretical,Experimental details,Theoretical details,Special conditions,Type of solution
4471,parsed_output--10.1557-s43577-023-00555-y.pdf.md,parsed_output--10.1557-s43577-023-00555-y.pdf.md,CrFeCoNi,1,FCC,Experimental,"arc melting, Temperature: not specified, Cooling rate: not specified",N/A,Potential short-range order (SRO) involving Cr,Single Solid Solution
4471,parsed_output--10.1557-s43577-023-00555-y.pdf.md,parsed_output--10.1557-s43577-023-00555-y.pdf.md,CrMnFeCoNi,1,FCC,Experimental,"arc melting, Temperature: not specified, Cooling rate: not specified",N/A,Potential short-range order (SRO) involving Cr,Single Solid Solution
4471,parsed_output--10.1557-s43577-023-00555-y.pdf.md,parsed_output--10.1557-s43577-023-00555-y.pdf.md,VCoNi,2,FCC L12 + AlNi,Experimental,"arc melting, Temperature: not specified, Cooling rate: not specified",N/A,Stronger ordering tendencies compared to Cr-based alloys,Single Solid Solution
4472,parsed_output--10.1007-s12540-022-01246-0.pdf.md,parsed_output--10.1007-s12540-022-01246-0.pdf.md,AlCrFeNi2,5,BCC (Intermetallic) + BCC A2 + BCC B2 (Intermetallic) + FCC + Varies,Experimental,"Laser Direct Energy Deposition (L-DED), Laser beam power: 526, Laser beam diameter: 1.8, Deposition speed: 600, Height offset: 0.58, Track offset: 1.2, Powder mass flow: 4.3, Specific energy: 122.33, Substrate preheating: 400",N/A,Partially ordered B2 phase,Mixed Solution
4474,parsed_output--10.1007-s40820-022-00886-6.pdf.md,parsed_output--10.1007-s40820-022-00886-6.pdf.md,CoCrFeNiCu,1,FCC,experimental,"mechanical alloying, Dry milling time: 20 hours, Wet milling time: 5 hours, Mass ratio of ball to metal powders: 20:1, Mass ratio of large ball to small ball: 1:2, Pause interval: 4 minutes every half hour, Atmosphere: argon",N/A,Thin intergranular amorphous layers present,Single Solid Solution
4475,parsed_output--10.1038-s41598-018-33330-0.pdf.md,parsed_output--10.1038-s41598-018-33330-0.pdf.md,AlCoCrFeNi,2,BCC + FCC,experimental,"vacuum arc melting, Temperature: 1773, Elements: ['Al', 'Co', 'Cr', 'Fe', 'Ni']",N/A,Lamellar microstructure with FCC and BCC phases,Mixed Solution
4476,parsed_output--10.1007-s12274-022-5135-3.pdf.md,parsed_output--10.1007-s12274-022-5135-3.pdf.md,CrMnFeCoNi,1,FCC,experimental,"physical vapor deposition (PVD) co-sputter system, Base pressure: 2e-05, Deposition conditions: 25, Working pressure: 0.67, Deposition rate: 0.24",N/A,Surface oxidation due to ambient conditions for several months,Single Solid Solution
4476,parsed_output--10.1007-s12274-022-5135-3.pdf.md,parsed_output--10.1007-s12274-022-5135-3.pdf.md,Cr20Mn26Fe18Co19Ni17,1,FCC,experimental,"physical vapor deposition (PVD) co-sputter system, Base pressure: 2e-05, Deposition conditions: 25, Working pressure: 0.67, Deposition rate: 0.24",N/A,Surface oxidation due to ambient conditions for several months,Single Solid Solution
4476,parsed_output--10.1007-s12274-022-5135-3.pdf.md,parsed_output--10.1007-s12274-022-5135-3.pdf.md,AlCrFeCoNi,1,FCC,experimental,not explicitly stated,N/A,None,Single Solid Solution
4476,parsed_output--10.1007-s12274-022-5135-3.pdf.md,parsed_output--10.1007-s12274-022-5135-3.pdf.md,CoCrFeNi,1,FCC,experimental,not explicitly stated,N/A,None,Single Solid Solution
4476,parsed_output--10.1007-s12274-022-5135-3.pdf.md,parsed_output--10.1007-s12274-022-5135-3.pdf.md,AlxCrFeCoNi,1,FCC,experimental,not explicitly stated,N/A,Values of x not specified,Single Solid Solution
4476,parsed_output--10.1007-s12274-022-5135-3.pdf.md,parsed_output--10.1007-s12274-022-5135-3.pdf.md,CoCrFeNiNbx,1,FCC,experimental,not explicitly stated,N/A,"Values of x: 0, 0.103, 0.155, 0.206, 0.309, 0.412",Single Solid Solution
4476,parsed_output--10.1007-s12274-022-5135-3.pdf.md,parsed_output--10.1007-s12274-022-5135-3.pdf.md,(CoCrFeNi)1−xMnx,1,FCC,experimental,not explicitly stated,N/A,Values of x not specified,Single Solid Solution
4476,parsed_output--10.1007-s12274-022-5135-3.pdf.md,parsed_output--10.1007-s12274-022-5135-3.pdf.md,Al(CoCrFeNi)100−x,1,FCC,experimental,not explicitly stated,N/A,Values of x not specified,Single Solid Solution
4476,parsed_output--10.1007-s12274-022-5135-3.pdf.md,parsed_output--10.1007-s12274-022-5135-3.pdf.md,CoCrFeMnNi,1,FCC,experimental,not explicitly stated,N/A,None,Single Solid Solution
4476,parsed_output--10.1007-s12274-022-5135-3.pdf.md,parsed_output--10.1007-s12274-022-5135-3.pdf.md,CrFeCoNi,1,FCC,experimental,not explicitly stated,N/A,None,Single Solid Solution
4476,parsed_output--10.1007-s12274-022-5135-3.pdf.md,parsed_output--10.1007-s12274-022-5135-3.pdf.md,Al0.3CrFeCoNi,1,FCC,experimental,not explicitly stated,N/A,None,Single Solid Solution
4476,parsed_output--10.1007-s12274-022-5135-3.pdf.md,parsed_output--10.1007-s12274-022-5135-3.pdf.md,(Co0.2Cr0.2Fe0.2Mn0.2Ni0.2)O,1,FCC,experimental,not explicitly stated,N/A,None,Single Solid Solution
4478,parsed_output--10.1007-s12274-021-3804-2.pdf.md,parsed_output--10.1007-s12274-021-3804-2.pdf.md,CrCoFeNiMn,1,amorphous,experimental,"pulsed laser ablation in liquid, Laser: Nanosecond pulsed Nd:YAG laser (1064 nm, 10 kHz, 6 mJ, 40 ns), Solvent: Acetonitrile, 80 mL/min, Temperature: Ambient, Time: Not explicitly stated",N/A,Amorphous structure stabilized by graphitic shells,Amorphous
4478,parsed_output--10.1007-s12274-021-3804-2.pdf.md,parsed_output--10.1007-s12274-021-3804-2.pdf.md,CrCoFeNiMnMo,1,amorphous,experimental,"pulsed laser ablation in liquid, Laser: Nanosecond pulsed Nd:YAG laser (1064 nm, 10 kHz, 6 mJ, 40 ns), Solvent: Acetonitrile, 80 mL/min, Temperature: Ambient, Time: Not explicitly stated",N/A,Increased crystallinity with Mo content,Amorphous
4478,parsed_output--10.1007-s12274-021-3804-2.pdf.md,parsed_output--10.1007-s12274-021-3804-2.pdf.md,Cr17.5Co17.5Fe17.5Ni17.5Mn30,1,amorphous,experimental,"pulsed laser ablation in liquid, Laser: Nanosecond pulsed Nd:YAG laser (1064 nm, 10 kHz, 6 mJ, 40 ns), Solvent: Acetonitrile, 80 mL/min, Temperature: Ambient, Time: Not explicitly stated",N/A,Amorphous structure confirmed by H TEM and SAED,Amorphous
4478,parsed_output--10.1007-s12274-021-3804-2.pdf.md,parsed_output--10.1007-s12274-021-3804-2.pdf.md,Cr16Co16Fe16Ni16Mn30Mo6,1,amorphous,experimental,"pulsed laser ablation in liquid, Laser: Nanosecond pulsed Nd:YAG laser (1064 nm, 10 kHz, 6 mJ, 40 ns), Solvent: Acetonitrile, 80 mL/min, Temperature: Ambient, Time: Not explicitly stated",N/A,Fcc phase detected by XRD in larger particles,Amorphous
4478,parsed_output--10.1007-s12274-021-3804-2.pdf.md,parsed_output--10.1007-s12274-021-3804-2.pdf.md,Cr14Co14Fe14Ni14Mn30Mo14,1,amorphous,experimental,"pulsed laser ablation in liquid, Laser: Nanosecond pulsed Nd:YAG laser (1064 nm, 10 kHz, 6 mJ, 40 ns), Solvent: Acetonitrile, 80 mL/min, Temperature: Ambient, Time: Not explicitly stated",N/A,Amorphous nature preserved with higher Mo content,Amorphous
4478,parsed_output--10.1007-s12274-021-3804-2.pdf.md,parsed_output--10.1007-s12274-021-3804-2.pdf.md,Cr10Co10Fe10Ni10Mn30Mo30,1,intermetallic,experimental,"pulsed laser ablation in liquid, Laser: Nanosecond pulsed Nd:YAG laser (1064 nm, 10 kHz, 6 mJ, 40 ns), Solvent: Acetonitrile, 80 mL/min, Temperature: Ambient, Time: Not explicitly stated",N/A,Higher Mo content leads to more crystalline structure,Intermetallic
4479,parsed_output-d3ma00834g.pdf.md,parsed_output-d3ma00834g.pdf.md,FeCoNiCuPt,1,FCC,experimental,"solid-state reaction method, Temperature: 600, Duration: 3 hours",N/A,None,Single Solid Solution
4480,parsed_output-d0ra04682e.pdf.md,parsed_output-d0ra04682e.pdf.md,CoCrFeMnNi,1,FCC,Experimental,"arc melting, Temperature: 1600, Time: 10",N/A,None,Single Solid Solution
4480,parsed_output-d0ra04682e.pdf.md,parsed_output-d0ra04682e.pdf.md,CoCrFeNi,1,FCC,Experimental,"arc melting, Temperature: 1500, Time: 15",N/A,None,Single Solid Solution
4480,parsed_output-d0ra04682e.pdf.md,parsed_output-d0ra04682e.pdf.md,CoCrFeNiAl,2,BCC + FCC,Experimental,"Spark Plasma Sintering (SPS), Temperature: 1100, Pressure: 50, Time: 5",N/A,None,Mixed Solution
4480,parsed_output-d0ra04682e.pdf.md,parsed_output-d0ra04682e.pdf.md,CoCrFeNiV,2,BCC + FCC,Experimental,"Mechanical Alloying followed by Hot Pressing, Mechanical alloying: {'temperature': 'room temperature', 'time': 20}, Hot pressing: {'temperature': 1200, 'pressure': 60, 'time': 2}",N/A,None,Mixed Solution
4480,parsed_output-d0ra04682e.pdf.md,parsed_output-d0ra04682e.pdf.md,CoCrFeNiTi,2,BCC + FCC,Experimental,"arc melting, Temperature: 1600, Time: 10",N/A,None,Mixed Solution
4480,parsed_output-d0ra04682e.pdf.md,parsed_output-d0ra04682e.pdf.md,CoCrFeNiCu,2,BCC + FCC,Experimental,"arc melting, Temperature: 1550, Time: 12",N/A,None,Mixed Solution
4480,parsed_output-d0ra04682e.pdf.md,parsed_output-d0ra04682e.pdf.md,CoCrFeNiMo,2,BCC + FCC,Experimental,"arc melting, Temperature: 1500, Time: 15",N/A,None,Mixed Solution
4480,parsed_output-d0ra04682e.pdf.md,parsed_output-d0ra04682e.pdf.md,CoCrFeNiW,2,BCC + FCC,Experimental,"Spark Plasma Sintering (SPS), Temperature: 1200, Pressure: 50, Time: 5",N/A,None,Mixed Solution
4480,parsed_output-d0ra04682e.pdf.md,parsed_output-d0ra04682e.pdf.md,CoCrFeNiTa,2,BCC + FCC,Experimental,"Mechanical Alloying followed by Hot Pressing, Mechanical alloying: {'temperature': 'room temperature', 'time': 20}, Hot pressing: {'temperature': 1200, 'pressure': 60, 'time': 2}",N/A,None,Mixed Solution
4480,parsed_output-d0ra04682e.pdf.md,parsed_output-d0ra04682e.pdf.md,CoCrFeNiHf,2,BCC + FCC,Experimental,"arc melting, Temperature: 1600, Time: 10",N/A,None,Mixed Solution
4480,parsed_output-d0ra04682e.pdf.md,parsed_output-d0ra04682e.pdf.md,CoCrFeNiZr,2,BCC + FCC,Experimental,"arc melting, Temperature: 1550, Time: 12",N/A,None,Mixed Solution
4480,parsed_output-d0ra04682e.pdf.md,parsed_output-d0ra04682e.pdf.md,CoCrFeNiNb,2,BCC + FCC,Experimental,"arc melting, Temperature: 1500, Time: 15",N/A,None,Mixed Solution
4481,parsed_output-d2ra07039a.pdf.md,parsed_output-d2ra07039a.pdf.md,Fe40Ni40Cr20,3,BCC + FCC + HCP,theoretical,"ReaxFF-based MD simulations, Temperature: 600, Pressure: 15, Strain rate: 1000000000.0, Timestep: 0.25, Duration: 400000",N/A,No partially ordered structures or high entropy intermetallics in the initial state,Mixed Solution
4483,parsed_output-d1nr04915a.pdf.md,parsed_output-d1nr04915a.pdf.md,CoCrCuFeNi,3,BCC + FCC + FeCo,experimental,"magnetron sputtering, Target: equiatomic composition target of diameter 50 mm, Substrate: pure NaCl crystal, Deposition conditions: {'Ar flow rate': 25, 'power': 200, 'thickness': 70}",N/A,Partially ordered structure with FeCo nanoprecipitates formed after irradiation and annealing,Mixed Solution
4484,parsed_output-d1ma00707f.pdf.md,parsed_output-d1ma00707f.pdf.md,VFeSb,1,half-Heusler,Experimental,"levitation melting, mechanical milling, spark plasma sintering (SPS), and a short annealing step at 750 °C, Temperature: 750, Pressure: applied during SPS, Time: specific duration not mentioned",N/A,None,Intermetallic
4484,parsed_output-d1ma00707f.pdf.md,parsed_output-d1ma00707f.pdf.md,BiCoZr,1,half-Heusler,Experimental,specific method not detailed,N/A,None,Intermetallic
4484,parsed_output-d1ma00707f.pdf.md,parsed_output-d1ma00707f.pdf.md,CoSbTi,1,half-Heusler,Experimental,"arc-melting, ball-milling, and rapid uniaxial hot-pressing, Temperature: not specified, Pressure: applied during hot-pressing, Time: specific duration not mentioned",N/A,None,Intermetallic
4484,parsed_output-d1ma00707f.pdf.md,parsed_output-d1ma00707f.pdf.md,CoSbTV,1,half-Heusler,Experimental,"melted elemental pieces, optionally ball-milled, and consolidated by hot-pressing/SPS, Temperature: not specified, Pressure: applied during hot-pressing/SPS, Time: specific duration not mentioned",N/A,None,Intermetallic
4484,parsed_output-d1ma00707f.pdf.md,parsed_output-d1ma00707f.pdf.md,NiSnTi,1,half-Heusler,Experimental,"arc-melting, induction-melting, annealing, an undisclosed “densification aid”, ball-milling, and finally hot-pressing, Temperature: 800, Pressure: applied during hot-pressing, Time: specific duration not mentioned",N/A,Possible interstitial phases and full-Heusler inclusions,Intermetallic
4484,parsed_output-d1ma00707f.pdf.md,parsed_output-d1ma00707f.pdf.md,NiSbR,1,half-Heusler,Experimental,specific method not detailed,N/A,None,Intermetallic
4484,parsed_output-d1ma00707f.pdf.md,parsed_output-d1ma00707f.pdf.md,FeSbTiNiTi,1,half-Heusler,Experimental,specific method not detailed,N/A,None,Intermetallic
4485,parsed_output-d0qi00477d.pdf.md,parsed_output-d0qi00477d.pdf.md,AlCoCrFeNi,1,BCC,experimental,"arc melting, Temperature: 1600, Time: 30 minutes",N/A,None,Single Solid Solution
4485,parsed_output-d0qi00477d.pdf.md,parsed_output-d0qi00477d.pdf.md,AlCoCrCuFeNi,3,BCC + FCC + Ni3Al,experimental,"arc melting, Temperature: 1550, Time: 45 minutes",N/A,None,Mixed Solution
4485,parsed_output-d0qi00477d.pdf.md,parsed_output-d0qi00477d.pdf.md,CoCrFeNiAl,1,FCC,experimental,"arc melting, Temperature: 1100, Time: 2 hours, Cooling rate: air cooling",N/A,None,Single Solid Solution
4485,parsed_output-d0qi00477d.pdf.md,parsed_output-d0qi00477d.pdf.md,CoCrFeNiAlTi,1,FCC,experimental,"arc melting, Temperature: 1200, Time: 4 hours, Cooling rate: furnace cooling",N/A,None,Single Solid Solution
4485,parsed_output-d0qi00477d.pdf.md,parsed_output-d0qi00477d.pdf.md,CoCrFeNiMo,1,FCC,experimental,"arc melting, Temperature: 1300, Time: 6 hours, Cooling rate: water quenching",N/A,None,Single Solid Solution
4485,parsed_output-d0qi00477d.pdf.md,parsed_output-d0qi00477d.pdf.md,CoCrFeNiMoW,1,FCC,experimental,"arc melting, Temperature: 1400, Time: 8 hours, Cooling rate: oil quenching",N/A,None,Single Solid Solution
4485,parsed_output-d0qi00477d.pdf.md,parsed_output-d0qi00477d.pdf.md,CoCrFeNiV,1,FCC,experimental,"arc melting, Temperature: 1150, Time: 3 hours, Cooling rate: air cooling",N/A,None,Single Solid Solution
4485,parsed_output-d0qi00477d.pdf.md,parsed_output-d0qi00477d.pdf.md,CoCrFeNiTiV,1,FCC,experimental,"arc melting, Temperature: 1250, Time: 5 hours, Cooling rate: furnace cooling",N/A,None,Single Solid Solution
4485,parsed_output-d0qi00477d.pdf.md,parsed_output-d0qi00477d.pdf.md,CoCrFeNiCu,1,FCC,experimental,"arc melting, Temperature: 1100, Time: 2 hours, Cooling rate: air cooling",N/A,None,Single Solid Solution
4485,parsed_output-d0qi00477d.pdf.md,parsed_output-d0qi00477d.pdf.md,CoCrFeNiCuTi,1,FCC,experimental,"arc melting, Temperature: 1200, Time: 4 hours, Cooling rate: furnace cooling",N/A,None,Single Solid Solution
4485,parsed_output-d0qi00477d.pdf.md,parsed_output-d0qi00477d.pdf.md,CoCrFeNiNb,1,FCC,experimental,"arc melting, Temperature: 1300, Time: 6 hours, Cooling rate: water quenching",N/A,None,Single Solid Solution
4485,parsed_output-d0qi00477d.pdf.md,parsed_output-d0qi00477d.pdf.md,CoCrFeNiZrHf,1,FCC,experimental,"arc melting, Temperature: 1250, Time: 5 hours, Cooling rate: furnace cooling",N/A,None,Single Solid Solution
4486,parsed_output-d1ma01184g.pdf.md,parsed_output-d1ma01184g.pdf.md,CoCrFeMnNi,1,FCC,experimental,"arc melting, Temperature: not specified, Time: not specified",N/A,None,Single Solid Solution
4486,parsed_output-d1ma01184g.pdf.md,parsed_output-d1ma01184g.pdf.md,CoCrCuFeNi,1,FCC,experimental,"arc melting, Temperature: not specified, Time: not specified",N/A,None,Single Solid Solution
4486,parsed_output-d1ma01184g.pdf.md,parsed_output-d1ma01184g.pdf.md,CrFeNi,1,FCC,experimental,"arc melting, Temperature: not specified, Time: not specified",N/A,None,Single Solid Solution
4486,parsed_output-d1ma01184g.pdf.md,parsed_output-d1ma01184g.pdf.md,FeNi,1,FCC,experimental,"arc melting, Temperature: not specified, Time: not specified",N/A,None,Single Solid Solution
4486,parsed_output-d1ma01184g.pdf.md,parsed_output-d1ma01184g.pdf.md,CoCrFeNi,1,FCC,experimental,"arc melting, Temperature: not specified, Time: not specified",N/A,None,Single Solid Solution
4486,parsed_output-d1ma01184g.pdf.md,parsed_output-d1ma01184g.pdf.md,Ni,1,FCC,experimental,"arc melting, Temperature: not specified, Time: not specified",N/A,None,Single Solid Solution
4487,parsed_output-d3ta05908a.pdf.md,parsed_output-d3ta05908a.pdf.md,IrPdPtRhRu,2,FCC + nanocrystallites in amorphous matrix,experimental,"ALD followed by EJH, Ald: {'precursors': ['Rh(acac)3', 'RuCp2', 'Pt(acac)2', 'Ir(acac)3', 'Pd(hfac)2'], 'temperatures': {'Rh': 190, 'Ru': 240, 'Pt': 150, 'Ir': 180, 'Pd': 200}, 'pulse_length': {'Rh': 2.0, 'Ru': 0.5, 'Pt': 2.0, 'Ir': 2.0, 'Pd': 0.5}}, Ejh: {'temperature': 1000, 'duration': 5, 'cooling_rate': 'ultrafast'}",N/A,Partial amorphization in sub-surface area,Mixed Solution
4488,parsed_output-d3ya00319a.pdf.md,parsed_output-d3ya00319a.pdf.md,CoCrFeMnNi,1,FCC,Experimental,"arc melting, Temperature: 1500, Pressure: argon atmosphere, Time: 10",N/A,None,Single Solid Solution
4488,parsed_output-d3ya00319a.pdf.md,parsed_output-d3ya00319a.pdf.md,CrMnFeCoNi,1,FCC,Experimental,"mechanical alloying, Milling time: 20, Ball to powder weight ratio: 10, Speed: 300",N/A,None,Single Solid Solution
4488,parsed_output-d3ya00319a.pdf.md,parsed_output-d3ya00319a.pdf.md,CrMnFeNiCu,1,FCC,Experimental,"spark plasma sintering, Temperature: 1100, Pressure: 50, Time: 5",N/A,None,Single Solid Solution
4488,parsed_output-d3ya00319a.pdf.md,parsed_output-d3ya00319a.pdf.md,CrMnFeNiCu₃O₄,1,spinel,Experimental,"sol-gel, Precursor solution concentration: 0.5, Drying temperature: 150, Calcination temperature: 600",N/A,None,Intermetallic
4488,parsed_output-d3ya00319a.pdf.md,parsed_output-d3ya00319a.pdf.md,FeMnNiCoCrS,1,unknown,Experimental,"high-energy ball milling, Milling time: 10, Ball to powder weight ratio: 5, Speed: 300",N/A,None,Intermetallic
4488,parsed_output-d3ya00319a.pdf.md,parsed_output-d3ya00319a.pdf.md,FeMnNiCoCrS₂,1,pyrite,Experimental,"hydrothermal, Temperature: 200, Pressure: 20, Time: 24",N/A,None,Intermetallic
4488,parsed_output-d3ya00319a.pdf.md,parsed_output-d3ya00319a.pdf.md,FeMnNiCoCuS₂,1,pyrite,Experimental,"solvothermal, Temperature: 180, Pressure: autoclave, Time: 24",N/A,None,Intermetallic
4488,parsed_output-d3ya00319a.pdf.md,parsed_output-d3ya00319a.pdf.md,FeMnNiTiCrS₂,1,pyrite,Experimental,"hydrothermal, Temperature: 200, Pressure: 20, Time: 24",N/A,None,Intermetallic
4488,parsed_output-d3ya00319a.pdf.md,parsed_output-d3ya00319a.pdf.md,FeCoCrMnZnO,1,rock salt,Experimental,"co-precipitation, Precipitation temperature: 80, Precipitation time: 2, Washing: centrifugation with IPA and acetone",N/A,None,Intermetallic
4488,parsed_output-d3ya00319a.pdf.md,parsed_output-d3ya00319a.pdf.md,MgCoNiCuZnO,1,rock salt,Experimental,"sol-gel, Precursor solution concentration: 0.5, Drying temperature: 150, Calcination temperature: 600",N/A,None,Intermetallic
4488,parsed_output-d3ya00319a.pdf.md,parsed_output-d3ya00319a.pdf.md,MgCoNiCuZnO₄,1,spinel,Experimental,"hydrothermal, Temperature: 200, Pressure: 20, Time: 24",N/A,None,Intermetallic
4488,parsed_output-d3ya00319a.pdf.md,parsed_output-d3ya00319a.pdf.md,MgCoNiZnLiO,1,rock salt,Experimental,"sol-gel, Precursor solution concentration: 0.5, Drying temperature: 150, Calcination temperature: 600",N/A,None,Intermetallic
4489,parsed_output-c7mh00486a.pdf.md,parsed_output-c7mh00486a.pdf.md,CrMnFeCoNi,5,"B2 (CsCl-type, cubic) (Intermetallic) + BCC + FCC + L10 (tetragonal) (Intermetallic) + sigma (S) phase",experimental,"combinatorial co-sputter deposition, Substrate: array of 36 pre-sharpened Si tips, Deposition sources: high-purity elemental targets (Cr, Mn, Fe, Co, Ni), Process: conformal layer deposition with rotating tip array",N/A,Partially ordered structure (L10 phase),Mixed Solution
4490,parsed_output-d1ra02073k.pdf.md,parsed_output-d1ra02073k.pdf.md,CrCoNi,1,FCC,theoretical,"Molecular Dynamics (MD) simulations, Interatomic potential: Lennard-Jones (LJ) potential, System: equiatomic and near-equiatomic CrCoNi MEAs doped with 4 atomic% of transition metals (TM = W, Mo, Cu, V, Y), Boundary conditions: periodic boundary conditions in the x and y directions, free boundary condition in the z direction, Strain rate: applied at a relative velocity to the upper rigid body with respect to the lower one",N/A,None,Single Solid Solution
4490,parsed_output-d1ra02073k.pdf.md,parsed_output-d1ra02073k.pdf.md,CrCoNiW,1,FCC,theoretical,"Molecular Dynamics (MD) simulations, Interatomic potential: Lennard-Jones (LJ) potential, System: CrCoNi doped with 4 atomic% of W, Boundary conditions: periodic boundary conditions in the x and y directions, free boundary condition in the z direction, Strain rate: applied at a relative velocity to the upper rigid body with respect to the lower one",N/A,None,Single Solid Solution
4490,parsed_output-d1ra02073k.pdf.md,parsed_output-d1ra02073k.pdf.md,CrCoNiMo,1,FCC,theoretical,"Molecular Dynamics (MD) simulations, Interatomic potential: Lennard-Jones (LJ) potential, System: CrCoNi doped with 4 atomic% of Mo, Boundary conditions: periodic boundary conditions in the x and y directions, free boundary condition in the z direction, Strain rate: applied at a relative velocity to the upper rigid body with respect to the lower one",N/A,None,Single Solid Solution
4490,parsed_output-d1ra02073k.pdf.md,parsed_output-d1ra02073k.pdf.md,CrCoNiCu,1,FCC,theoretical,"Molecular Dynamics (MD) simulations, Interatomic potential: Lennard-Jones (LJ) potential, System: CrCoNi doped with 4 atomic% of Cu, Boundary conditions: periodic boundary conditions in the x and y directions, free boundary condition in the z direction, Strain rate: applied at a relative velocity to the upper rigid body with respect to the lower one",N/A,None,Single Solid Solution
4490,parsed_output-d1ra02073k.pdf.md,parsed_output-d1ra02073k.pdf.md,CrCoNiV,1,FCC,theoretical,"Molecular Dynamics (MD) simulations, Interatomic potential: Lennard-Jones (LJ) potential, System: CrCoNi doped with 4 atomic% of V, Boundary conditions: periodic boundary conditions in the x and y directions, free boundary condition in the z direction, Strain rate: applied at a relative velocity to the upper rigid body with respect to the lower one",N/A,None,Single Solid Solution
4490,parsed_output-d1ra02073k.pdf.md,parsed_output-d1ra02073k.pdf.md,CrCoNiY,1,FCC,theoretical,"Molecular Dynamics (MD) simulations, Interatomic potential: Lennard-Jones (LJ) potential, System: CrCoNi doped with 4 atomic% of Y, Boundary conditions: periodic boundary conditions in the x and y directions, free boundary condition in the z direction, Strain rate: applied at a relative velocity to the upper rigid body with respect to the lower one",N/A,None,Single Solid Solution
4491,parsed_output-d3ma00923h.pdf.md,parsed_output-d3ma00923h.pdf.md,BiCoFeHfSbTiZr,1,FCC,Experimental,"arc melting and spark plasma sintering, Temperature: 1373, Pressure: 50, Atmosphere: argon",N/A,None,Single Solid Solution
4491,parsed_output-d3ma00923h.pdf.md,parsed_output-d3ma00923h.pdf.md,BiCoFeHfSbTiZr,1,FCC,Experimental,"arc melting and spark plasma sintering, Temperature: 1373, Pressure: 50, Atmosphere: argon",N/A,None,Single Solid Solution
4491,parsed_output-d3ma00923h.pdf.md,parsed_output-d3ma00923h.pdf.md,CoFeSbTi,1,FCC,Experimental,"arc melting, Temperature: 1373, Atmosphere: argon",N/A,None,Single Solid Solution
4491,parsed_output-d3ma00923h.pdf.md,parsed_output-d3ma00923h.pdf.md,CoSbTi,1,FCC,Experimental,"arc melting, Temperature: 1373, Atmosphere: argon",N/A,None,Single Solid Solution
4491,parsed_output-d3ma00923h.pdf.md,parsed_output-d3ma00923h.pdf.md,CoFeSbSnTiZr,1,FCC,Experimental,"arc melting, Temperature: 1373, Atmosphere: argon",N/A,None,Single Solid Solution
4491,parsed_output-d3ma00923h.pdf.md,parsed_output-d3ma00923h.pdf.md,CoHfSbSnTi,1,FCC,Experimental,"arc melting, Temperature: 1373, Atmosphere: argon",N/A,None,Single Solid Solution
4491,parsed_output-d3ma00923h.pdf.md,parsed_output-d3ma00923h.pdf.md,CoHfSbSnTi,1,FCC,Experimental,"arc melting, Temperature: 1373, Atmosphere: argon",N/A,None,Single Solid Solution
4491,parsed_output-d3ma00923h.pdf.md,parsed_output-d3ma00923h.pdf.md,CoNbSbTi,1,FCC,Experimental,"arc melting, Temperature: 1373, Atmosphere: argon",N/A,None,Single Solid Solution
4491,parsed_output-d3ma00923h.pdf.md,parsed_output-d3ma00923h.pdf.md,CoSbSnTiZr,1,FCC,Experimental,"arc melting, Temperature: 1373, Atmosphere: argon",N/A,None,Single Solid Solution
4491,parsed_output-d3ma00923h.pdf.md,parsed_output-d3ma00923h.pdf.md,CoHfSbSnTi,1,FCC,Experimental,"arc melting, Temperature: 1373, Atmosphere: argon",N/A,None,Single Solid Solution
4491,parsed_output-d3ma00923h.pdf.md,parsed_output-d3ma00923h.pdf.md,CoNbSbTaTi,1,FCC,Experimental,"arc melting, Temperature: 1373, Atmosphere: argon",N/A,None,Single Solid Solution
4491,parsed_output-d3ma00923h.pdf.md,parsed_output-d3ma00923h.pdf.md,BiCoFeHfSbTiZr,1,FCC,Experimental,"arc melting and spark plasma sintering, Temperature: 1373, Pressure: 50, Atmosphere: argon",N/A,None,Single Solid Solution
4493,parsed_output-d2ra03145k.pdf.md,parsed_output-d2ra03145k.pdf.md,PtPdCoCuNi,1,FCC,experimental,"one-step solvothermal synthesis, Temperature: not explicitly stated, Pressure: not explicitly stated, Time: not explicitly stated",N/A,None,Single Solid Solution
4494,parsed_output-c9ta05698j.pdf.md,parsed_output-c9ta05698j.pdf.md,"(Mg,Co,Ni,Cu,Zn)O",1,rock salt (FCC),experimental,"solid-state reaction, Precursor mixing: mechanochemistry or mixing of precursor powders during ball milling, Sintering: post precursor mixing",N/A,None,Single Solid Solution
4494,parsed_output-c9ta05698j.pdf.md,parsed_output-c9ta05698j.pdf.md,"(Hf,Ta,Zr,Ti)C",1,rock salt (FCC),experimental,"high-energy ball milling and spark plasma sintering, Ball milling: high-energy, Sintering: spark plasma",N/A,None,Single Solid Solution
4494,parsed_output-c9ta05698j.pdf.md,parsed_output-c9ta05698j.pdf.md,"(Hf,Ta,Zr,Nb)C",1,rock salt (FCC),experimental,"high-energy ball milling and spark plasma sintering, Ball milling: high-energy, Sintering: spark plasma",N/A,None,Single Solid Solution
4494,parsed_output-c9ta05698j.pdf.md,parsed_output-c9ta05698j.pdf.md,"(Ti,Zr,Hf,Ta,Nb)C",1,rock salt (FCC),experimental,"high-energy ball milling and spark plasma sintering, Ball milling: high-energy, Sintering: spark plasma",N/A,None,Single Solid Solution
4494,parsed_output-c9ta05698j.pdf.md,parsed_output-c9ta05698j.pdf.md,"(Ce,Zr,Hf,Sn,Ti)O2",1,fluorite (FCC),experimental,"solid-state reaction, Precursor mixing: solid-state reaction",N/A,None,Single Solid Solution
4494,parsed_output-c9ta05698j.pdf.md,parsed_output-c9ta05698j.pdf.md,"(Cu,Ag)(In,Ga)Te2",1,chalcopyrite (Tetragonal),experimental,"solid-state reaction, Precursor mixing: solid-state reaction",N/A,None,Intermetallic
4494,parsed_output-c9ta05698j.pdf.md,parsed_output-c9ta05698j.pdf.md,"Cu2(S,Se,Te)",1,HCP,experimental,"solid-state reaction, Precursor mixing: solid-state reaction",N/A,None,Single Solid Solution
4494,parsed_output-c9ta05698j.pdf.md,parsed_output-c9ta05698j.pdf.md,"(Mg,Co,Ni,Cu,Zn)1-xyGaAOx",1,rock salt (FCC),experimental,"solid-state reaction, Precursor mixing: solid-state reaction",N/A,None,Single Solid Solution
4494,parsed_output-c9ta05698j.pdf.md,parsed_output-c9ta05698j.pdf.md,"(Ti,Zr,Hf,Ta,Nb,Ta)C",1,rock salt (FCC),experimental,"high-energy ball milling and spark plasma sintering, Ball milling: high-energy, Sintering: spark plasma",N/A,None,Single Solid Solution
4494,parsed_output-c9ta05698j.pdf.md,parsed_output-c9ta05698j.pdf.md,"(Zr,Nb,Ti,V)C",1,rock salt (FCC),experimental,"high-energy ball milling and spark plasma sintering, Ball milling: high-energy, Sintering: spark plasma",N/A,None,Single Solid Solution
4494,parsed_output-c9ta05698j.pdf.md,parsed_output-c9ta05698j.pdf.md,"(Hf,Zr,Ta,Nb,Ti)C",1,rock salt (FCC),experimental,"high-energy ball milling and spark plasma sintering, Ball milling: high-energy, Sintering: spark plasma",N/A,None,Single Solid Solution
4494,parsed_output-c9ta05698j.pdf.md,parsed_output-c9ta05698j.pdf.md,"(V,Nb,Ta,Mo,W)C",1,rock salt (FCC),experimental,"high-energy ball milling and spark plasma sintering, Ball milling: high-energy, Sintering: spark plasma",N/A,None,Single Solid Solution
4496,parsed_output-d3ra08072b.pdf.md,parsed_output-d3ra08072b.pdf.md,HfMoTaTiZr,1,BCC,experimental,"vacuum arc melting, Atmosphere: inert gas, Remelting: at least 5 times",N/A,None,Single Solid Solution
4496,parsed_output-d3ra08072b.pdf.md,parsed_output-d3ra08072b.pdf.md,HfMoTaTiZrCr0.5,2,BCC + Laves phase,experimental,"vacuum arc melting, Atmosphere: inert gas, Remelting: at least 5 times",N/A,Partially ordered structure (Laves phase),Mixed Solution
4498,parsed_output-d2ra03807b.pdf.md,parsed_output-d2ra03807b.pdf.md,Gd0.2Dy0.2Y0.2Ho0.2Er0.2Ba2CuO7−d,1,perovskite,experimental,"Chemical Solution Deposition (CSD), Growth temperature (tg): 810, Oxygen partial pressure (po2): 100",N/A,None,Intermetallic
4498,parsed_output-d2ra03807b.pdf.md,parsed_output-d2ra03807b.pdf.md,Y0.33Er0.33Ho0.33Ba2CuO7−d,1,perovskite,experimental,"Chemical Solution Deposition (CSD), Growth temperature (tg): optimized, Oxygen partial pressure (po2): optimized",N/A,None,Intermetallic
4498,parsed_output-d2ra03807b.pdf.md,parsed_output-d2ra03807b.pdf.md,GdBa2Cu3O7−d,1,perovskite,experimental,"Chemical Solution Deposition (CSD), Growth temperature (tg): optimized, Oxygen partial pressure (po2): optimized",N/A,None,Intermetallic
4500,parsed_output-d2na00785a.pdf.md,parsed_output-d2na00785a.pdf.md,CoCrCuFeNi,1,BCC,experimental,"sputtering-based gas aggregation cluster source (GAS) method, Metal targets: Ag (99.99% purity) and Cu (99.99% purity), Sputtering conditions: dc magnetron, increased pressure of cold inert gas (Ar), Deposition conditions: NPs transported by gas flow to an additional vacuum chamber where PEG is located, Concentration of metal nps: 50 mg mL−1, Sample preparation: Samples were ultrasonicated in an ultrasonic bath for 15 min and stored in air under ambient conditions",N/A,Initial state before oxidation,Single Solid Solution
4501,parsed_output-d2ra01064j.pdf.md,parsed_output-d2ra01064j.pdf.md,ZrTiVAlFe,1,HCP C14 Laves,experimental,"arc melting, Temperature: 2000, Time: various",N/A,None,Mixed Solution
4502,parsed_output-d3ra04759h.pdf.md,parsed_output-d3ra04759h.pdf.md,CoCrCuFeNi,1,not specified in the text,experimental,"magnetron sputtering, Thickness: ∼1 mm, Substrate: (1 0 0)-Si substrates, Linear thermal expansion coefficient of the substrates: 2.63 × 10−6 K−1 at room temperature (∼300 K), Hea target: Equiatomic Co20Cr20Cu20Fe20Ni20 (high purity: 99.99%), Deposition parameters: Power of 100 W with a working pressure of 2.0 Pa",N/A,Thermal stress-assisted formation of submicron pillars (SPs) was observed under different heating and cooling conditions.,Intermetallic
4503,parsed_output-d0ra08322d.pdf.md,parsed_output-d0ra08322d.pdf.md,CrFeCoNiCu,1,FCC,theoretical,"first-principles calculations, Equilibrium lattice constant: 3.578, Elastic constants: [273.9, 180.1, 176.5]",N/A,None,Single Solid Solution
4503,parsed_output-d0ra08322d.pdf.md,parsed_output-d0ra08322d.pdf.md,CrFeCoNiCu,1,FCC,theoretical,"first-principles calculations, Equilibrium lattice constant: 3.584, Elastic constants: [268.3, 177.2, 173.1]",N/A,None,Single Solid Solution
4503,parsed_output-d0ra08322d.pdf.md,parsed_output-d0ra08322d.pdf.md,CrFeCoNiCu,1,FCC,theoretical,"first-principles calculations, Equilibrium lattice constant: 3.59, Elastic constants: [262.7, 174.0, 169.0]",N/A,None,Single Solid Solution
4503,parsed_output-d0ra08322d.pdf.md,parsed_output-d0ra08322d.pdf.md,CrFeCoNiCu,1,FCC,theoretical,"first-principles calculations, Equilibrium lattice constant: 3.596, Elastic constants: [257.1, 170.8, 164.9]",N/A,None,Single Solid Solution
4503,parsed_output-d0ra08322d.pdf.md,parsed_output-d0ra08322d.pdf.md,CrFeCoNiCu,1,FCC,theoretical,"first-principles calculations, Equilibrium lattice constant: 3.602, Elastic constants: [251.5, 167.6, 160.8]",N/A,None,Single Solid Solution
4503,parsed_output-d0ra08322d.pdf.md,parsed_output-d0ra08322d.pdf.md,CrFeCoNiCu,1,FCC,theoretical,"first-principles calculations, Equilibrium lattice constant: 3.608, Elastic constants: [245.9, 164.4, 156.7]",N/A,None,Single Solid Solution
4503,parsed_output-d0ra08322d.pdf.md,parsed_output-d0ra08322d.pdf.md,CrFeCoNiCu,1,FCC,theoretical,"first-principles calculations, Equilibrium lattice constant: 3.614, Elastic constants: [240.3, 161.2, 152.6]",N/A,None,Single Solid Solution
4505,parsed_output-d2cp05142g.pdf.md,parsed_output-d2cp05142g.pdf.md,CrMnFeCoNi3O4,1,spinel,experimental,"electrospinning followed by calcination, Temperature: 1173, Time: not specified",N/A,None,Intermetallic
4505,parsed_output-d2cp05142g.pdf.md,parsed_output-d2cp05142g.pdf.md,CrMnFeCoZn3O4,1,spinel,experimental,"electrospinning followed by calcination, Temperature: 1173, Time: not specified",N/A,None,Intermetallic
4505,parsed_output-d2cp05142g.pdf.md,parsed_output-d2cp05142g.pdf.md,CrMnFeNiZn3O4,1,spinel,experimental,"electrospinning followed by calcination, Temperature: 1173, Time: not specified",N/A,None,Intermetallic
4506,parsed_output-d1ta02718b.pdf.md,parsed_output-d1ta02718b.pdf.md,AlCoCrFeNi,1,FCC,experimental,"arc melting, Temperature: 1800, Time: N/A",N/A,None,Single Solid Solution
4506,parsed_output-d1ta02718b.pdf.md,parsed_output-d1ta02718b.pdf.md,AlCoCrTiZn,1,BCC,experimental,"mechanical alloying, Temperature: N/A, Time: 20",N/A,None,Single Solid Solution
4506,parsed_output-d1ta02718b.pdf.md,parsed_output-d1ta02718b.pdf.md,AlCrFeMnTi,2,BCC + FCC,experimental,"arc melting, Temperature: 1900, Time: N/A",N/A,None,Mixed Solution
4506,parsed_output-d1ta02718b.pdf.md,parsed_output-d1ta02718b.pdf.md,AlNiCoFeX,1,FCC,experimental,"mechanical alloying, Temperature: N/A, Time: 15",N/A,None,Single Solid Solution
4506,parsed_output-d1ta02718b.pdf.md,parsed_output-d1ta02718b.pdf.md,AlNiCuPtMn,1,FCC,experimental,"arc melting, Temperature: 1700, Time: N/A",N/A,None,Single Solid Solution
4506,parsed_output-d1ta02718b.pdf.md,parsed_output-d1ta02718b.pdf.md,AuAgPtPdCu,1,FCC,experimental,"electrodeposition, Temperature: room temperature, Time: N/A",N/A,None,Single Solid Solution
4506,parsed_output-d1ta02718b.pdf.md,parsed_output-d1ta02718b.pdf.md,CoCrFeNi,1,FCC,experimental,"arc melting, Temperature: 1600, Time: N/A",N/A,None,Single Solid Solution
4506,parsed_output-d1ta02718b.pdf.md,parsed_output-d1ta02718b.pdf.md,CoCrFeNiNb,1,FCC,experimental,"mechanical alloying, Temperature: N/A, Time: 18",N/A,None,Single Solid Solution
4506,parsed_output-d1ta02718b.pdf.md,parsed_output-d1ta02718b.pdf.md,CoFeLaNiPt,1,amorphous,experimental,"electrodeposition, Temperature: room temperature, Time: N/A",N/A,Amorphous phase,Amorphous
4506,parsed_output-d1ta02718b.pdf.md,parsed_output-d1ta02718b.pdf.md,CrMnFeCoNiNb,1,FCC,experimental,"arc melting, Temperature: 1850, Time: N/A",N/A,None,Single Solid Solution
4506,parsed_output-d1ta02718b.pdf.md,parsed_output-d1ta02718b.pdf.md,FeCoNiCuMo,1,FCC,experimental,"arc melting, Temperature: 1750, Time: N/A",N/A,None,Single Solid Solution
4506,parsed_output-d1ta02718b.pdf.md,parsed_output-d1ta02718b.pdf.md,IrPdPtRhRu,1,HCP,experimental,"arc melting, Temperature: 1900, Time: N/A",N/A,None,Single Solid Solution
4507,parsed_output-d3ma00327b.pdf.md,parsed_output-d3ma00327b.pdf.md,CoCrNiFeMn,1,FCC,experimental,"induction melting & ball milling, Temperature: 1350, Time: multiple melting cycles, Ball milling: 16",N/A,No partial ordering,Single Solid Solution
4507,parsed_output-d3ma00327b.pdf.md,parsed_output-d3ma00327b.pdf.md,CrMnFeCo,1,FCC,experimental,"induction melting & ball milling, Temperature: Similar to CoCrNiFeMn, Time: N/A",N/A,No partial ordering,Single Solid Solution
4507,parsed_output-d3ma00327b.pdf.md,parsed_output-d3ma00327b.pdf.md,FeCoCrMnZnO4,1,spinel,experimental,Not explicitly mentioned,N/A,No partial ordering,Intermetallic
4507,parsed_output-d3ma00327b.pdf.md,parsed_output-d3ma00327b.pdf.md,Not specified,1,Not specified,Not explicitly mentioned,Not explicitly mentioned,N/A,Possibly partially ordered,Intermetallic
4507,parsed_output-d3ma00327b.pdf.md,parsed_output-d3ma00327b.pdf.md,Not specified,1,Not specified,Not explicitly mentioned,Not explicitly mentioned,N/A,Possibly partially ordered,Intermetallic
4507,parsed_output-d3ma00327b.pdf.md,parsed_output-d3ma00327b.pdf.md,VNbTaZrHfC,1,Not specified,Not explicitly mentioned,Not explicitly mentioned,N/A,Possibly partially ordered,Intermetallic
4507,parsed_output-d3ma00327b.pdf.md,parsed_output-d3ma00327b.pdf.md,Not specified,1,Not specified,Not explicitly mentioned,Not explicitly mentioned,N/A,Possibly partially ordered,Intermetallic
4507,parsed_output-d3ma00327b.pdf.md,parsed_output-d3ma00327b.pdf.md,FeNiCoMnMg,1,FCC,experimental,Not explicitly mentioned,N/A,No partial ordering,Single Solid Solution
4507,parsed_output-d3ma00327b.pdf.md,parsed_output-d3ma00327b.pdf.md,Mn3PO4,1,olivine,Not explicitly mentioned,Not explicitly mentioned,N/A,Possibly partially ordered,Intermetallic
4507,parsed_output-d3ma00327b.pdf.md,parsed_output-d3ma00327b.pdf.md,CuCoO,1,rock salt,Not explicitly mentioned,Not explicitly mentioned,N/A,No partial ordering,Intermetallic
4507,parsed_output-d3ma00327b.pdf.md,parsed_output-d3ma00327b.pdf.md,MnO2,1,rutile or birnessite,Not explicitly mentioned,Not explicitly mentioned,N/A,No partial ordering,Intermetallic
4507,parsed_output-d3ma00327b.pdf.md,parsed_output-d3ma00327b.pdf.md,ZNCO,1,zincite,Not explicitly mentioned,Not explicitly mentioned,N/A,No partial ordering,Intermetallic
4509,parsed_output-d1ra09189a.pdf.md,parsed_output-d1ra09189a.pdf.md,Al88Ni7Y5,1,No specific structure Amorphous,experimental,"high-frequency induction melting and melt-spinning, Temperature: Not specified, Time: Not specified, Circumferential speed: 36.6, Thickness: 20",N/A,Fully amorphous phase,Amorphous
4509,parsed_output-d1ra09189a.pdf.md,parsed_output-d1ra09189a.pdf.md,Al85Ni10Y5,3,No specific structure Amorphous + Not specified + Al,experimental,"high-frequency induction melting and melt-spinning, Temperature: Not specified, Time: Not specified, Circumferential speed: 36.6, Thickness: 40",N/A,Crystallite/amorphous matrix structure,Amorphous
4510,parsed_output-d3qi01214j.pdf.md,parsed_output-d3qi01214j.pdf.md,(YLaCeSmGd)1.2CuGe2S14,1,"non-centrosymmetric, chiral, and polar",experimental,"reacting homogenized arc-melted precursors with sulfur, Temperature: elevated, Time: sufficient for reaction",N/A,None,Intermetallic
4510,parsed_output-d3qi01214j.pdf.md,parsed_output-d3qi01214j.pdf.md,(YLaCeSmGd)1.2MnGe2S14,1,"non-centrosymmetric, chiral, and polar",experimental,"reacting homogenized arc-melted precursors with sulfur, Temperature: elevated, Time: sufficient for reaction",N/A,None,Intermetallic
4510,parsed_output-d3qi01214j.pdf.md,parsed_output-d3qi01214j.pdf.md,(YLaCeSmGd)1.2Mn0.5CuGe2S14,1,"non-centrosymmetric, chiral, and polar",experimental,"reacting homogenized arc-melted precursors with sulfur, Temperature: elevated, Time: sufficient for reaction",N/A,None,Intermetallic
4510,parsed_output-d3qi01214j.pdf.md,parsed_output-d3qi01214j.pdf.md,La6Mn0.5CuGe2S14,1,"non-centrosymmetric, chiral, and polar",experimental,"reacting homogenized arc-melted precursors with sulfur, Temperature: elevated, Time: sufficient for reaction",N/A,None,Intermetallic
4510,parsed_output-d3qi01214j.pdf.md,parsed_output-d3qi01214j.pdf.md,SmMn0.5CuGe2S14,1,"non-centrosymmetric, chiral, and polar",experimental,"reacting homogenized arc-melted precursors with sulfur, Temperature: elevated, Time: sufficient for reaction",N/A,None,Intermetallic
4510,parsed_output-d3qi01214j.pdf.md,parsed_output-d3qi01214j.pdf.md,GdMn0.5CuGe2S14,1,"non-centrosymmetric, chiral, and polar",experimental,"reacting homogenized arc-melted precursors with sulfur, Temperature: elevated, Time: sufficient for reaction",N/A,None,Intermetallic
4510,parsed_output-d3qi01214j.pdf.md,parsed_output-d3qi01214j.pdf.md,La6MnGe2S14,1,"non-centrosymmetric, chiral, and polar",experimental,"reacting homogenized arc-melted precursors with sulfur, Temperature: elevated, Time: sufficient for reaction",N/A,None,Intermetallic
