Repository: sourish69/MSE643_CourseProject

# MSE643_CourseProject - Phase-Oriented Generative Design of High-Entropy Alloys

**A generative machine-learning pipeline that designs new alloy compositions to order - you specify the crystal phase you want, and the model proposes chemistries that should form it.**

---

## The idea in one paragraph

High-entropy alloys mix five or more principal elements in near-equal proportions, and their configurational entropy unlocks unusual combinations of strength and thermal stability. The problem is scale: the viable composition space runs to millions of candidates, far beyond what anyone can cast and characterize by hand.

File: Datasets/Vladimir_HEA_database.csv (part 88 of 88)
id,Paper,Name,Alloy,Nb of phase,Phase,Experimental or theoretical,Experimental details,Theoretical details,Special conditions,Type of solution
4510,parsed_output-d3qi01214j.pdf.md,parsed_output-d3qi01214j.pdf.md,SmMnGe2S14,1,"non-centrosymmetric, chiral, and polar",experimental,"reacting homogenized arc-melted precursors with sulfur, Temperature: elevated, Time: sufficient for reaction",N/A,None,Intermetallic
4510,parsed_output-d3qi01214j.pdf.md,parsed_output-d3qi01214j.pdf.md,GdMnGe2S14,1,"non-centrosymmetric, chiral, and polar",experimental,"reacting homogenized arc-melted precursors with sulfur, Temperature: elevated, Time: sufficient for reaction",N/A,None,Intermetallic
4510,parsed_output-d3qi01214j.pdf.md,parsed_output-d3qi01214j.pdf.md,La6CuGe2S14,1,"non-centrosymmetric, chiral, and polar",experimental,"reacting homogenized arc-melted precursors with sulfur, Temperature: elevated, Time: sufficient for reaction",N/A,None,Intermetallic
4510,parsed_output-d3qi01214j.pdf.md,parsed_output-d3qi01214j.pdf.md,SmCuGe2S14,1,"non-centrosymmetric, chiral, and polar",experimental,"reacting homogenized arc-melted precursors with sulfur, Temperature: elevated, Time: sufficient for reaction",N/A,None,Intermetallic
4510,parsed_output-d3qi01214j.pdf.md,parsed_output-d3qi01214j.pdf.md,GdCuGe2S14,1,"non-centrosymmetric, chiral, and polar",experimental,"reacting homogenized arc-melted precursors with sulfur, Temperature: elevated, Time: sufficient for reaction",N/A,None,Intermetallic
4511,parsed_output-d1sc01981c.pdf.md,parsed_output-d1sc01981c.pdf.md,AlAgAuCoCuFeIrMoNiPdPtRhRuTi,1,FCC,Experimental,"chemical dealloying, Precursor method: arc melting, Atomic ratios: Al87Ag1Au1Co1Cu1Fe1Ir1Mo1Ni1Pd1Pt1Rh1Ru1Ti1, Ribbon production: re-melting on spinning copper roller, Dealloying solution: 0.5 M NaOH, Temperature: room temperature, Duration: 3 hours",N/A,None,Single Solid Solution
4511,parsed_output-d1sc01981c.pdf.md,parsed_output-d1sc01981c.pdf.md,AlAgAuCoCuFeIrMoNiPdPtRhRuTi,1,FCC,Experimental,"chemical dealloying, Precursor method: arc melting, Atomic ratios: Al88Ag1Au1Co1Cu1Fe1IrMo1Ni1PdPt1Rh1Ru1, Ribbon production: re-melting on spinning copper roller, Dealloying solution: 0.5 M NaOH, Temperature: room temperature, Duration: 3 hours",N/A,None,Single Solid Solution
4511,parsed_output-d1sc01981c.pdf.md,parsed_output-d1sc01981c.pdf.md,AlAgAuCoCuFeIrMoNiPdPtRhRuTi,1,FCC,Experimental,"chemical dealloying, Precursor method: arc melting, Atomic ratios: Al89Ag1Au1Co1Cu1Fe1Ir1Mo1Ni1PdPt1Rh1Ru1Ti1, Ribbon production: re-melting on spinning copper roller, Dealloying solution: 0.5 M NaOH, Temperature: room temperature, Duration: 3 hours",N/A,None,Single Solid Solution
4512,parsed_output-d4nh00012a.pdf.md,parsed_output-d4nh00012a.pdf.md,AuAgCuPdPtGe,2,cubic + GeO2,Experimental,"rapid thermal annealing, Temperature: 800, Time: 10 minutes, Cooling rate: rapid",N/A,None,Intermetallic
4512,parsed_output-d4nh00012a.pdf.md,parsed_output-d4nh00012a.pdf.md,FeCoNiCrVGe,2,cubic + GeO2,Experimental,"rapid thermal annealing, Temperature: 800, Time: 10 minutes, Cooling rate: rapid",N/A,None,Intermetallic
4513,parsed_output-d3ya00305a.pdf.md,parsed_output-d3ya00305a.pdf.md,AlPdNiCuMo,1,FCC,Experimental,"arc melting, Temperature: 1600, Time: 30 minutes",N/A,None,Single Solid Solution
4513,parsed_output-d3ya00305a.pdf.md,parsed_output-d3ya00305a.pdf.md,AuAgPtPdCu,1,FCC,Experimental,"arc melting, Temperature: 1600, Time: 30 minutes",N/A,None,Single Solid Solution
4513,parsed_output-d3ya00305a.pdf.md,parsed_output-d3ya00305a.pdf.md,CoCrFeNiNbx,1,FCC,Experimental,"arc melting, Temperature: 1600, Time: 30 minutes",N/A,None,Single Solid Solution
4513,parsed_output-d3ya00305a.pdf.md,parsed_output-d3ya00305a.pdf.md,CrMnFeCoNi,1,FCC,Experimental,"arc melting, Temperature: 1600, Time: 30 minutes",N/A,None,Single Solid Solution
4513,parsed_output-d3ya00305a.pdf.md,parsed_output-d3ya00305a.pdf.md,FeCoNiCuPd,1,FCC,Experimental,"arc melting, Temperature: 1600, Time: 30 minutes",N/A,None,Single Solid Solution
4513,parsed_output-d3ya00305a.pdf.md,parsed_output-d3ya00305a.pdf.md,Ir-based HEA (ZnNiCoIrX),1,FCC,Experimental,"arc melting, Temperature: 1600, Time: 30 minutes",N/A,None,Single Solid Solution
4513,parsed_output-d3ya00305a.pdf.md,parsed_output-d3ya00305a.pdf.md,NiCoFeMnCrP,1,FCC,Experimental,"arc melting, Temperature: 1600, Time: 30 minutes",N/A,None,Single Solid Solution
4513,parsed_output-d3ya00305a.pdf.md,parsed_output-d3ya00305a.pdf.md,PdCuPtNiM,1,FCC,Experimental,"arc melting, Temperature: 1600, Time: 30 minutes",N/A,None,Single Solid Solution
4513,parsed_output-d3ya00305a.pdf.md,parsed_output-d3ya00305a.pdf.md,Pt34Fe5Ni20Cu31Mo9Ru,1,FCC,Experimental,"arc melting, Temperature: 1600, Time: 30 minutes",N/A,None,Single Solid Solution
4513,parsed_output-d3ya00305a.pdf.md,parsed_output-d3ya00305a.pdf.md,PtPdAuAgCuIrRu@(AlNiCoFeCrMoTi)O43,1,FCC,Experimental,"arc melting, Temperature: 1600, Time: 30 minutes",N/A,None,Single Solid Solution
4513,parsed_output-d3ya00305a.pdf.md,parsed_output-d3ya00305a.pdf.md,PtPdRhRuCu,1,FCC,Experimental,"arc melting, Temperature: 1600, Time: 30 minutes",N/A,None,Single Solid Solution
4513,parsed_output-d3ya00305a.pdf.md,parsed_output-d3ya00305a.pdf.md,ZnNiCoIrMn,1,FCC,Experimental,"arc melting, Temperature: 1600, Time: 30 minutes",N/A,None,Single Solid Solution
4514,parsed_output-d3ta02197a.pdf.md,parsed_output-d3ta02197a.pdf.md,Ti0.5Zr0.5Fe0.33Mn0.33Cr0.33,1,HCP C14 Laves,combination,"arc melting, Temperature: not explicitly stated, Pressure: inert argon atmosphere, Time: sample turned over and re-melted three times","CALPHAD, Software: Thermo-Calc™, Database: TCHEA5, Factors: ['valence electron concentration (VEC)', 'atomic radius ratio (rA/rB)', 'atomic size mismatch (d)']","Partially ordered structure, classified as High Entropy Intermetallic",Mixed Solution
4515,parsed_output-d0ra04089d.pdf.md,parsed_output-d0ra04089d.pdf.md,CoFeMnTiVZr,1,HCP (Intermetallic),experimental,"arc melting and melt spinning, Temperature: not specified, Pressure: argon atmosphere, Time: ingots were flipped over and re-melted five times",N/A,No partially ordered structure or high entropy intermetallic,Mixed Solution
4516,parsed_output-d2ra07644f.pdf.md,parsed_output-d2ra07644f.pdf.md,CuFeNiPt,1,FCC,experimental,"arc melting, Temperature: 1600, Time: 10 minutes",N/A,None,Single Solid Solution
4516,parsed_output-d2ra07644f.pdf.md,parsed_output-d2ra07644f.pdf.md,BiPtRhSn,1,HCP,experimental,"wet-chemistry, Temperature: 900, Time: 12 hours",N/A,None,Single Solid Solution
4517,parsed_output-d3ee02788k.pdf.md,parsed_output-d3ee02788k.pdf.md,Mg2dSi0.12Ge0.13Sn0.75xBix,1,antifluorite,Experimental,"High-energy ball milling and spark plasma sintering (SPS), Ball milling: {'rotational speed': 400, 'duration': '30 min, then 20-40 h at 1200 rpm'}, Sps: {'temperature': 900, 'pressure': 80, 'duration': 15}",N/A,None,Intermetallic
4517,parsed_output-d3ee02788k.pdf.md,parsed_output-d3ee02788k.pdf.md,Mg2dSi0.12Ge0.13Sn0.75xBix,1,antifluorite,Experimental,"High-energy ball milling and spark plasma sintering (SPS), Ball milling: {'rotational speed': 400, 'duration': '30 min, then 20-40 h at 1200 rpm'}, Sps: {'temperature': 900, 'pressure': 80, 'duration': 15}",N/A,None,Intermetallic
4517,parsed_output-d3ee02788k.pdf.md,parsed_output-d3ee02788k.pdf.md,Mg64Si4Ge4Sn20Bi4,1,antifluorite,Experimental,Not explicitly stated,N/A,None,Intermetallic
4517,parsed_output-d3ee02788k.pdf.md,parsed_output-d3ee02788k.pdf.md,Mg64Sn31Bi,1,antifluorite,Experimental,Not explicitly stated,N/A,None,Intermetallic
4517,parsed_output-d3ee02788k.pdf.md,parsed_output-d3ee02788k.pdf.md,Mg64Sn32,1,antifluorite,Experimental,Not explicitly stated,N/A,None,Intermetallic
4517,parsed_output-d3ee02788k.pdf.md,parsed_output-d3ee02788k.pdf.md,Mg2Si0.12Ge0.13Sn0.75xBix,1,antifluorite,Experimental,"High-energy ball milling and spark plasma sintering (SPS), Ball milling: {'rotational speed': 400, 'duration': '30 min, then 20-40 h at 1200 rpm'}, Sps: {'temperature': 900, 'pressure': 80, 'duration': 15}",N/A,None,Intermetallic
4517,parsed_output-d3ee02788k.pdf.md,parsed_output-d3ee02788k.pdf.md,Mg2Si0.12Ge0.13Sn0.75-xBix,1,antifluorite,Experimental,"High-energy ball milling and spark plasma sintering (SPS), Ball milling: {'rotational speed': 400, 'duration': '30 min, then 20-40 h at 1200 rpm'}, Sps: {'temperature': 900, 'pressure': 80, 'duration': 15}",N/A,None,Intermetallic
4517,parsed_output-d3ee02788k.pdf.md,parsed_output-d3ee02788k.pdf.md,Mg2Si1-xGexSn1-xBix,1,antifluorite,Experimental,Not explicitly stated,N/A,None,Intermetallic
4517,parsed_output-d3ee02788k.pdf.md,parsed_output-d3ee02788k.pdf.md,Mg2-Si1-xGexSn1-xBix,1,antifluorite,Experimental,Not explicitly stated,N/A,None,Intermetallic
4517,parsed_output-d3ee02788k.pdf.md,parsed_output-d3ee02788k.pdf.md,Mg2Si0.0Bix,1,antifluorite,Experimental,Not explicitly stated,N/A,None,Intermetallic
4517,parsed_output-d3ee02788k.pdf.md,parsed_output-d3ee02788k.pdf.md,Mg2Sn0.0Bix,1,antifluorite,Experimental,Not explicitly stated,N/A,None,Intermetallic
4517,parsed_output-d3ee02788k.pdf.md,parsed_output-d3ee02788k.pdf.md,MgGe1-xBix,1,antifluorite,Experimental,Not explicitly stated,N/A,None,Intermetallic
4518,parsed_output-d3ta01291c.pdf.md,parsed_output-d3ta01291c.pdf.md,AgGaSeSnTe,1,cubic,experimental,"melting–annealing–sintering, Melting temperature: 1373, Melting time: 12, Melting environment: vacuum, Annealing temperature: 873, Annealing time: 72, Sintering temperature: 873, Sintering pressure: 57, Sintering time: 2, Sintering environment: graphite die",N/A,None,Intermetallic
4519,parsed_output-d2ta09186k.pdf.md,parsed_output-d2ta09186k.pdf.md,Cu3Fe4NdO12,1,A-site-ordered quadruple perovskite,experimental,"solid-state reaction, Temperature: 1050, Pressure: 9, Time: Not specified",N/A,High-pressure and high-temperature conditions,Intermetallic
4519,parsed_output-d2ta09186k.pdf.md,parsed_output-d2ta09186k.pdf.md,Bi3Cr4CuO12,1,A-site-ordered quadruple perovskite,experimental,"solid-state reaction, Temperature: Not specified, Pressure: kbar, Time: Not specified",N/A,High-pressure conditions,Intermetallic
4520,parsed_output-d1cp00701g.pdf.md,parsed_output-d1cp00701g.pdf.md,Amorphous Oxygen-Free Multicomponent,1,long-range disordered,experimental,"laser ablation in liquid (LAL) and laser fragmentation in liquid (LFL), Laser parameters: Not detailed, Liquid medium: Water or organic solvents (e.g., acetone, toluene), Target elements: Transition metals and other elements",N/A,Fully amorphous structure,Intermetallic
4520,parsed_output-d1cp00701g.pdf.md,parsed_output-d1cp00701g.pdf.md,High-Entropy Metallic Glasses,1,long-range disordered,experimental,"rapid solidification techniques (e.g., melt spinning or casting), Cooling rate: Extremely high, Temperature: High enough to melt the alloy components, Pressure: Ambient or controlled",N/A,Fully amorphous structure,Intermetallic
4521,parsed_output-d2ta09075a.pdf.md,parsed_output-d2ta09075a.pdf.md,Ge1−2x−yPbxSnyTe,4,cubic + rhombohedral + Ge + Ge,experimental,"vacuum seal tube melting reaction, Details: High-quality polycrystalline samples synthesized by melting elements together in a vacuum-sealed tube",N/A,Ball milling (BM) and spark plasma sintering (SPS) performed post-synthesis,Intermetallic
4524,parsed_output-d0ta10209a.pdf.md,parsed_output-d0ta10209a.pdf.md,(CuNiFeZn)F2,1,rutile,experimental,"mechanochemical approach, Milling speed: 500, Duration: 48 hours, Atmosphere: Ar, H2o: < 0.5 ppm, O2: < 0.5 ppm",N/A,Minor unidentifiable impurity phase present,Intermetallic
4524,parsed_output-d0ta10209a.pdf.md,parsed_output-d0ta10209a.pdf.md,(CuNiFeCoZn)F2,1,rutile,experimental,"mechanochemical approach, Milling speed: 500, Duration: 48 hours, Atmosphere: Ar, H2o: < 0.5 ppm, O2: < 0.5 ppm",N/A,None,Intermetallic
4524,parsed_output-d0ta10209a.pdf.md,parsed_output-d0ta10209a.pdf.md,(CuNiFeCoMn)F2,1,rutile,experimental,"mechanochemical approach, Milling speed: 500, Duration: 48 hours, Atmosphere: Ar, H2o: < 0.5 ppm, O2: < 0.5 ppm",N/A,None,Intermetallic
4524,parsed_output-d0ta10209a.pdf.md,parsed_output-d0ta10209a.pdf.md,(CuNiFeCoZnMn)F2,1,rutile,experimental,"mechanochemical approach, Milling speed: 500, Duration: 48 hours, Atmosphere: Ar, H2o: < 0.5 ppm, O2: < 0.5 ppm",N/A,None,Intermetallic
4524,parsed_output-d0ta10209a.pdf.md,parsed_output-d0ta10209a.pdf.md,(CuNiFeCoZnMnMg)F2,1,rutile,experimental,"mechanochemical approach, Milling speed: 500, Duration: 48 hours, Atmosphere: Ar, H2o: < 0.5 ppm, O2: < 0.5 ppm",N/A,None,Intermetallic
4526,parsed_output-d3ya00243h.pdf.md,parsed_output-d3ya00243h.pdf.md,CoCrFeNiNb,1,FCC,experimental,Not specified in the provided text,N/A,None,Single Solid Solution
4526,parsed_output-d3ya00243h.pdf.md,parsed_output-d3ya00243h.pdf.md,CoCrFeNiNb,1,FCC,experimental,Not specified in the provided text,N/A,None,Single Solid Solution
4526,parsed_output-d3ya00243h.pdf.md,parsed_output-d3ya00243h.pdf.md,CoCrFeNiNb,1,FCC,experimental,Not specified in the provided text,N/A,None,Single Solid Solution
4526,parsed_output-d3ya00243h.pdf.md,parsed_output-d3ya00243h.pdf.md,CoCrFeNiNb,1,FCC,experimental,Not specified in the provided text,N/A,None,Single Solid Solution
4526,parsed_output-d3ya00243h.pdf.md,parsed_output-d3ya00243h.pdf.md,CoCrFeNiNb,1,FCC,experimental,Not specified in the provided text,N/A,None,Single Solid Solution
4526,parsed_output-d3ya00243h.pdf.md,parsed_output-d3ya00243h.pdf.md,CoCrFeNiNb,1,FCC,experimental,Not specified in the provided text,N/A,None,Single Solid Solution
4526,parsed_output-d3ya00243h.pdf.md,parsed_output-d3ya00243h.pdf.md,CrFeMnNiTiZr,1,HCP C14 Laves,experimental,Not specified in the provided text,N/A,None,Single Solid Solution
4526,parsed_output-d3ya00243h.pdf.md,parsed_output-d3ya00243h.pdf.md,CrFeMnNiTiZr,1,HCP C14 Laves,experimental,Not specified in the provided text,N/A,None,Single Solid Solution
4526,parsed_output-d3ya00243h.pdf.md,parsed_output-d3ya00243h.pdf.md,CrFeMnNiTiZr,1,HCP C14 Laves,experimental,Not specified in the provided text,N/A,None,Single Solid Solution
4526,parsed_output-d3ya00243h.pdf.md,parsed_output-d3ya00243h.pdf.md,CrFeMnNiTiZr,1,HCP C14 Laves,experimental,Not specified in the provided text,N/A,None,Single Solid Solution
4526,parsed_output-d3ya00243h.pdf.md,parsed_output-d3ya00243h.pdf.md,CrMgNiVZr,1,HCP C14 Laves,experimental,Not specified in the provided text,N/A,None,Single Solid Solution
4526,parsed_output-d3ya00243h.pdf.md,parsed_output-d3ya00243h.pdf.md,CrFeMgNiVZr,1,HCP C14 Laves,experimental,Not specified in the provided text,N/A,None,Single Solid Solution
4527,parsed_output-c9ra03254a.pdf.md,parsed_output-c9ra03254a.pdf.md,CoCrFeMnNi,1,FCC,experimental,"picosecond-pulsed laser ablation, Laser: 10 ps pulsed Nd:YAG, Wavelength: 1064 nm, Repetition rate: 100 kHz, Power: 8.8 W, Ablation fluid: ethanol, Flow rate: 20 mL min−1",N/A,None,Single Solid Solution
4528,parsed_output-d2ta02413f.pdf.md,parsed_output-d2ta02413f.pdf.md,InSbNiZr,1,MgAgAs-type,Experimental,"arc melting, ball milling, hot-pressing, Temperature: 1173, Time: 5 minutes, Pressure: 50",N/A,None,Intermetallic
4528,parsed_output-d2ta02413f.pdf.md,parsed_output-d2ta02413f.pdf.md,InNiSbZr,1,MgAgAs-type,Experimental,"arc melting, ball milling, hot-pressing, Temperature: 1173, Time: 5 minutes, Pressure: 50",N/A,None,Intermetallic
4528,parsed_output-d2ta02413f.pdf.md,parsed_output-d2ta02413f.pdf.md,CoInNiSbZr,1,MgAgAs-type,Experimental,"arc melting, ball milling, hot-pressing, Temperature: 1173, Time: 5 minutes, Pressure: 50",N/A,None,Intermetallic
4528,parsed_output-d2ta02413f.pdf.md,parsed_output-d2ta02413f.pdf.md,CoInNiSbZr,1,MgAgAs-type,Experimental,"arc melting, ball milling, hot-pressing, Temperature: 1173, Time: 5 minutes, Pressure: 50",N/A,None,Intermetallic
4528,parsed_output-d2ta02413f.pdf.md,parsed_output-d2ta02413f.pdf.md,CoHfInNiSbZr,1,MgAgAs-type,Experimental,"arc melting, ball milling, hot-pressing, Temperature: 1173, Time: 5 minutes, Pressure: 50",N/A,None,Intermetallic
4529,parsed_output-d3ra01797d.pdf.md,parsed_output-d3ra01797d.pdf.md,CrMnFeNi,1,HCP,experimental,"molten salt synthesis, Temperature: 800, Time: Not explicitly stated",N/A,No partial ordering or intermetallic phases mentioned,Single Solid Solution
4530,parsed_output-d1qm00380a.pdf.md,parsed_output-d1qm00380a.pdf.md,HfNbTiVZr,1,BCC,combination,"non-reactive DC-magnetron sputtering, Base pressure: < 1 × 10−7 Pa, Substrate: single-crystal Si(001), Substrate cleaning: ultrasonic bath in acetone followed by ethanol, each for 5 minutes, then dried in N2 flow, Substrate pre-heating: 275, Deposition temperature: 275, Dc bias: 50, Ar gas flow: 42, Ar pressure: 0.4, Elemental targets: Hf, Ti, V, and a segmented target composed of Zr and Nb","Density Functional Theory (DFT), Exchange-correlation functional: Perdew–Burke–Ernzerhof (PBE) generalized gradient approximation, Kinetic energy cut-off: 420, Convergence criterion: 0.01, Supercell: 3 × 4 × 5 supercell with 120 atoms",No additional phases or precipitates mentioned,Single Solid Solution
4531,parsed_output-d1ee00505g.pdf.md,parsed_output-d1ee00505g.pdf.md,CoCrFeMnTiVZr,1,C14 Laves,Experimental,"arc melting, Temperature: RT",N/A,None,Intermetallic
4531,parsed_output-d1ee00505g.pdf.md,parsed_output-d1ee00505g.pdf.md,CoCrFeMnTiVZr,1,C14 Laves,Experimental,"arc melting, Temperature: 5°C, Pressure: 20 bar",N/A,None,Intermetallic
4531,parsed_output-d1ee00505g.pdf.md,parsed_output-d1ee00505g.pdf.md,CoCrFeMnNiTiZr,1,C14 Laves,Experimental,"arc melting, Temperature: RT, Pressure: 100 bar",N/A,None,Intermetallic
4531,parsed_output-d1ee00505g.pdf.md,parsed_output-d1ee00505g.pdf.md,CoCrFeNiTiVZr,1,C14 Laves,Experimental,"LENS, Temperature: 50°C, Pressure: 100 bar",N/A,None,Intermetallic
4531,parsed_output-d1ee00505g.pdf.md,parsed_output-d1ee00505g.pdf.md,TiNbVZrHf,1,BCC,Experimental,"arc melting, Temperature: 300°C, Pressure: 53 bar",N/A,None,Single Solid Solution
4531,parsed_output-d1ee00505g.pdf.md,parsed_output-d1ee00505g.pdf.md,TiNbZrMoV,2,BCC + mixed phases,Experimental,"LENS, Temperature: 50°C, Pressure: 85 bar",N/A,Partially ordered structure,Mixed Solution
4531,parsed_output-d1ee00505g.pdf.md,parsed_output-d1ee00505g.pdf.md,TiNbZrTa,1,BCC,Experimental,"arc melting, Temperature: RT, Pressure: 7 bar",N/A,None,Single Solid Solution
4531,parsed_output-d1ee00505g.pdf.md,parsed_output-d1ee00505g.pdf.md,TiNbVCr,1,BCC,Experimental,"arc melting, Temperature: RT, Pressure: vacuum-25 bar",N/A,None,Single Solid Solution
4531,parsed_output-d1ee00505g.pdf.md,parsed_output-d1ee00505g.pdf.md,CoCrFeNiMgTiZr,1,BCC,Experimental,"high-energy ball milling, Temperature: 350°C, Pressure: 20 bar",N/A,None,Single Solid Solution
4531,parsed_output-d1ee00505g.pdf.md,parsed_output-d1ee00505g.pdf.md,CoCrFeMnNiCrAlW,1,BCC,Experimental,"high-energy ball milling, Temperature: RT, Pressure: atm",N/A,None,Single Solid Solution
4531,parsed_output-d1ee00505g.pdf.md,parsed_output-d1ee00505g.pdf.md,TiNbVZr,1,BCC,Experimental,"high-energy ball milling, Temperature: 250°C, Pressure: 30 bar",N/A,None,Single Solid Solution
4531,parsed_output-d1ee00505g.pdf.md,parsed_output-d1ee00505g.pdf.md,CoCrFeVCoTiCrZr,1,mixed phases,Experimental,"arc melting, Temperature: RT",N/A,Partially ordered structure,Intermetallic
4532,parsed_output-d2nr01635d.pdf.md,parsed_output-d2nr01635d.pdf.md,TiZrHfNbTa,1,BCC,experimental,"DC magnetron co-sputtering, Substrate: (100) silicon, Targets: Equiatomic TiZrHf and NbTa targets (99.9% purity), Chamber base pressure: < 10−6 mbar, Target substrate distance and magnetron power: Adjusted for equal arriving ratios of all elements, Substrate rotation: 30, Ion beam assisted deposition: Broad ion beam source (KRI KDC 40, 1.2 keV, 5 mA, 35° incidence angle)",N/A,None,Single Solid Solution
4532,parsed_output-d2nr01635d.pdf.md,parsed_output-d2nr01635d.pdf.md,TiZrHfNbTaMo,1,amorphous,experimental,"DC magnetron co-sputtering, Substrate: (100) silicon, Targets: Equiatomic TiZrHf and NbTa targets, Mo target (99.9% purity), Chamber base pressure: < 10−6 mbar, Target substrate distance and magnetron power: Adjusted for equal arriving ratios of all elements, Substrate rotation: 30, Ion beam assisted deposition: Broad ion beam source (KRI KDC 40, 1.2 keV, 5 mA, 35° incidence angle)",N/A,None,Amorphous
4532,parsed_output-d2nr01635d.pdf.md,parsed_output-d2nr01635d.pdf.md,TiZrHfNbTaW,1,amorphous,experimental,"DC magnetron co-sputtering, Substrate: (100) silicon, Targets: Equiatomic TiZrHf and NbTa targets, W target (99.9% purity), Chamber base pressure: < 10−6 mbar, Target substrate distance and magnetron power: Adjusted for equal arriving ratios of all elements, Substrate rotation: 30, Ion beam assisted deposition: Broad ion beam source (KRI KDC 40, 1.2 keV, 5 mA, 35° incidence angle)",N/A,None,Amorphous
4533,parsed_output-d2sc06403k.pdf.md,parsed_output-d2sc06403k.pdf.md,AlNiCoRuMo,1,FCC,Experimental,"general synthetic method for high-entropy alloy subnanometer ribbons, Temperature: not specified, Time: not specified",N/A,None,Single Solid Solution
4533,parsed_output-d2sc06403k.pdf.md,parsed_output-d2sc06403k.pdf.md,AlNiCoRuMoCr,1,FCC,Experimental,"general synthetic method for high-entropy alloy subnanometer ribbons, Temperature: not specified, Time: not specified",N/A,None,Single Solid Solution
4533,parsed_output-d2sc06403k.pdf.md,parsed_output-d2sc06403k.pdf.md,AlNiCoRuMoFe,1,FCC,Experimental,"general synthetic method for high-entropy alloy subnanometer ribbons, Temperature: not specified, Time: not specified",N/A,None,Single Solid Solution
4533,parsed_output-d2sc06403k.pdf.md,parsed_output-d2sc06403k.pdf.md,AlNiCoRuMoCu,1,FCC,Experimental,"general synthetic method for high-entropy alloy subnanometer ribbons, Temperature: not specified, Time: not specified",N/A,None,Single Solid Solution
4533,parsed_output-d2sc06403k.pdf.md,parsed_output-d2sc06403k.pdf.md,AlNiCoRuMoCrFe,1,FCC,Experimental,"general synthetic method for high-entropy alloy subnanometer ribbons, Temperature: not specified, Time: not specified",N/A,None,Single Solid Solution
4533,parsed_output-d2sc06403k.pdf.md,parsed_output-d2sc06403k.pdf.md,AlNiCoRuMoCrFeTi,1,FCC,Experimental,"general synthetic method for high-entropy alloy subnanometer ribbons, Temperature: not specified, Time: not specified",N/A,None,Single Solid Solution
4533,parsed_output-d2sc06403k.pdf.md,parsed_output-d2sc06403k.pdf.md,AlNiCoRuMoCrFeTiCu,1,FCC,Experimental,"general synthetic method for high-entropy alloy subnanometer ribbons, Temperature: not specified, Time: not specified",N/A,None,Single Solid Solution
4533,parsed_output-d2sc06403k.pdf.md,parsed_output-d2sc06403k.pdf.md,AlNiCoRuMoCrFeTi,1,FCC,Experimental,"general synthetic method for high-entropy alloy subnanometer ribbons, Temperature: not specified, Time: not specified",N/A,None,Single Solid Solution
4533,parsed_output-d2sc06403k.pdf.md,parsed_output-d2sc06403k.pdf.md,AlNiCoRuMoCrFeTiCu,1,FCC,Experimental,"general synthetic method for high-entropy alloy subnanometer ribbons, Temperature: not specified, Time: not specified",N/A,None,Single Solid Solution
4533,parsed_output-d2sc06403k.pdf.md,parsed_output-d2sc06403k.pdf.md,AlNiCoRuMoCrFeTiCu,1,FCC,Experimental,"general synthetic method for high-entropy alloy subnanometer ribbons, Temperature: not specified, Time: not specified",N/A,None,Single Solid Solution
4534,parsed_output-d1tc05320e.pdf.md,parsed_output-d1tc05320e.pdf.md,Sc2(Ru5xTMx)B4,1,primitive orthorhombic,experimental,"arc melting, Elements: ['Sc', 'Ru', 'Ta', 'W', 'Re', 'Os', 'Ir', 'B'], Starting materials purity: 98% to 99.999%, Sample mass: ≈ 0.20 g, Current: 25 A to 90 A (depending on the TM), Homogeneity: ensured by flipping and remelting the ingots at least twice, Weight loss: ≤ 5%",N/A,None,Intermetallic
4534,parsed_output-d1tc05320e.pdf.md,parsed_output-d1tc05320e.pdf.md,Sc2Ru5B4,1,primitive orthorhombic,experimental,"arc melting, Elements: ['Sc', 'Ru', 'B'], Starting materials purity: 98% to 99.999%, Sample mass: ≈ 0.20 g, Current: 25 A to 90 A, Homogeneity: ensured by flipping and remelting the ingots at least twice, Weight loss: ≤ 5%",N/A,None,Intermetallic
4534,parsed_output-d1tc05320e.pdf.md,parsed_output-d1tc05320e.pdf.md,Sc2(Ru4Os)B4,1,primitive orthorhombic,experimental,"arc melting, Elements: ['Sc', 'Ru', 'Os', 'B'], Starting materials purity: 98% to 99.999%, Sample mass: ≈ 0.20 g, Current: 25 A to 90 A, Homogeneity: ensured by flipping and remelting the ingots at least twice, Weight loss: ≤ 5%",N/A,None,Intermetallic
4534,parsed_output-d1tc05320e.pdf.md,parsed_output-d1tc05320e.pdf.md,Sc2(Ru4TM)B4,1,primitive orthorhombic,experimental,"arc melting, Elements: ['Sc', 'Ru', 'Ta', 'W', 'Re', 'Ir', 'B'], Starting materials purity: 98% to 99.999%, Sample mass: ≈ 0.20 g, Current: 25 A to 90 A, Homogeneity: ensured by flipping and remelting the ingots at least twice, Weight loss: ≤ 5%",N/A,None,Intermetallic
4535,parsed_output-d0ra00518e.pdf.md,parsed_output-d0ra00518e.pdf.md,FeCoCrNi,1,FCC,experimental,"direct current magnetron sputtering deposition, Sample dimensions: 41.1 x 10 x 36.9 nm3, Lattice parameters: {'Cu_layer': 3.69, 'HEA_layer': 3.59}, Lattice mismatch: 2.8",N/A,None,Single Solid Solution
4536,parsed_output-d2sc04461g.pdf.md,parsed_output-d2sc04461g.pdf.md,PtPdAuAgCuIrRu,1,FCC,experimental,"two-step alloying–dealloying strategy, Alloying step: melt-spinning to create an alloy ribbon, Dealloying step: precursor alloy undergoes dealloying to form the final HEA nanoclusters supported on HEO",N/A,The material is in a solid solution state before any oxidation process. Post-processing involved acidic etching to partially remove surface HEO for further characterization.,Single Solid Solution
4539,parsed_output-d1ra00999k.pdf.md,parsed_output-d1ra00999k.pdf.md,CeCrFeMnTi,1,C14-type Laves phase,experimental,"induction levitation melting, Raw materials purity: at least 99%, Atmosphere: argon, Crucible: water-cooled copper, Sample size: approximately 30 g, Remelting: three times",N/A,None,Intermetallic
4539,parsed_output-d1ra00999k.pdf.md,parsed_output-d1ra00999k.pdf.md,CeCrFeMnTi,1,C14-type Laves phase,experimental,"induction levitation melting, Raw materials purity: at least 99%, Atmosphere: argon, Crucible: water-cooled copper, Sample size: approximately 30 g, Remelting: three times",N/A,None,Intermetallic
4539,parsed_output-d1ra00999k.pdf.md,parsed_output-d1ra00999k.pdf.md,CeCrFeMnTi,1,C14-type Laves phase,experimental,"induction levitation melting, Raw materials purity: at least 99%, Atmosphere: argon, Crucible: water-cooled copper, Sample size: approximately 30 g, Remelting: three times",N/A,None,Intermetallic
4540,parsed_output-d2ra07301c.pdf.md,parsed_output-d2ra07301c.pdf.md,TiMn2,1,HCP,experimental,"arc melting, Temperature: 1600, Time: 30 minutes",N/A,None,Single Solid Solution
4540,parsed_output-d2ra07301c.pdf.md,parsed_output-d2ra07301c.pdf.md,TiMn1.5,1,HCP,experimental,"arc melting, Temperature: 1600, Time: 30 minutes",N/A,None,Single Solid Solution
4540,parsed_output-d2ra07301c.pdf.md,parsed_output-d2ra07301c.pdf.md,Ti0.9Zr0.1Mn1.4V0.2Cr0.4,1,HCP,experimental,"arc melting, Temperature: 1600, Time: 30 minutes",N/A,None,Single Solid Solution
4540,parsed_output-d2ra07301c.pdf.md,parsed_output-d2ra07301c.pdf.md,Ti0.8Zr0.2Mn2,1,HCP,experimental,"arc melting, Temperature: 1600, Time: 30 minutes",N/A,None,Single Solid Solution
4540,parsed_output-d2ra07301c.pdf.md,parsed_output-d2ra07301c.pdf.md,Ti0.95Zr0.05Mn1.45Cr0.5,1,HCP,experimental,"arc melting, Temperature: 1600, Time: 30 minutes",N/A,None,Single Solid Solution
4540,parsed_output-d2ra07301c.pdf.md,parsed_output-d2ra07301c.pdf.md,Ti0.95Zr0.05Cr1.2Mn0.8,1,HCP,experimental,"arc melting, Temperature: 1600, Time: 30 minutes",N/A,None,Single Solid Solution
4540,parsed_output-d2ra07301c.pdf.md,parsed_output-d2ra07301c.pdf.md,Ti0.9Zr0.2Mn1.6Ni0.2V0.2,1,HCP,experimental,"arc melting, Temperature: 1600, Time: 30 minutes",N/A,None,Single Solid Solution
4540,parsed_output-d2ra07301c.pdf.md,parsed_output-d2ra07301c.pdf.md,Ti0.8Zr0.21.1Mn1.2Cr0.55Ni0.2V0.05,1,HCP,experimental,"arc melting, Temperature: 1600, Time: 30 minutes",N/A,None,Single Solid Solution
4540,parsed_output-d2ra07301c.pdf.md,parsed_output-d2ra07301c.pdf.md,Ti0.9Zr0.2Mn1.4Cr0.35V0.2Fe0.05,1,HCP,experimental,"arc melting, Temperature: 1600, Time: 30 minutes",N/A,None,Single Solid Solution
4540,parsed_output-d2ra07301c.pdf.md,parsed_output-d2ra07301c.pdf.md,Ti0.9Zr0.1Mn1.5,1,HCP,experimental,"arc melting, Temperature: 1600, Time: 30 minutes",N/A,None,Single Solid Solution
4540,parsed_output-d2ra07301c.pdf.md,parsed_output-d2ra07301c.pdf.md,Ti30V15.8Mn49.4Zr0.5Cr1.1Fe2.9,1,HCP,experimental,"arc melting, Temperature: 1600, Time: 30 minutes",N/A,None,Single Solid Solution
4540,parsed_output-d2ra07301c.pdf.md,parsed_output-d2ra07301c.pdf.md,Ti0.78Sc0.22MnCr,1,HCP,experimental,"arc melting, Temperature: 1600, Time: 30 minutes",N/A,None,Single Solid Solution
4541,parsed_output-d1sc01901e.pdf.md,parsed_output-d1sc01901e.pdf.md,AlNiCoIrMo,1,no specific space group Amorphous,Experimental,"arc melting, Temperature: 1200, Atmosphere: Ar",N/A,None,Amorphous
4541,parsed_output-d1sc01901e.pdf.md,parsed_output-d1sc01901e.pdf.md,FeCoNiCrNb0.5,1,no specific space group,Experimental,"arc melting, Temperature: 1200, Atmosphere: Ar",N/A,High Entropy Intermetallic,Intermetallic
4541,parsed_output-d1sc01901e.pdf.md,parsed_output-d1sc01901e.pdf.md,Cu1-xNNi3-y,1,no specific space group,Experimental,"chemical reduction, Temperature: <350°C, Reducing agent: NaBH4",N/A,Not classified as High Entropy Intermetallic,Intermetallic
4541,parsed_output-d1sc01901e.pdf.md,parsed_output-d1sc01901e.pdf.md,Fe6Ge5,1,tetragonal,Experimental,"solid-state synthesis, Annealing temperature: 900, Duration: 4 days, Cooling and annealing: 380°C for 10 days",N/A,Not classified as High Entropy Intermetallic,Intermetallic
4541,parsed_output-d1sc01901e.pdf.md,parsed_output-d1sc01901e.pdf.md,MnGa4,1,no specific space group,Experimental,"solid-state synthesis, Annealing temperature: 900, Duration: 4 days, Cooling and annealing: 380°C for 10 days",N/A,Not classified as High Entropy Intermetallic,Intermetallic
4541,parsed_output-d1sc01901e.pdf.md,parsed_output-d1sc01901e.pdf.md,Ni50Mo40Ti10,1,no specific space group,Experimental,"solid-state synthesis, Annealing temperature: 573, Duration: not specified",N/A,Not classified as High Entropy Intermetallic,Intermetallic
4541,parsed_output-d1sc01901e.pdf.md,parsed_output-d1sc01901e.pdf.md,Ni50Mo50,1,no specific space group,Experimental,"solid-state synthesis, Annealing temperature: 573, Duration: not specified",N/A,Not classified as High Entropy Intermetallic,Intermetallic
4541,parsed_output-d1sc01901e.pdf.md,parsed_output-d1sc01901e.pdf.md,NiMo-NGTs,1,no specific space group,Experimental,"chemical reduction, Temperature: <350°C, Reducing agent: NaBH4",N/A,Not classified as High Entropy Intermetallic,Intermetallic
4541,parsed_output-d1sc01901e.pdf.md,parsed_output-d1sc01901e.pdf.md,p-Cu1-xNNi3-y/FeNiCu,1,no specific space group,Experimental,"chemical reduction, Temperature: <350°C, Reducing agent: NaBH4",N/A,Not classified as High Entropy Intermetallic,Intermetallic
4541,parsed_output-d1sc01901e.pdf.md,parsed_output-d1sc01901e.pdf.md,Al97NiCo1Ir1,1,no specific space group,Experimental,"induction melting, Melted under: Ar protection",N/A,High Entropy Intermetallic,Intermetallic
4541,parsed_output-d1sc01901e.pdf.md,parsed_output-d1sc01901e.pdf.md,Al96Ni2Ir2,1,no specific space group,Experimental,"induction melting, Melted under: Ar protection",N/A,High Entropy Intermetallic,Intermetallic
4542,parsed_output-d2sc02915d.pdf.md,parsed_output-d2sc02915d.pdf.md,AgCu2InSe2SnS,2,wurtzite + CuAgS,experimental,"colloidal synthesis and sintering route using ligand retention, Temperature: 873, Method details: Spark plasma sintering (SPS)",N/A,None,Intermetallic
4544,parsed_output-d1na00426c.pdf.md,parsed_output-d1na00426c.pdf.md,RuFeCoNiCu,1,unknown,unknown,"unknown, Temperature: unknown, Time: unknown",N/A,None,Intermetallic
4545,parsed_output-d3cp01869e.pdf.md,parsed_output-d3cp01869e.pdf.md,AlCuFeCrNi,1,FCC,theoretical,"Embedded-atom model (EAM) potentials and Monte Carlo simulations, Method: EAM potentials, Simulation: Monte Carlo simulations, exchange moves, systematic quenching",N/A,None,Single Solid Solution
4545,parsed_output-d3cp01869e.pdf.md,parsed_output-d3cp01869e.pdf.md,AuCuPdNiCo,1,FCC,theoretical,"Embedded-atom model (EAM) potentials and Monte Carlo simulations, Method: EAM potentials, Simulation: Monte Carlo simulations, exchange moves, systematic quenching",N/A,None,Single Solid Solution
4546,parsed_output-d3cc03205a.pdf.md,parsed_output-d3cc03205a.pdf.md,CuZnCoInGaS,1,chalcopyrite,experimental,"aerosol-assisted chemical vapor deposition (AACVD), Temperature: 550, Solvent: THF, Carrier gas: N2",N/A,None,Intermetallic
4547,parsed_output-d3sc04962k.pdf.md,parsed_output-d3sc04962k.pdf.md,Al0.6CrFe2Ni2,1,FCC,Experimental,"arc melting, Temperature: 1800, Atmosphere: argon",N/A,None,Single Solid Solution
4547,parsed_output-d3sc04962k.pdf.md,parsed_output-d3sc04962k.pdf.md,AuAgPtPdCu,1,FCC,Experimental,"arc melting, Temperature: 1600, Atmosphere: argon",N/A,None,Single Solid Solution
4547,parsed_output-d3sc04962k.pdf.md,parsed_output-d3sc04962k.pdf.md,CoCrFeNiNbx,1,FCC,Experimental,"spark plasma sintering, Temperature: 1000, Pressure: 50, Time: 5",N/A,None,Single Solid Solution
4547,parsed_output-d3sc04962k.pdf.md,parsed_output-d3sc04962k.pdf.md,CrMnFeCoNi,1,FCC,Experimental,"mechanical alloying, Rpm: 400, Time: 20",N/A,None,Single Solid Solution
4547,parsed_output-d3sc04962k.pdf.md,parsed_output-d3sc04962k.pdf.md,CuAlNiMoFe,1,FCC,Experimental,"electrodeposition, Temperature: room temperature, Substrate: conductive",N/A,None,Single Solid Solution
4547,parsed_output-d3sc04962k.pdf.md,parsed_output-d3sc04962k.pdf.md,FeCoNiCuPd,1,FCC,Experimental,"arc melting, Temperature: 1700, Atmosphere: argon",N/A,None,Single Solid Solution
4547,parsed_output-d3sc04962k.pdf.md,parsed_output-d3sc04962k.pdf.md,FeCoNiCuZn0.5,1,FCC,Experimental,"mechanical alloying, Rpm: 300, Time: 15",N/A,None,Single Solid Solution
4547,parsed_output-d3sc04962k.pdf.md,parsed_output-d3sc04962k.pdf.md,FeCoNiMoRu,1,FCC,Experimental,"arc melting, Temperature: 1800, Atmosphere: argon",N/A,None,Single Solid Solution
4547,parsed_output-d3sc04962k.pdf.md,parsed_output-d3sc04962k.pdf.md,FeCoNiRhPt,1,FCC,Experimental,"chemical vapor deposition, Temperature: 1500, Atmosphere: hydrogen",N/A,None,Single Solid Solution
4547,parsed_output-d3sc04962k.pdf.md,parsed_output-d3sc04962k.pdf.md,PdFeCoNiCu,1,FCC,Experimental,"sol-gel method, Temperature: 900",N/A,None,Single Solid Solution
4547,parsed_output-d3sc04962k.pdf.md,parsed_output-d3sc04962k.pdf.md,Pt34Fe5Ni20Cu31Mo9Ru,1,FCC,Experimental,"arc melting, Temperature: 1850, Atmosphere: argon",N/A,None,Single Solid Solution
4547,parsed_output-d3sc04962k.pdf.md,parsed_output-d3sc04962k.pdf.md,PtRuNiCoFeMo,1,FCC,Experimental,"electrospinning, Temperature: 1000",N/A,None,Single Solid Solution
4548,parsed_output-d0cp03764h.pdf.md,parsed_output-d0cp03764h.pdf.md,CrTaTiVW,4,"B2 + BCC + Not specified + (Cr,V)",experimental,"powder metallurgy processing and spark plasma sintering, Temperature: 1600, Pressure: Not specified, Time: Not specified",N/A,Partially ordered CrV intermetallic compound and Cr-V rich precipitates,Mixed Solution
4549,parsed_output-d0sc02351e.pdf.md,parsed_output-d0sc02351e.pdf.md,IrPdPtRhRu,1,face-centred cubic,experimental,"one-pot polyol process, Temperature: 230, Time: cooled to room temperature",N/A,None,Intermetallic
4550,parsed_output-d2sc04900g.pdf.md,parsed_output-d2sc04900g.pdf.md,CrMnFeCoNiO,1,cubic,Experimental,"hydrothermal technique and calcination, Hydrothermal temperature: 160, Hydrothermal duration: 12, Calcination temperatures: [350, 500, 650], Calcination duration: 2",N/A,"Structure evolves from solid spheres to core-shell spheres, then to hollow spheres by controlling calcination temperature",Intermetallic
4550,parsed_output-d2sc04900g.pdf.md,parsed_output-d2sc04900g.pdf.md,CrMnFeNiCuO,1,cubic,Experimental,"hydrothermal technique and calcination, Hydrothermal temperature: 160, Hydrothermal duration: 12, Calcination temperature: not specified, Calcination duration: not specified",N/A,Demonstrates the universality of the synthesis method,Intermetallic
4550,parsed_output-d2sc04900g.pdf.md,parsed_output-d2sc04900g.pdf.md,CrMnFeNiZnO,1,cubic,Experimental,"hydrothermal technique and calcination, Hydrothermal temperature: 160, Hydrothermal duration: 12, Calcination temperature: not specified, Calcination duration: not specified",N/A,Demonstrates the universality of the synthesis method,Intermetallic
4550,parsed_output-d2sc04900g.pdf.md,parsed_output-d2sc04900g.pdf.md,CrMnCoNiCuO,1,cubic,Experimental,"hydrothermal technique and calcination, Hydrothermal temperature: 160, Hydrothermal duration: 12, Calcination temperature: not specified, Calcination duration: not specified",N/A,Demonstrates the universality of the synthesis method,Intermetallic
4550,parsed_output-d2sc04900g.pdf.md,parsed_output-d2sc04900g.pdf.md,CrMnFeCoNixO,1,cubic,Experimental,"hydrothermal technique and calcination, Hydrothermal temperature: 160, Hydrothermal duration: 12, Calcination temperatures: not specified, Calcination duration: not specified",N/A,"Varying Ni proportions (x = 0, 0.103, 0.155, 0.206, 0.309, 0.412)",Intermetallic
4551,parsed_output-d3ey00201b.pdf.md,parsed_output-d3ey00201b.pdf.md,IrPtOsRhRu,1,single-phase high entropy alloy,experimental,"Thermal decomposition of single-source precursors, Temperature: 700, Time: 60, Heating ramp: 50, Atmosphere: 5% H2 in Ar",N/A,None,Intermetallic
4551,parsed_output-d3ey00201b.pdf.md,parsed_output-d3ey00201b.pdf.md,IrPtOsRhRu,1,single-phase high entropy alloy,experimental,"Thermal decomposition of single-source precursors, Temperature: 700, Time: 60, Heating ramp: 50, Atmosphere: 5% H2 in Ar",N/A,None,Intermetallic
4551,parsed_output-d3ey00201b.pdf.md,parsed_output-d3ey00201b.pdf.md,RhIrOsPtRu,1,single-phase high entropy alloy,experimental,"Thermal decomposition of single-source precursors, Temperature: 700, Time: 60, Heating ramp: 50, Atmosphere: 5% H2 in Ar",N/A,None,Intermetallic
4551,parsed_output-d3ey00201b.pdf.md,parsed_output-d3ey00201b.pdf.md,RuIrOsPtRh,1,single-phase high entropy alloy,experimental,"Thermal decomposition of single-source precursors, Temperature: 700, Time: 60, Heating ramp: 50, Atmosphere: 5% H2 in Ar",N/A,None,Intermetallic
4551,parsed_output-d3ey00201b.pdf.md,parsed_output-d3ey00201b.pdf.md,IrRhOsPtRu,1,single-phase high entropy alloy,experimental,"Thermal decomposition of single-source precursors, Temperature: 700, Time: 60, Heating ramp: 50, Atmosphere: 5% H2 in Ar",N/A,None,Intermetallic
4551,parsed_output-d3ey00201b.pdf.md,parsed_output-d3ey00201b.pdf.md,PtIrRhOsRu,1,single-phase high entropy alloy,experimental,"Thermal decomposition of single-source precursors, Temperature: 700, Time: 60, Heating ramp: 50, Atmosphere: 5% H2 in Ar",N/A,None,Intermetallic
4551,parsed_output-d3ey00201b.pdf.md,parsed_output-d3ey00201b.pdf.md,OsIrPtRhRu,1,single-phase high entropy alloy,experimental,"Thermal decomposition of single-source precursors, Temperature: 700, Time: 60, Heating ramp: 50, Atmosphere: 5% H2 in Ar",N/A,None,Intermetallic
4551,parsed_output-d3ey00201b.pdf.md,parsed_output-d3ey00201b.pdf.md,RuIrPtRhOs,1,single-phase high entropy alloy,experimental,"Thermal decomposition of single-source precursors, Temperature: 700, Time: 60, Heating ramp: 50, Atmosphere: 5% H2 in Ar",N/A,None,Intermetallic
4551,parsed_output-d3ey00201b.pdf.md,parsed_output-d3ey00201b.pdf.md,RhOsIrPtRu,1,single-phase high entropy alloy,experimental,"Thermal decomposition of single-source precursors, Temperature: 700, Time: 60, Heating ramp: 50, Atmosphere: 5% H2 in Ar",N/A,None,Intermetallic
4551,parsed_output-d3ey00201b.pdf.md,parsed_output-d3ey00201b.pdf.md,IrOsPtRhRu,1,single-phase high entropy alloy,experimental,"Thermal decomposition of single-source precursors, Temperature: 700, Time: 60, Heating ramp: 50, Atmosphere: 5% H2 in Ar",N/A,None,Intermetallic
4551,parsed_output-d3ey00201b.pdf.md,parsed_output-d3ey00201b.pdf.md,PtIrOsRhRu,1,FCC,experimental,"Thermal decomposition of single-source precursors, Temperature: 700, Time: 60, Heating ramp: 50, Atmosphere: 5% H2 in Ar",N/A,None,Single Solid Solution
4551,parsed_output-d3ey00201b.pdf.md,parsed_output-d3ey00201b.pdf.md,PtIrOsRhRu,1,HCP,experimental,"Thermal decomposition of single-source precursors, Temperature: 700, Time: 60, Heating ramp: 50, Atmosphere: 5% H2 in Ar",N/A,None,Single Solid Solution
